Repository: LunaReborn/Welding-6m-Extractor

# 焊接文档 6M 专有词汇抽取工具

用于从焊接相关文档中抽取“人、机、料、法、环、测”六类专有词汇，并导出 JSON 和 Excel。

## 目录结构

```text
project/
  cli.py
  engine/
    document_loader.py
    chunker.py
    llm_client.py
    extractor_6m.py
    normalizer.py
    validator.py
    exporter.py
  prompts/
    welding_6m_extract.txt
    welding_6m_review.txt
  outputs/
  data/
```

## 安装

```bash
pip install -r requirements.txt
```

## 使用 Ollama

先启动 Ollama，并拉取模型：

```bash
ollama serve
ollama pull qwen2.5:7b
```

运行：

```bash
python cli.py --file data/氩弧焊标准作业指导书.docx --extractor ollama --model qwen2.5:7b --output outputs
```

启用二阶段复核：

```bash
python cli.py --file data/氩弧焊标准作业指导书.docx --extractor ollama --review --output outputs
```

## 使用 OpenAI API

```bash
set OPENAI_API_KEY=你的key
python cli.py --file data/氩弧焊标准作业指导书.docx --extractor openai --model gpt-4o-mini --output outputs
```

Linux/macOS：

```bash
export OPENAI_API_KEY=你的key
python cli.py --file data/氩弧焊标准作业指导书.docx --extractor openai --model gpt-4o-mini --output outputs
```

## 输出文件

```text
outputs/文档名_6m_terms.json
outputs/文档名_6m_terms.xlsx
```

Excel 字段：

| 字段 | 说明 |
|---|---|
| 术语 | 抽取到的专有词汇 |
| 类别 | 人/机/料/法/环/测 |
| 归一化术语 | 同义词合并后的标准术语 |
| 原文片段 | 术语所在上下文 |
| 来源文档 | 输入文件名 |
| 文本段 | chunk 编号 |
| 置信度 | high/medium/low |
| 说明 | 预留解释字段 |

## 建议

- 如果本地小模型漏抽较多，建议打开 `--review`。
- 如果术语重复较多，在 `engine/normalizer.py` 的 `SYNONYMS` 中持续沉淀同义词。
- 如果抽出普通词较多，在 `engine/validator.py` 的 `STOP_WORDS` 中增加停用词。

File: data/hanjie_data/2.md (part 1 of 2)
# 航空航天高性能金属材料构件激光增材制造

顾冬冬1,2,3∗,张红梅1,2,陈洪宇1,2,张晗1,2,席丽霞1,2

1南京航空航天大学材料科学与技术学院,江苏 南京 ;

2江苏省高性能金属构件激光增材制造工程实验室 江苏 南京

3直升机传动技术国家级重点实验室,江苏 南京

摘要 激光增材制造技术是当今世界科技强国竞相发展的一项关键核心技术 为航空航天等领域高性能金属构件的设计与制造开辟了新的工艺技术途径.航空航天金属构件兼具轻量化、难加工、高性能等特征,对激光增材制造的材料设计 结构优化 工艺调控及性能和应用评价等均提出了严峻挑战 针对航空航天领域三类典型应用材料即铝 钛 镍基合金及其金属基复合材料 四类典型结构 大型金属结构 复杂整体结构 轻量化点阵结构 多功能仿生结构等 阐述了近年来国内外在面向激光增材制造的新材料制备 新结构设计 增材制造形性调控 高性能多功能构件制造及航空航天应用等方面的研究进展 提出了高性能金属构件激光增材制造的宏 微观跨尺度形性协调机制 并就激光增材制造技术在材料 结构 工艺 性能一体化方向的研究及发展作一点思考与展望

关键词 激光技术 增材制造 打印 选区激光熔化 激光熔化沉积 高性能金属构件

中图分类号

文献标志码

doi: ． /CJL ． 

# LaserAdditiveManufacturingofHighGPerformanceMetallic AerospaceComponents

GuDondon1 2 3∗ Zhan Hon me $1 , 2$ ChenHon u $1 , 2$ Zhan Han $_ { . } { 1 , 2 }$ XiLixia1 2 

1College of Materials Science and Technology Nanjing University of Aeronautics and Astronautics Nanjing， Jiangsu 210016, China ; 

2Jiangsu Provincial Engineering Laboratory for Laser Additive Manufacturing of HighGPerformance Metallic Com ponents，Nanjing， Jiangsu 21o0l6,China ; 

3National Ke Laborator of Science and Technolo on Helicopter Transmission Nanjin Jian su China 

AbstractLaser-aditive manufacturing technology is arapidlydeveloping key technologyfor the today's developed countriesand aveanewtechnoloicalwa forthedesinandmanufactureofhihGerformancemetallicaerosace components.Metalic aerospace components have the characteristics of lightweight，dificult-to-processand high erformance which osessinificantchallenestothematerialdesin structuralotimization rocesscontrol performance,and application evaluation of laser additive manufacturing.In this study,three categories of metalic materials typically applied in aerospace fields(i.e.，Al-，Ti-，and Ni-based allys and their metal matrix composites）and four kinds of typical structures (i.e.，large-scale metal structure,complex integrated structure, lightweight latice structure,and multi-functional bionic structure）are introduced.The recent research progress of laser aditive manufacturing，both at homeand abroad,in terms of new material preparation,new structure design, structure and performance control of laser additive manufacturing，high-performance/multi-functional components manufacturing，and aerospace applications，is presented. The coordination mechanisms of macro/micro cro-scale structure and performance control in laser additive manufacturing of high-performance metallc components are 

proposed. Furthermore,future research and development strategies of laser aditive manufacturing technology in the direction of material-structure-process-performance integration are suggested. 

Key wordslaser technique；additive manufacturing;3D printing; selective laser melting; laser melting deposition; high-performance metallic components 

OCIScodes 

# 1引 言

航空航天制造业作为高新技术密集型产业 一直代表着世界各国制造业的发展方向 是一个国家制造业实力和国防工业现代化水平的综合体现;而航空航天高端装备的服役性能在很大程度上取决于构件的性能 航空航天高性能构件多服役于极端严苛环境中 具有超强承载 极端耐热 超轻量化和高可靠性等特性,对构件的材料、结构、工艺和性能等提出了严峻挑战[1G2].近年来,增材制造技术(亦称打印技术 正成为工程 制造 材料 光学等学科的研究热点,基于增材制造技术可实现复杂结构金属构件的材料 结构一体化净成形 为航空航天高性能构件的设计与制造提供了新的工艺技术途径.增材制造 ( 打 印)全球权威发展报告 “”指出[3],航空航天是增材制造技术研发与工业应用最有望获得突破的领域 增材制造已发展成为提升航空航天设计与制造能力的一项关键核心技术 其应用范围已从零部件级 飞机 卫星 高超飞行器 载人飞船的零部件打印 发展至整机级 发动机无人机 微 纳卫星整机打印 增材制造技术在航空航天领域的应用主要得益于其在轻量化高性能材料及结构一体化成形领域取得的显著效益.

增材制造是国内外科技强国竞相发展的一项关键核心技术 国家自然科学基金委员会 美国科学基金会 将增材制造认定为世纪制造技术的一项重大创新[4].“美国制造:国家增材制造创新研究院 年 德国工业 战略计划实施建议 年 将增材制造技术作为新一代革命性技术以及未来科研和产业发展的新增长点而加以培育和支持[5G6].中国政府在«中国制造 年 国家增材制造产业发展推进计划 年 年 国务院关于印发 十三五 国家战略性新兴产业发展规划的通知年 加强 从 到 基础研究工作方案年 等科技强国和制造强国战略行动纲领中前瞻性地布局了增材制造关键核心技术 打造及完善增材制造产业链 力求占领技术发展战略高地[7G8] 。

基于激光技术实现高熔点难加工金属、合金及金属基复合材料构件的直接成形 是增材制造技术研发领域最为热门的方向之一[9] 而基于激光与粉末的增材制造技术已形成两类典型成形工艺 并表现出两种不同的发展方向:一类是基于喷嘴自动送粉的激光熔化沉积 技术[10]或激光立体成形( )技术[11],它利用高能激光熔化同步供给的金属粉末,采用特制的喷嘴在基板上逐层沉积成形构件 沉积层厚度为毫米尺度 制造速度快 适合制造大型构件 这是该技术应用及发展的主要方向 此外 成形件通常需要进行后续精整加工,以达到结构控形及尺寸精度的要求.另一类是基于粉床自动铺粉的选区激光熔化( )技术或激光粉床熔融 技术 它利用高能激光熔化处于松散状态的粉末薄层(厚度通常为 $2 0 \sim 5 0 ~ \mu \mathrm { m }$ ),基于粉床逐层精细铺粉 激光逐层熔凝堆积的方式成形任意复杂形状的高致密度构件[12G13]. 技术成形精度高 对特殊复杂结构 如悬垂结构 薄壁结构 复杂曲面 空间点阵等 制造的适用程度高 其发展方向是实现中小型复杂构件直接精密净成形不论是面向大型金属构件的 技术 还是面向中小型精密金属构件的 技术 均为高性能复杂结构金属构件的低成本、短周期、净成形制造提供了一体化解决方案 在航空航天等领域具有广阔的应用及发展前景[14].对比金属激光增材制造技术的国内外发展历程及现状可知 德国 美国等国在激光增材制造的原创性工艺技术、核心光学部件(如激光器 振镜等 高性能金属粉末材料上有较深厚的研发积累 而我国的金属激光增材制造技术发展水平近年来显著提升,金属增材制造装备、材料、工艺、软件等朝着国产化、产品化、专业化方向不断推进,特别是在航空航天重大需求的牵引下 高性能大尺寸金属构件激光增材制造的工艺研发及应用水平已走在了国际前列

近年来 在国家航空航天重大需求和前沿科学探索的双重驱动下 金属构件激光增材制造研究在材料 结构 工艺 技术 性能 功能等多方面呈创新发展之势[15] 从航空航天领域日益增强的工程需求出发 面向极端严苛环境的航空航天构件的服役

性能要求不断提升 故要求构件的强度 韧性 刚度等力学性能指标显著提高 并要求构件具有防热 隔热 减振 抗辐射等特殊功能 只有通过创新发展增材制造的新材料、新结构、新工艺,才能有望获取颠覆性的性能和功能 满足国家航空航天领域重大工程的需求 基于前沿科学探索与发展角度 发表于Science的《金属的未来》（2011年)一文指出[16]：现代工业要求结构材料具有高的强度 断裂韧性及刚度 同时尽可能减重 即要求材料的比强度更高 在提高材料比强度的同时 不损害其韧性和塑性等性能 对提高材料的工程应用竞争力至关重要 同时Science论文预测指出，多材料（如具有可控增强结构的金属基复合材料)是解决传统金属材料比强度和比刚度低、耐蚀性差等劣势的重要途径[16G17].与前沿科学探索相一致,随着现代航空航天工业的快速发展 以铝 钛合金为代表的轻质高强合金 以基高温合金为代表的承载耐热合金,是各国新材料研发计划中重点发展的材料之一 也是激光增材制造中重要的应用材料[18].现代航空航天构件需同时满足轻量化 高性能 高可靠性 低成本等一系列苛刻要求,且构件的结构更为复杂、设计制造难度更大.通过创新和发展航空航天典型铝、钛、镍基构件激光增材制造控形与控性关键技术,既体现了选材上轻量化 高性能的发展方向 又凸显了增材制造技术本身精密化 净成形的发展趋势 可实现材料 结构 性能的一体化增材制造以及增材制造技术在航空航天上的重大工程应用

本文针对航空航天领域三类典型应用材料 即铝 钛 镍基合金及其金属基复合材料 四类典型结构 大型金属结构 复杂整体结构 轻量化点阵结构多功能仿生结构等 阐述了近年来国内外在面向激光增材制造的新材料制备、新结构设计、成形件控形与控性 高性能 多功能突破 航空航天领域典型应用等方面的研究进展 提出了高性能金属构件激光增材制造的宏 微观跨尺度形性协调机制 并就激光增材制造技术未来在材料、结构、工艺、性能等方面潜在的研究方向作一点思考与展望

# 面向激光增材制造的高性能金属材料

# 21 激光增材制造铝合金及铝基复合材料

对于激光增材制造而言 铝基材料是典型的难加工材料 这是由其特殊的物理性质 低密度 低激光吸收率 高热导率及易氧化等 决定的 从增材制造成形工艺角度看,铝合金的密度较小,粉体流动性

相对较差 在 成形粉床上铺放的均匀性较差或在 过程中粉末输运的连续性较差,故对激光增材制造装备中铺粉 送粉系统的精度及准确性要求较高[19G20].未熔化前,铝对 $\mathrm { C O _ { 2 } }$ 激光的初始吸收率仅为 $9 \%$ 而其热导率高达 $2 3 7 \mathrm { ~ W } / ( \mathrm { m } { \cdot } \mathrm { K } )$ 为铁的 倍 钛的 倍 通常的低功率 $\mathrm { C O _ { 2 } }$ 激光难以使铝粉体发生有效熔化[21] 即便使用短波长 高功率光纤或 激光使铝粉发生初始熔化 其高的热导率又将使输入热量急速传递而消耗掉 导致熔池温度降低 熔池内液相的黏度增加 同时 高温下铝熔体与氧具有很强的亲和力 而激光成形腔体内即便通过抽真空或通保护气体使氧含量降至 $1 0 \times$ $1 0 ^ { - 6 }$ 体积分数 以下 系统内残余的氧元素也会在熔体表面形成氧化膜 降低熔体的润湿性和铺展性进而将促进金属粉末 增材制造特有冶金缺陷———“球化”效应及成形件内部孔隙、裂纹等的发生 从而显著降低激光增材制造构件的成形性能[13G14] .

相对于钛基 镍基等金属材料对 和两种工艺表现出的广泛适用性 铝基材料激光增材制造的研究工作及应用验证较多集中在 工艺上 目前基于 成形的铝合金及铝基复合材料如表 所示.其中, 和 等合金具有良好的铸造性能和焊接性能,故对这类经历粉末熔化/凝固冶金热物理过程的增材制造工艺表现出了良好的成形性能 激光增材制造系合金的显微组织演变规律和调控机制较为一致 在激光非平衡快速凝固条件下 成形呈现为微细的富铝胞状组织 残余硅颗粒在晶界析出[22];经热处理后,显微组织将发生一定程度的粗化 硅组元从晶胞中继续析出并形成硅颗粒[22]. 成形 表现出与 相似的显微组织特征及演变规律[23] 需要指出的是 析出硬化 $\mathrm { A l S i 1 0 M g }$ 合金在 激光快速凝固过程中并没有析出 $\mathrm { M g } _ { 2 } \mathrm { S i }$ 沉淀相 但细化的亚微米胞状组织仍为激光成形件提供了较高的强度[24] 激光增材制造工艺参数(如激光光斑尺寸、激光功率、扫描速度 扫描间距 铺粉厚度等 及扫描策略 成形方向 成形件布局方式等均可显著影响构件的成形质量、显微组织及最终的力学性能.为综合评估诸多工艺参数的耦合作用 可通过 激光线能量密度 $\langle \lambda = P / v$ 综合 激光功率 $P$ 和 扫描速率 $\boldsymbol { v }$ 的影响 且可通过 激光体能量密度 $( \varepsilon = P / ( v h d ) )$ 进一步耦合 扫描间距 $h$ 和 铺粉厚度 $d$ 的影响 分

别用以调控 线成形质量 和 体成形质量 为金属构件 激光增材制造的精确化、稳定化控制提供关键工艺参数指标 并为激光成形件内部显微组织 冶金缺陷 残余应力及成形性能的 由线及体 的立体控制提供关键方法及科学机理[13].小组[25]研究了 工艺参数对 $\mathrm { A l S i 1 0 M g }$ 致密化行为的影响规律,发现采用较高的激光功率、较低的激光扫描速度和较小的扫描间距可有效减少或消除成形件内部的孔隙,且 $\mathrm { A l S i 1 0 M g }$ 合金获得良好成形性能所需的体能量密度阈值在 $6 0 \sim$ $7 5 \ \mathrm { J / m m ^ { 3 } }$ 之间 等[24]学者在 激光扫描策略优化的研究中发现 当采用岛状扫描策略进行

成形时 合金的晶体织构明显减弱 沿着成形方向形成较弱的 立方织构 成形件各方向的拉伸强度主要受织构的影响 表现为各向同性 然而成形件的韧性却表现为各向异性,这是由于微观组织的各向异性使得裂纹通常沿着熔池边界形成故平行于扫描方向的延伸率更高[26] 减小扫描路径长度,可降低相邻熔道间的热量损耗,热量积累更均匀 温度梯度减小 可降低激光成形件的残余应力. 等[27] 研 究 了 扫 描 策 略 对 成 形力学性能的影响规律 发现岛状扫描成形试样的抗拉强度和延伸率高于相同工艺参数下线性扫描成形试样.


表 激光增材制造铝合金及其复合材料的力学性能



Table 1Mechanical properties of aluminum alloy and its composites prepared by laser aditive manufacturing


<table><tr><td>Material</td><td>Forming process</td><td>Heat treatment</td><td>Tensile strength /MPa</td><td>Elongation /%</td><td>Ref.</td></tr><tr><td rowspan="2">AlSi10Mg</td><td>SLM</td><td></td><td>396±8</td><td>3.47±0.6</td><td>[28]</td></tr><tr><td>SLM</td><td>450 °C/2 h</td><td>282.36±6.1</td><td>13.4±0.51</td><td>[29]</td></tr><tr><td rowspan="2">AlSi12</td><td>SLM</td><td></td><td>380</td><td>3</td><td>[22]</td></tr><tr><td>SLM</td><td></td><td>400±29</td><td>4</td><td>[30]</td></tr><tr><td rowspan="2">Al-Cu-Mg</td><td>SLM</td><td></td><td>402</td><td>6±1.4</td><td>[31]</td></tr><tr><td>SLM</td><td>T6</td><td>455±10</td><td>6.2±1.8</td><td>[32]</td></tr><tr><td rowspan="2">Al-Mg-Sc-Zr</td><td>SLM</td><td></td><td>427±8</td><td>17.2-20.2</td><td>[33]</td></tr><tr><td>SLM</td><td>350 °C/2 h</td><td>515±16</td><td>24</td><td>[33]</td></tr><tr><td rowspan="2">Al-Zn</td><td>SLM</td><td></td><td>203±12</td><td>0.5±0.2</td><td>[34]</td></tr><tr><td>SLM</td><td>T6</td><td>206±25.7</td><td>0.4</td><td>[34]</td></tr><tr><td>AlSi10Mg-CNTs</td><td>SLM</td><td></td><td>499</td><td>7.6</td><td>[35]</td></tr><tr><td>AlSi10Mg</td><td>SLM</td><td></td><td>315</td><td>7.3</td><td>[36]</td></tr><tr><td>AlZnMgCu+Zr</td><td>SLM</td><td>T6</td><td>383-417</td><td>3.8-5.4</td><td>[36]</td></tr><tr><td>AlSi10Mg-TiC</td><td>SLM</td><td></td><td>486</td><td>10.9</td><td>[37]</td></tr><tr><td>AlSi10Mg-TiB2</td><td>SLM</td><td></td><td>530</td><td>15.5</td><td>[38]</td></tr></table>

如表 所示 系合金因其铸造铝合金的材料本质 虽然采用经过优化的激光增材制造工艺进行制备 但抗拉强度很难突破 $4 0 0 \ \mathrm { M P a }$ 从而限制了其在航空航天等领域服役性能要求更高的承力构件上的使用.为进一步获得更高的力学性能,近年来、 和 等铝合金体系也被用作成形材料,但这类铝合金中较高的合金元素含量和较宽的冷却凝固温度范围 使得沉淀强化合金在激光增材制造过程中易形成裂纹甚至发生开裂;且相对于铝元素 镁和锂等合金元素更易在高能激光的高温作用下发生气化蒸发 从而影响成形件的成分稳定性及力学性能 研究小组[31]发现 激光体能量密度对 $\mathrm { A l - C u - M g \left( 2 0 2 4 \right. }$ 铝合金 致密化行为具有显著影响 当激光体能量密度高于$3 4 0 \mathrm { ~ J / m m ^ { 3 } }$ 这一阈值时,可获得无缺陷、无裂纹的高致密度(相对密度为 $9 9 . 8 \%$ )成形件.激光成形显微

组织由微细过饱和的胞状晶 树枝晶复合结构组成在细晶强化机制和固溶强化机制的协同作用下 成形件的抗拉强度可达 $4 0 2 \ \mathrm { \ M P a }$ 屈服强度可达$2 7 6 ~ \mathrm { M P a }$ . 铝合金等高强铝合金较难通过激光增材制造工艺获得预期的高性能 这主要是由于该材料的成分和物性参数并非是专门为激光增材制造设计的.因此,对于激光增材制造高强铝合金而言 成分 物性参数 相变的设计及调控尤为重要近年来,人们设计了专用面向激光增材制造的稀土元素钪改性增强的 ${ \mathrm { A l - M g - S c { \mathrm { - } } Z r } }$ 合金粉末,其激光成形件的力学性能有望获得突破性提升[33]成形 ${ \mathrm { A l - M g - S c { \mathrm { - } } Z r } }$ 合金直接沉积态试件的组织呈典型的 双 峰 晶 粒 分 布 在 熔 池 边 界 处 以 初 生$\mathrm { A l _ { 3 } } \left( \mathrm { S c } , 2 \mathrm { r } \right)$ 相和细小的 氧化物作为形核点形成等轴晶区;在熔池中部形成沿温度梯度生长的柱状晶区[39].激光增材制造 ${ \mathrm { A l - M g - S c { \mathrm { - } } Z r } }$ 合金力

学性能的跃升需辅以适当的后续热处理工艺 经$3 2 5 \mathrm { ~ \textdegree ~ } / 4 \mathrm { ~ h ~ }$ 时效处理后, 成形 ${ \mathrm { A l - M g - S c { \mathrm { - } } Z r } }$ 合金中的晶粒无明显粗化现象 其基体内可原位析出尺寸为 $5 \sim 1 0 ~ \mathrm { \ n m }$ 的二次 $\mathrm { A l } _ { 3 }$ $\mathrm { A l _ { 3 } } \left( \mathrm { S c } , \mathrm { Z r } \right)$ )相,该析出相与基体保持共格界面 可有效钉扎位错 具有显著的纳米弥散强化效应 可显著提升成形件的综合力学性 能 抗 拉 强 度 高 于 延 伸 率 超 过$10 \% ^ { \ [ 3 3 ] }$ ).

制备铝基复合材料是铝合金强韧化的重要途径 铝基复合材料兼具轻合金与陶瓷 纤维等增强体的优良特性 具有高的比强度 比模量及体积稳定性 并具有耐高温 抗磨损及抗氧化等优异的性能以及材料可设计性[40].激光增材制造铝基复合材料在选材上突出“多相材料可设计性”,在增材制造工艺上强调 高可控性 在使用成效上则凸显 高性能 多功能 这也代表了增材制造技术的重要发展方向[41] 纳米陶瓷增强和原位陶瓷增强可有效改善陶瓷 金属界面的润湿性及结合性 抑制界面上的微观孔隙及裂纹,提升激光成形件的力学性能.笔者研究团队基于 过程中高能激光对纳米陶瓷微粒完全熔化及润湿的成形机制 实现了四类陶瓷

(包括 、 碳化物[37,42], $\mathrm { T i B _ { 2 } }$ 硼化物[43],氮化物[44], $\mathrm { { A l } _ { 2 } \mathrm { { O } _ { 3 } } }$ 氧化物[45])、两类增强方式(包括纳米弥散增强和原位析出增强 的铝基复合材料的激光增材制造 发现了高能激光辐照特有的加热方式(具有逐点逐行区域化扫描特征)、能量特点(瞬态升温可达 $5 0 0 0 ~ ^ { \circ } \mathrm { C }$ 以上)及冶金机制(激光快速凝固速率高达 $1 0 ^ { 6 } ~ \mathrm { K / s } ,$ 可使铝基复合材料的纳米 原位陶瓷增强相具有环状[37,44] 条带状[42] 层片状[42,45]等新颖的微观结构 如图 所示 这些新颖的微观结构显著区别于传统铸造或粉末冶金铝基复合材料的颗粒状增强结构 揭示了激光增材制造过程中高度非平衡熔池内的 流 温度场速度场、溶质场等冶金热力学和动力学行为对纳米/原位陶瓷增强相形成 晶体生长和空间分布起决定性作用[44];发现了激光作用下形成的具有独特显微组织及分布的纳米 原位陶瓷增强相与铝基体间具有共格界面且两相原子匹配性强,在纳米/原位陶瓷增强相的作用下 铝基体可发生显著的等轴晶化及晶粒细化(如图 ()所示),基于增强相与基体相的显微组织调控可使激光增材制造铝基复合材料构件的强度和断裂韧性获得协同提升

![image](https://cdn-mineru.openxlab.org.cn/result/2026-03-24/114b746c-872f-4702-9115-8cb5c96b8f50/b1157dbb3193ee63e20b115f2cfdbd795a1ed1f0fcf3d56c224285afee32c778.jpg)


![image](https://cdn-mineru.openxlab.org.cn/result/2026-03-24/114b746c-872f-4702-9115-8cb5c96b8f50/848e03a9acfdfb9102659f9a0abd99d6c4b85c846e89575b4cdf053c3c8747d3.jpg)


![image](https://cdn-mineru.openxlab.org.cn/result/2026-03-24/114b746c-872f-4702-9115-8cb5c96b8f50/c6498d482f2ad465f4505e2dbe481f78fc99a136887e4232ed0754281c406a68.jpg)


图 激光增材制造铝基纳米 原位复合材料的显微组织调控 环状 纳米增强相[37]


()条带状 $\mathrm { { A l } _ { 4 } \mathrm { { S i C } _ { 4 } } }$ 原位增强相[42];() $\mathrm { T i B _ { 2 } }$ 增强作用下铝基体细化的等轴晶组织[43]



Fi敭1 MicrostructurecontrolofAlGbasednano inGsitu com osite rocessedb laseradditivemanufacturin 敭 a RinGstructuredTiCreinforcingphase 37 b stripGstructuredinGsitu $\mathrm { { A l } _ { 4 } \mathrm { { S i C } _ { 4 } } }$ reinforcingphase 42 c fineequiaxedstructure of Al-matrix with $\mathrm { T i B _ { 2 } }$ reinforcement[43]


对于不可焊 系和 系铝合金等激光增材制造裂纹敏感性特别强的材料 纳米颗粒改性和增强的策略是显微组织改善的良策 可改善激光增材制造试件的成形性能和力学性能 对于 系和 系铝合金来说,在 激光快速凝固过程中,溶质易在凝固界面附近的熔体中偏析 引起显著的成分过冷 凝固组织易呈树枝状晶长大 并在凝固组织间形成较长的液相通道 当凝固温度进一步降低时 液相凝固收缩产生孔隙、裂纹甚至热撕裂. 等[36]学者在 Nature 上发文指出 他们通过纳米颗粒改性增强的策略解决了上述问题 他们根据结晶学信息选

择纳米锆粒子作为成核剂,然后通过静电附着将其组装到 和 系铝合金粉末颗粒表面,最后采用 技术成形 他们发现 在激光熔池中锆颗粒与铝基体发生反应生成的 $\mathrm { { A l } _ { 3 } { Z r } }$ ,提供了大量低能量势垒非均质形核位点,促进了微细等轴晶的形成 从而降低了凝固收缩应力的影响 获得了具有均匀等轴晶组织 无裂纹且强度高的铝基构件 如图所示 此外 航空航天等极端严苛的服役环境对铝合金构件的强度 韧性 模量 刚度等性能指标提出了严格要求 因此 高体积分数的陶瓷增强铝基复合材料的制备具有重要的工程应用价值 Nature

Communications报道了Lin等[46]学者在制备纳米增强铝基复合材料方面的工作,他们首先制备了具有高体积分数 最高可达 $3 5 \%$ 的纳米 增强铝基纳米复合粉末,然后利用 工艺实现了块体铝基复合材料的制备 成形件的屈服强度高达

$1 0 0 0 ~ \mathrm { M P a }$ 塑性超过 $10 \%$ 杨氏模量约为 $2 0 0 \ \mathrm { G P a }$ ，这是目前结构金属材料中比杨氏模量、比屈服强度最高的材料 这些性能的提升主要归因于高密度分散的纳米增强颗粒、纳米颗粒与铝基体间的强界面结合以及激光作用下形成的超细晶粒

![image](https://cdn-mineru.openxlab.org.cn/result/2026-03-24/114b746c-872f-4702-9115-8cb5c96b8f50/2b779eea918b153e14882ffcc847d702a8216c0f615f6cee22c01d0b697329d3.jpg)



图 铝合金的 增材制造 基于纳米颗粒改性实现柱状树枝晶向微细等轴晶转变及裂纹抑制[36]



Fig.2 Selective laser melting (SLM) additive manufacturing of 7075 aluminum alloy:transformation of columnar dendrites to fine equiaxed crystals and atendant crack suppression via nano-particle modification[36]


# 22 激光增材制造钛合金及钛基复合材料

钛基材料因具有优异的比强度、耐蚀性和生物相容性而被广泛应用于航空航天、生物医疗、食品化工等领域 是激光增材制造经常采用的金属材料目前激光增材制造钛基合金的挑战在于 激光增材制造成形完全致密的复杂结构钛基构件尚存在难度 成形过程中构件易产生气孔 裂纹及表面球化等加工缺陷[47] 这些加工缺陷往往会成为绝热剪切带和裂纹萌生源,降低成形件的力学性能和服役性能.激光增材制造过程中极大的冷却速度 $\mathrm { . 1 0 ^ { 3 } \sim }$ $1 0 ^ { 8 } ~ \mathrm { K / s ^ { [ 4 8 ] } }$ )和温度梯度将诱发马氏体相变,使构件内部产生较大的残余应力 随着加工层数增加 残余应力逐渐增大,从而导致热裂纹形成,并且成形件易发生翘曲 这种加工缺陷积累至一定程度时会导致成形件发生开裂 并严重降低零件的塑性和韧性[49]在激光加工过程中 热流主要沿着平行于增材制造的方向传导 导致体心立方 结构的初生 $\beta$ -Ti相沿散热方向 $\langle 0 0 1 \rangle _ { \beta }$ 择优生长 并具有很强的外延生长倾向 易形成粗大的柱状晶组织 从而导致构件的显微组织和力学性能具有很强的各向异性[50]

钛基材料对 和 两类激光增材制造

工艺均表现出了较强的适用性.目前用于激光增材制造的钛合金主要集中在工业纯钛( )及等传统钛基材料上.激光增材制造构件的显微组织调控是其力学性能提升的基础 且与激光工艺参数密切相关 基于 工艺成形 时 若采用较低的激光线能量密度 熔池熔体在凝固过程中会发生 向 $\alpha$ 的转变 从而导致组织呈较为粗大的板条状结构 随着激光线能量密度增加 熔池凝固过程中较大的过冷度导致 $\beta$ 向马氏体 $\alpha ^ { \prime }$ 发生转变 此时成形组织呈显著细化的针状结构[51G52]成形 构件的显微组织通常为细小的针状马氏体 在增材制造方向上 初生 $\beta$ 晶粒以柱状晶外延生长,柱状晶的长度可达 $1 0 0 ~ \mu \mathrm { { m } }$ ,远大于每层的铺粉厚度(通常设为 $3 0 ~ \mu \mathrm { { m } }$ );柱状晶的宽度与熔道宽度相当,随着激光能量密度的增加,熔道宽度增大,导致柱状初生 $\beta$ 晶粒粗化[53].等[54]学者发现,通过优化增材制造工艺参数,可将过程中形成的脆性马氏体相 $\alpha ^ { ' }$ 转化成具有更高韧性的 $( \alpha + \beta )$ ) 组织,从而可以省去后续的热处理.当增材制造层厚设为 $3 0 ~ \mu \mathrm { { m } }$ 时,熔池内部较大的温度梯度及冷却速度 使得凝固组织为马氏体

$\alpha ^ { \prime }$ ;随着层厚增加至 $6 0 ~ \mu \mathrm { { m } }$ 或 $9 0 ~ \mu \mathrm { { m } }$ ,通过调控激光焦距可使 $\alpha ^ { ' }$ 发生分解,随后转变为细化的层状 $( \alpha + \beta ) \mathrm { - T i }$ 组织 有效提升 成形 构件的综合力学性能. 成形的 构件通常表现出与 工艺成形构件相似的显微组织特征,凝固组织为柱状初生 $\beta$ 晶粒 在凝固过程中 初生$\beta \cdot$ 晶粒沿增材制造方向穿过若干加工层发生外延生长 柱状晶的长度通常为 $1 . 5 \sim 1 0 \ \mathrm { m m }$ 同时在初生 $\beta$ 柱状晶边界上可观察到 $\alpha ^ { . }$ 的晶界[55] 通常情况下 成形的 凝固组织不均匀 在靠近基板位置处 熔池的冷却速度较大 会生成较细小的层片状 $\alpha ^ { . }$ 组织及板条状 $\alpha ^ { ' }$ 马氏体组织 在

构件顶部位置 冷却速度较小 凝固组织为 $\alpha + \beta$ 层状双相组织;构件中部位置因受到持续的热影响作用 铝元素及钒元素易向 $\alpha ^ { . }$ 及 内部偏析 导致成形组织不均匀,且晶粒较粗大,易产生加工缺陷[55].可见,激光增材制造虽涉及一系列复杂的工艺参数 但也为构件显微组织与力学性能的设计和调控提供了可能.表 所示为不同激光增材制造工艺及后处理工艺条件下钛合金的力学性能.可见,激光增材制造钛合金构件的力学性能与显微组织具有直接关系 而组织演变又受控于工艺 故高性能构件激光增材制造需要建立材料 组织 工艺 性能的一体化调控理论及方法.


表 激光增材制造钛及钛合金的力学性能



Table 2Mechanical properties of titanium and titanium alloy prepared by laser additive manufacturing


<table><tr><td>Material</td><td>Forming process</td><td>Heat treatment</td><td>Microstructure</td><td>Tensile strength /MPa</td><td>Elongation /%</td><td>Ref.</td></tr><tr><td>CP-Ti</td><td>SLM</td><td></td><td>α</td><td>757±12</td><td>19.5±1.8</td><td>[52]</td></tr><tr><td>CP-Ti</td><td>LMD</td><td></td><td>α+β</td><td>585</td><td>19</td><td>[56]</td></tr><tr><td>Ti-6Al-4V</td><td>SLM</td><td></td><td>α&#x27;</td><td>1140±10</td><td>8.2±0.3</td><td>[57]</td></tr><tr><td>Ti-6Al-4V</td><td>SLM</td><td>Stress relieving thermal treatment</td><td>α+β+α&#x27;</td><td>1046±6</td><td>9.5±1</td><td>[58]</td></tr><tr><td>Ti-6Al-4V</td><td>SLM</td><td>Hot isostatic pressing (920 °C/4 h)</td><td>α+β</td><td>1040±30</td><td>12.5±0.5</td><td>[59]</td></tr><tr><td>Ti-6Al-4V</td><td>SLM</td><td>In-situ annealing</td><td>Refined α+β</td><td>1240</td><td>11.5</td><td>[54]</td></tr><tr><td>Ti-6Al-4V</td><td>LMD</td><td></td><td>Needlelike α&#x27;</td><td>1099±2</td><td>4.9±0.1</td><td>[60]</td></tr><tr><td>Ti-13Nb-13Zr</td><td>SLM</td><td></td><td>Primary β</td><td>1020±15</td><td>6.5±0.3</td><td>[61]</td></tr><tr><td>Ti-5Al-2.5Sn</td><td>SLM</td><td></td><td>Needlelike α&#x27;</td><td>1173</td><td>7.7</td><td>[62]</td></tr><tr><td>Ti-15Ta-xZr</td><td>SLM</td><td></td><td>α+β</td><td>960±32</td><td>18±1.9</td><td>[63]</td></tr><tr><td>Ti-5Al-5V-5Mo-3Cr</td><td>SLM</td><td></td><td>Primary β</td><td>800</td><td>14</td><td>[64]</td></tr><tr><td>Ti-6.5Al-3.5Mo-1.5Zr-0.3Si</td><td>LMD</td><td></td><td>α</td><td>1101±9</td><td>10.2±2.2</td><td>[65]</td></tr><tr><td>Ti6Al4V-xB</td><td>LMD</td><td></td><td>Primary β</td><td>1108</td><td>9</td><td>[66]</td></tr></table>

由于激光增材制造过程中熔池的冷却速度较快 且沿着增材制造方向具有较大的温度梯度 故而钛合金的凝固组织往往呈柱状晶结构 导致了成形件力学性能的各向异性.为改善钛合金激光增材制造过程中产生的各向异性,可从材料设计和工艺优化两方面加以改进 Nature 报道了 等[67]学者研发的可用于激光增材制造的新型 合金这类合金可在激光快速凝固过程中获得细小等轴的初生 $\beta \cdot$ 晶粒 如图 所示 且成形件内部没有明显的孔隙及裂纹,在增材制造方向上具有很高的化学成分均匀性 相比如图 所示的激光增材制造 的凝固组织, $\mathrm { T i - } 8 . 5 \mathrm { C u }$ 合金中的初生 $\beta$ -Ti晶粒得到了显著细化,平均晶粒尺寸降至 $9 . 6 ~ \mu \mathrm { m }$ .晶粒细化的主要原因是铜原子固溶在 $\beta$ 基体中显著扩大了凝固过程中固液前沿的成分过冷区 且

随着铜在钛中的含量增加 晶粒细化效应更加显著当铜的加入量为 $3 . 5 \%$ 质量分数 时 未经热处理的成形样具有较高的抗拉强度和延伸率 抗拉强度和延伸率分别为 $( 8 6 7 \pm 8 )$ ) 和 $( 1 4 . 9 \pm 1 . 9 ) \%$ .Nature Communications 刊发了 Barriobero-Vila等[68]学者研发新型 合金的论文 该文阐明了$\alpha$ 相稳定元素镧对钛合金相变过程及晶粒生长的作用机制 在钛中加入质量分数为 $2 \%$ 的镧可使钛合金在凝固过程中发生包晶 包析及共析反应 $( \mathrm { L } 1 + \beta$ $ \mathrm { L a } \mathrm { - b c c } , \mathrm { L a } \mathrm { - b c c } + \beta  \alpha , \mathrm { L a } \mathrm { - b c c }  \mathrm { L a } \mathrm { - f c c } + \alpha )$ 同时在固 液前沿产生了较大的成分过冷 促进了细小等轴晶的形成.通过包晶反应形成的 与原始 $\beta -$ 不具有严格的取向关系 可使 合金构件的各向异性显著降低 从激光增材制造金属构件的显微组织调控规律来看,晶粒的等轴化和均匀化有利

![image](https://cdn-mineru.openxlab.org.cn/result/2026-03-24/114b746c-872f-4702-9115-8cb5c96b8f50/6f160fc74155fff585281bdf8c4da1707c5fff5ba437e30646046a5831189377.jpg)



图 激光增材制造 合金与 $\mathrm { T i } { - } 8 . 5 \mathrm { C u }$ 合金显微组织的对比[67] 合金呈粗大的柱状晶组织合金呈细小的完全等轴晶组织



Fig.3 Comparison of microstructures between TC4 alloy and $\mathrm { T i } { - } 8 . 5 \mathrm { C u }$ alloy processed by laser additive manufacturing[67].（a） TC4 alloy showing coarse columnar grain structure；（b）Ti-8.5Cu alloy showing fine and fully equiaxed grain structure


于提升成形件的力学性能 而这也可通过在激光增材制造工艺中施加复合能场来实现. 研究小组[69]通过在 构件 过程中复合 $2 0 ~ \mathrm { k H z }$ 的高频超声振动,使显微组织从柱状晶完全转变为粒径约为 $1 0 0 ~ \mu \mathrm { { m } }$ 的细小等轴晶,如图 所示.在复合能场辅助下成形的 构件的屈服强度和抗拉强度均比直接采用 成形的构件提高了约$12 \%$ 且这种基于复合能场改善显微组织和力学性

![image](https://cdn-mineru.openxlab.org.cn/result/2026-03-24/114b746c-872f-4702-9115-8cb5c96b8f50/f6117731a5275f1ed5621aad88ba58e0fb7ab5b31e6947c4dbd52a6f1a975dc0.jpg)


能的方法 对于 等镍基高温合金材料也同样适用.

除了上述基于合金化的思路来研发激光增材制造新型钛合金外 制备陶瓷增强钛基复合材料也是提升钛基构件力学性能的重要手段 钛具有很强的化学活性,激光增材制造过程中钛组元易与其他组元发生原位化学反应 显著增大了激光成形材料物相和组织的调控难度 故对于钛基复合材料陶瓷增强相的选择上需慎重 在众多的陶瓷材料中及 $\mathrm { T i B _ { 2 } }$ 被认为是最适合用于钛基复合材料的陶瓷增强相 它们具有与钛合金相近的密度及热膨胀系数 且具有较高的物理化学稳定性 可与钛合金形成良好的物理化学兼容性 等[70] 学者研究了成形 复合材料凝固组织与工艺参数之间的内在关系后发现 当激光功率为以及 陶瓷添加量为 $10 \%$ 体积分数 时 凝固组织中会出现初生球状 共晶 及共晶球状随着激光功率增大 凝固组织中开始出现细小的初生枝晶 随着激光功率进一步增至 $3 0 0 ~ \mathrm { ~ W ~ }$ ，这些初生枝晶长大 且数量增多 这种显微组织演变的主要原因是 增强相在不同激光功率下的熔化程度不同 随着激光功率增大 增强相的熔化程度增大 更多的碳原子溶解在熔池中 当熔池中的碳原子含量增至一定程度时,初生枝晶 开始形成并附着在初生球状 上 初生 的产生需要消耗一定的碳原子,导致凝固组织中共晶碳化物的含量降低.不同形态的 与钛基体的结合能力不同,从而导致了不同的力学性能.当加入 $1 5 \%$ 体积分数 的 时 成形复合材料的抗压强度可达 $1 4 5 0 ~ \mathrm { M P a }$ ,断裂应变超

![image](https://cdn-mineru.openxlab.org.cn/result/2026-03-24/114b746c-872f-4702-9115-8cb5c96b8f50/97a76efd31f893e313cdb99e7cf295da573f62e0652d61b21d02af4c7d809098.jpg)



图 超声复合激光增材制造 合金的显微组织调控[69] 激光熔化沉积复合高频超声振动工艺示意图常规激光熔化沉积 合金的粗大柱状晶组织 超声复合激光增材制造 合金的细小等轴晶组织



Fi敭4 MicrostructurecontrolofTC4allo rocessedb laseradditive manufacturin combined with hihGintensitultrasound [69].(a） Schematic of laser melting deposition processcombined with high-intensity ultrasound;(b)conventional laser melting deposition TC4 ally showing large columnar grains；（c）ultrasound combined laseradditive manufacturing TC4 alloy showing fine equiaxed grains


过 $13 \%$ 笔者研究团队[71G72]基于粉体完全熔化机制采用 工艺成形了纳米 增强钛基复合材料 研究后发现 纳米颗粒经激光熔化及凝固析出后 形成了均匀分布的纳米层片状增强结构 并 可 在 较 宽 的 激 光 线 能 量 密 度 $( 0 , 2 5 \sim$ $1 . 0 \mathrm { ~ k J / m } \rangle$ 下保持这种新颖的纳米增强结构 从而使激光增材制造构件具有优异的摩擦磨损性能(摩 擦 因 数 低 至 ,磨 损 率 低 至 $2 , 8 \ \times$ $1 0 ^ { - 1 6 } \ \mathrm { m } ^ { 3 } \bullet \mathrm { N } ^ { - 1 } \bullet \mathrm { m } ^ { - 1 }$ );随着激光能量密度进一步提高 层片状纳米 晶粒长大 甚至发生枝晶生长而失去纳米结构,导致激光成形件的摩擦磨损性能显著降低. 等[73]学者研究了 $\mathrm { T i B _ { 2 } }$ 增强相对 成形钛基复合材料显微组织及力学性能的影响规律,发现: $\mathrm { T i B _ { 2 } }$ 在 成形过程中完全溶解于熔池中 并在后续凝固过程中以纳米级的形式析出 形成新颖的 纳米复合材料 同时 部分硼原子固溶在层片状 $\alpha ^ { \cdot }$ 中 起到了细化晶粒的作用 当加入体积分数为 $8 . 3 5 \%$ 的 时成 形 $\mathrm { T i B _ { 2 } - T i }$ 复 合 材 料 的 抗 压 强 度 可 达$1 6 3 6 ~ \mathrm { M P a }$ 断裂应变超过 $17 \%$ 可见 激光增材制造特有的高能量输入 瞬间高温及超快熔化凝固过程,为钛基复合材料增强体、基体的物相与组织调控提供了热力学和动力学条件 并可使激光增材制造构件具有显著区别于铸造和粉末冶金等工艺制备的构件的显微组织及力学性能

# 23 激光增材制造镍基高温合金及其复合材料

镍基高温合金自身含有较多的合金元素 其在激光增材制造过程中普遍存在裂纹敏感性强 元素偏析严重、显微组织各向异性显著、力学性能可控性差等问题[74].一方面,镍基合金中亲氧能力较强的铬 铝元素易在高温作用下与成形气氛中的氧元素发生作用,形成微细氧化物夹渣,然其与基体界面间的润湿性较差 从而导致裂纹产生并降低力学性能另一方面 碳 铌 钼等元素易在晶界聚集 显著增加低熔点共晶相的含量 加剧了热影响区热裂纹的形成.此外,各类晶界析出物会消耗镍基体中的强化相形成元素 显著降低激光增材制造镍基构件的力学性能

当前 镍基高温合金激光增材制造主要集中在 系列合金上 其中沉淀强化型和固溶强化型 的可焊接性强 亦适用于基于粉末熔化 凝固冶金过程的激光增材制造工艺 激光增材制造 系列合金的组织在成形方向上为明显的柱状晶,具有较强的成形

方向‹ ›织构,而在水平方向则呈胞状组织;而且,合金易在晶界析出碳化物、 等脆性相.因此 激光增材制造镍基高温合金的显微组织调控主要是通过优化工艺参数进而改变熔池的温度梯度、凝固速度和冷却速率来实现的,然后结合后续的热处理工艺来实现晶粒形状、尺寸以及析出相形态 含量及分布的调控 此外 采用优化的激光扫描策略也可改变晶粒的生长织构,获得高强韧镍基合金材料[75].激光增材制造镍基高温合金工艺优化机制的相关研究表明[76G77]:高的扫描速度和低的激光功率会导致较低的激光能量输入故熔池熔体的黏度及润湿性较差,未熔颗粒及不规则孔隙较多,成形件表面球化缺陷也较严重;随着扫描速度减小及激光功率增大,熔体的流动性及润湿性提高,熔体铺展均匀,成形质量提升;过高的激光能量密度会增大熔体的不稳定性,易产生气孔及裂纹等缺陷,影响构件的力学性能.等[78]学者研究了激光扫描策略对 晶粒形态及织构的影响规律,发现扫描策略可以改变热流及晶粒的生长方向:进行单一线性扫描时,层与层间的热流方向相似,易形成定向柱状组织;而在层间旋转 $9 0 ^ { \circ }$ 扫描时,热流方向不断旋转,晶粒生长竞争机制显著加强,可以获得较强的立方织构 热处理可在一定程度溶解拓扑密排相 相 $\sigma$ 相等 及碳化物等析出相 提高 $\gamma ^ { \prime }$ 及 $\gamma ^ { \prime \prime }$ 强化相的含量,提升材料的力学性能. 等[79]学者发现成形 经均匀化热处理可有效减少元素偏析 消除 相 使组织更均匀 等[80]学者针对 成形 的热处理工艺进行优化后发现:在 $1 0 5 0 ~ \mathrm { ~ \textdegree C }$ 保温 $1 5 ~ \mathrm { m i n }$ 可以使相由不规则的长条状转变为细小的颗粒状,且随着保温时间延长, 含量增多;长条状 相易成为裂纹源,同时会使强化相 $\gamma ^ { \prime \prime }$ 分布不均匀,而细小的颗粒可随基体一起变形,并起到强化作用,使试件的抗拉强度达到 $1 3 4 1 ~ \mathrm { M P a }$ 延伸率达到$1 9 . 1 \%$ .此 外,基 于 高 温 高 压 处 理 的 热 等 静 压技术可以消除激光增材制造镍基高温合金构件中的残余孔隙,抑制裂纹萌生及扩展,进而提高成形件的力学性能 由表 可知 热处理可实现激光增材制造镍基高温合金的强化,但会在定程度上牺牲材料的韧性 同时 后处理需要合理调控加热温度 保温时间 冷却介质及热等静压的压力等参数 成本较高 工艺较复杂 缺陷形成概率也较大.


表 激光增材制造镍基高温合金及其复合材料的力学性能



Table 3Mechanical properties of nickle-based superallys and their composites prepared by laseradditive manufacturing


<table><tr><td>Material</td><td>Forming process</td><td>Thermal treatment</td><td>Tensile strength /MPa</td><td>Elongation /%</td><td>Ref.</td></tr><tr><td rowspan="4">Inconel 718</td><td rowspan="2">SLM</td><td rowspan="2">980 °C/1 h+720 °C/8 h+620 °C/8 h</td><td>1117</td><td>16</td><td>[81]</td></tr><tr><td>1371</td><td>12.3</td><td>[82]</td></tr><tr><td rowspan="2">LMD</td><td rowspan="2">1150 °C/1 h</td><td>953</td><td>27</td><td>[83]</td></tr><tr><td>1334</td><td>34.1</td><td>[83]</td></tr><tr><td rowspan="4">Inconel 625</td><td rowspan="2">SLM</td><td rowspan="2">1100 °C/1 h</td><td>955±6</td><td>41±1</td><td>[84]</td></tr><tr><td>886±11</td><td>56±5</td><td>[84]</td></tr><tr><td rowspan="2">LMD</td><td rowspan="2">900 °C/1 h</td><td>715</td><td>47</td><td>[85]</td></tr><tr><td>750</td><td>40</td><td>[85]</td></tr><tr><td rowspan="3">Inconel 738LC</td><td>SLM</td><td rowspan="7">HIP (100 MPa/1175 °C/4 h)</td><td>1010±10</td><td>1.6±0.2</td><td>[86]</td></tr><tr><td rowspan="2">LMD</td><td>1100</td><td>3.9</td><td>[86]</td></tr><tr><td>1074</td><td>10.8</td><td>[87]</td></tr><tr><td>Hastelloy-X</td><td>SLM</td><td>790</td><td>27</td><td>[88]</td></tr><tr><td>K418</td><td>SLM</td><td>1072±38.6</td><td>11.27±2.14</td><td>[89]</td></tr><tr><td>CM247LC</td><td>SLM</td><td>1050</td><td>7.5</td><td>[90]</td></tr><tr><td>Inconel 718-WC</td><td>SLM</td><td>1464.6</td><td>19.74</td><td>[91]</td></tr><tr><td rowspan="2">Inconel 718-TiC</td><td rowspan="2">SLM</td><td rowspan="5">1070 °C/1 h+720 °C/8 h+620 °C/8 h</td><td>1029</td><td>12.32</td><td>[92]</td></tr><tr><td>1380.86</td><td>9.08</td><td>[92]</td></tr><tr><td>K418-graphene</td><td>SLM</td><td>1200</td><td>10.3</td><td>[93]</td></tr><tr><td>Inconel 625-graphene</td><td>LMD</td><td>969.89±38</td><td>13.36±0.73</td><td>[94]</td></tr><tr><td>Inconel 625-CNTs</td><td>LMD</td><td>1005.55±11.1</td><td>21.44±2.8</td><td>[94]</td></tr></table>

制备陶瓷增强镍基复合材料是镍基高温合金力学性能提升的另一个重要途径 可使复合材料在韧性不降低的前提下具有更高的比强度 比刚度及耐热性. 等[95]学者制备了 $\mathrm { N i / A l _ { 2 } O _ { 3 } }$ 纳米复合材料 发现添加纳米颗粒后可显著减小复合体系的热影响区而增大熔化区 如图 所示 揭示了激光作用下镍基纳米复合材料特殊的熔化 凝固特性 此反常现象主要是由于纳米颗粒会减小体系的热导率进而降低对基板的传热;同时,纳米颗粒可增大熔体的黏度、抑制热毛细流动,进而减少熔池的热对流.笔者研究团队针对 等微米陶瓷颗粒增强


Thermocapillary flow


镍基 等 复合材料体系基于 和 两类激光增材制造工艺 通过激光工艺参数和复合材料组分调控 在陶瓷增强颗粒与 基体间构建了 为 梯度界面层 有效控制并消除了界面残余应力 界面微孔及微裂纹等成形缺陷 如图 所示 并揭示了激光作用下梯度界面的形成机制 显微结构特征 界面结合性能 此外 笔者研究团队还发现梯度界面可以有效改善陶瓷/基体界面的润湿行为,平衡两者的硬度差异 并可起到传递载荷 调节增强颗粒与基体变形行为的作用.笔者研究团队[96G97]构建了基于增强

![image](https://cdn-mineru.openxlab.org.cn/result/2026-03-24/114b746c-872f-4702-9115-8cb5c96b8f50/0f6db44c6c8a8130070d0d86ac5f531692a711749ca2b8046841831b482dc9f8.jpg)


![image](https://cdn-mineru.openxlab.org.cn/result/2026-03-24/114b746c-872f-4702-9115-8cb5c96b8f50/394f33c3d7d03f17e906d50f6a09640afa875a9d159abf0829f0159c16b4919d.jpg)



图 激光熔化镍基复合材料纳米粒子的冶金改性机制[95]



Fig.5Mechanisms for metallurgical modification by nanoparticles during laser melting of Ni-based composites[95]


相 基体间梯度界面设计与调控实现颗粒增强镍基复合材料构件强度和韧性协同提升的调控原理 解决了激光增材制造复合材料构件通常面临的强度升高、韧性降低这一对“强”与“韧”的矛盾.这种在陶瓷增强颗粒与金属基体之间构建梯度界面层的工艺调控思路 在 增强铁基复合材料激光增材制造工艺调控中也具有普适性和可行性[98G99] 同时在以传统微米陶瓷颗粒为增强相的条件下 为抑制复合材料界面缺陷 提升界面结合性能及构件成形性能提供了有益的思路 等[100]学者也发现在激光增材制造 复合材料中晶粒易在 $\mathrm { W C ^ { - } W _ { 2 } C }$ 表面形核 并在界面形成扩散层该显微组织演变源于增强相与基体之间较小的润湿角及半共格界面.另一方面,笔者团队[101]研究后发现 纳米 陶瓷颗粒增强镍基复合材料的激光

增材制造 可减小柱状晶及裂纹形成的概率 基体组织为胞状晶且增强相分布均匀,如图 ()所示.这是由于纳米增强颗粒易成为基体熔体的非均匀形核点 从而提高基体的形核率 促进胞状晶形成并细化组织 基于纳米陶瓷复合及纳米改性的思路 通过激光增材制造非平衡快速熔化凝固过程中冶金热力学和动力学行为的理解与调控 可实现对纳米颗粒空间分布 晶体生长组织和形态的调控与布局 以此亦可实现激光增材制造镍基复合材料构件强度和韧性的协同提升 此外需要指出的是 当前激光增材制造复合材料构件的多功能化也是增材制造技术的一个重要研究方向 笔者通过调控激光工艺参数实现了镍基纳米复合材料表面粗糙度的调控 获得了超疏水表面,并使镍基复合材料具有优异的耐蚀性,如图 ()所示[102].

![image](https://cdn-mineru.openxlab.org.cn/result/2026-03-24/114b746c-872f-4702-9115-8cb5c96b8f50/42773692f1975a36deb6fd519ecb95f52ade57b552095ee71bec153d1514c453.jpg)


![image](https://cdn-mineru.openxlab.org.cn/result/2026-03-24/114b746c-872f-4702-9115-8cb5c96b8f50/807bbd245c700d4bf6694669e2d3a6fdab5dc59e777f81d25db7480ec911678d.jpg)


![image](https://cdn-mineru.openxlab.org.cn/result/2026-03-24/114b746c-872f-4702-9115-8cb5c96b8f50/9ced602b643ba6497825126189d97a190ceab2331a1dac16599c9fae5271501d.jpg)



图 激光增材制造镍基梯度界面复合材料和纳米复合材料的组织与性能调控 微米 增强复合材料的梯度界面[96] 纳米 增强复合材料的胞状组织[101] 镍基纳米复合材料的超疏水表面[102]



Fig.6 Microstructure and property control of laser additive manufacturing of Ni-based gradient interface composites and nanoparticle reinforced composites.（a） Gradient interface of micron-WC reinforced composites[96]；（b）celular structureofnanoGTiCreinforcedcomposites 101 c superhydrophobicsurfaceofNiGbasednanocomposites 102


# 航空航天典型结构的激光增材制造

# 31 大型金属构件的激光增材制造

应用于航空 航天 船舶 核电等现代工业的大型金属构件正朝着复杂化 一体化 高性能化方向发展 技术已证实可满足大型金属构件的成形要求. 工艺若要在钛合金、镍基高温合金、高强钢 难熔合金等难加工金属材料大型关键构件上获得更广泛的工业应用,仍需进一步解决两大关键难题[1,10]:一,高能激光长时间剧烈非稳态循环加热和高速冷却条件下 成形材料的晶粒形态及显微组织很难控制 以凝固晶粒 内部缺陷及显微组织为核心的冶金质量和性能控制是激光增材制造大型金属构件的基础难题 二 激光增材制造过程中热应力 组织应力 凝固收缩应力等多种类型复杂应力的累加与耦合 易导致大型金属构件变形 甚至开裂 大大制约了大型金属构件激光增材制造的控形与控性.

研 究 小 组 在 Nature Materials 上 发 文 指出[103],增材制造技术实现工业应用的最大障碍是成形件中的热应力及多种结构缺陷 北京航空航天大学王华明院士[10]认为 内应力及变形开裂是长期制约金属构件激光增材制造技术发展的瓶颈

钛合金密度低 比强度高 耐蚀性强 已被广泛应用于飞机发动机构件、主承力构件、起落架等,但其较差的加工性能制约了它的工程应用范围.北京航空航天大学王华明院士团队突破了飞机钛合金大型主承力构件激光熔化沉积增材制造的关键工艺技术,研制出了国际领先的飞机钛合金大型结构件激光增材制造工程化成套装备,该设备的成形室尺寸为 $4 0 0 0 \ \mathrm { m m } \times 3 0 0 0 \ \mathrm { m m } \times 2 0 0 0 \ \mathrm { m m } ^ { [ 1 0 ] }$ ].此外,该团队还实现了 等大型复杂整体结构主承力飞机钛合金加强框及 超高强度钢飞机起落架等关键构件的激光增材制造,实现了激光增材制造主承力构件的装机应用,如图 ()所

示 该团队还提出了大型金属构件 成形过程“内应力离散控制”新方法,形成了大型结构件内部缺陷 质量控制及其无损检验的关键技术 成形的飞机钛合金构件的综合力学性能达到或超过了模锻件[1].该团队建立了金属构件激光增材制造过程中凝固晶粒形态主动控制理论 实现了具有梯度组织

和梯度性能的先进航空发动机钛合金整体叶盘及大型关键主承力构件的制造,如图 ()所示.该团队制造的航空发动机钛合金叶片为定向生长的全柱状晶组织,具有优异的高温持久蠕变性能,轮盘为等轴晶凝固组织 具有优异的各向同性力学性能 如图所示[104]

![image](https://cdn-mineru.openxlab.org.cn/result/2026-03-24/114b746c-872f-4702-9115-8cb5c96b8f50/0d42e949691118f8370ebba44a13f1d80bf90c11d713081ca719273bfb5e6477.jpg)


![image](https://cdn-mineru.openxlab.org.cn/result/2026-03-24/114b746c-872f-4702-9115-8cb5c96b8f50/1de85f332bd958b641162db2098ed5a7d99972868b402b5c297c4f530e61ebe7.jpg)


![image](https://cdn-mineru.openxlab.org.cn/result/2026-03-24/114b746c-872f-4702-9115-8cb5c96b8f50/f05e9e482b30285cf21b6b8429f9b8d465deebbe13aadd43fef364308786881c.jpg)



图 大型整体金属构件的激光熔化沉积 增材制造[104] 钛合金飞机大型关键主承力构件航空发动机梯度性能钛合金整体叶盘 轮盘 叶片梯度过渡区的凝固晶粒组织



Fig.7LMD aditive manufacturing of large-scale integral metal components[104].（a） Large-scale load-bearing titanium allo com onentsforaircrafts b titanium allo interaldisk with radient erformanceforaeroenine



(c） solidified grain structures in gradient transition zone between disk and blades


西北工业大学黄卫东、林鑫教授团队[11,105]面向中国 中型客机的需求 利用 增材制造技术制造了 合金体系 飞机翼肋缘条 其长为 $3 1 0 0 \ \mathrm { m m }$ ,如图 ()所示,探伤和力学性能测试结果皆符合中国商飞的设计要求.在构件力学性能的考核中 增材制造 合金试件的高周疲劳性能优于实测锻件,且抗拉强度和屈服强度的批次稳定性优于 $3 \%$ 近年来 随着高功率激光器 高速扫描振镜等硬件的不断升级 装备的研制水平持续提高 该团队研制的 装备成形尺寸可

达 $6 0 0 \ \mathrm { \ m m } \times 6 0 0 \ \mathrm { \ m m } \times 6 0 0 \ \mathrm { \ m m }$ .采用四激光器、四振镜协同可以提升增材制造的效率 相比单激光单振镜加工效率可提升 $100 \% \sim 2 0 0 \%$ 。大型SLM装备的发展为结构更为复杂的大型整体金属构件的成形开辟了新途径 该团队基于 成形的钛合金风扇叶片包边长度可达 $1 2 0 0 \ \mathrm { m m }$ 具有复杂的空间曲面结构 且成形尺寸精度较高 如图 所示基于 成形的镍基高温合金发动机机匣尺寸达到了 $\Phi 5 7 6 \ \mathrm { m m } \times 2 0 0 \ \mathrm { m m }$ ,为发动机关键零部件的设计 制造及应用验证提供了重要的技术支撑

![image](https://cdn-mineru.openxlab.org.cn/result/2026-03-24/114b746c-872f-4702-9115-8cb5c96b8f50/e1b6d29da44086c53cd284b08974a3e1fe7fe24aa1317c2c1e110b67e54f5066.jpg)


![image](https://cdn-mineru.openxlab.org.cn/result/2026-03-24/114b746c-872f-4702-9115-8cb5c96b8f50/a1eb568019c99b62882a3dd444f31fffdaac8179355fa4f2556c745d2bf2d595.jpg)


![image](https://cdn-mineru.openxlab.org.cn/result/2026-03-24/114b746c-872f-4702-9115-8cb5c96b8f50/bfa0cd82dffc7be516ddb1798006b3c994547f1d5dcbe937b034c4e50173ea7b.jpg)



图 大型复杂金属构件的 及 增材制造.() 成形 钛合金翼肋缘条,长为 $3 1 0 0 ~ \mathrm { m m }$ ;



成形钛合金风扇叶片包边 长为 $1 2 0 0 ~ \mathrm { m m }$ 成形镍基高温合金发动机机匣 尺寸为 $\Phi 5 7 6 \ \mathrm { m m } \times 2 0 0 \ \mathrm { m m }$ 1



Fig.8Laser melting depositionand selective laser melting additive manufacturingof large-scalecomplex-shaped metalcom onents敭a LMDformin C919titaniumallo ribedestri withlenthof $3 1 0 0 ~ \mathrm { { \ m m } }$ b SLMformintitanium alloy fan blade edge wrapping with length of $1 2 0 0 \ \mathrm { m m }$ ；（c）SLM forming nickel-based superalloy enginecasing with size of $\phi \ 5 7 6 \ \mathrm { m m } \times 2 0 0 \ \mathrm { m m }$


# 3．2 复杂整体结构的SLM

随着航空航天领域对热端部件服役性能要求的日益提高 整体结构的设计与制造越来越受到重视其内含复杂内流道结构、多孔点阵结构等难加工结构 已超出传统工艺的成形制造能力 而基于高精度增材制造技术可使这些复杂整体结构的快速制造成为可能 近年来 航空航天领域采用技术成形的典型整体构件包括火箭推进器耐高温部件 发动机燃油喷嘴 燃烧室导流衬套等 美国国家航空航天局 和 公司合作 基于 增材制造技术实现了液氧 气态氢火箭助推器的整体制造.助推器是火箭发动机系统的重要组成部分,在制造成本中占最大部分.和 公司在严格的测试环境中对激光增材制造的助推器整体结构开展了点火试验如图 所示 实现了结构减重 制造效率和服役性能的显著提升 整体结构的增材制造技术已证实对未来的空间探索至关重要[106] 借助于激光增材制造技术, 提出了火箭发动机核心部件“制

造速度提升 倍 生产成本降低 $50 \%$ 以上 的目标,其基于 技术成形的如图 ()所示的火箭发动机燃烧室铜衬套整体构件是其近年来的成功实践.该整体构件面向的是导电、导热性很强的铜合金,该合金是典型的激光增材制造难加工材料.该整体构件是基于 铜合金采用 工艺 经 $2 5 8 \ \mathrm { h } , 8 2 5 5$ 层增材制造而成的[107] 火箭发动机燃烧室内推进剂的燃烧温度超过了 $2 7 6 0 ~ \mathrm { ~ \textdegree C }$ ：故在铜合金衬套内部一体化成形了 多个随形冷却流道 温度在 $1 7 3 \mathrm { ~ \textdegree C }$ 以下的氢在流道中循环冷却 以防止构件在服役过程中发生熔化[108] 对于衬套整体构件内部几何形状复杂的微细流道其结构优化设计及激光增材制造成形质量 将直接决定发动机燃烧室的冷却效率及其服役性能和寿命 对于轻量化薄壁构件内部的一体化随形冷却流道 其延伸和布局路径受整体结构形状的约束 同时流道的尺寸和结构也制约着整体构件的激光成形性 故而向增材制造技术的发展提出了更大挑战及更高要求.

![image](https://cdn-mineru.openxlab.org.cn/result/2026-03-24/114b746c-872f-4702-9115-8cb5c96b8f50/d5f15af3c733851dd0d9227a6f20682a20fbe29f452ad77a4af8000c0045fbda.jpg)


![image](https://cdn-mineru.openxlab.org.cn/result/2026-03-24/114b746c-872f-4702-9115-8cb5c96b8f50/e83084c14156c3ecda4582f1cfa76a279ea0c5ca8fc171baef9d0ef5a475707e.jpg)



图 基于 成形的铜合金整体构件及性能测试 和 公司开展的激光增材制造构件点火试验[106] 火箭发动机燃烧室铜合金衬套整体构件[107]



Fig.9 Selective laser melting manufactured copper ally integral components and performance tests at NASA.（a) Hot-fire test of laser aditive manufactured component conducted by NASA and Aerojet Rocketdyne[106]；（b） integral components of copper ally liner in combustion chamber of rocket engine[107]


美国通用电气 公司基于 增材制造技术研发了先进涡桨发动机 内部新型燃油喷嘴,如图 所示,这是近年来复杂整体结构增材制造航空工业应用的典型案例 燃油喷嘴一般位于发动机燃烧室之前 其主要作用是提供燃料的输送在发动机运行过程中 空气经各级叶片的压缩之后被输送到发动机燃烧室内,与此同时燃料通过燃油喷嘴雾化或气化并被输送到燃烧室内 点火后燃料在燃烧室中充分燃烧 进而实现发动机的持续运转因此,燃油喷嘴对加速混合气体形成,保证燃料稳定燃烧和提高燃烧效率具有重要作用 燃油喷嘴作为典型的复杂装配体 无论是成形制造还是装配组装

工序多 工装多 耗时长 成本高 且加工精度及稳定性很难达到使用要求 对于传统制造技术来说都是一大挑战.针对这一难题, 公司采用 技术加工 镍基高温合金 实现了燃油喷嘴的整体设计与制造 将原先 个小部件的 组件 变成一个整体化燃油喷嘴构件 如图 所示 这不仅可以消除不同部件之间冗余的连接结构,还可对燃油喷嘴结构进行优化设计 从而在从高到低的较宽燃油流量下实现良好的雾化效果 并抑制燃油雾化不充分的问题 进而减少积碳[109] 公司基于增材制造技术整体设计制造的这款燃油喷嘴实现了$2 5 \%$ 的减重效果 同时缩短了制造周期 降低了生产

成本 且增材制造燃油喷嘴的使用寿命提升了 倍以上[110].目前, 公司这款燃油喷嘴的生产能力

为每年 $3 5 0 0 0 { \sim } 4 0 0 0 0$ 件,已应用在空客 $\mathrm { A 3 2 0 n e o }$ 、波音 、商飞 和波音 等机型上.

![image](https://cdn-mineru.openxlab.org.cn/result/2026-03-24/114b746c-872f-4702-9115-8cb5c96b8f50/23f1cc19899ad5c3ee2c58e1fb2ac3d29d781c2b64231a0d549845594f861b4e.jpg)


![image](https://cdn-mineru.openxlab.org.cn/result/2026-03-24/114b746c-872f-4702-9115-8cb5c96b8f50/4bc6854000a2d5fad8b5efffdcd5cf1a66fb6fbc224c21e2b86f535d9bfbc891.jpg)


![image](https://cdn-mineru.openxlab.org.cn/result/2026-03-24/114b746c-872f-4702-9115-8cb5c96b8f50/ac7aaed22770c9d82e5b726e5a00b8be9665b1944af3f24ff6767ac8a75cec26.jpg)



图 公司基于 技术制造的航空发动机燃油喷嘴构件[110] 先进涡桨发动机()燃油喷嘴在发动机内的工作原理;()激光增材制造燃油喷嘴构件



Fig.10 Fuel nozzlecomponents in aeroengine manufactured by General Electric Companyusing selective laser meltingtechnolo 110 敭 a Advancedturboro enine ATP b workin rincileoffuelnozzlesinaeroenine



c laseradditivemanufacturedfuelnozzlecom onents


# 3．3 轻量化点阵结构的SLM

对于航空航天飞行器而言 减重是永恒不变的主题 而传统制造方法已将零件减重的可能性发挥到了极致.将点阵结构优化设计与增材制造技术相结合 可使构件具有高比强度和高比刚度等优异的力学特性 激光增材制造技术因具有叠层自由制造的工艺特性 赋予了复杂轻量化结构极高的设计及成形自由度,可成形传统加工方法难以成形的轻量化复杂点阵结构.近年来,激光增材制造成形复杂构型轻量化点阵结构已成为热点研究方向之一 可为航空航天等领域轻量化金属构件性能及功能的突破带来新契机. 等[111G112]美国学者将经典八隅体桁架结构应用于激光增材制造点阵结构中 设计出了在动态和静态载荷下均具有优异的能量吸收功能的八隅体金属点阵结构 成形结构在应变速率高达 $1 0 ^ { 3 } ~ \mathrm { s ^ { - 1 } }$ 条件下仍具有良好吸能效

果 除了将传统经典结构应用于激光增材制造点阵结构设计外 基于自然启迪的创新点阵结构设计也为构件性能带来了突破 等[113]英国学者基于金属晶体硬化机制,借鉴金属晶格微尺度结构及位错 晶界等多种强化机理 设计了一种仿晶格点阵结构,该结构相对于传统规则的点阵结构具有更加优异的耐损伤特性 如图 所示 此外,基于拓扑优化的点阵结构设计正成为金属构件轻 量 化 及 强 韧 化 的 重 要 途 径 之 一.等[114]英国学者详尽阐述了拓扑优化技术在激光增材制造点阵结构设计方面的策略及应用 并发现经拓扑优化后的点阵结构的比刚度较传统规则的点阵结构至少提高了 $40 \% \sim 5 0 \%$ 可见 增材制造技术在航空航天点阵结构产品设计与制造领域已展现出一定的发展与应用潜力 并以轻量化和高性能作为主要考核目标

![image](https://cdn-mineru.openxlab.org.cn/result/2026-03-24/114b746c-872f-4702-9115-8cb5c96b8f50/5e4435c8f06ecb2d50e9d97a91e6f8511fa07dbb6cda97d884070b817f522dab.jpg)


![image](https://cdn-mineru.openxlab.org.cn/result/2026-03-24/114b746c-872f-4702-9115-8cb5c96b8f50/f910a00aa2f2b84672a75ddfe62c31f7967568e3176d66ed0256a99ac76bd427.jpg)


![image](https://cdn-mineru.openxlab.org.cn/result/2026-03-24/114b746c-872f-4702-9115-8cb5c96b8f50/cb912d219d63e4f21aa16a52340402ca144deaeed6985599e89cff452189f06e.jpg)



图 基于金属晶体硬化机制设计的仿晶格点阵结构的增材制造 仿金属微晶格点阵结构



单相与多相晶体点阵结构的应力应变差异 数值模拟得到的仿密排六方晶体点阵结构 的应力分布[113]



Fi敭11 Additive manufacturin ofadesinedlatticestructureinsiredb crstalmicrostructurebasedonhardeninmechanism of metal crystal.（a)Lattice structure inspired by crystal microstructure；（b）diference of stres-straincurves between single-phase and multi-phase crystallattice structures;(c） finite element method (FEM) simulationof stress distribution of latice structure inspired by hexagonal close-packed （HCP） crystal [11]


激光增材制造点阵构件已在国际民航客机制造领域获得了实际工程应用 空客商业飞机机舱隔板

是近年来的成功案例 该结构主要用于隔离机舱乘客区与乘务员区域,同时还兼具应急担架和机组人

员安全座椅的功能 如图 所示 故要求该构件在保证强度的同时尽可能减重.空客公司基于技术设计和制造了仿生点阵结构机舱隔板 如图 ()所示.在成形材料上,此隔板构件选用新型轻质高强铝合金 [115G116],该合金为稀土元素钪微合金化 $\mathbf { \cdot } \mathbf { M } \mathbf { g }$ 合金 具有较低的密度$( 2 . 6 7 ~ \mathrm { g } / \mathrm { c m } ^ { 3 }$ )和良好的 加工工艺性能.钪元素可显著细化铝合金晶粒 故 成形合金构件具有优良的力学性能 抗拉强度约为 $5 2 0 ~ \mathrm { M P a }$ 延伸率约为 $13 \%$ 可作为未来轻量化结构件及点阵构件的理想材料[33] 在结构设计上 空客研发人员基于生物启迪实现了跨尺度仿生点阵结构设计,如图所示 在宏观尺度上基于 黏菌自适应网络 算法实现了主体结构设计,该算法以最小的行数连接

一组点并使每个点至少与两条线相连 因此在一条线出现失效时该点仍连接在整个设计结构中 可保障整体构件的结构完整性和结构强度 在微观尺度上,该构件借鉴了骨骼生长的生物灵感,完成了超过个网格的排布 实现了微观网格稠密度与应力分布相匹配 最终使得跨尺度仿生点阵构件较原蜂窝复合材料隔板结构在相同冲力下 $9 g$ 重力加速度 的位移减少了 $8 \% ( 9 \ \mathrm { m m } ) ^ { [ 1 1 7 ] }$ 在成形工艺上该构件采用 技术实现复杂零部件一体化高效成形 如图 所示 最终的机舱隔板构件由个部件组装而成 相较于原蜂窝复合材料隔板构件减重 $45 \% ( 3 0 \ \mathrm { k g } )$ ),从而可使空客每年节省 $4 6 5 0 0 0 ~ \mathrm { t }$ 二氧化碳排放量 并有望批量化应用于 客机上[115G117] 

![image](https://cdn-mineru.openxlab.org.cn/result/2026-03-24/114b746c-872f-4702-9115-8cb5c96b8f50/2efd9f8192e1ec7b3232efb90a36e233c2f8d85a11501a9418eec6f61bac4d3f.jpg)


![image](https://cdn-mineru.openxlab.org.cn/result/2026-03-24/114b746c-872f-4702-9115-8cb5c96b8f50/307edd67702f89ca5a566b360e239f87f442fcf48bcd257555a100303dc1de0d.jpg)


![image](https://cdn-mineru.openxlab.org.cn/result/2026-03-24/114b746c-872f-4702-9115-8cb5c96b8f50/cdac8c05f670a0739d9d85b15f1f7904f247b2326e1db571860ec8fd2619d2dc.jpg)


![image](https://cdn-mineru.openxlab.org.cn/result/2026-03-24/114b746c-872f-4702-9115-8cb5c96b8f50/7119929a7ea9a5ea738bbb4345b58f042e2ce21a7f1b3d561d76ad330fcbfb13.jpg)


图 空客公司基于 技术设计制造的新型仿生点阵结构机舱隔板[115G117].()机舱仿生隔板结构图;


机舱仿生隔板实物图 跨尺度仿生结构设计 机舱仿生隔板零部件选区激光熔化成形实物图



Fig.12 New bionic latcecabinpartitiondesigned byAirbus and manufactured byselectivelaser melting technologyl-17] (a) Structure of bionic latice cabin partition;（b）photograph of assembled bionic latice cabin partition；（c）cross-scale structure design of bionic latticecabin partition;(d) components of bionic partition processed by SLMadditive manufacturin


# 3．4 多功能仿生结构的SLM

激光增材制造金属构件正从高性能化向多功能化发展,Nature 以“推开 打印的限制”为题发表评述指出[118],材料和结构的创造将助力 打印技术的发展 并建议 向自然界 借 材料 借 结构道法自然 突出生物仿生 生物灵感( ),以实现预期的功能.未来增材制造

的发展将更加凸显材料的创造 结构的仿生以及多功能的集成优化 生物系统经过数十亿年的进化和自然选择 已形成并优化了其复杂的多层级组织结构 以达到最优的性能 功能来应对环境的变化 许多生物系统具有独特的多功能组合 而这往往是人工合成材料难以实现的 现代分析表征技术已证实,天然材料的优异性能或特殊功能,是依靠其内部

复杂的多层次结构实现的 其尺度范围通常横跨纳米尺度到宏观尺度[119].对于性能/功能驱动的增材制造 基于生物灵感的仿生结构设计 是创新增材制造结构的重要途径之一 并有望实现增材制造结构性能 功能的跃升

Nature刊发的题为《生物材料进化的启迪及其应用 综述性论文[120]认为 生物材料蕴含着大量的源自于自然界的成分与结构信息 并指出尽管生物材料的化学成分一直是其设计关注的焦点 但对于其在非医学领域的潜在应用 应更关注其在结构拓扑优化 力学性能 功能等方面的物理属性及响应 Science 以 赋予远古材料新的机会为题刊发综述性论文[121],该文指出,蜘蛛网所具有的高强度和高延展性的优异组合是迄今为止人工合成材料无法获取的 从材料本质上而言 蜘蛛丝实际上是一种相对简单的蛋白质 但生物结构赋予其高性能及多功能 这种基于生物启迪的结构设计与仿生优化 有望用于构建多功能的材料及构件系统.仿生的本质是学习天然结构的设计方法及材料布局 这是一个从纳 微观尺度向宏观尺度连续演变的大跨尺度结构设计 AdvancedMaterials刊发的综述性论文《仿生材料微/纳米制造:自然结构仿生的方法综述»”[119]给出了仿生结构设计的一般性方法 其程序包括 基于预期获取的独特功能在生物系统中寻找生物灵感 建立跨尺度仿生结构与宏观性能 功能之间的关系 设计遴选合适的材料及工艺 构建仿生结构以实现所需的功能 同时 该论文指出仿生设计在原理上很简单,但在实际制造中却有相当难度,原因主要是多材料合理匹配与布局的挑战及微 宏大跨尺度仿生结构制造工艺的约束性

笔者研究团队[122]基于下一代高超音速飞行器 空间探测器等航空航天装备的整体化 多功能化发展趋势及潜在工程应用 面向减振抗冲击 隔热 防热等综合功能需求 创新发展了仿生结构及材料布局,实现了仿生结构的激光整体增材制造及其多功能化,其中涉及结构、材料、工艺、功能等多因素的耦合 匹配及一体化调控 面向减振抗冲击功能 一是考虑口足目生物口虾蛄 别称皮皮虾 尾节 如图 所示 其独特的生物结构能使其抵抗竞争捕食过程中超过 $1 5 0 0 ~ \mathrm { N } . 2 3 ~ \mathrm { m } / \mathrm { s }$ 的冲击力 其能量吸收机理类似于沙袋 本身吸收和消散能量 而不使能量反向传递 通过解析皮皮虾尾部的宏观构型,笔者团队设计了一种仿生双向
