Repository: LunaReborn/Welding-6m-Extractor

# 焊接文档 6M 专有词汇抽取工具

用于从焊接相关文档中抽取“人、机、料、法、环、测”六类专有词汇，并导出 JSON 和 Excel。

## 目录结构

```text
project/
  cli.py
  engine/
    document_loader.py
    chunker.py
    llm_client.py
    extractor_6m.py
    normalizer.py
    validator.py
    exporter.py
  prompts/
    welding_6m_extract.txt
    welding_6m_review.txt
  outputs/
  data/
```

## 安装

```bash
pip install -r requirements.txt
```

## 使用 Ollama

先启动 Ollama，并拉取模型：

```bash
ollama serve
ollama pull qwen2.5:7b
```

运行：

```bash
python cli.py --file data/氩弧焊标准作业指导书.docx --extractor ollama --model qwen2.5:7b --output outputs
```

启用二阶段复核：

```bash
python cli.py --file data/氩弧焊标准作业指导书.docx --extractor ollama --review --output outputs
```

## 使用 OpenAI API

```bash
set OPENAI_API_KEY=你的key
python cli.py --file data/氩弧焊标准作业指导书.docx --extractor openai --model gpt-4o-mini --output outputs
```

Linux/macOS：

```bash
export OPENAI_API_KEY=你的key
python cli.py --file data/氩弧焊标准作业指导书.docx --extractor openai --model gpt-4o-mini --output outputs
```

## 输出文件

```text
outputs/文档名_6m_terms.json
outputs/文档名_6m_terms.xlsx
```

Excel 字段：

| 字段 | 说明 |
|---|---|
| 术语 | 抽取到的专有词汇 |
| 类别 | 人/机/料/法/环/测 |
| 归一化术语 | 同义词合并后的标准术语 |
| 原文片段 | 术语所在上下文 |
| 来源文档 | 输入文件名 |
| 文本段 | chunk 编号 |
| 置信度 | high/medium/low |
| 说明 | 预留解释字段 |

## 建议

- 如果本地小模型漏抽较多，建议打开 `--review`。
- 如果术语重复较多，在 `engine/normalizer.py` 的 `SYNONYMS` 中持续沉淀同义词。
- 如果抽出普通词较多，在 `engine/validator.py` 的 `STOP_WORDS` 中增加停用词。

File: data/hanjie_data/1.txt (part 1 of 68)
[
  {
    "name": "第1卷_第1篇_电弧焊-part-1",
    "projectId": "5ET7VaxsU6Y6",
    "fileName": "第1卷_第1篇_电弧焊.pdf",
    "content": "电 弧 焊\n\n# 第2章弧焊电源\n\n\n# 作者耿正魏继昆 审者　陈树君\n\n\n# 2.1焊接电弧\n弧焊电源是一种二次电源，所谓二次电源就是在一次电源（电力网）和负载之间的电能变换器。二次电源的作用就是从一次电源获得电能，并转化为负载所需要的形式和参数。弧焊电源的供电特性必须满足焊接电弧的用电特性。因此要了解和使用弧焊电源就有必要首先了解焊接电弧的电特性和对电弧电特性有影响的相关电弧物理基础。\n\n# 2.1.1焊接电弧的基本电特性\n\n\n# 1.等离子体与电弧现象\n物质有固态、液态和气态，固体加热达到熔点成为液态，液体加热到沸点成为气态，如果气体再加热到很高的温度会是怎样的呢？气体通常是不导电的，但是如果气体被加热到足够高的温度就会导电。根据物理学的基本知识，导电的必要条件是导电介质有带电粒子的存在，而气体中物质是以原子或分子的形式存在，所以不导电。但是如果对气体施加足够高的能量，可以使气体原子中的电子脱离原子核的束缚，形成带负电荷的电子和因为失去电子而带正电荷的正离子。这时候的气体已经失去原有的物理特性，而存在相等数量的电子和正离子，称为等离子态，也是物质的第四态。电弧内部就是一个充满等离子体的导电区域。\n\n电弧是气体放电现象中的一部分，具有低电压、大电流特性，主要用于工业加热和强光源。最初在物理学研究中观察电弧是在两个水平的电极之间引燃一个电弧。由于电弧具有很高的温度，电弧区域的温度远高于室温，其电弧气氛的密度自然会比周围空气低很多，由于密度差别产生的浮力作用就会使这部分导电的区域呈弧形上浮，所以称为电弧，如图2-1所示。图2-1中电弧弧度的大小与电弧长度有很大关系。电弧长度，即两个电极之间的距离越大，电弧的弧度就越明显。焊接过程中的电弧长度通常很短，因此即使在水平位置焊接时也不会观察到明显的上浮现象。\n\n![](images/ea2127aa9a291326047969991b8feabb72e06a43e497647dee45fefbab2874e8.jpg)  \n图2-1电弧外观示意图\n\n# 2.焊接电弧的伏安特性\n对电源的设计和选择时，负载的伏安特性是最为重要的。所谓负载的伏安特性就是负载两端的电压与流过负载的电流之间的关系。通常在以电流为横坐标，电压为纵坐标的直角坐标系里表示负载的伏安特性，称伏安特性曲线。对于电阻性负载的伏安特性曲线就是一条直线，又称为线性负载。电弧的伏安特性曲线是非线性关系，如图2-2所示。\n\n![](images/0640a47d4d79d88f1bd4678b29e9e93bf8b9c502ba4c88ebdfdba5dd61de5d6a.jpg)  \n图2-2焊接电弧的伏安特性曲线示意图1—TIG工作区2一焊条电弧焊/埋弧焊工作区3-MIG工作区\n\n不同气体和电极材料下的电离条件不同，因此电弧伏安曲线是不同的，但是总体变化趋势相似。电弧在电流较小的A区，电压随电流的增加而降低，呈负阻特性；在电流中等的B区，电压几乎不随电流变化而变化，呈恒压特性；在电流较大的 $c$ 区，电压与电流成正比，类似于普通的电阻的特性。不同的焊接方法工作在不同的区间里：钨极氩弧焊工作A-B区，如图中方框1所示区域；普通焊条电弧焊工作在B-C区，如图中方框2所示区域；熔化极气体保护焊工作 $c$ 区，如图中方框3所示区域。应当指出，图2-2讨论电弧伏安特性是在电极直径一定的条件下。如果考虑到电极直径的变化，真正影响电弧伏安特性曲线的不是电流I，而是电流密度j。因为，电弧的导电机理主要是基于热电离作用，而决定热量产生的不仅仅是电流的大小，更主要的是电流密度的高低。",
    "summary": "第1篇",
    "size": 1512
  },
  {
    "name": "第1卷_第1篇_电弧焊-part-2",
    "projectId": "5ET7VaxsU6Y6",
    "fileName": "第1卷_第1篇_电弧焊.pdf",
    "content": "电弧既是一种气体导电现象，又是一种自持放电现象。电弧的导电性是依靠电弧中的气体介质的电离和电极的电子发射两个物理过程产生的。为了说明焊接电弧的导电机理，首先分析在两个电极之间产生电弧时，沿电弧长度方向的电压分布，如图2-3所示。\n\n![](images/81789a5832b7fd866149fddafa7811bfdb2983a023d225588bddd4e4d46c3e83.jpg)  \n图2-3焊接电弧电压分布示意图\n\n在图2-3中由电弧两极测得的总电压为 $\\pmb { U } _ { \\ast }$ ，接近阳极区域的压降 $\\pmb { U } _ { \\pmb { \\mathscr { A } } }$ 、 接近阴极区域的压降$U _ { \\kappa }$ ，中间，即弧柱区域的压降 $\\pmb { U _ { \\mathrm { c } } }$ ，三部分组成总的电弧电压，因此有\n\n$$\nU _ { \\bullet } \\ = \\ U _ { \\bullet } \\ + \\ U _ { \\bullet } \\ + \\ U _ { c }\n$$\n\n阳极区和阴极区在电弧中长度很小，分别约为 $1 0 ^ { - 4 } \\mathrm { c m }$ 和 $1 0 ^ { - 6 } \\mathbf { c m }$ 。因此在两极附近有很大的电位梯度，或者说很高的电场强度。在阴极区，高电场强度是为电子发射提供能量所必需的。在阳极区高电场强度是接受电子所形成的。\n\n阴极压降 $U _ { \\mathbf { K } }$ 是由阴极区的电子发射形式所决定的。在焊接电弧中，阴极区的电子发射主要有热发射和电场发射两种形式。电极表面受热达到很高温度后，电极表面的电子获得足够的能量而逸出的过程称热发射。当阴极表面附近有强电场存在时，即阴极压降 $\\pmb { U _ { \\mathbf { k } } }$ ，由电场力将电子从阴极表面强行拉出的过程称电场发射。在一个实际的焊接电弧中，这两种电子发射形式并存。电极的热发射能力与电极的表面温度成正比，与电极表面的逸出功成反比。常见电极材料的逸出功列于表2-1、表2-2。两种电子发射形式是互补的，如果电极的热发射能力强，所需的电场发射能力就低，相应的阴极压降 $U _ { \\kappa }$ 降低，如电极为钨或碳等热阴极材料时；反之如果阴极温度低就需要较强的电场发射能力来补充热发射的不足，此时的阴极压降 $\\smash { \\boldsymbol { U } } _ { \\mathbf { k } }$ 较高，如使用铜、铝等冷阴极时。\n\n表2-1几种常见金属电极的逸出功   \n\n<table><tr><td rowspan=1 colspan=1>元素</td><td rowspan=1 colspan=1>逸出功/V</td></tr><tr><td rowspan=1 colspan=1>L</td><td rowspan=1 colspan=1>2.1~2.9*</td></tr><tr><td rowspan=1 colspan=1>C</td><td rowspan=1 colspan=1>2.5~4.7°</td></tr><tr><td rowspan=1 colspan=1>Mg</td><td rowspan=1 colspan=1>3.1~3.7</td></tr><tr><td rowspan=1 colspan=1>Al</td><td rowspan=1 colspan=1>3.8~4.3</td></tr><tr><td rowspan=1 colspan=1>K</td><td rowspan=1 colspan=1>1.76~2.5*</td></tr><tr><td rowspan=1 colspan=1>Ca</td><td rowspan=1 colspan=1>2.4~3.2°</td></tr><tr><td rowspan=1 colspan=1>Ti</td><td rowspan=1 colspan=1>3.8~4.5</td></tr><tr><td rowspan=1 colspan=1>Cr</td><td rowspan=1 colspan=1>1.4~5.1</td></tr><tr><td rowspan=1 colspan=1>Mn</td><td rowspan=1 colspan=1>3.8~4.4</td></tr><tr><td rowspan=1 colspan=1>Fe</td><td rowspan=1 colspan=1>3.5~4.0</td></tr><tr><td rowspan=1 colspan=1>Ni</td><td rowspan=1 colspan=1>2.9~3.5</td></tr><tr><td rowspan=1 colspan=1>Cu</td><td rowspan=1 colspan=1>1.1~1.7</td></tr><tr><td rowspan=1 colspan=1>Zr</td><td rowspan=1 colspan=1>3.9~4.2</td></tr><tr><td rowspan=1 colspan=1>Mo</td><td rowspan=1 colspan=1>4.0~4.8</td></tr><tr><td rowspan=1 colspan=1>Cs</td><td rowspan=1 colspan=1>1.0~1.6</td></tr><tr><td rowspan=1 colspan=1>B8</td><td rowspan=1 colspan=1>4.1~4.4</td></tr><tr><td rowspan=1 colspan=1>W</td><td rowspan=1 colspan=1>4.3~5.3</td></tr></table>\n\n注：带 $\\ast$ 数据取自文献[4]，其余取自文献[1]。\n\n表2-2几种复合电极材料逸出功  \n\n<table><tr><td rowspan=1 colspan=1>物   质</td><td rowspan=1 colspan=1>符   号</td><td rowspan=1 colspan=1>逸出功/V</td></tr><tr><td rowspan=1 colspan=1>氧化钙涂层</td><td rowspan=1 colspan=1>Ca0</td><td rowspan=1 colspan=1>1. 77</td></tr><tr><td rowspan=1 colspan=1>· 氧化锶涂层</td><td rowspan=1 colspan=1>Sr0</td><td rowspan=1 colspan=1>1. 27</td></tr><tr><td rowspan=1 colspan=1>氧化钡涂层</td><td rowspan=1 colspan=1>BaO</td><td rowspan=1 colspan=1>0.99</td></tr><tr><td rowspan=1 colspan=1>钨加铯</td><td rowspan=1 colspan=1>W-Cs</td><td rowspan=1 colspan=1>1. 36</td></tr><tr><td rowspan=1 colspan=1>钩加钡</td><td rowspan=1 colspan=1>W-Ba</td><td rowspan=1 colspan=1>1.56</td></tr><tr><td rowspan=1 colspan=1>钨加氧加钡</td><td rowspan=1 colspan=1>W-OBa</td><td rowspan=1 colspan=1>1.34</td></tr><tr><td rowspan=1 colspan=1>钨加锆</td><td rowspan=1 colspan=1>W-Zr</td><td rowspan=1 colspan=1>3.14</td></tr><tr><td rowspan=1 colspan=1>钨加钳</td><td rowspan=1 colspan=1>W-Th</td><td rowspan=1 colspan=1>2.63</td></tr></table>\n\n对于阳极来说由于只是接受电子，导电机构比较简单，阳极压降也相对稳定。\n\n由于两极区的距离很小，可以忽略不计，因此可以认为两电极之间的距离即为弧柱的长度。阳极区压降和阴极区压降与弧长无关。弧柱压降与弧长和电流的关系为\n\n$$\nU _ { \\mathrm { c } } ~ = ~ E L + R I\n$$\n\n式中 $\\scriptstyle { { \\mathbf { E } } }$ 弧柱电场强度（ $\\mathbf { V } / \\mathbf { c m } )$ ；$L$ —弧柱长度（cm）；$\\pmb { R }$ —弧柱动态电阻（即微分电阻）；[电弧电流。",
    "summary": "3.焊接电弧的导电机理 - Part 1/2",
    "size": 3850
  },
  {
    "name": "第1卷_第1篇_电弧焊-part-3",
    "projectId": "5ET7VaxsU6Y6",
    "fileName": "第1卷_第1篇_电弧焊.pdf",
    "content": "弧柱电场强度 $\\pmb { \\cal E }$ 和弧柱动态电阻 $\\pmb R$ 是描述弧柱导电性的参数，而弧柱区的导电机理就是气体电离的过程，并由弧柱温度所决定的，弧柱的温度一般较高，在 $5 0 0 0 \\sim 5 0 0 0 0 \\times$ 范围，因气体种类和电流密度大小而异，因此弧柱的导电性参数弧柱电场强度和弧柱动态电阻都不是常数。例如，在图2-2中A段，弧柱电场强度 $\\pmb { \\cal E }$ 较高，弧柱动态电阻 $\\pmb { R }$ 为负值，这也就是所谓负阻特性区。 $\\pmb { B }$ 段，弧柱电场强度 $\\pmb { \\cal E }$ 较低且趋于稳定，弧柱电阻 $\\pmb { R }$ 也趋于零。 $c$ 段；弧柱电场强度 $\\pmb { \\cal E }$ 稳定在较低的水平上，弧柱动态电阻 $\\pmb { R }$ 为正值。\n\n中性气体分子或原子分离为正离子和电子的现象称为电离。使中性气体粒子失去第一个电子所需要的最低外加能量称为第一电离能，通常以电子伏为单位。若以V表示则为电离电压。作用于中性粒子的外部能量不足以使电子完全脱离气体原子或分子，但又能使电子从较低能量级转移到较高的能级时，则中性粒子稳定状态也受到破坏，这种状态称为激发。表2-3和表2-4给出了常见固体元素和气体的沸点及其蒸汽的最低激发电压和电离电压。从表中可知，通常沸点高的元素，电离电压也高，此时对应的弧柱电压也较高。\n\n表2-3常见固体元素沸点及其蒸汽的最低激发电压和电离电压  \n\n<table><tr><td rowspan=1 colspan=1>元素</td><td rowspan=1 colspan=1>沸点/℃</td><td rowspan=1 colspan=1>激发电压/V</td><td rowspan=1 colspan=1>电离电压/V</td></tr><tr><td rowspan=1 colspan=1>Li</td><td rowspan=1 colspan=1>1347</td><td rowspan=1 colspan=1>1.85</td><td rowspan=1 colspan=1>5.392</td></tr><tr><td rowspan=1 colspan=1>G</td><td rowspan=1 colspan=1>4827</td><td rowspan=1 colspan=1>1. 26</td><td rowspan=1 colspan=1>11. 260</td></tr><tr><td rowspan=1 colspan=1>Na</td><td rowspan=1 colspan=1>882.9</td><td rowspan=1 colspan=1>2.1</td><td rowspan=1 colspan=1>5.139</td></tr><tr><td rowspan=1 colspan=1>Mg</td><td rowspan=1 colspan=1>1090</td><td rowspan=1 colspan=1>2. 709</td><td rowspan=1 colspan=1>7. 646</td></tr><tr><td rowspan=1 colspan=1>Al</td><td rowspan=1 colspan=1>2467</td><td rowspan=1 colspan=1>3.14</td><td rowspan=1 colspan=1>5.986</td></tr><tr><td rowspan=1 colspan=1>Si</td><td rowspan=1 colspan=1>2355</td><td rowspan=1 colspan=1>0.78</td><td rowspan=1 colspan=1>8.151</td></tr><tr><td rowspan=1 colspan=1>K</td><td rowspan=1 colspan=1>744</td><td rowspan=1 colspan=1>1. 61</td><td rowspan=1 colspan=1>4.341</td></tr><tr><td rowspan=1 colspan=1>Ca</td><td rowspan=1 colspan=1>1484</td><td rowspan=1 colspan=1>1.88</td><td rowspan=1 colspan=1>6.113</td></tr><tr><td rowspan=1 colspan=1>T</td><td rowspan=1 colspan=1>3287</td><td rowspan=1 colspan=1>0.81</td><td rowspan=1 colspan=1>6.820</td></tr><tr><td rowspan=1 colspan=1>Cr</td><td rowspan=1 colspan=1>2672</td><td rowspan=1 colspan=1>0.94</td><td rowspan=1 colspan=1>6. 766</td></tr><tr><td rowspan=1 colspan=1>Mn</td><td rowspan=1 colspan=1>1962</td><td rowspan=1 colspan=1>2. 11</td><td rowspan=1 colspan=1>7. 432*</td></tr><tr><td rowspan=1 colspan=1>Fe</td><td rowspan=1 colspan=1>2750</td><td rowspan=1 colspan=1>0.85</td><td rowspan=1 colspan=1>7. 870</td></tr><tr><td rowspan=1 colspan=1>Ni</td><td rowspan=1 colspan=1>2732</td><td rowspan=1 colspan=1>0.42</td><td rowspan=1 colspan=1>7. 635</td></tr><tr><td rowspan=1 colspan=1>Cu</td><td rowspan=1 colspan=1>2567</td><td rowspan=1 colspan=1>1.38</td><td rowspan=1 colspan=1>7. 726</td></tr><tr><td rowspan=1 colspan=1>Z</td><td rowspan=1 colspan=1>4327</td><td rowspan=1 colspan=1>0.52</td><td rowspan=1 colspan=1>6.835*</td></tr><tr><td rowspan=1 colspan=1>Mo</td><td rowspan=1 colspan=1>46. 12</td><td rowspan=1 colspan=1>1. 34</td><td rowspan=1 colspan=1>7. 099</td></tr><tr><td rowspan=1 colspan=1>Cs</td><td rowspan=1 colspan=1>678.4</td><td rowspan=1 colspan=1>1. 39</td><td rowspan=1 colspan=1>3.894</td></tr><tr><td rowspan=1 colspan=1>Ba</td><td rowspan=1 colspan=1>1640</td><td rowspan=1 colspan=1>1. 13</td><td rowspan=1 colspan=1>5.212</td></tr><tr><td rowspan=1 colspan=1>Ta</td><td rowspan=1 colspan=1>5425</td><td rowspan=1 colspan=1>二</td><td rowspan=1 colspan=1>7.7</td></tr><tr><td rowspan=1 colspan=1>W</td><td rowspan=1 colspan=1>5660</td><td rowspan=1 colspan=1>0.37</td><td rowspan=1 colspan=1>7. 98</td></tr></table>\n\n注：1.沸点取自文献[2]。2.激发电压和带 $^ { * }$ 的数据取自文献[3]。3.其余数据取自文献[1]。",
    "summary": "3.焊接电弧的导电机理 - Part 2/2",
    "size": 3686
  },
  {
    "name": "第1卷_第1篇_电弧焊-part-4",
    "projectId": "5ET7VaxsU6Y6",
    "fileName": "第1卷_第1篇_电弧焊.pdf",
    "content": "# 4.最小电压原理\n自由电弧是两个电极之间的气体导体，它可以自由扩大和缩小其导电断面。电流一定，气体介质条件一定时，稳定燃烧的电弧将自动选择一适当的断面，以保证弧柱中有最低的电场强度，即在固定弧长上的电压为最小，这就是最小电压原理。另外，两个电极之间的最小距离，不一定是获得最小电压的通道。这个原理说明了在MIG焊时，焊接电流超过某个临界值时产生的跳弧现象，并由此转为射流过渡。\n\n表2-4常见气体的电离电压  \n\n<table><tr><td rowspan=1 colspan=1>元素或化合物</td><td rowspan=1 colspan=1>电离电压/V</td></tr><tr><td rowspan=1 colspan=1>Ar</td><td rowspan=1 colspan=1>15. 760</td></tr><tr><td rowspan=1 colspan=1>H</td><td rowspan=1 colspan=1>13.598</td></tr><tr><td rowspan=1 colspan=1>H</td><td rowspan=1 colspan=1>15.43</td></tr><tr><td rowspan=1 colspan=1>He</td><td rowspan=1 colspan=1>24.588</td></tr><tr><td rowspan=1 colspan=1>F</td><td rowspan=1 colspan=1>17. 478 *</td></tr><tr><td rowspan=1 colspan=1>N</td><td rowspan=1 colspan=1>14.534</td></tr><tr><td rowspan=1 colspan=1>N</td><td rowspan=1 colspan=1>15.58</td></tr><tr><td rowspan=1 colspan=1>0</td><td rowspan=1 colspan=1>13. 618</td></tr><tr><td rowspan=1 colspan=1>0</td><td rowspan=1 colspan=1>12. 07</td></tr><tr><td rowspan=1 colspan=1>Co</td><td rowspan=1 colspan=1>14.1</td></tr><tr><td rowspan=1 colspan=1>CO</td><td rowspan=1 colspan=1>13.77</td></tr><tr><td rowspan=1 colspan=1>NO</td><td rowspan=1 colspan=1>9.5*</td></tr><tr><td rowspan=1 colspan=1>NO2</td><td rowspan=1 colspan=1>11</td></tr><tr><td rowspan=1 colspan=1>OH</td><td rowspan=1 colspan=1>13.8°</td></tr><tr><td rowspan=1 colspan=1>H0</td><td rowspan=1 colspan=1>12.59*</td></tr></table>\n\n注：带 $^ { * }$ 的数据取自文献［3]，其余取自文献[1]。\n\n# 2.1.2焊接电弧的动特性\n所谓焊接电弧的动特性，是指在一定的弧长下，当电弧电流快速变化时，电弧电压和电流瞬时值之间的关系。\n\n# 1.直流脉动电流的电弧动特性\n实验表明，当焊接电流快速变化时，电弧的伏安特性曲线并不遵循图2-2所示关系，如图2-4所示。\n\n在图2-4中，曲线AV是电弧的伏安特性曲线，AV是在电弧电流缓慢变化时得到的，因此也称电弧静特性曲线。设电弧电流为脉动直流，幅值变化范围是从最低值 $\\scriptstyle { \\pmb { L } }$ 到最大值 $\\pmb { H }$ ，频率为$f _ { \\circ }$ 当频率 $f$ 很低时，电弧电压沿 $_ { A V }$ 曲线变化，即电弧的静特性；当频率 $f$ 较高时，电流从最小值 $\\scriptstyle { \\pmb { \\mathscr { L } } }$ 上升到最大值 $\\pmb { H }$ 时，电压的变化轨迹是abc，电流从最大值 $\\pmb { H }$ 下降到最小值 $\\pmb { L }$ 时，电压的变化轨迹是cda；当频率 $f$ 很高时，电流从最小值 $\\pmb { L }$ 上升到最大值 $\\pmb { H }$ 时，电压的变化轨迹是$m b n$ ，电流从最大值 $\\pmb { H }$ 下降到最小值 $\\pmb { L }$ 时，电压的变化轨迹是 $\\scriptstyle n d m$ 。由此可见，电流脉动频率 $f$ 越高（电弧电流变化速度越快），电弧动特性曲线与静特性曲线的差别越大。电弧弧柱区的导电机制是气体电离，因此弧柱区的导电能力取决于电离程度。而电离程度又是主要是取决于电弧温度，电弧温度又是通过电弧电流的加热作用产生的。电弧温度对电流的响应存在一定的惯性，因此当电弧电流的脉动频率升高时，电弧温度的相位响应滞后增加，电弧温度的幅值响应降低，电弧电压的变化轨迹将脱离静特性曲线。当电弧电流变化速度极快时，电弧温度的幅值响应趋于零。这时候电弧的动特性曲线将于OP重合，OP是过坐标原点0和电弧静特性曲线AV上 $\\pmb { \\ 8 }$ 点的一条直线， $\\pmb { \\ 8 }$ 点是电弧电流有效值 $\\pmb { M }$ 与电弧静特性曲线AV的交点。在高频脉动电流下电弧伏安特性呈线性电阻特性。这表明，此时电弧温度恒定不变，稳定在电弧电流有效值 $\\pmb { M }$ 与电弧静特性曲线AV的交点 $\\pmb { \\ 8 }$ 所对应的温度状态下。\n\n![](images/5894ffd59eabd62fd131978aea1ddefe753ddc1745c888065e94f0eda9482be5.jpg)  \n图2-4电弧动特性曲线示意图\n\n# 2.交流电流的电弧动特性\n在电弧焊接中，不仅用到直流电源，也会用到交流电源，因此有必要分析一下交流电弧的动特性。交流电弧的动特性与脉动直流有很多相似的地方。交流电流下的电弧动特性与脉动直流电流的差别是存在电流过零期间，因此在交流电弧中存在电弧熄灭和电弧再引燃现象。在交流电弧中要保证电弧熄灭后能够再引燃，必须在电流过零后对电弧迅速施加较高的电压。对于正弦波交流电源要使用大电感产生足够大的电压超前角，保证电流过零时，电压已经在一个比较高的数值一超过再引燃电压。更好的方法是使用交流方波电源。正弦波交流电流作用下电弧动特性曲线如图2-5所示，可以看作是脉动直流电弧动特性在1和3两个象限的扩展。\n\n![](images/5691d162fda7679813fc0d366d3679f05a9a32ee7ce156c6bf201f4a1787d852.jpg)  \n图2-5正弦交流电弧动特性曲线示意图\n\n图2-5c是电弧电流波形，图2-5b是电弧电压波形，图 $_ { 2 \\cdot 5 \\mathrm { a } }$ 是正弦交流电流下的电弧动特性曲线图，也就是里沙育图。 $V _ { P } + , \\ V _ { P } -$ 分别为电弧正负半波的过零再引燃电压，与电极材料、电弧气氛和电弧电流有关。当电极材料不同时，$V _ { P } +$ 与 $V _ { P }$ -不同，正负半波电流波形也将不对称，这将导致变压器存在直流分量。如果直流分量过大，可能影响变压器的正常工作。",
    "summary": "1.直流脉动电流的电弧动特性, 2.1.2焊接电弧的动特性, 2.交流电流的电弧动特性, 4.最小电压原理",
    "size": 3253
  },
  {
    "name": "第1卷_第1篇_电弧焊-part-5",
    "projectId": "5ET7VaxsU6Y6",
    "fileName": "第1卷_第1篇_电弧焊.pdf",
    "content": "# 2.1.3焊接电弧分类\n焊接电弧的性质与供电电源的种类、电弧的状态、电弧周围的介质以及电极材料有关，按照不同的方法，可作如下分类：\n\n1）按电流种类。可分为直流电弧和交流电  \n弧。2）按电极材料。可分为熔化极电弧和非熔  \n化极电弧。3）按电弧状态。可分为自由电弧和压缩电  \n弧。详细分类见表2-5。\n\n表2-5焊接电弧分类表  \n\n<table><tr><td rowspan=3 colspan=2>焊接方法</td><td rowspan=1 colspan=4>电流分类</td><td rowspan=1 colspan=4>电极材料分类</td><td rowspan=1 colspan=2>电弧形态分类</td></tr><tr><td rowspan=1 colspan=2>直流</td><td rowspan=1 colspan=2>交流</td><td rowspan=1 colspan=1>非熔化极</td><td rowspan=1 colspan=3>熔化极</td><td rowspan=2 colspan=1>自由电弧</td><td rowspan=2 colspan=1>压缩电弧</td></tr><tr><td rowspan=1 colspan=1>普通直流</td><td rowspan=1 colspan=1>脉冲直流</td><td rowspan=1 colspan=1>正弦交流</td><td rowspan=1 colspan=1>方波交流</td><td rowspan=1 colspan=1>钨极</td><td rowspan=1 colspan=1>实心焊丝</td><td rowspan=1 colspan=1>药芯焊丝</td><td rowspan=1 colspan=1>药皮焊条</td></tr><tr><td rowspan=2 colspan=1>焊条电弧焊</td><td rowspan=1 colspan=1>碱性</td><td rowspan=1 colspan=1>0</td><td rowspan=1 colspan=1></td><td rowspan=1 colspan=1></td><td rowspan=1 colspan=1>。</td><td rowspan=1 colspan=1></td><td rowspan=1 colspan=1></td><td rowspan=1 colspan=1></td><td rowspan=1 colspan=1>。</td><td rowspan=1 colspan=1>0</td><td rowspan=1 colspan=1></td></tr><tr><td rowspan=1 colspan=1>酸性</td><td rowspan=1 colspan=1>0</td><td rowspan=1 colspan=1></td><td rowspan=1 colspan=1>0</td><td rowspan=1 colspan=1>0</td><td rowspan=1 colspan=1></td><td rowspan=1 colspan=1></td><td rowspan=1 colspan=1></td><td rowspan=1 colspan=1>0</td><td rowspan=1 colspan=1>0</td><td rowspan=1 colspan=1></td></tr><tr><td rowspan=3 colspan=1>熔化极气体保护焊</td><td rowspan=1 colspan=1>CO2</td><td rowspan=1 colspan=1>0</td><td rowspan=1 colspan=1></td><td rowspan=1 colspan=1></td><td rowspan=1 colspan=1></td><td rowspan=1 colspan=1></td><td rowspan=1 colspan=1>0</td><td rowspan=1 colspan=1>。</td><td rowspan=1 colspan=1></td><td rowspan=1 colspan=1>。</td><td rowspan=1 colspan=1></td></tr><tr><td rowspan=1 colspan=1>MIG</td><td rowspan=1 colspan=1>0</td><td rowspan=1 colspan=1>0</td><td rowspan=1 colspan=1></td><td rowspan=1 colspan=1>。</td><td rowspan=1 colspan=1></td><td rowspan=1 colspan=1>。</td><td rowspan=1 colspan=1>。</td><td rowspan=1 colspan=1></td><td rowspan=1 colspan=1>。</td><td rowspan=1 colspan=1></td></tr><tr><td rowspan=1 colspan=1>MAG</td><td rowspan=1 colspan=1>0</td><td rowspan=1 colspan=1>。</td><td rowspan=1 colspan=1></td><td rowspan=1 colspan=1>0</td><td rowspan=1 colspan=1></td><td rowspan=1 colspan=1>0</td><td rowspan=1 colspan=1>。</td><td rowspan=1 colspan=1></td><td rowspan=1 colspan=1>。</td><td rowspan=1 colspan=1></td></tr><tr><td rowspan=1 colspan=2>埋弧焊</td><td rowspan=1 colspan=1>。</td><td rowspan=1 colspan=1>0</td><td rowspan=1 colspan=1>0</td><td rowspan=1 colspan=1>。</td><td rowspan=1 colspan=1></td><td rowspan=1 colspan=1>0</td><td rowspan=1 colspan=1></td><td rowspan=1 colspan=1></td><td rowspan=1 colspan=1>0</td><td rowspan=1 colspan=1></td></tr><tr><td rowspan=1 colspan=2>钨极氩弧焊</td><td rowspan=1 colspan=1>。公</td><td rowspan=1 colspan=1>0</td><td rowspan=1 colspan=1>X</td><td rowspan=1 colspan=1>0</td><td rowspan=1 colspan=1>0</td><td rowspan=1 colspan=1></td><td rowspan=1 colspan=1></td><td rowspan=1 colspan=1></td><td rowspan=1 colspan=1>。</td><td rowspan=1 colspan=1></td></tr><tr><td rowspan=1 colspan=2>等离子弧焊</td><td rowspan=1 colspan=1>01</td><td rowspan=1 colspan=1>。</td><td rowspan=1 colspan=1>T</td><td rowspan=1 colspan=1>。</td><td rowspan=1 colspan=1>0</td><td rowspan=1 colspan=1></td><td rowspan=1 colspan=1></td><td rowspan=1 colspan=1></td><td rowspan=1 colspan=1></td><td rowspan=1 colspan=1>0</td></tr></table>\n\n# 2.2弧焊电源基础知识\n弧焊电源与一般二次电源有相同之处，从经济观点出发，要求结构简单轻巧、制造容易、消耗材料少、节省电能；从使用观点出发，要求使用方便、可靠、安全、性能良好和容易维修。但是由于焊接电弧特殊的电特性，弧焊电源有许多不同于一般二次电源的特点。弧焊电源的特点主要在于适应弧焊工艺的需要，特别是新的弧焊工艺不断出现，对弧焊电源还可能提出新的要求。\n\n# 2.2.1 基本特性与要求\n1．低电压、大电流、高功率\n\n常用的电弧焊电压为 $1 0 \\sim 5 0 \\mathrm { V }$ ，焊接电流在几十至上千安。弧焊电源的输出功率一般在$2 \\mathbf { k } \\mathbf { W }$ 以上，最大可达数百千瓦。因此，低电压、大电流、高功率是弧焊电源的一个基本特征。",
    "summary": "2.1.3焊接电弧分类, 2.2.1 基本特性与要求, 2.2弧焊电源基础知识",
    "size": 3920
  },
  {
    "name": "第1卷_第1篇_电弧焊-part-6",
    "projectId": "5ET7VaxsU6Y6",
    "fileName": "第1卷_第1篇_电弧焊.pdf",
    "content": "# 2.承受短路负载冲击\n由于电弧焊接的特性，焊接电弧的长度仅有几毫米。在多数焊接过程中难免焊接电极与焊接工件接触，并且多数弧焊是采用接触引弧方式，还有的焊接过程就是建立在短路过渡基础上的。因此能够经受负载短路的冲击是弧焊电源必须满足的基本条件。\n\n# 3．伏安特性和动特性的特殊要求\n弧焊电源不是简单的电压源或电流源，为了满足焊接电弧的稳定性和焊接参数的稳定性，其伏安特性可能是很复杂的曲线，或者要求在工作过程中进行特性转换。由于引弧和短路熔滴过渡模式的需要，弧焊电源对短路电流的上升速度、峰值有特定要求，即所谓动特性要求。不仅如此，弧焊电源的输出电流不只是简单的直流或交流，有些焊接工艺还需要复杂的脉冲波形。\n\n# 4.宽调节范围\n弧焊电源不是一种固定输出的电源，为了完成不同的焊接工作，要求弧焊电源输出电流、电压可以在较宽的范围内调节。\n\n# 5.恶劣的工作环境\n焊接施工可能在室内，也可能在野外，如石油天然气管线焊接、造船焊接和大型钢结构建筑焊接等。即使在室内使用，焊接车间的烟尘、高温和腐蚀性气体等都会对弧焊电源的电气部分构成威胁。此外弧焊电源还可能经常被移动，要经受运输过程的颠簸。\n\n综上所述，弧焊电源可能是所有工业电源中技术要求（伏安特性和动特性）最为复杂、工作环境最为恶劣的一种电源。\n\n# 2.2.2弧焊电源的伏安特性\n电源的伏安特性是指在规定范围内电源稳态输出电流与输出电压的关系，又称为电源的外特性，一般只能用电阻箱测量获得。弧焊电源特殊的伏安特性要求是区别于其他电源的主要标志之\n\n# 1.电弧-电源系统稳定工作条件\n在负载-电源系统中，稳定的必要条件是：电源的伏安特性曲线与负载的伏安特性曲线有交点；而系统稳定的充分条件是：交点处的电源伏安特性曲线的斜率小于负载伏安特性曲线的斜率。对于常规的电阻负载，无论是恒压电源还是恒流电源上述条件都满足的，但是对于电弧负载则是不一定都能满足。\n\n![](images/e6bc16fbae754774219874146b13b0575687fffb8dc3ea58ac441d0299802507.jpg)  \n图2-6电源-电弧系统稳定关系AV一电弧特性CC一下降特性电源CV-平特性电源1-TIG工作区2—手工焊/埋弧焊工作区3-MIG工作区\n\n图2-6示出了两种不同特性的电源，平特性（恒压）电源和下降特性电源（恒流），电源与电弧构成系统稳定关系。下降特性电源的特性曲线CC与电弧特性曲线AV有两个交点：交点 $\\textbf { \\em a }$ 处CC曲线的斜率大于AV曲线的斜率，所以不是稳定工作点；交点b处CC曲线的斜率小于AV曲线的斜率，是稳定工作点。平特性电源的特性曲线CV与电弧特性曲线AV也有两个交点：交点 $_ c$ 处CV曲线的斜率大于AV曲线的斜率，所以不是稳定工作点；交点d处CV曲线的斜率小于AV曲线的斜率，是稳定工作点。通过上述分析可见，下降特性和平特性两种电源都可以有稳定工作点，但是稳定工作的区域不同，即适用于不同的焊接方法。\n\n# 2.电源外特性与电弧焊接方法的关系\n图2-6还不能完全说明电源外特性的选择根据，因为仅从稳定工作点的角度看，有些时候采用平特性电源或下降特性电源都可以，但是在实际焊接应用中并不是这样。这主要是考虑到在实际焊接中电弧长度会由于外界因素引起波动，相应的电弧伏安特性曲线也将变化，如图2-7所示。当弧长变短，由 $A V _ { \\parallel }$ 变为 $A V _ { 2 }$ 时，陡特性电源对应的电流变化为 $\\Delta I _ { \\mathrm { { \\rho \\circ } } }$ ，而平特性电源所对应的电流变化为 $\\Delta I _ { \\mathrm { s c } }$ ，可见电流变化差别很大。有时候为了避免焊接电流的波动要采用恒流电源，但有时候则要利用这种电流波动，因此要采用恒压电源。典型的电源外特性及其具体焊接方法的选用参考规则列于表2-6。\n\n![](images/04d34e958d9f2a7f40bf574cf0551ddc5a9558ab5c458bd75925764c65aa4505.jpg)  \n图2-7电弧长度波动时在不同电源外特性下引起电流波动的差别\n\n表2-6典型的电源外特性及其具体焊接方法的选用参考  \n\n<table><tr><td rowspan=1 colspan=1></td><td rowspan=1 colspan=4>下降特性</td><td rowspan=1 colspan=1>平特性</td></tr><tr><td rowspan=1 colspan=1>中</td><td rowspan=1 colspan=1>U</td><td rowspan=1 colspan=1>U</td><td rowspan=1 colspan=1>U</td><td rowspan=1 colspan=1>U</td><td rowspan=1 colspan=1>U1</td></tr><tr><td rowspan=1 colspan=1>中花农</td><td rowspan=1 colspan=1>工作区间内外特性形状为：垂直陡降。是电子控制式电源的典型特征。因此电弧长度波动时焊接电流恒定不变，又称为恒流特性</td><td rowspan=1 colspan=1>外特性曲线形状近似为1/4椭圆，属于缓降特性。是交流弧焊变压器的典型外特性特征。当弧长波动时焊接电流的波动不大</td><td rowspan=1 colspan=1>外特性形状近似线性下降，属于缓降特性。是传统弧焊发电机的外特性特征，现在电子控制式直流电源也可实现该特征。当弧长波动时焊接电流有一定程度的波动</td><td rowspan=1 colspan=1>工作区间内外特性形状为：垂直陡降+外拖。是电子控制式电源的典型特征。电弧长度在较高位置上波动时焊接电流恒定不变，但是当电弧长度较低时，焊接电流增加，这也就是所谓外拖</td><td rowspan=1 colspan=1>工作区间内外特性形状为：水平或略有下降。抽头式弧焊整流器和电子控制式电源都可以实现该特性。弧长波动引起焊接电流很大的变化，与等速送丝相配合，利用细丝的高熔化速度实现电弧自身调节作用</td></tr><tr><td rowspan=1 colspan=1>中</td><td rowspan=1 colspan=1>非熔化极焊接，如：钨极氩弧焊、等离子弧焊虚线部分特性为接触引弧设计，当钨极与工件接触时降低电流，防止钨极烧损</td><td rowspan=1 colspan=1>一般焊条手工电弧焊，均匀调节方式埋弧焊   我</td><td rowspan=1 colspan=1>一般焊条手工电立焊、仰焊位置的焊接，粗丝CO2焊、埋弧焊</td><td rowspan=1 colspan=1>一般焊条手工电弧焊，均匀调节方式埋弧焊。通过调节外拖拐点的位置和斜率，可获得不同的下降特性。虚线部分特性焊条防粘设计</td><td rowspan=1 colspan=1>适用于细丝气体保护焊和细丝埋弧焊（直径&lt;3mm）</td></tr></table>",
    "summary": "1.电弧-电源系统稳定工作条件, 2.2.2弧焊电源的伏安特性, 2.承受短路负载冲击, 2.电源外特性与电弧焊接方法的关系, 3．伏安特性和动特性的特殊要求, 4.宽调节范围, 5.恶劣的工作环境",
    "size": 3028
  },
  {
    "name": "第1卷_第1篇_电弧焊-part-7",
    "projectId": "5ET7VaxsU6Y6",
    "fileName": "第1卷_第1篇_电弧焊.pdf",
    "content": "# 2.2.3弧焊电源的动特性\n传统的弧焊电源的动特性是指当负载状态发生瞬时变化时，电源的输出电流与输出电压的关系，用以表征电源对负载瞬变的反应能力。现代的弧焊电源动特性还包括对控制信号输入的响应特性，如脉冲焊电源及波形控制电源，都要求电源对控制信号的输人有足够快的响应速度。弧焊电源的动特性涉及到电弧物理和电弧焊接工艺方面的理论和实践问题。弧焊电源动特性问题实际也是弧焊设备与工艺研究的前沿和热点问题。有关弧焊电源动特性的基本问题及要求列于表2-7。从中可以看到，一个具有高速响应能力的电源系统是解决弧焊电源动特性问题的良好基础。\n\n表2-7弧焊电源动特性的基本问题  \n\n<table><tr><td rowspan=1 colspan=1></td><td rowspan=1 colspan=1>波形图</td><td rowspan=1 colspan=1>主要技术指标和技术措施</td><td rowspan=1 colspan=1>应用对象及问题</td></tr><tr><td rowspan=1 colspan=1>中</td><td rowspan=1 colspan=1>1                    △0                                 t</td><td rowspan=1 colspan=1>技术指标：1.短路电流上升速度I/△t2.短路电流峰值Ip技术措施：1.直流电磁电抗器2.逆变电源，波形控制—电子电抗器</td><td rowspan=1 colspan=1>用于控制熔化极气体保护焊短路熔滴过渡过程，控制焊接飞溅和焊缝成形。固定的电感值很难适应宽范围焊接电流。电子电抗器是理想的解决方法</td></tr><tr><td rowspan=1 colspan=1>中</td><td rowspan=1 colspan=1>U                 △40                                  t</td><td rowspan=1 colspan=1>技术指标：电压上升（恢复）速度△U/△t技术措施：1.逆变电源、二次逆变交流方波2.利用电感作用（弧焊变压器）3.电源输出端不能有大电容，这是弧焊电源与普通电源重要差别</td><td rowspan=1 colspan=1>1.接触引弧和短路过渡过程中短路爆断之后的电弧再引燃2.交流电弧中的电流过零后电弧再引燃（图中虚线所示）</td></tr><tr><td rowspan=1 colspan=1>中</td><td rowspan=1 colspan=1>/ △tr        △ts0</td><td rowspan=1 colspan=1>技术指标：1.电流上升速度△I/△t2.热引弧时间t，3.引弧电流1.技术措施：1.降低输出回路电感2.逆变电源、电子电路（微处理器）</td><td rowspan=1 colspan=1>改善接触引弧，用于各种熔化极电弧焊。降低电感可以提高电流上升速度，但这可能与短路过渡所要求的电流上升速度矛盾。电子电抗器是理想的解决方法</td></tr><tr><td rowspan=1 colspan=1>中</td><td rowspan=1 colspan=1>1                 PWms包                          /bkPPS0</td><td rowspan=1 colspan=1>技术指标：3.脉冲电流1pk4.基值电流Ibk技术措施：晶闸管电源*、逆变电源、电子电路（微处理器）</td><td rowspan=1 colspan=1>1.脉冲TIGPPS=0.1~10Hz2.脉冲MIGPPS=30~350HzPW最小1ms晶闸管电源只能满足脉冲TIG</td></tr></table>\n\n# 2.2.4负载持续率.\n弧焊电源的一个特点就是断续工作（自动焊除外)，因此弧焊电源有一个重要的技术指标就是负载持续率。电焊机在断续工作方式中，负载工作的持续时间与整个周期时间的比值的百分比称为负载持续率（ $F C )$ 。GB15579.1—2004规定工作周期为 $1 0 \\mathrm { m i n }$ 。例如额定电流为400A，$F C = 6 0 \\%$ 的弧焊电源，可以在400A电流下连续焊接 $6 m \\mathbf { \\dot { m } }$ ，停焊 $4 \\mathrm { m i n }$ ，并且可以这种方式不断重复工作下去。不同焊接用途对弧焊电源FC的要求是不同的，用于自动焊接要达到 $100 \\%$ ，用于工业生产过程的手工焊接要达到 $60 \\%$ ，用于维修工作的手工焊接 $3 0 \\% \\sim 4 5 \\%$ ，而作为家用机 $1 0 \\% \\sim 2 0 \\%$ 即可满足要求。\n\n弧焊电源的额定电流就是额定负载持续率条件下允许的最大输出电流。在实际工作中，实际焊接时间与工作周期之比称为实际负载持续率。在不同的实际负载持续率条件下允许使用的输出电流可按下式计算：\n\n$$\nI = I _ { \\mathrm { r } } ( F C _ { \\mathrm { r } } / F C ) ^ { 1 / 2 }\n$$\n\n式中 $_ { F C }$ —额定负载持续率；FC—实际负载持续率；1—额定负载持续率下的额定电流；1 一实际负载持续率下的允许电流。\n\n根据式（2-3），降低焊接电流可以提高实际的负载持续率，反之降低负载持续率可以提高实际允许的焊接电流。但是后者通常受到电源最大输出电流的限制。\n\n# 2.2.5弧焊电源的调节特性和额定电流\n弧焊电源的参数调节是通过改变外特性斜率或移动位置，使之与电弧静特性曲线有稳定的交点来实现的。为了获得一定范围所需要的焊接电流和电压，弧焊电源的外特性必须可以均匀调节，即在整个工作范围内与电弧伏安特性有交点（不一定要求连续可调，但是必须有足够多的交点来保证焊接参数的精细调节）。由于实际电弧伏安特性曲线过于复杂，为了便于确定弧焊电源的调节特性，对不同的焊接方法规定了不同的负载特性曲线，如图2-8所示。\n\n弧焊电源的额定电流就是指电源外特性曲线在图2-8中与负载特性曲线具有交点时在横坐标上的最大值。焊接电流的调节范围一般规定为额定电流的 $2 0 \\% \\sim 1 0 0 \\%$ 。对于平特性电源，按此规定通过图2-8就可以确定电压调节范围。\n\n![](images/66954925102edb4c8e7f07e684aa57bb0f61dc0e550f9d8503ffdbe68e027430.jpg)  \n图2-8不同的焊接方法的负载特性曲线\n\n# 2.2.6弧焊电源的空载电压\n对于下降特性电源，由图2-8可以确定额定电流下的工作电压，但是为了保证电弧工作稳定和容易引弧，电源的空载电压要高于额定电流下的工作电压。特别是在小电流区间，电源的空载电压要更高些。这是因为，图2-8是采用近似的电弧伏安特性曲线作为载线，没有反映小电流下电弧为负阻特性时具有较高的电弧电压。但空载电压也不适于过高，一方面是从电源制作及运行的经济性考虑，另一方面是受安全规定限制，通常为 ${ \\bf 5 0 } \\sim { \\bf 8 0 } { \\bf V }$ 。",
    "summary": "2.2.3弧焊电源的动特性, 2.2.4负载持续率., 2.2.5弧焊电源的调节特性和额定电流, 2.2.6弧焊电源的空载电压",
    "size": 3081
  },
  {
    "name": "第1卷_第1篇_电弧焊-part-8",
    "projectId": "5ET7VaxsU6Y6",
    "fileName": "第1卷_第1篇_电弧焊.pdf",
    "content": "# 2.3弧焊电源的分类\n基于不同的出发点，对弧焊电源可以不同的分类方法。表2-8是一种以电源的核心技术和电源形式作为基本分类，以电源工作原理、输出电流性质、外特性等作为扩展分类的方法。表中概括了目前常用的各种弧焊电源的种类和基本特性，配合表2-6可对各种弧焊电源的应用有进一步的了解。\n\n表2-8弧焊电源的分类  \n\n<table><tr><td rowspan=1 colspan=2>基本分类</td><td rowspan=1 colspan=7>扩展分类</td></tr><tr><td rowspan=2 colspan=1>核心技术</td><td rowspan=2 colspan=1>电源形式</td><td rowspan=2 colspan=1>工作原理或结构描述</td><td rowspan=1 colspan=3>电流性质</td><td rowspan=1 colspan=3>外特性</td></tr><tr><td rowspan=1 colspan=1>AC</td><td rowspan=1 colspan=1>DC</td><td rowspan=1 colspan=1>脉冲</td><td rowspan=1 colspan=1>水平</td><td rowspan=1 colspan=1>陡降</td><td rowspan=1 colspan=1>下降</td></tr><tr><td rowspan=4 colspan=1>电磁技术变压器设计与制造</td><td rowspan=4 colspan=1>工频变压器式弧焊电源</td><td rowspan=1 colspan=1>动铁式/动铁式整流</td><td rowspan=1 colspan=1>0</td><td rowspan=1 colspan=1>A</td><td rowspan=1 colspan=1></td><td rowspan=1 colspan=1></td><td rowspan=1 colspan=1></td><td rowspan=1 colspan=1>0</td></tr><tr><td rowspan=1 colspan=1>动圈式/动圈式整流</td><td rowspan=1 colspan=1>0</td><td rowspan=1 colspan=1>A</td><td rowspan=1 colspan=1></td><td rowspan=1 colspan=1></td><td rowspan=1 colspan=1></td><td rowspan=1 colspan=1>0</td></tr><tr><td rowspan=1 colspan=1>抽头式/抽头式整流</td><td rowspan=1 colspan=1>0</td><td rowspan=1 colspan=1>A</td><td rowspan=1 colspan=1></td><td rowspan=1 colspan=1>0</td><td rowspan=1 colspan=1></td><td rowspan=1 colspan=1>0</td></tr><tr><td rowspan=1 colspan=1>滑线式／滑线式整流</td><td rowspan=1 colspan=1></td><td rowspan=1 colspan=1>A</td><td rowspan=1 colspan=1></td><td rowspan=1 colspan=1>0</td><td rowspan=1 colspan=1></td><td rowspan=1 colspan=1></td></tr><tr><td rowspan=6 colspan=1>电子技术功率电力电子器件与电子电路和微处理器控制</td><td rowspan=3 colspan=1>晶闸管整流式弧焊电源</td><td rowspan=1 colspan=1>晶闸管直流</td><td rowspan=1 colspan=1></td><td rowspan=1 colspan=1>0</td><td rowspan=1 colspan=1></td><td rowspan=1 colspan=1>0</td><td rowspan=1 colspan=1>。</td><td rowspan=1 colspan=1>0</td></tr><tr><td rowspan=1 colspan=1>晶闸管交直流方波</td><td rowspan=1 colspan=1>□</td><td rowspan=1 colspan=1>0</td><td rowspan=1 colspan=1>※</td><td rowspan=1 colspan=1>0</td><td rowspan=1 colspan=1>0</td><td rowspan=1 colspan=1>0</td></tr><tr><td rowspan=1 colspan=1>晶闸管直流脉冲</td><td rowspan=1 colspan=1></td><td rowspan=1 colspan=1>。</td><td rowspan=1 colspan=1>*</td><td rowspan=1 colspan=1></td><td rowspan=1 colspan=1>0</td><td rowspan=1 colspan=1></td></tr><tr><td rowspan=3 colspan=1>逆变式弧焊电源</td><td rowspan=1 colspan=1>逆变直流</td><td rowspan=1 colspan=1></td><td rowspan=1 colspan=1>0</td><td rowspan=1 colspan=1></td><td rowspan=1 colspan=1>。</td><td rowspan=1 colspan=1>0</td><td rowspan=1 colspan=1>0</td></tr><tr><td rowspan=1 colspan=1>逆变交直流方波</td><td rowspan=1 colspan=1>。</td><td rowspan=1 colspan=1>0</td><td rowspan=1 colspan=1>。</td><td rowspan=1 colspan=1>0</td><td rowspan=1 colspan=1>0</td><td rowspan=1 colspan=1>0</td></tr><tr><td rowspan=1 colspan=1>逆变直流脉冲</td><td rowspan=1 colspan=1></td><td rowspan=1 colspan=1>。</td><td rowspan=1 colspan=1>。</td><td rowspan=1 colspan=1>。</td><td rowspan=1 colspan=1>。</td><td rowspan=1 colspan=1>。</td></tr></table>\n\n注： $\\triangle$ 配合附加整流器，口只能使用单相交流输人，※低频脉冲 $0 . 1 \\sim 5 \\mathrm { H z }$",
    "summary": "2.3弧焊电源的分类",
    "size": 3137
  },
  {
    "name": "第1卷_第1篇_电弧焊-part-9",
    "projectId": "5ET7VaxsU6Y6",
    "fileName": "第1卷_第1篇_电弧焊.pdf",
    "content": "# 2.4弧焊变压器\n弧焊变压器是一种最简单和常用的弧焊电源，它提供交流输出，通常用于焊条电弧焊，因此弧焊变压器的伏安特性通常为恒流特性。一般的变压器是恒压特性，不适于直接用于焊条电弧焊。弧焊变压器是一种具有恒流输出特性的特殊变压器，在原理上可由一台普通的变压器和一个串联的可调电感构成，如图2-9所示。\n\n图2-9中的变压器是一个常规的变压器，它只起降压作用，恒流特性是由与其串联的电感获得的。电感是一种电磁感应器件，当交流电流通过电感时将在电感两端产生电压降，当电感值足够大时，则变压器与串联电感构成恒流源（陡特性）。在弧焊变压器中，串联电感同时又起电流调节作用，由图2-9b的电路原理图及图2-9c向量图可以得出输出电流与串联电感的关系：\n\n$$\n{ \\cal I } _ { \\mathrm { t } } \\ = \\ \\frac { \\sqrt { U _ { \\circ } ^ { 2 } - U _ { \\mathrm { f } } ^ { 2 } } } { \\omega L }\n$$\n\n式中 $\\tilde { l } _ { f }$ —输出电流；$U _ { \\circ }$ 一空载电压；$U _ { f }$ 负载电压；$\\pmb { \\omega }$ 电源角频率；\n\n![](images/77d9640b51adec6b439238d847ff4ef31b56388a8455347c3ae77d871fde9ff1.jpg)  \n图2-9弧焊变弧压器的结构及电路原理a）结构示意图b）电路原理图c）输出向量图\n\nL——电感值。\n\n由式（2-4）可以得到弧焊变压器的外特性曲线图，如图2-10所示。由式（2-4）及图2-9可以看到，调节电感 $\\pmb { L }$ 可以改变输出电流。在不同的输出电流位置上，电源的外特性是不同的。电流越小，外特性越陡，因为此时的电感值大，相当于电源内阻大，所以外特性变陡。电流越大，外特性越缓，因为此时的电感值小，相当于电源内阻小，所以外特性变缓。\n\n如图2-9a的结构示意图所示，弧焊变压器中的串联电感由线圈及可调间隙铁心组成，设电感线圈匝数为 $N$ ，铁心与线圈磁路的磁阻为$R _ { \\mathfrak { m } }$ ，则电感值 $\\pmb { L }$ 为\n\n$$\nL = \\frac { N ^ { 2 } } { R _ { ☉ } }\n$$\n\n由式（2-5）可见，调整电感的方法可以是改变线圈匝数 $N$ 或调节磁路的磁阻 $R _ { \\mathfrak { m } }$ 。在弧焊变压器中，通常利用铁心的变化调节磁阻 $R _ { \\mathrm { m } }$ 从而改变电感值，改变图 $_ { 2 . 9 \\mathbf { a } }$ 中铁心的间隙 $\\pmb { \\delta }$ 可以方便地调节磁路的磁阻 $\\scriptstyle R _ { m }$ ，达到调节焊接电流的目的。 $\\pmb { \\delta }$ 减小，电感值增加，焊接电流降低；δ增加，电感值降低，焊接电流增加。\n\n为了获得满足电弧焊所需的陡降特性，需要较大的串联电感，其电感的体积、重量与变压器相当。所以为了节约材料，减少体积和重量，实际上在弧焊变压器中，除多站式电源外，很少使用独立的串联电感。而是采用特殊的结构设计，使变压器的初级与次级之间有较大的漏感，这个漏感可以起到与串联电感相同的作用，这也正是弧焊变压器与一般变压器在设计和结构上最大的不同。\n\n弧焊变压器调节方式有三种：移动铁心、移动绕组和改变绕组抽头匝数，分别称为动铁式、动圈式和抽头式弧焊变压器或弧焊整流器。\n\n# 1.动铁式弧焊变压器\n动铁式弧焊变压器的结构如图2-11所示。变压器的初级与次级分绕在口型铁心的两侧，并在口型铁心的中间加人一个可以移动的梯形铁心，称为动铁心。\n\n![](images/24eb8fa6526dfd934946039a326efdc406eb4fb314ee94df5313c34694295329.jpg)\n\n![](images/f03216acb2344b6605fe9f033b2056edd9ca18a242d1d9ef9d0e5f43eb7025ba.jpg)  \n图2-10弧焊变压器的外特性曲线  \n图2-11动铁式弧焊变压器的结构示意图\n\n当动铁心全部插入口型铁心的磁路时，构成相对于初级与次级之间较大的漏磁磁路，即形成较大的漏感，等效于有较大的串联电感，此时输出电流最小，相当于图2-10中的曲线1。当动铁心全部移出口型铁心的磁路时，构成相对于初级与次级之间较小的漏磁磁路，即形成较小的漏感，等效于有较小的串联电感，此时输出电流最大，相当于图2-10中的曲线3。动铁心之所以制成梯形是为了使在动铁心移动是有足够大的漏感变化量，用来保证焊接电流调节范围。因为此时，漏磁磁路的面积和间隙同时变化。动铁式弧焊变压器的优点是结构紧凑；缺点是工作时易产生较大的噪声，这是因为动铁心在工作时将受到很大的交变电磁力的作用。而且由于这个电磁力的作用，还易使动铁心产生位移，从而使焊接电流发生变化。但这些问题可以通过合理的动铁心移动机构克服。\n\n# 2.动圈式弧焊变压器\n动圈式弧焊变压器的结构如图2-12所示。变压器的初级和次级都分成两组线圈： ${ \\bf N } _ { 1 1 } / { \\bf N } _ { 1 2 }$ 及 $\\Nu _ { 2 1 } / \\Nu _ { 2 2 }$ 。动圈式结构使变压器初级与次级之间的耦合不是很紧密，而且可以通过调整初级与次级之间的距离改变耦合程度。当初级与次级之间距离变化时，变压器的漏感随之改变，即等效的串联电感值变化，两者之间距离越近漏感越小，等效的串联电感也越小，反之亦然。\n\n![](images/031f6bcfc04d8641169b085e07b9a0dc54b0254e0f24e2e34e7293ab7c1917bd.jpg)  \n图2-12动圈式弧焊变压器的结构示意图\n\n变压器铁心在高度方向有较大尺寸，是为了可以在较大距离范围里调整初级与次级之间的距离，获得较宽的电流调节范围。但实际上仍不能满足调整范围的要求，所以在动圈式结构中必须分档调节。分档的方法是 ${ \\bf N } _ { 1 1 }$ 与 ${ \\bf N } _ { 1 2 }$ 串联， $\\mathbf { N } _ { 2 \\mathrm { t } }$ 与$\\aleph _ { z z }$ 串联，作为小电流档，此时当初级与次级之间距离最近时电源的输出电流最小，相当于图2-10中的曲线1；当初级与次级距离最远时电源的输出电流为中等，相当于图2-10中的曲线2。${ \\bf N } _ { 1 1 }$ 与 ${ \\bf N } _ { 1 2 }$ 并联， $\\mathbf { N } _ { 2 1 }$ 与 $\\mathbf { N } _ { 2 2 }$ 并联，作为大电流档，此时当初级与次级之间距离最近时电源的输出电流为中等，也相当于图2-10中的曲线2；当初级与次级距离最远时电源的输出电流为最大，相当于图2-10中的曲线3。在实际电源中，两档不可能正好衔接，一般有一段搭接，以保证电流调节范围连续。因为漏感与电感一样也正比于线圈匝数的平方，所以通过串联与并联的切换可以改变漏感值，同时又不影响电源的空载电压。在动圈式结构中通常固定次级，移动初级，这是因为初级电流较小，电缆截面也相应较小，易于弯曲。动圈式弧焊变压器的体积和重量都较同等功率的动铁式结构大，但因为动圈式结构中的线圈受力相对动铁式结构中的动铁受力小，所以工作时噪声低，且动圈位置稳定，所以输出焊接电流稳定性好。\n\n# 3.抽头式弧焊变压器\n抽头式弧焊变压器用于小功率的交流焊条电弧焊，也是一种特殊的变压器。这种变压器采用有固定漏磁旁路的铁心，如图2-13所示。初级线圈分为 $\\aleph _ { \\imath \\jmath }$ 和 $\\mathbf { N } _ { 1 2 }$ 两部分， $\\aleph _ { 1 2 }$ 部分是与次级 $\\Nu _ { 2 }$ 紧密耦合的， $\\mathbf { N } _ { \\mathfrak { u } }$ 部分是与次级 $\\aleph _ { \\tau }$ 有较大漏磁的， $\\mathsf { \\pmb S } _ { 1 }$ 、 $\\mathsf { S } _ { 2 }$ 是双刀同轴开关，通过这个开关改变抽头位置，调节初级线圈在上述两部分之间的分配而不改变线圈匝数之和，从而实现不改变电压而调节焊接电流的目的。开关在1位置上电流最小，在5位置上电流最大。\n\n抽头式弧焊变压器的特点是结构简单，作为一种简易电源，用于要求不高的焊接应用场合。\n\n![](images/3045776fcfc59b234407dd364d37e516fc63a7d38b5c7f9939b6ea0f5ce95f1b.jpg)  \n图2-13抽头式变压器\n\n综上所述，所有弧焊变压器都是靠机械移动来改变外特性和实现焊接参数调节的，既简单又可靠，但调节不灵活精细，笨重而耗料多，只能用在要求不高的场合。",
    "summary": "1.动铁式弧焊变压器, 2.4弧焊变压器, 2.动圈式弧焊变压器, 3.抽头式弧焊变压器",
    "size": 3844
  },
  {
    "name": "第1卷_第1篇_电弧焊-part-10",
    "projectId": "5ET7VaxsU6Y6",
    "fileName": "第1卷_第1篇_电弧焊.pdf",
    "content": "# 2.5晶闸管整流式弧焊电源\n晶闸管整流式直流弧焊电源是20世纪60年代初发展起来的一种弧焊电源，它采用晶闸管作为整流元件，通过电子电路控制或调节的方式，实现其输出外特性和动特性的控制，最终满足各种弧焊工艺的要求。其本身具有良好的可控性，对输出外特性形状和规范参数的调节或控制都可通过改变晶阐管的导通角或控制角来实现，因而它的性能更加优于磁放大器式硅整流弧焊电源，现已成为一种主要的直流弧焊电源，并取代了磁放大器式直流弧焊电源。\n\n晶闸管整流式直流弧焊电源采用不同的控制电路方式可获得多种外特性，即下降特性、垂直陡降外特性、平特性等多种特性曲线形状，可满足手工焊条电弧焊、氩弧焊、熔化极气体保护焊、埋弧自动焊等多种工艺的使用要求。\n\n晶闸管整流式直流弧焊电源的控制电路可分为两类，一是以分离元件为主组成的模拟控制电路；二是以集成电路为主组成的数字控制电路。\n\n对于模拟控制电路，由于元器件性能、参数的离散性以及环境温度等因素变化的影响，容易造成焊机输出的不一致性，影响焊机输出的稳定性，并给焊机的调试和维修造成不便。\n\n数字控制的晶闸管整流式弧焊机是利用微处理器构成的控制系统，控制整流电路中晶闸管的导通角，实现对焊接电流、电压的控制要求。控制系统采用闭环控制，即微处理器在程序控制下，通过采样电路获得焊接电流、电压的数值大小，与预先设定的数值进行比较，按照一定的算法求得调节控制量。经转化后变为晶闸管的导通角触发信号，去触发整流电路中的晶闸管，最终达到控制焊接输出参数的目的。\n\n与模拟控制的晶闸管整流式焊机相比，数字控制的弧焊电源具有以下显著特点：一是稳定性好。电源特性由控制算法决定，不会出现模拟控制系统中因“零飘”及元件性能分散性等因素而造成的焊机性能下降或不一致，许多问题也将迎刃而解。例如，电网电压补偿、焊机冷热态补偿等；二是焊机功能多。焊接电源的特性可通过软件灵活控制，容易实现一机多用，并可增加参数记忆、参数再现和故障诊断等功能；三是焊机适应性强。利用微处理器的数据处理能力，可进行参数的线性化和优化处理，并可实现自适应控制和模糊控制等，使焊机的适应性更强；四是焊机操作性好。通常此类焊机具有较好的操作界面，如参数预置和数字显示等，故可极大方便焊工的操作。\n\n# 2.5.1晶闸管的基本工作原理\n晶闸管，也称可控硅，是一种功率半导体器件。具有电流容量大、耐压高、控制灵敏、体积小、重量轻、使用简单等优点。晶闸管为具有三个PN结的四层结构的器件，有三个极，分别为阳极A、阴极K和控制极G。若是晶闸管的控制极开路，当晶闸管的阳极与阴极两端加上一定范围的正向电压时，尽管该电压值较高，但仍然只有很小的电流（也称正向漏电流）流过晶闸管的阳极与阴极。此时，其阳极与阴极间表现出很高的电阻状态，即管子处于阻断（关断或截止）状态。当控制极加有正向电流或触发脉冲时，晶闸管就会在较低的正向电压下导通。晶闸管导通后，其内阻很小，所以管压降也很小。外加电压几乎全部降在外电路的负载上，并流过较大的负载电流。当晶闸管导通后，若将施加于管子两端的正向电压逐渐减小，则流过管子的正向电流也逐渐减小。当这一电流值小到某一数值（或称为维持电流，即维持晶闸管导通的最小电流）时，晶闸管会从导通状态转变到阻断状态。\n\n总的来说，晶闸管由不导通状态转变为导通状态，必须具备两个条件：一是晶闸管阳极加上正向电压，即管子阳极端的电位高于阴极端的电位；二是控制极要加上适当的正向电压或电流（通常以可移相位触发脉冲的形式出现），即控制极端的电位高于阴极端的电位。这两个条件缺一不可。晶闸管导通后，可通过很大的电流，此时其阳极与阴极间的管压降只有1V左右。在整流电路中，改变触发脉冲的相位，即调节晶闸管的导通角或控制角大小，就可实现电路输出电压或电流的改变。晶闸管的关断条件为：流经晶闸管的电流小于其维持电流或使其经受一次短时间的反向电流与反向电压（即阳极电位比阴极电位低)。只要具备上述这两个关断条件之一，即可使其处于不导通。\n\n晶闸管整流式直流焊接电源正是利用上述触发脉冲移相控制的方式来实现整流电路输出电压或电流控制的。通过不同的控制方法，可实现其不同输出特性的控制和调节，最终满足各种焊接电源或工艺方法的使用要求。\n\n# 2.5.2晶闸管整流式直流弧焊电源的基本工作原理\n对于晶闸管式直流焊接电源来说，其整流主电路大多采用六相半波、三相桥式和带平衡电抗器的双反星形可控整流电路，并以后两者整流电路的应用最为常见。下面以带平衡电抗器的双反星形可控整流电路为例，简要说明晶闸管整流式直流弧焊电源的工作原理。\n\n如图2-14所示为带平衡电抗器的双反星形可控整流电路，其电路工作原理说明如下：图2-14中，主变压器的初级采用星形（Y形）接法，其二次侧有两组结构相同的星形接法绕组，其中一组的同名端与另一组的异名端接在一起。二次侧每相都接一只晶闸管。 $\\mathbf { V T H } _ { 1 }$ 、 $\\mathbf { V T H } _ { 2 }$ 和 $\\mathbf { V T H } _ { 3 }$ 采用共阳极接法，分别与各自的绕组构成三相半波可控整流电路。 $\\mathbf { v } _ { \\mathrm { T H _ { 4 } } }$ 、 $\\mathbf { V T H } _ { s }$ 和 $\\mathbf { V T H } _ { 6 }$ 也采用共阳极接法，分别与各自的绕组构成另一个三相半波可控整流电路。两个三相半波可控整流电路由平衡电抗器LB连接。LB是一个带有中心抽头的电感，抽头两侧绕组的匝数相等，电流流过两个绕组时所产生的磁通方向相反。LB是维护两组三相半波电路互不干扰，各自正常工作所必须的。如果不接人LB，则整流电路就成为一个六相半波可控整流电路，其工作原理与带平衡电抗器的双反星形整流电路完全不同。其任一瞬间只有一只晶闸管导电，其他管子都因承受反向电压而截止。每个管子只导电 ${ \\bf 6 0 ^ { \\circ } }$ ，导电时间短，电流峰值高，变压器利用率低。而带平衡电抗器的双反星形可控整流电路则相当于两组三相半波可控整流电路的并联。由于LB的作用，可使正极性组的一只晶闸管与反极性组的另一只晶闸管能够同时导电，即任意瞬时，正、反极性组均有一只晶闸管导通，使整流电路在任何时刻同时有两只晶闸管导电，每只晶闸管的最大导通角为$1 2 0 ^ { \\circ }$ 。由于负载电流同时流经两个晶闸管和绕组，因而提高了变压器的利用率。同时，电路还具有输出电压脉动小、可大电流输出、触发电路设置方便等特点，因此被广泛用于低电压、大电流输出的场合。\n\n带平衡电抗器的双反星形整流电路，由于其晶闸管为共阳极接法，故只需采用两列触发脉冲，并由电路中二极管和电阻等元件组成的脉冲分配电路来触发相应的晶闸管，因而触发电路较为简单。对两列触发脉冲的相位要求是：同列脉冲相位相差 $1 2 0 ^ { \\circ }$ ，两列脉冲相位相差 ${ \\bf 6 0 ^ { \\circ } }$ 。触发脉冲不仅要求满足上述相位关系，同时还要求与主电路加在晶闸管两端电压波形的自然换相点同步。焊机的输出电流或电压则是通过调节和控制触发脉冲的控制角 $\\pmb { \\alpha }$ 来实现的。主电路中的$\\mathbf { x } _ { 3 3 } \\setminus \\mathbf { x } _ { 3 4 }$ 和 $\\mathbf { x } _ { 3 5 }$ 、 $\\mathbf { x } _ { 3 6 }$ 分别接至两个光控晶闸管。当有脉冲到来时，光控晶闸管中的发光二极管导通并发光，使其输出侧的晶闸管导通，所产生的触发脉冲通过脉冲分配电路去触发相应的主晶闸管$\\mathbf { V T H } _ { 1 } \\sim \\mathbf { V T H } _ { 6 }$ ，使主电路正常工作，焊机产生相应的输出电压和电流。主电路中的 $\\textbf { \\textit { L } }$ 为输出滤波电抗器，其作用：一是滤波；二是改善焊机的动特性。由于可控整流电路的输出波形脉动较大，特别是控制角 $\\pmb { \\alpha }$ 较大时，电流波形甚至可能出现不连续的现象而导致熄弧。接入电抗器 $\\pmb { L }$ 可使电流波形较平稳、连续，同时， $\\pmb { \\mathscr { L } }$ 还能抑制短路电流峰值，改善焊机的动特性。并接在晶闸管两端的串联电阻和电容构成阻容过压保护。由于晶闸管在承受过电压时极易损坏，采用阻容保护措施后，可防止可能出现的过电压损坏晶闸管，保证焊机工作的可靠性。\n\n![](images/4b1966c608bb9a7d440f60f26fea96bc15d955ed041665352a74a1cdcdb5ae20.jpg)  \n图2-14带平衡电抗器的双反星形整流主电路\n\n# 2.5.3交直流两用方波弧焊电源\n",
    "summary": "2.5.1晶闸管的基本工作原理, 2.5.2晶闸管整流式直流弧焊电源的基本工作原理, 2.5.3交直流两用方波弧焊电源, 2.5晶闸管整流式弧焊电源",
    "size": 3714
  },
  {
    "name": "第1卷_第1篇_电弧焊-part-11",
    "projectId": "5ET7VaxsU6Y6",
    "fileName": "第1卷_第1篇_电弧焊.pdf",
    "content": "交流电弧焊在生产中一直得到了广泛的应用，这主要是受交流焊机价格便宜，焊接时磁偏吹小等因素的影响。另外，Al、 $\\mathbf { \\delta M _ { \\mathbf { \\delta E } } }$ 及其合金的焊接需采用交流氩弧焊（AC-TIG），其原因有两个：一是要利用交流负极性半波的“阴极破碎(雾化)”作用，来清除 AI、 $\\mathbf { M } _ { \\mathbf { \\overline { { { b } } } } }$ 及其合金表面的氧化膜；二是要利用交流正极性半波（相当于直流正接TIG焊）的诸多优点，使工件获得较大的热量，并提高焊接的效率。但是，采用交流氩弧焊，会导致两个问题出现：一是会产生直流分量，对焊机和电流波形会产生不良的影响；二是电流过零时电弧会熄灭，并造成电弧不稳，需采取稳弧的措施。这是此方法存在的最大间题。\n\n为了改善交流电弧的稳定性，研制和发展了方波交流焊接电源。它的出现促进了焊接技术和设备的发展。\n\n一般交流电弧的电流是按正弦波规律变化的，电流过零时，电弧会熄灭，因而会影响电弧的稳定性。为改善交流电弧的稳定性，一方面可提高交流电流的频率，或在工频的情况下提高电流的幅值，或采取其他的措施（如提高空载电压等）来实现这一目的。另一方面，可通过适当的控制方法使电流过零时快速变化来加以解决。研究和实践证明：采用方波或矩形波交流焊可明显地改善电弧的稳定性，甚至在适当的条件下可不用其他任何稳弧措施，就可进行Al、 $\\mathbf { M } _ { \\mathbf { \\delta E } }$ 及其合金的交流氩弧焊。同时，如果这种方波交流的频率或正、负半波的电流持续时间及幅值可调，那么就更加能显著地改变电弧的形态、电弧的作用力和对母材热输入量的大小。不仅如此，还可以控制阴极清理区的宽窄，并控制母材的熔深以及焊缝正、反面的成形，获得与脉冲焊时类似的焊接效果。\n\n典型的方波交流电流波形如图2-15所示。如果用 $\\beta$ 来代表正半波电流与整个周期中电流比例，则 $\\beta$ 可由下列公式确定：\n\n$$\n\\beta ~ { \\ = } 1 I _ { \\mathrm { s p } } \\{ { \\bf \\Psi } / ( \\{ { \\cal { I } _ { \\mathrm { s p } } } \\} + \\{ I _ { \\mathrm { { R P } } } \\} ) \n$$\n\n式中 $\\beta$ 正极性半波电流的比例，一般 $\\beta =$ 0.5\\~0.7;$I _ { \\tt S P }$ -钨极为负时（正极性半波）电流的平均值（A)；$I _ { \\tt R P }$ - 一钨极为正时（负极性半波）电流的平均值（A）。\n\n$\\pmb { I } _ { \\mathsf { S P } }$ 与 $I _ { \\tt R P }$ 的数值既包含电流幅值大小的变化，也包含电流持续时间长短的变化。改变 $\\pmb { \\beta }$ 数值的大小可改变电弧的形态及电弧对母材的加热状况或热输入量的大小。\n\n对不同的Al、 $\\mathbf { M } _ { \\mathbf { \\delta B } }$ 及其合金材料，焊接时既要保证有一定的“阴极破碎作用”，又要使焊接质量好、效率高，即对 $\\pmb { \\beta }$ 值的要求是不一样的。实践已证明，随正极性半波电流的增加，负极性半波的电流相对减少， $\\beta$ 值增大。阴极清理区变窄，“阴极破碎”作用减弱；电弧的压力增高，对母材的热输入量增大。电弧热量集中，焊缝宽度变窄，焊缝熔深增加，有利于得到窄而深的焊缝，即焊接效果逐渐显现直流正接焊时的情况。反之，则逐渐显现直流反接时的焊接效果。因此，焊接时对 $\\pmb { \\beta }$ 值的选择要加以综合考虑。通常，在满足“阴极破碎”作用要求的前提下，应尽量加大正极性半波的电流值，以使电弧特点和焊接效果靠向直流正接时的情况。另外，采用方波交流焊，由于正、负半波电流不对称，因而具有脉冲电弧焊的特点。除了可获得良好的焊缝成形外，还可细化晶粒，改善焊缝金属的力学性能。当然， $_ { \\beta }$ 值不能增加太多。否则，会因阴极清理区过窄而难以得到高质量的焊缝。\n\n![](images/288e8ad19a9d688e80539e0d6445f19d1656f7324769b3b335f752be559c0ee9.jpg)  \n图2-15典型的方波交流电流波形示意图\n\n前面已经提及，采用不对称的交流进行氩弧焊时，在交流回路中会产生直流分量。这对焊接变压器的正常工作是有害的。然而，根据上述的分析可知，适当的直流分量对改善焊接效果及接头的力学性能来说却是有利的。特别是小电流薄板交流氩弧焊时，由于负半波电流小，阴极清理区窄，更易使电弧集中，故有利于小电流薄板的焊接。另外，由于采用方波交流，电流过零点的速度较快，与一般正弦波电流相比，其电弧热惯性的作用可使电弧空间及电极保持较高的温度，因而也十分有利于电弧的稳定。此外，方波交流电源可比正弦波电源工作在更小的电流区间，且当电流相同时方波交流电弧的再引燃电压值低于正弦波电弧的再引燃电压值，所以，电弧的稳定性比后者更好。\n\n综上所述，方波交流焊综合了直流焊和脉冲焊的诸多优点，且由于方波交流电流过零时的速度变化很快，因而使电弧的稳定性得到了很大的提高。另外，由于焊接电源输出电流的正、负半波持续时间或宽度可调节，焊接质量、熔敷率等容易控制，因此，这种电源是一种先进的、值得大力发展的焊接电源。可以预见，传统的正弦波输出焊接电源最终将会被方波交流焊接电源所取代。",
    "summary": "1.概述",
    "size": 2371
  },
  {
    "name": "第1卷_第1篇_电弧焊-part-12",
    "projectId": "5ET7VaxsU6Y6",
    "fileName": "第1卷_第1篇_电弧焊.pdf",
