Repository: LunaReborn/Welding-6m-Extractor

# 焊接文档 6M 专有词汇抽取工具

用于从焊接相关文档中抽取“人、机、料、法、环、测”六类专有词汇，并导出 JSON 和 Excel。

## 目录结构

```text
project/
  cli.py
  engine/
    document_loader.py
    chunker.py
    llm_client.py
    extractor_6m.py
    normalizer.py
    validator.py
    exporter.py
  prompts/
    welding_6m_extract.txt
    welding_6m_review.txt
  outputs/
  data/
```

## 安装

```bash
pip install -r requirements.txt
```

## 使用 Ollama

先启动 Ollama，并拉取模型：

```bash
ollama serve
ollama pull qwen2.5:7b
```

运行：

```bash
python cli.py --file data/氩弧焊标准作业指导书.docx --extractor ollama --model qwen2.5:7b --output outputs
```

启用二阶段复核：

```bash
python cli.py --file data/氩弧焊标准作业指导书.docx --extractor ollama --review --output outputs
```

File: data/hanjie_data/1.txt (part 2 of 68)
[
    "content": "# 2.一般方波交直流两用弧焊电源的基本工作原理\n目前，市场上方波交流焊接电源有多种不同的形式。这种焊机早期的电路原理示意图如图2-16所示，与一般单相整流焊接电源相比，其主要差别在于主回路中多设置了一个直流电抗器$L _ { z }$ 。该电抗器也称为记忆电抗器。由于该电抗器的电感量很大，因而具有储能、续流的作用。一方面可保证小电流的连续性；另一方面，当交流电流过零时，由于电感上的电流不能突变，于是可得到带有尖峰的电压波形，并可使电流过零点的速度较快，得到近似方波的交流焊接电流。电源输出的典型电流和电压波形如图2-17所示。在图2-16中，开关 $\\mathbf { S } _ { 1 }$ 和 $\\mathsf { S } _ { 2 }$ 为连动开关。若 ${ \\mathsf { \\mathsf { S } } } _ { \\mathsf { \\imath } }$ 合上， $\\mathsf { S } _ { 2 }$ 打开，则电弧负载流过交流电流；若$\\mathbf { S } _ { \\imath }$ 合上，并把负载接于 ${ \\bf S } _ { 1 }$ 的两端，则交流电流经记忆电抗器 $L _ { 2 }$ 滤波、二极管整流后，可使电弧负载流过直流电流。正因为如此，这种焊机可作为交、直流两用焊机。另外，为了获得陡降的外特性来满足氩弧焊工艺的要求及调节输出电流的大小，这种焊机在其交流输出回路中还设有一个较大的交流电抗器 $L _ { \\parallel }$ 。调整 $L _ { 1 }$ 的电感量大小，即可调节电源输出外特性曲线的位置，也就调节了焊接电流的大小。尽管如此，这种焊机也有其明显的不足之处。首先，为了调节输出电流的大小，使用了较大的电抗器 $L _ { 1 }$ ，因而大大增加了材料的消耗和焊机的重量；其次，这种电源不能实现正、负半波电流时间比值的调节。为解决上述问题，目前国内外生产的方波交流焊机，都采用了晶闸管来代替图2-16电路中的整流二极管。晶闸管整流交、直流方波焊接电源的原理示意图如图2-18所示。对于这种晶闸管可控整流的方波交流焊机来说，其电路没有设置图2-16中那样的电抗器 $L _ { 1 }$ 。它是利用电流负反馈来实现电源输出电流恒流控制的，即通过对晶闸管导通角的控制，实现电源的恒流输出外特性。另外，借助于控制电路可分别调节晶闸管 $\\mathbf { V T H } _ { 1 }$ 、 $\\mathbf { V T H } _ { 2 }$ 与 $\\mathbf { V T H } _ { 3 }$ 、 $\\mathbf { V T H _ { 4 } }$ 的导通角大小，因而还可以调节交流正、负半波电流的时间比例。但由于晶闸管导通角较小时，电源输出的电流也较小，这就可能造成焊接电流的不连续。要想解决这一问题，设计和制造这种焊机时必须使电抗器 $\\pmb { L }$ 有足够的电感量。但是，该电抗器电感量的大小还影响着交流电流过零点速度的快慢和交流电压的尖峰大小，并对电弧的稳定性产生较大的影响，因此，要处理好这些问题，电抗器 $\\pmb { L }$ 电感量的大小需要通盘考虑。\n\n![](images/bd01df97b460bcabb6abe41da83bd0b962adfc0a7b63b3958188c508daa63439.jpg)  \n图2-16早期的交、直流方波焊接电源原理示意图\n\n![](images/35db0184fca2b0545ae4c4abde00cf28bee81a5ccd28fab4f7bf810c89c659af.jpg)  \n图2-17方波电源焊接电流和电压波形示意图\n\n![](images/8cd8b375733860e5c2dbdeffa826b068c8f00a13c25c353d6e207fef2fa80c89.jpg)  \n图2-18晶闸管整流的交、直流方波焊接电源原理示意图\n\n采用一般正弦波进行交流钨极氩弧焊焊铝时，由于在电流的负半波阶段，铝为阴极，因其电极的温度相对较低，难以发射大量的电子，这就会使电弧的再引燃电压很高。故采用这种交流电源进行焊接时，当电流过零时，要采取额外的稳弧措施，才能保证电弧的稳定性。而对于晶闸管控制的方波交流电源来说，由于回路中有较大的直流电抗器，当交流电流过零时，其电压波形会产生一定的尖峰（这是由于电感上的电压突变的缘故），再加上方波交流的电流过零速度又较快，所以可以显著地提高电弧燃烧的稳定性。即使用这种电源来焊铝，在某个电流值以上（有的焊机为30A以上），可不采取任何稳弧的措施，电弧也能稳定地燃烧。当然，当用更小的电流焊接时，还须采取稳弧的措施来保证电弧的稳定性。\n\n另一方面，对一般正弦波交流钨极氩弧焊电源来说，即使电流波形的正、负半波通电时间相等，但由于钨极与被焊母材材料物理性能的差别，仍然会在焊接回路中产生直流分量。前面已经说过，直流分量的存在对一般交流电源变压器的正常运行是十分不利的。为消除直流分量，须在交流输出回路中串入较大容量的电容或采取其他的措施。然而，对于晶闸管方波交流电源来说，却不这样做。而且，为达到一定的焊接工艺效果或目的，还需调节或控制交流正、负半波电流的时间比例。从前述方波交流电弧的焊接工艺特性已知，调节正、负半波电流的比例，不仅是要对母材阴极的清理作用和热输入量进行控制，而且还可改善焊缝的外观，提高焊缝的力学性能。也就是说，直流分量的存在对焊接效果来说是有好处的。这是否说明在晶闸管方波交流钨极氩弧焊电源中，直流分量的存在对电源的工作没有危害呢？当然不是，它仍然会影响变压器的正常运行。为解决这一问题，通常这种焊机变压器的铁心体积设计时要大一些。同时，在使用焊机的过程中，当正、负半波电流选配相差较大时，电源的负载持续率应下降。例如，当 $\\beta$ 变大时，由于增大了正、负半波不对称的程度，即增大了直流分量，因此，焊机的负载持续率应下降。有的焊机，当 $\\beta$ 为0.6时负载持续率会从 $40 \\%$ 下降到 $30 \\%$ 。另外，为避免焊机被烧坏，有的焊机对 $\\beta$ 的变化范围进行了一定的限制，仅在0.4-0.6之间。\n\n综上所述，采用方波交流电源来焊接，其优点很多。同时电源还兼有交、直流焊接的多种用途，不仅可进行交流钨极（含脉冲）氩弧焊，而且还可进行直流钨极（含脉冲）氩弧焊，甚至可使用稳弧性能差的碱性焊条来进行焊接，其电弧的稳定性都能得到保证。不仅如此，利用它焊接还可以减小或消除磁偏吹，改善焊缝的质量。\n\n# 2.6逆变式弧焊电源\n由于焊接电弧的低电压、大电流性质，作为焊接电源必须使用变压器降压，即使是直流弧焊电源，也必须先降压、再整流，如晶闸管整流式弧焊电源。在大功率电源中，变压器占居了电源主要的体积、重量和材料成本。作为电源技术领域的一项革命就使用 $2 0 \\mathbf { k } \\mathbf { H } \\mathbf { z }$ 以上的中频变压器取代传统的 $5 0 / 6 0 \\mathrm { H z }$ 工频变压器。根据电磁感应原理，变压器的感应电压 $\\ U = 4 , 4 4 f N S B _ { \\mathrm { { m } } }$ ，其中： $f$ 电源频率， $N$ 线圈匝数， $s$ 铁心截面积， $\\pmb { B _ { m } }$ 铁心磁饱和密度。对于固定的电压 $\\pmb { U }$ 和磁饱和密度 $\\pmb { { \\cal B } } _ { m }$ ，变压器的体积、重量由 $\\mathbf { \\Delta } f N S$ 决定，因此如果提高 $f$ 就可以降低 $_ { N S }$ 。同等功率的变压器，在 $2 0 \\mathbf { k } \\mathbf { H } \\mathbf { z }$ 下的体积重量仅是 ${ \\mathfrak { s o H z } }$ 的几十分之一。要获得这种优点，关键技术是将 ${ \\bf 5 0 H z }$ 交流电变为 ${ \\bf 2 0 k H z }$ 以上的中频交流电，这便是逆变技术，采用这种技术的电源称为逆变电源。逆变电源对于电弧焊接技术的冲击作用，不仅仅是提供了轻巧的电焊机，而且更重要的是逆变电源具有极高的响应速度，这对电弧焊接过程提供了有力的控制手段。可以说，近年来电弧焊领域的技术进步，多数都是基于逆变电源的优越特性。\n\n# 2.6.1直流逆变电源基本原理\n\n\n# 1．系统构成\n直流逆变式弧焊电源的基本原理如图2-19所示，它包括了一次整流滤波、逆变、二次整流滤波和控制电路四大部分。一次整流滤波从工频电网获得直流电压 $V _ { \\mathrm { i n } }$ ，PWM控制的逆变器将直流电压 $\\nu _ { \\mathfrak { m } }$ 变换为中频交流电压 $V _ { 1 }$ ，通过中频变压器将 $V _ { 1 }$ 降低为 $\\boldsymbol { V } _ { 2 }$ ，二次整流滤波后获得直流电压 $\\boldsymbol { V } _ { \\flat }$ 。输出电压/电流的调节是通过电压/电流采样和反馈控制电路实现的。\n\n![](images/bae66d9283431ad371f7bb5196504fec890c3b762874511f483a15cff74cb650.jpg)  \n图2-19逆变弧焊电源结构原理图\n\n2.工作原理",
    "summary": "1．系统构成, 2.6.1直流逆变电源基本原理, 2.6逆变式弧焊电源, 2.一般方波交直流两用弧焊电源的基本工作原理",
    "size": 3957
  },
  {
    "name": "第1卷_第1篇_电弧焊-part-13",
    "projectId": "5ET7VaxsU6Y6",
    "fileName": "第1卷_第1篇_电弧焊.pdf",
    "content": "# （1）逆变原理\n将直流变为交流的过程称为逆变（相对整流而言），实现逆变的基本方法是通过电子开关将直流电转换为交流电。四只功率电子开关 $\\mathbf { S } _ { 1 }$ 、$\\mathsf { \\pmb S } _ { 3 }$ 、 ${ \\mathsf { S } } _ { 2 }$ 、 $\\mathsf { \\pmb S _ { \\pmb 4 } }$ 构成逆变器主电路，将中频变压器和二次整流滤波用负载 $z$ 表示，如图2-20所示。图 $\\mathbf { 2 - 2 0 a }$ ， ${ \\bf S } _ { 1 }$ 、 ${ \\bf S } _ { 3 }$ 导通， $\\mathsf { S } _ { 2 }$ 、 $\\mathsf { \\pmb S } _ { \\pmb 4 }$ 截止，逆变输出电压 $V _ { \\mathrm { 1 } } = + V _ { \\mathrm { i n } }$ ，电压波形见图2-20d的 $t _ { 0 } \\mathrm { ~ - ~ } t _ { 1 }$ 期间；图2-20b， $\\mathsf { \\pmb { S } } _ { \\parallel }$ 、 ${ \\bf S } _ { 3 }$ 和 $\\mathsf { S } _ { 2 } , \\mathsf { S } _ { 4 }$ 全部截止，逆变输出电压 $\\smash { V _ { \\perp } = 0 }$ ，电压波形见图2-20d的 $t _ { 1 } ~ - ~ t _ { 2 }$ 期间；图2-20c， ${ \\bf { S } } _ { \\mathrm { { i } } }$ 、 $\\mathbf { S } _ { 3 }$ 截止， $\\mathsf { S } _ { 2 } , \\mathsf { S } _ { 4 }$ 导通，逆变输出电压 $V _ { \\mathrm { 1 } } = V _ { \\mathrm { i s } }$ ，电压波形见图2-20d的 $t _ { 2 }$ $\\pmb { t } _ { 3 }$ ；图2-20d的 $t _ { 3 } \\mathrm { ~ - ~ } t _ { 4 }$ 期间重复图2-20b的状态。逆变电路按图 $2 { \\cdot } 2 0 \\mathbf { a } { \\to }$ 图 $2 { \\cdot } 2 0 \\mathbf b \\to$ 图 $\\pmb { 2 - 2 0 0 } \\pmb { \\longrightarrow }$ 图2-$^ { 2 0 \\mathbf { b }  }$ 图 $\\mathbf { 2 - 2 0 a }$ 的顺序循环工作就可得到一系列的正负交替的电压波形，即实现了将直流变为交流的逆变过程。\n\n(2）脉冲宽度调节（PWM)\n\n中频变压器和二次整流滤波器将逆变后的中频交流电 $V _ { \\mathrm { { r } } }$ 降压并整流为直流电压 $V _ { \\circ }$ ，如图2-20e所示。由 $\\scriptstyle t _ { 0 }$ 到 $\\pmb { t _ { 4 } }$ 完成了一个完整的逆变过程，这个时间也就是逆变周期 $\\pmb { T }$ ； ${ \\pmb t _ { 0 } } - { \\pmb t _ { 1 } }$ 或 $t _ { 2 } \\mathrm { ~ - ~ } t _ { 3 }$ 期间是负载通电时间，这时间也称为脉冲宽度$\\pmb { \\ell _ { p } }$ 。直流输出电压 $\\boldsymbol { v } _ { \\flat }$ 为\n\n$$\nV _ { \\circ } \\ = \\ \\left( \\ : V _ { \\mathrm { i n } } / n \\right) \\left( 2 t _ { \\circ } / T \\right)\n$$\n\n式中 $\\pmb { n }$ 变压器的降压比。\n\n由式（2-7）可见，在 $V _ { \\mathrm { i n } }$ 、 $\\pmb { n }$ 一定时，改变$\\pmb { t } _ { p }$ 或 $\\pmb { T }$ 可以调整输出电压 $\\pmb { V _ { \\ast } }$ ， $2 t _ { p } / T$ 又称为占空比。在弧焊电源中通常采用固定脉冲频率，也就是固定逆变周期 $\\pmb { T }$ ，调整脉冲宽度 $\\pmb { t _ { p } }$ 来调节逆变输出电压。这种调节方式称为脉冲宽度调节，即所谓PWM（Pulse Width Modulation）。\n\n由上述分析可见，逆变电源的输出是依靠电子开关的开通与关断的时序和时间比例控制的电源，因此逆变电源也称为开关电源。\n\n# 3.逆变弧焊电源主电路\n\n\n# （1）全桥逆变电路\n将图2-20中的开关S $( \\mathsf { S } _ { 1 } \\setminus \\mathsf { S } _ { 2 } \\setminus \\mathsf { S } _ { 3 } \\setminus \\mathsf { S } _ { 4 } )$ 用电子开关取代，就可以构成一个实际的逆变电路，再将图中的负载 $z$ 换作变压器和次级整流滤波就成为实际逆变弧焊电源的主电路，如图2-21所示。图2-21中用IGBT（ $\\mathbf { Q } _ { 1 }$ 、 $\\mathbf { Q } _ { 2 }$ 、 $\\mathbf { Q } _ { 3 }$ 、$\\mathrm { Q } _ { 4 }$ ）取代了图2-20中的S $( \\mathsf { S } _ { 1 } \\setminus \\mathsf { S } _ { 2 } \\setminus \\mathsf { S } _ { 3 } \\setminus \\mathsf { S } _ { 4 } )$ ，\n\nIGBT也称为绝缘栅型双级型晶体管，是目前大功率弧焊逆变电源中广泛采用的电子开关器件。所谓IGBT逆变焊机，就是采用IGBT作为逆变主电路开关器件的弧焊电源。\n\n![](images/c06143d9c75679493380550375e5cc62d191329f97b2b52854a5b4b01283c7ed.jpg)\n\n![](images/a90a80986bab94f002cc734cb4d89883a1f037c5360a6778d9156435fa1caa42.jpg)  \n图2-20逆变过程原理示意图  \n图2-21IGBT全桥逆变主电路原理图\n\n图2-21所示采用四只开关管的拓扑结构称为全桥逆变电路，适合于大功率电源。图中与IGBT并联的二极管（ $\\mathrm { { V D } } _ { 1 }$ 、 $\\mathbf { V D } _ { 2 } \\ 、 \\mathbf { \\nabla } \\mathbf { V D } _ { 3 }$ 、VD4）对变压器T的漏感引起的反电动势起续流作用。次级整流二极管VD、 $\\bf { V D } _ { 6 }$ 构成全波整流。当$\\mathbf { Q } _ { 1 } \\sim \\mathbf { Q } _ { 3 }$ 导通， $V _ { \\mathrm { { 1 } } } ~ { = } ~ + ~ V _ { \\mathrm { { i n } } }$ ， $\\mathbf { V D } _ { 5 }$ 导通，通过电感$\\scriptstyle { \\mathbf { 1 } }$ 向负载供电；当 ${ \\bf Q } _ { 2 } \\ - \\ { \\bf Q } _ { 4 }$ 导通， $V _ { \\mathrm { ~ 1 ~ } } = \\mathrm { ~ - ~ } V _ { \\mathrm { i n } }$ ，$\\mathrm { V D } _ { 6 }$ 导通，通过电感 $\\scriptstyle { L }$ 向负载供电；电感 $\\pmb { L }$ 起滤波作用，在逆变部分有电压输出期间限制电流的上升速度，当逆变部分无电压输出期间（ $\\mathbf { Q } _ { \\imath }$ 、$\\mathbf { Q } _ { 2 }$ $\\quad ) , , \\ 0 , \\ \\cdot \\ ^ { \\prime }$ Q.全部截止， $V _ { \\mathrm { ~ 1 ~ } } = 0$ )，电感 $\\pmb { L }$ 中储存的能量通过 $\\mathbf { V D } _ { 5 }$ 、 $\\mathbf { V D _ { 6 } }$ 和变压器次级线圈续流，保证输出电流的连续。有时为了防止变压器偏磁，初级串入一个隔直电容。",
    "summary": "（1）逆变原理, （1）全桥逆变电路, 3.逆变弧焊电源主电路",
    "size": 3761
  },
  {
    "name": "第1卷_第1篇_电弧焊-part-14",
    "projectId": "5ET7VaxsU6Y6",
    "fileName": "第1卷_第1篇_电弧焊.pdf",
    "content": "# （2）半桥逆变电路\n将图2-21中 $\\mathbf { Q } _ { 3 } , \\mathbf { Q } _ { 4 }$ 换作电容 $c _ { \\scriptscriptstyle 1 }$ 、 $C _ { 2 }$ 就构成了半桥式逆变电路，如图2-22所示。首先假设电容 $\\boldsymbol { C } _ { \\imath } = \\boldsymbol { C } _ { \\imath }$ ，并且容量足够大， $c _ { \\imath }$ 、 $c _ { 2 }$ 中点的电位等于 $V _ { \\mathrm { i n } } / 2$ 。当 $\\mathbf { Q } _ { 1 }$ 导通的时候， $\\begin{array} { r l } { V _ { 1 } } & { { } = } \\end{array}$ + $\\cdot \\ V _ { _ { \\mathrm { i n } } } / 2 , 0 _ { 2 }$ 导通的时候， $V _ { \\mathrm { 1 } } = - V _ { \\mathrm { i n } } / 2$ 。实际过程中并不要求 $C _ { \\uparrow }$ 、 $C _ { 2 }$ 中点的电位恒定，（ $V _ { \\mathrm { i n } } / 2 )$ $\\pm 1 0 \\% \\sim 2 0 \\%$ 波动不会影响逆变输出功率。因此电容可根据实际输出功率选择较小的容量，而且$c _ { \\iota }$ 、 $C _ { 2 }$ 中点的电位的波动还有隔直作用。实际中，有的电源只采用一只电容（去掉 $C _ { \\imath }$ 或 $C _ { 2 }$ 中的一个)。如果此时的电容量等于 $C _ { \\textup { I } }$ 与 $C _ { 2 }$ 的并联值，则电源的输出特性与原来完全一样。因为，从交流回路等效分析上，直流电源相当于短路，所以图中的 $C _ { 1 }$ 与 $C _ { 2 }$ 实际上就是并联的。\n\n![](images/ca388d9c7e50e4ea7f7720a812cdcc8490e6a10d4e99696fadc46cbea5afd93e.jpg)  \n图2-22IGBT半桥逆变主电路原理图\n\n与全桥电路相比，在电路结构上半桥电路相对简单，而且电容的隔直作用可防止变压器因偏磁饱和。电气性能的差别是逆变输出电压 $V _ { 1 }$ 降低一半，在同等输出功率下流过开关管的电流是全桥电路的一倍，因此如果采用相同的开关管，半桥电路所能达到的最大输出功率仅为全桥电路的一半，所以半桥电路一般适用于中等功率电源。\n\n# （3）单端正激逆变电路\n将图2-21中 $\\mathbf { Q } _ { 2 }$ 、 $\\mathrm { Q } _ { 4 }$ 去掉，但保留 $\\mathbf { V D } _ { 2 }$ 、$\\mathbf { V D _ { 4 } }$ 就构成了单端正激式逆变电路的逆变部分，注意此时的次级整流电路与全桥或半桥电路有所不同，如图2-23所示。当 $\\mathbf { Q } _ { 1 }$ 、 $\\mathrm { Q } _ { 3 }$ 导通时， $\\boldsymbol { V } _ { 1 } =$ $+ V _ { \\mathrm { i n } }$ ，次级整流二极管 $\\mathbf { v } _ { \\mathbf { D } _ { \\mathsf { s } } }$ 导通，通过电感 $\\pmb { L }$ 向负载供电，与全桥逆变过程相同；当 $\\smash {  { \\mathrm { Q } _ { 1 } } , \\phantom { \\mathrm { Q } _ { 3 } } }$ 截止时，二极管 $\\mathbf { V D } _ { 2 }$ 、 $\\mathbf { V D _ { 4 } }$ 与全桥电路类似，导通起续流作用，但此时与全桥电路的续流又有很大不同。在全桥电路中，由于次级电感的续流作用，次级绕组处于短路状态，所以参与续流的仅为初级漏感；但是在单端正激条件下，当 $\\mathbf { Q _ { 1 } }$ 、$\\mathbf { Q } _ { 3 }$ 截止， $\\mathbf { V D } _ { 2 }$ 、 $\\mathbf { V D } _ { 4 }$ 续流时， $\\mathbf { v } _ { \\mathbf { D } _ { s } }$ 截止，次级电感 $\\pmb { L }$ 中的电流通过 $\\mathrm { V D } _ { 6 }$ 续流，此时次级绕组相当于开路状态，因而参与续流的是整个初级电感。由于单端正激的变压器只工作在第一象限，因此必须有足够的续流时间使磁通复位，所以续流时间必须大于等于励磁时间，即 ${ \\bf Q } _ { 1 } , \\ { \\bf Q } _ { 3 }$ 的导通时间不能大于一个逆变周期的 $50 \\%$ 。单端正激电路中开关管所承受的电压电流与全桥电路相同，但是由于最大占空比只有 $50 \\%$ ，因此相同条件下的最大输出功率也只有全桥电路的一半。但这种电路结构有很多优点：首先电路器件少。\n\n虽然变压器的磁心利用率低，但是次级不需要中心抽头，也不存在变压器的偏磁问题，而且没有开关管的直通问题。同时非常适合采用电流型PWM控制，即由初级电流 $I _ { \\mathrm { p k } }$ 反馈控制获得陡降特性。这种电路结构简单、可靠，非常适合在小功率、低暂载率的便携式弧焊电源中应用。\n\n![](images/cfdf3219605ea13ee116f82b25226697cc1dab02815a1585b98c18b5795a598d.jpg)  \n图2-23单端正激逆变电路\n\n# 4.控制电路工作原理\n逆变电源的控制电路包括PWM控制电路、功率开关管驱动电路和电源特性控制三部分。\n\n# （1）PWM控制电路\n目前有很多专用集成电路（IC）可以实现PWM功能，其核心部分基本相同，如图2-24a所示。用硬件电路实现PWM的基本要素是：振荡器OSC、比较器Comp、T触发器、RS触发器、或非门A和B，工作原理见图2-24b的波形图。OSC的输出两倍于逆变频率（由 $\\scriptstyle R _ { \\tau }$ 和 $c _ { \\mathrm { \\tau } }$ 决定）的窄脉冲P，P的前沿同时触发T触发器翻转（产生A/B两路互差 $1 8 0 ^ { \\circ }$ 的信号）和使RS触发器置 $\" 0 \"$ ，在窄脉冲 $\\mathbf { P }$ 的宽度 $\\Delta t$ 内同时封锁A、B两路的输出，用于防止同侧开关管直通，所以 $\\Delta t$ 又称为死区时间。 $\\nu _ { \\star }$ 与锯齿波 $V _ { \\mathrm { c } \\tau }$ 经比较器Comp，当 $V _ { \\mathrm { c r } }$ 上升到高于 $\\pmb { V _ { \\kappa } }$ 的时刻RS触发器置 $\" _ { 1 } \\ \"$ 。因此输出脉冲A/B起始于 $\\mathbf { P }$ 的后沿，终止于 $\\nu _ { \\ast }$ 与 $V _ { \\mathrm { c r } }$ 的交点。从图中可以看到，随着 $\\boldsymbol { V } _ { \\star }$ 的提高， $V _ { \\star }$ 与 $V _ { \\mathrm { c r } }$ 的交点后移，即实现了脉冲宽度 $\\pmb { t } _ { p }$ 正比于 $\\nu _ { \\star }$ 的PWM功能。\n\n在图2-24中，由于与 $\\nu _ { \\star }$ 比较的锯齿波是固定波形，所以当 $\\nu _ { \\star }$ 一定时，输出脉冲宽度也是一定的，根据式（2-7），逆变电源的输出电压是恒定的，并受 $\\nu _ { \\star }$ 控制，因此这种方法又称为电压型PWM控制。电压型PWM控制是最基本的逆变控制方法，也是目前逆变弧焊电源中采用的最多的一种控制方法。\n\n![](images/f47bbdcd4529232072edd82c29c0fa89951ed6c1b23547e90bacc1f3f08a8a98.jpg)  \n图2-24PWM控制器工作原理\n\n-些新的控制方法，如电流型PWM控制、移相式PWM控制也开始在弧焊电源中应用。电流型PWM可以做到对逆变主电路的电流进行逐波控制，因此更适合弧焊电源这种经常承受短路负载冲击的电源。由于电流型PWM这种方法本身就是对电流峰值进行控制，即当 $\\pmb { V _ { \\lambda } }$ 一定时，输出电流的峰值不变，因此可以用很简单的初级电流采样电路实现稳定可靠的下降外特性。移相式PWM可以实现软开关过程，软开关降低了开关管的开关损耗，可以提高逆变工作频率和电源的可靠性。\n\n# （2）驱动电路\n由于PWM集成电路的输出能力有限，为了驱动大功率开关管，通常需要进行功率放大。而且多数场合还需要与大功率开关管之间进行电气隔离，隔离方法有光电隔离和脉冲变压器隔离两种。",
    "summary": "（1）PWM控制电路, （2）半桥逆变电路, （2）驱动电路, （3）单端正激逆变电路, 4.控制电路工作原理",
    "size": 3930
  },
  {
    "name": "第1卷_第1篇_电弧焊-part-15",
    "projectId": "5ET7VaxsU6Y6",
    "fileName": "第1卷_第1篇_电弧焊.pdf",
    "content": "# （3）电源特性控制电路\n焊接电源特性包括外特性和动特性两部分。逆变电源的外特性控制与晶闸管电源相似，也主要是依靠电流、电压反馈。图2-25示出典型的逆变电源陡降外特性控制电路原理框图。由于逆变电源具有很高的响应速度，因此逆变电源通过改善动特性控制可以解决很多焊接工艺上的问题，如短路电流的波形控制、脉冲射流过渡控制等。而要实现这些特性的控制，只采用硬件电路是很难做到的，因此这方面更多的是应用数字化控制技术。\n\n![](images/b83543f6d85122a2bad85ffc28bea038b282775f1dae7cd28fa6659ffab8db7f.jpg)  \n图2-25逆变电源陡降外特性控制电路原理\n\n# 2.6.2直流脉冲电源\n逆变电源与传统电源相比重量轻、体积小，但是逆变电源更主要的优点还不在于此。其更主要的优势是在于焊接性能方面的提高。焊接过程中，由于对焊接热输人和熔滴过渡控制的需要，脉冲电源被越来越多地采用。特别对于MIG焊，为了获得稳定的射流过渡，尤其是铝合金焊接中，脉冲电源成为最重要的控制手段。理想的MIG脉冲焊是“一脉一滴”，即一个脉冲，过渡一个熔滴，要求电源的脉冲频率与熔滴过渡频率一致。脉冲MIG射流过渡的频率范围在30～${ \\mathfrak { 3 5 0 } } \\mathbf { H z }$ ，基本的脉冲波形图及参数见表2-7中的脉冲电流波形。因此对于脉冲电源的基本要求是具有足够高的响应速度。早期的电弧焊脉冲电源采用了很多方法，如：阻抗不平衡的单相或三相电源整流获得固定频率的脉冲；直流电源附加晶闸管的脉冲断续器；模拟晶体管电源等。后来比较实用方法的是采用直流斩波式开关电源（目前还有少量应用），现在则主要是采用直流逆变电源。工作在 $2 0 \\mathbf { k H z }$ 的逆变电源，具有1000A/ms的电流响应速度，可以满足脉冲MIG焊工艺的基本要求。对于更复杂的脉冲波性控制则要求$\\mathbf { 1 0 0 k H z }$ 甚至更高的逆变频率。因此从弧焊电源的角度看，提高逆变频率主要目的是提高电源的响应速度以满足更高的焊接过程控制需求，而不仅仅是提高电源的功率密度。\n\n从电源技术的角度看，基于直流逆变电源技术输出脉冲电流并不复杂。简单地说，就是将原来的固定给定信号变为脉冲给定信号。对于脉冲TIG焊，只要将图2-25中的给定信号变为一个脉冲信号源即可。目前，由于集成电路的发展，要实现一个可调频率、脉冲宽度、基值和峰值电流的信号源是很容易的。对于脉冲MIG焊，不仅要有脉冲信号源，还要考虑弧长控制和脉冲参数与送丝速度的匹配问题。例如，对于一个送丝速度就要有一组脉冲与此对应，对于不同的焊丝，不同的送丝速度就会有很复杂的脉冲参数对应关系。由于单纯用硬件电路实现脉冲MIG焊的控制是很困难的，所以现在完善的脉冲MIG焊电源都采用了基于微处理器的数字化控制技术。因此关于更多的脉冲MIG焊问题可参考数字化电源部分。\n\n# 2.6.3二次逆变交流方波电源\n二次逆变交流方波电源是在直流逆变弧焊电源的基础上，再加上一级逆变电路构成的，主要用于交流TIG 和交流等离子焊，在熔化极中也有应用。二次逆变交流方波电源的典型电路如图\n\n![](images/fc66b776a90c7d7acce99f814ee63eaf264a01c21c202a474f7d351fe413ad1e.jpg)  \n图2-26二次逆变交流方波电源原理图\n\n2-26所示，P是一次直流逆变电源输出正端，N是一次直流逆变电源输出负端，二次逆变交流方波电源的输出端为E和W，焊接电极接E端，焊接工件接W端。二次逆变部分的工作原理与一次逆变相似，当 $\\mathbf { Q } _ { 1 }$ 、 $\\mathbf { Q } _ { 3 }$ 导通和 $\\mathbf { Q } _ { 2 }$ 、 $\\mathrm { { Q _ { 4 } } }$ 截止时，焊接工件接W端接P，焊接电极接E端接N，也称DCEN；当 $\\phantom { - } \\mathbf Q _ { 2 } \\phantom { - } , \\phantom { - } \\mathbf Q _ { 4 }$ 导通和 $\\mathbf { Q } _ { 1 }$ 、 $\\mathbf { Q } _ { 3 }$ 截止时，焊接工件接W端接N，焊接电极接E端接P，也称DCEP。与一次逆变不同的是，二次逆变的频率较低，通常在1kHz以下，正负半波的时间不要求对称，而且从焊接工艺角度，多数应用中还希望DCEN/DCEP的时间可以任意控制，如图2-27a所示。由于一次直流逆变电源具有很高的响应速度，因此DCEN/DCEP两个阶段里的电流幅值也可以不同，即实现所谓变极性电源，如图2-27b所示。当然，这种交流方波电源也可以作为直流电源使用，可以在焊接过程中任意变化极性，可以输出交直流混合波形，或者是改变频率，甚至附加脉冲功能。因此可以说，二次逆变交流方波电源覆盖了目前所有弧焊电源的功能。\n\n![](images/d6a7a30cae698b95c6adf4f2b3c188d6526f526195a4e1d1231d0db6e435e2c7.jpg)  \n图2-27二次逆变交流方波电源波形图\n\n二次逆变交流方波电源不仅用于交流TIG和等离子焊接，而且在熔化极电弧焊方面也有很多应用。 $\\textcircled{1}$ 减少磁偏吹：碱性焊条必须使用直流电源，但是直流电弧在一些结构中会产生磁偏吹，因此交流方波电源就成为一种替代直流的选择，由于交流方波电源在电流过零时的电压、电流上升速度极快，所以电弧的稳定性好，可用碱性焊条进行交流电弧焊接； $\\textcircled{2}$ 改变熔化率与焊缝成形：对于熔化极电弧焊，不同的极性（DCEP/DCEN）的焊丝熔化速度是不同的，焊缝成形也不同。这在MIG焊和埋弧焊工艺中已经采用。\n\n# 2.7数字化焊接电源与焊机\n\n\n# 2.7.1数字化焊接电源\n数字化焊接电源是数字化电源的一种，或者说是数字化电源在焊接中的应用。电源数字化的含义实际上是比较模糊的，因为从根本上来说，电源都是模拟的。甚至用ADC和DSP取代误差放大器和脉冲宽度调制器的数字化开关电源也仍然需要电压基准、电流检测电路和IGBT或MOSFET驱动器。此外，从现有知识和技术的角度看，电感器或变压器和电容器在实现数字电源时也是不能没有的。因此从这个意义上看，数字化电源只是一种采用数字化电源控制器的电源。\n\n在数字化焊接电源中的主电路与传统电源相同，只是电源的核心控制部分由数字化控制器取代传统的硬件电路。这里所说的核心控制部分是指：调制方式与反馈控制两个部分。以逆变电源为例，就是指图2-25中的PWM和外特性控制与PI调解器部分。因此严格地讲，数字化电源技术实质是电源控制技术数字化。它的核心技术是采用数字信号处理器替代硬件电路构成的模拟反馈控制电路（PI调节器）和PWM调制电路。数字信号处理器又称为DSP（Digit Signal Proces-sor），是一种具有高速运算和数据处理能力的微处理器，因此可以把原来电源控制电路中的由运算放大器和阻容元件组成PI闭环反馈控制电路用算法代替，即实现数字PI调节过程，这就是数字化电源控制器的核心。至于PWM及其适应不同拓扑结构的控制电路可由CPLD实现。另外，一些专门为电源和电机控制设计的DSP 芯片具有PWM输出功能。\n\n数字化焊接电源是很重要的发展趋势，以前用模拟技术开发的复杂系统可以用数字技术开发，但是数字电源不能代替所有的模拟电源。数字化焊接电源的发展也面临一些难题，现阶段最主要的是成本问题。另外，在较简单焊接电源系统方面，数字电源并没有优势，因为功率器件的驱动电路，模拟信号的反馈电路等都不能简化，而且考虑到满足DSP芯片在焊接电源恶劣工作环境下的可靠性所必需的抗干扰措施，如电源与信号的隔离等问题，还需要很多附加的硬件电路。因此现在和今后一段时间内，数字化焊接电源最主要应用于脉冲MIG焊和低飞溅短路过渡控制。数字化电源与传统的硬件电路构成的PWM信号发生器和PI控制器相比，其最大优点在于，基于软件方式实现的控制器具有更大的灵活性。具体表现为在脉冲MIG焊时，用数字化的方法可以输出复杂的波形，同时可以满足复杂的电源外特性控制；在短路过渡控制中，可以精确控制短路电流波形，最大程度地降低飞溅量。因此数字化电源的主要意义在于实现高精度的熔滴过渡过程控制。",
    "summary": "（3）电源特性控制电路, 2.6.2直流脉冲电源, 2.6.3二次逆变交流方波电源, 2.7.1数字化焊接电源, 2.7数字化焊接电源与焊机",
    "size": 3546
  },
  {
    "name": "第1卷_第1篇_电弧焊-part-16",
    "projectId": "5ET7VaxsU6Y6",
    "fileName": "第1卷_第1篇_电弧焊.pdf",
    "content": "# 2.7.2数字化焊机与数字化电源的关系\n谈到数字化焊接电源自然会联想到数字化焊机，因为焊接电源和焊机通常是密不可分的，比如逆变焊机的核心就是逆变电源，晶闸管焊机的核心就是晶闸管电源。对于一些较为简单的焊机，电源与焊机几乎就是同位语，但是对于数字化焊接电源与数字化焊机并不是这样一种简单的关系。\n\n尽管说电源是焊机的主要组成部分，对焊机的控制也主要是对电源的控制，但是随着对焊接过程控制的深入，对电源的控制内容与对焊机的控制内容中有很大差别。数字化焊机与数字化电源在技术上的主要技术差异性列于表2-9。\n\n数字化焊机的控制内容主要是：焊接参数的自动匹配，如MIG焊的一元化调节。在MIG焊中，数字化的MIG焊机可以采用数字化焊接电源、普通逆变电源、晶闸管电源，甚至可以采用抽头变压器式电源（目前国际上很多知名的焊接设备厂家都有这类产品）。而数字化电源的控制主要是针对逆变电源的PWM控制和电压、电流反馈的控制，也就是PWM控制和PI调节器的数字化。数字化焊机的核心技术实际上是体现在一个数字化的操作面板，而数字化电源的核心技术实际上是体现在一个可编程的DSP芯片。数字化焊机的核心技术偏重的是焊接过程的参数匹配、焊接时序、操作模式等，它要展示的是一种智能化和用户友好的操作界面。所谓全数字化焊机，就是采用了数字化电源的数字化焊机。\n\n无论是数字化焊接电源还是数字化焊机，都还是在发展初期，还存在很多值得探讨的问题，也存在很大的发展空间，但是数字化技术无疑是焊接电源和焊机的发展方向。\n\n表2-9数字化焊机与数字化电源的技术差异  \n\n<table><tr><td rowspan=1 colspan=2>技术内容</td><td rowspan=1 colspan=1>数字化焊机</td><td rowspan=1 colspan=1>数字化电源</td></tr><tr><td rowspan=4 colspan=1>硬件</td><td rowspan=1 colspan=1>单片机</td><td rowspan=1 colspan=1>。</td><td rowspan=1 colspan=1></td></tr><tr><td rowspan=1 colspan=1>DSP</td><td rowspan=1 colspan=1>0</td><td rowspan=1 colspan=1>。</td></tr><tr><td rowspan=1 colspan=1>接口电路</td><td rowspan=1 colspan=1>0</td><td rowspan=1 colspan=1>。</td></tr><tr><td rowspan=1 colspan=1>抗干扰</td><td rowspan=1 colspan=1>。</td><td rowspan=1 colspan=1>0</td></tr><tr><td rowspan=8 colspan=1>软件</td><td rowspan=1 colspan=1>人机界面</td><td rowspan=1 colspan=1>。</td><td rowspan=1 colspan=1></td></tr><tr><td rowspan=1 colspan=1>开环控制</td><td rowspan=1 colspan=1>。</td><td rowspan=1 colspan=1></td></tr><tr><td rowspan=1 colspan=1>数据库</td><td rowspan=1 colspan=1>。</td><td rowspan=1 colspan=1></td></tr><tr><td rowspan=1 colspan=1>控制算法</td><td rowspan=1 colspan=1></td><td rowspan=1 colspan=1>0</td></tr><tr><td rowspan=1 colspan=1>闭环控制</td><td rowspan=1 colspan=1></td><td rowspan=1 colspan=1>0</td></tr><tr><td rowspan=1 colspan=1>数字通讯</td><td rowspan=1 colspan=1>。</td><td rowspan=1 colspan=1>0</td></tr><tr><td rowspan=1 colspan=1>汇编语言</td><td rowspan=1 colspan=1>0</td><td rowspan=1 colspan=1>0</td></tr><tr><td rowspan=1 colspan=1>C语言</td><td rowspan=1 colspan=1>。</td><td rowspan=1 colspan=1>。</td></tr></table>\n\n# 2.8弧焊电源的安全使用与认证\n\n\n# 2.8.1安全使用\n1.弧焊电源安装时电缆、熔断器和开关的 选择\n\n1）电缆的选择电缆包括从电网到弧焊电源的动力线和从弧焊电源到焊钳、焊件的焊接电缆。选择动力线和焊接电缆时应考虑其材料、电压等级、使用场合、电缆截面积。\n\n一般选用耐压为交流500V的电缆为动力线；在室外使用的电缆必须能耐日晒雨淋；在室内使用的电缆，必须有好的绝缘。要根据允许温升确定其许用电流密度和截面积。电缆的许用电流密度与材料性质和散热条件有关。可按电流大小和电缆线长度，参照说明书等资料的说明，选择合适的电缆截面积。\n\n2）熔断器的选择常用的有管式、插式和螺旋式等。要保证其额定电流略大于或等于电源的额定初级电流。\n\n3）开关的选择常用的有闸刀开关、铁壳开关等。弧焊电源的开关额定电流应大于或等于初级额定电流。\n\n# 2.弧焊电源安装时的注意事项\n1）在安装前要检查绝缘情况；要检查其内部是否有因运输而损坏或接头松动的情况。\n\n2）接线时要注意电源铭牌上的初级电压值。初级电压有单相380V、220V或两用的，还有三相380V的。\n\n3）注意检查电网电源的功率是否符合弧焊电源额定容量的要求。\n\n4）注意外壳接地和接零，这是保证人身安全的重要措施，不可忽视。\n\n# 5）注意采取防潮措施。\n\n\n# 3.弧焊电源的使用和维护\n正确的使用和维护弧焊电源，不仅能保持它工作性能的正常，而且，能延长弧焊电源的使用寿命。\n\n1）使用前必须按产品说明书或有关国家标准对弧焊电源进行检查，并尽可能详细地了解其基本原理，为正确使用建立一定的知识基础。\n\n2）焊接前要仔细检查各部分的接线是否正确，特别是焊接电缆的接头是否拧紧，以防过热或烧损。\n\n3）焊接电源接入电网后或进行焊接时，不得随意移动或打开输入电源的护盖或机壳。\n\n4）电源空载运转时，首先要听其声音是否正常，再检查冷却风扇是否正常，其旋转方向是否正确。\n\n5）机内要保持清洁，定期用压缩空气吹净\n\n灰尘，定期进行检查和维修。\n\n# 4.弧焊电源的安全用电\n弧焊电源是电器设备，如不加注意或不采取必要的安全措施，常易发生设备、人身事故，以致造成不可挽救的损失，故应设法避免，采取保护人身安全的措施。\n\n焊条电弧焊电源的空载电压一般达60\\~90V，有时焊工会在高湿度的现场操作，容易触电。尤其在高空作业和金属容器内施焊时危险性更大。因此，使用过程中一定要注意避免接触带电器件。例如，电源的带电部分与机壳之间应有良好的绝缘；连结焊钳的导线不许用裸线，应采用绝缘导线，焊钳本身应有良好的绝缘。另外，要注意限制人所能接触到的电压。有时人难免要接触到某些带电物体，因而只有限制这些带电体的电压，才能确保安全。例如，规定了弧焊电源空载电压的最大允许值，要求控制电路的交流电压不得大于36V，直流电压不得大于48V等；再者，要采取增大绝缘电阻的预防措施。人体电阻主要在皮肤，电阻值与皮肤是否干燥有关。夏天由于出汗使人体电阻大为降低，易发生触电危险。增大绝缘电阻有许多办法，如接触高压时带橡皮手套；进行焊条电弧焊时带皮手套；雨天野外工作穿胶鞋；坐下工作时应坐木凳；在金属容器内工作时带橡皮帽等。\n\n# 2.8.2产品的认证\n认证是一个国家对其国内生产的或从国外进口的某些产品在安全、环保等方面实行的一种强制管理手段。只有通过相关认证的产品，在安全、EMC、环保等方面才能被认为符合强制性的有关要求。通过认证，可引导消费者购买安全、可靠的产品；可使零部件生产企业能够更好为整机生产厂配套产品；可提高企业产品的质量，增强其市场竞争力，进而提高企业产品在市场中的份额。在全球范围内，认证制度也是消除贸易中技术壁垒的有效手段。\n\n凡列人某国强制性产品认证目录内的产品，必须经该国指定的认证机构认证或测试，取得相关证书并加施认证标志后，方能销售、进口和在经营活动中使用。同一个国家，对不同类别的产品有不同的认证要求和方法。不同的国家，对同一类的产品也有不同的认证要求和方法。\n\n# 1.安全认证\n（1）“CCC”中国强制认证\n\n“CCC认证”为中国强制认证（ChinaCom-pulsoryCertification）的英文缩写，也就是通常所说的3C认证，它是中华人民共和国强制规定各类产品进出口、出厂、销售和使用必须取得的认证。“CCC”中国强制认证标志自实施后，已逐步取代了原来实行的“长城”标志和“CCIB”标志。根据有关的要求：没有“CCC”标志的电焊机不得上市销售。已加贴“CCC”标志进入市场的电焊机，当发现不符合安全的要求，要责令其从市场上收回。违反有关“CCC”标志规定的，将被限制或禁止进入中国市场或被迫退出市场。",
    "summary": "1.安全认证, 2.7.2数字化焊机与数字化电源的关系, 2.8.1安全使用, 2.8.2产品的认证, 2.8弧焊电源的安全使用与认证, 2.弧焊电源安装时的注意事项, 3.弧焊电源的使用和维护, 4.弧焊电源的安全用电, 5）注意采取防潮措施。",
    "size": 4005
  },
  {
    "name": "第1卷_第1篇_电弧焊-part-17",
    "projectId": "5ET7VaxsU6Y6",
    "fileName": "第1卷_第1篇_电弧焊.pdf",
    "content": "# (2）CE认证\n“CE”标志（英文为CEMarking或者CEMark），是欧盟特有的一个产品标志。一个产品上带有“CE”标志也就是向欧盟的消费者宣告：本产品符合欧盟有关健康、安全、环境保护的法律条例的要求。凡是携带“CE”标志的产品方可在欧盟统一市场内销售。因此，“CE”标志又被称之为非欧盟国家产品进人欧盟15个国家以及FTA欧盟自由贸易区的“特别通行证”。同样地，根据其有关指令要求：没有“CE”标志的产品不得上市销售。已加贴“CE”标志进入市场的产品，发现不符合安全要求的，要责令其从市场上收回。违反有关“CE”标志规定指令的，将被限制或禁止进人欧盟市场或被迫退出市场。另外，根据构成欧洲指令核心的“主要要求”和有关规定，指令的“主要要求”有特定的含义，即只限于产品不危及人类、动物和货品的安全方面的基本要求，而不是一般质量要求。因此，“CE”标志准确的含义是：安全合格标志，而非质量合格标志。\n\n# （3）“GS”认证\n“GS”的含义是德语“Geprufte Sicherheit”（安全性已认证），也有“Germany Safety”（德国安全）的意思。“GS”认证以德国产品安全法（SGS）为依据，是按欧盟统一标准EN或德国工业标准DIN进行检测的一种自愿性认证，也是欧洲市场公认的安全认证标志。具有“GS”标志表示该产品的使用安全性已通过具有公信力的独立机构的测试。“GS”标志虽不是法律的强制要求，但它确实能在产品发生故障而造成意外事故时，使制造商受到严格的德国（欧洲）产品安全法的约束，所以“GS”标志是强有力的市场工具，能增强顾客的信心及购买欲望，尽管认证产品的销售单价更高，但是更加畅销。虽然“GS”是德国标准，但欧洲绝大多数国家都认同，而且在满足“GS”认证的同时，产品也会满足欧共体“CE”标志的要求。\n\n# （4）“UL”认证\n“UL”标志是美国以及北美地区公认的安全认证标志。贴有这种标志的产品，就等于获得了安全质量信誉卡。因此，“UL”标志已成为有关产品（特别是机电产品）进人美国及北美市场的一个特别通行证。“UL”标志分为3类，分别是列名、分级和认可标志。这些标志的主要组成部分是“UL”的图案，它们都注册了商标，分别应用在不同的服务产品上，是不通用的。例如，“UL”在产品上的列名标志是表明生产厂商的整个产品的样品已经由“UL”机构进行了测试，并符合适用的“UL”要求。\n\n# （5）“VDE”认证\n“VDE”认证机构的名称为VDE-PRUFS-TELLE TESTING AND CERTIFICATION INSTITU-TE。“VDE”是德国著名的测试机构，直接参与德国国家标准的制定。大部分人对“VDE”的认识还停留在电器零部件的认证上，其实，VDE测试机构除传统的电器零部件、电线电缆、插头等认证外，同样还可核发“EMC”及“VDE-GS”认证标志。不同的“VDE”认证标志有不同的用途，例如，“VDE”标志，适用于依据设备安全法规（GSG）的器具，如电气零部件及布线附件；“VDE-GS”标志，适用于依据设备安全法规（GSG）的整机器具（可以代替“VDE”标志）；欧洲“ENEC”标志，主要适用如灯具及其附件、IT设备、变压器、家用开关等产品；\n\n“VDE-EMC”标志，适用于符合电磁兼容标准的器具；“VDE”电缆标志，适用于电缆、绝缘软线等。\n\n# (6）EMC认证\n电子、电器产品在使用过程中会不同程度地产生电磁波或电磁辐射。这些产品的电磁兼容性（Electric Magnetic Compatibility，EMC）是一项非常重要的质量指标，它不仅关系到产品本身的工作可靠性和使用安全性，而且还可能影响到其他设备和系统的正常工作，关系到电磁环境的保护问题。简单地说，EMC电磁兼容性系指设备产生的电磁能量既不对其他设备产生电磁干扰（ElectricMagneticInterference，EMI），也不受其他设备对它自身形成干扰。EMC认证就是针对电子、电器产品的电磁兼容性能是否满足相关标准的要求而进行的一项强制性国家管理和监督工作。世界上的许多国家和地区（如欧共体）都对电子、电器产品的电磁兼容性作出了明确的规定和要求。企业生产的产品必须通过EMC认证，并且加贴EMC标志后才能在市场上销售，否则，将受到严厉的制裁。电磁兼容认证可有效地提高产品的电磁兼容性能，保护人身的健康、设备安全和环境，保护用户和消费者的利益，提高产品的市场竞争力，促进国内外贸易的发展。\n\n电磁兼容认证主要依据各国家和地区强制性电磁兼容标准的相关规定和要求进行。当然，还涉及企业的质量管理体系标准。电磁兼容认证的基本模式为产品型式试验加企业质量体系检查，以及认证后的监督，包括对工厂质量体系的检查和对带有认证标志的产品的抽样检验等。\n\n# 2.关于认证工作的一般程序\n不同的国家和地区，不同的产品认证，会有不同的认证工作申请和办理程序。鉴于本文篇幅的关系，不可能一一进行说明。这里主要以“UL”认证为主，向读者简单介绍一下产品申请相关认证标志，其认证流程的一般步骤：\n\n（1）申请人递交有关公司及产品的资料\n\n1）书面申请：应以书面方式要求认证机构公司对贵公司的产品进行检测。\n\n2）公司资料：用英文提供以下单位详细准确的名称、地址、联络人、邮政编码、电话及传真：\n\n$\\textcircled{1}$ 申请公司：提出产品检测申请并负责全部认证服务费用的公司。\n\n$\\textcircled{2}$ 列名公司：在认证机构出版的各种产品目录中列出名称的公司（通常“UL”认证需要填写此项内容）。\n\n$\\textcircled{3}$ 生产工厂：产品的制造者和生产者。\n\n3）产品资料：产品的资料通常应以英文提供。首先，认证机构确定贵公司的产品是否属于认证检测的范围。这一点企业可向认证机构指定的办事处咨询。\n\n$\\textcircled{1}$ 产品的名称：提供产品的全称。\n\n$\\textcircled{2}$ 产品型号：详列所有需要进行实验的产品型号、品种或分类号以及型号差异说明等。\n\n$\\textcircled{3}$ 产品的用途：例如：家庭、办公室、工$\\ulcorner$ 、船舶等场所的使用说明。\n\n$\\textcircled{4}$ 零部件表：详列组成产品的零部件及型号（分类号）、额定值、制造厂家的名称。对于绝缘材料，请提供原材料名称。当零部件已获得相关认证标志的，如“UL”认证标志等，请注明该零部件的具体型号，并注明其相关认证的档案号码。\n\n$\\textcircled{5}$ 电性能：对于电子、电器类产品，要提供产品的电原理图（线路图）、电性能表。\n\n$\\textcircled{6}$ 结构图：对于大多数产品，需提供产品的结构图或爆炸图及其零部件清单等。\n\n$\\textcircled{7}$ 要提供产品的照片、安全事项或安装说明等。\n\n（2）认证公司或机构根据所提供的产品资料作出决定\n\n当产品资料齐全时，相关认证机构的工程师会根据责公司的资料作出下列决定：实验所依据的测试标准、测试的工程费用、测试的时间、样品数量等，并以书面方式通知贵公司，同时，会将正式的申请表及跟踪服务协议书寄给贵公司。对于“UL”认证，申请表中注明了费用限额，它是认证机构根据检测项目而估算的最大工程费用。没有贵公司的书面授权，该费用限额是不能被超过的。 （3）申请公司汇款、寄申请表及样品\n\n申请人在申请表及跟踪服务协议书上签名，并将表格寄返认证公司，也即完成认证合同的签订工作。之后，通过银行汇款等方式付款。再通过邮局或以特快专递方式寄出测试样品。贵公司要对送验的样品进行适当的说明（如名称、型号）。申请表及样品要分开寄送。对于每一个申请项目，认证机构（如“UL”认证机构）可能会指定唯一的项目号码（ProjectNo.）。在汇款、寄样品及申请表时要注明项目号码、申请公司名称，以便于认证公司或机构查收。",
    "summary": "(2）CE认证, （3）“GS”认证, （4）“UL”认证, （5）“VDE”认证, (6）EMC认证, 2.关于认证工作的一般程序",
    "size": 3277
  },
  {
    "name": "第1卷_第1篇_电弧焊-part-18",
    "projectId": "5ET7VaxsU6Y6",
    "fileName": "第1卷_第1篇_电弧焊.pdf",
    "content": "# （4）产品检测\n收到贵公司签署的申请表、汇款、实验样品后，认证机构将通知贵公司该实验计划完成的时间。对于“UL”认证，产品检测一般在美国的“UL”实验室进行，“UL”也可接受经过审核的参与第三方测试数据。一般来说，实验样品将根据您的要求被寄还或销毁。\n\n如果产品检测结果符合认证标准要求，认证公司会发出检测合格报告和跟踪服务细则。检测报告将详述测试情况、样品达到的指标、产品结构及适合该产品使用的安全标志等。在跟踪服务细则中，包括了对产品的描述和对认证机构区域检查员的指导说明。检测报告的一份副本将寄给申请公司。跟踪服务细则的一份副本将寄发给产品制造企业。\n\n（5）申请人获得授权使用的相关认证标志\n\n在中国的“UL”区域检查员会联系生产工厂进行首次工厂检查。检查员将检查产品及其零部件在生产线和仓库存仓的情况，以确认产品结构和零件是否与跟踪服务细则一致。当检查结果符合要求时，申请人获得授权使用的认证标志。\n\n继工厂检查后，检查员会不定期地到工厂检查。检查的频率由产品类型和生产量决定。大多数的产品每年至少检查四次。检查员的检查是为了确保产品与认证要求的一致。在你计划改变产品结构或部件之前，请先通知认证机构。对于变化较小的改动，不需要重复任何实验，认证机构可迅速修改跟踪服务细则，使检查员能接受这种改动。当认证机构认为产品的改动会影响到产品的安全性能时，就需要申请公司重新递交样品进行必要的检测。通常，跟踪服务的费用不包括在测试费中，认证机构会就跟踪检查服务另寄给贵公司一张发票。\n\n如果产品检测结果不能达到认证标准的要求，认证机构将通知申请人，说明存在的问题。申请人改进产品设计后，可重新交验产品。贵公司应该告诉认证机构的相关工程师，产品作了哪些改进，以便其决定认证测试的步骤。\n\n一般来说，认证工作时间的长短取决于产品是否需要作进一步的修改，或者生产商提交所需产品文件资料的速度。费用包括测试费用、一次性发证费、工厂检查费以及证书年费等。具体的数目将根据产品的类别以及所需的测试项目决定。认证机构在收到申请者提交所需要的文件后将会为你提供价格参考。由于每个认证机构的市场政策、公信力不同，因此，认证的费用会有所差异。\n\n# 参考文献\n[1] Kearns W H.Welding Handbook [M].7th ed.Florida：American WeldingSociety，1980.  \n[2] 饭田修一，等．物理学常用数表［M］．北京：科学出版社，1987.  \n[3] 高树香，等．气体导电：上册［M］．南京：南京工学院出版社，1988.  \n[4] 安藤弘平，等．焊接电弧现象［M］，施雨湘，译．北京：机械工业出版社，1985.  \n[5] 姜焕中、焊接方法及设备［M］.2版．北京：机械工业出版社，1982.  \n[6] 郑宜庭，黄石生．弧焊电源［M］．北京：机械工业出版社，1988.  \n[7] 上海船舶工业设计研究院，等，电焊设备选用手册［M]．北京：机械工业出版社，1984.  \n[8] 黄石生．弧焊电源分类方法的探讨［J］，哈尔滨：焊接学报，1987.  \n[9] 郑宜庭，黄石生，弧焊电源［M].3版．北京：机械工业出版社，1996.  \n[10] 殷树言，等. $C O _ { 2 }$ 焊接设备原理与调试〔M]：北京：机械工业出版社，2000.  \n[11] 何方殿．弧焊整流电源及控制［M］，北京：机械工业出版社，1983.  \n[12] 黄石生：电子弧焊电源研讨（一）、（二）、（三）、（四）[J］，电焊机杂志，1987（2～5)；1989（B）.  \n[13] 黄石生．弧焊电源［M］．北京：机械工业出版社，1980.  \n[14] 美国金属学会．金属手册．第六卷［M]．8版.北京：机械工业出版社，1984.  \n[15] 电机工程手册编辑委员会．电机工程手册：第35篇电焊机［M].北京：机械工程出版社，1980.  \n[16] 殷树言，耿正，刚铁，晶闸管整流弧焊机的设计与调试[M］．北京：机械工业出版社，1997.  \n[17] 黄石生．新型弧焊电源及其智能控制［M]、北京：机械工业出版社，2000.  \n[18] Schwartz M M，Gerken JM.Welding Handbook,8th ed.Florida；American Welding Society,1991.\n\n# 百思论坛\n\n\n# 舒舒藏书\n\n\n# 第3章 焊条电弧焊\n\n\n# 作者　刘家发审者　李宝良\n焊条电弧焊是用手工操纵焊条进行焊接的电弧焊方法[1.2]。焊条电弧焊时，在焊条末端和工件之间燃烧的电弧所产生的高温使焊条药皮、焊芯及工件熔化，熔化的焊芯端部迅速形成细小的金属熔滴，通过弧柱过渡到局部熔化的工件表面，融合一起形成熔池，药皮熔化过程中产生的气体和熔渣，不仅使熔池和电弧周围的空气隔绝，而且和熔化了的焊芯、母材发生一系列冶金反应，保证所形成焊缝的性能。随着电弧以适当的弧长和速度在工件上不断地前移，熔池液态金属逐步冷却结晶，形成焊缝。焊条电弧焊的过程如图3-1所示。\n\n![](images/aec516a9ab26c3dedd3b5c2e2139f73ebf6242198f157954808fba9627fae031.jpg)  \n图3-1焊条电弧焊的过程\n\n1-药皮2-焊芯3—保护气 4一电弧 5—熔池 6-母材 7—焊缝 8一渣壳 9一熔渣10一熔滴\n\n焊条电弧焊具有以下优点：\n\n1）设备简单，维护方便。焊条电弧焊使用的交流和直流焊机都比较简单，焊接操作时不需要复杂的辅助设备，只需配备简单的辅助工具。这些焊机结构简单，价格便宜，维护方便，购置设备的投资少，这是它广泛应用的原因之一。\n\n2）不需要辅助气体防护。焊条不但能提供填充金属，而且在焊接过程中能够产生保护熔池和焊接处避免氧化的保护气体，并且具有较强的\n\n抗风能力。\n\n3）操作灵活，适应性强。焊条电弧焊适用于焊接单件或小批量的产品，短的和不规则的、空间任意位置的以及其他不易实现机械化焊接的焊缝。凡焊条能够达到的地方都能进行焊接，可达性好，操作十分灵活。\n\n4）应用范围广，适用于大多数工业用金属和合金的焊接。选用合适的焊条不仅可以焊接碳素钢、低合金钢，而且还可以焊接高合金钢及有色金属；不仅可以焊接同种金属，而且可以焊接异种金属，还可以进行铸铁焊补和各种金属材料的堆焊等。\n\n但是，焊条电弧焊有以下的缺点：\n\n1）对焊工操作技术要求高，焊工培训费用大。焊条电弧焊的焊接质量，除靠选用合适的焊条、焊接工艺参数和焊接设备外，主要靠焊工的操作技术和经验保证，即焊条电弧焊的焊接质量在一定程度上决定于焊工操作技术。因此必须经常进行焊工培训，所需要的培训费用很大。\n\n2）劳动条件差。焊条电弧焊主要靠焊工的手工操作和眼睛观察完成全过程，焊工的劳动强度大，并且始终处于高温烘烤和有毒的烟尘环境中，劳动条件比较差，因此要加强劳动保护。\n\n3）生产效率低。焊条电弧焊主要靠手工操作，并且焊接工艺参数选择范围较小，另外，焊接时要经常更换焊条，并要经常进行焊道熔渣的清理，与自动焊相比，焊接生产率低。\n\n4）不适于特殊金属以及薄板的焊接。对于活泼金属（如Ti、Nb、Zr等）和难熔金属（如Ta、Mo等），由于这些金属对氧的污染非常敏感，焊条的保护作用不足以防止这些金属氧化，保护效果不够好，焊接质量达不到要求，所以不能采用焊条电弧焊；对于低熔点金属如Pb、Sn、Zn及其合金等，由于电弧的温度对其来讲太高，所以也不能采用焊条电弧焊焊接。另外，焊条电弧焊的焊接工件厚度一般在 $1 , 5 \\mathrm { { m m } }$ 以上， $1 \\mathrm { m m }$ 以下的薄板不适于焊条电弧焊。\n\n由于焊条电弧焊具有设备简单、操作方便、适应性强，能在空间任意位置焊接的特点，所以被广泛应用于各个工业领域，是应用最广泛的焊接方法之一。本章将简要介绍焊条电弧焊的设备选择、焊条种类及选用、焊接工艺和操作技术以及焊条电弧焊常见焊接缺陷及防止等。\n\n# 3.1焊接电弧\n\n\n# 3.1.1电弧的静特性\n由于焊条电弧焊使用的焊接电流较小，特别是电流密度较小，所以焊条电弧焊电弧的静特性处于电弧静特性曲线的水平段[3]，如图3-2所示。在此水平段区间内，弧长基本保持不变时，若在一定范围内改变电流值，电弧电压几乎不发生变化，因而焊接电流在一定范围内变化时，电弧均稳定燃烧。当焊接电流不变时，电弧越长，电弧电压越高。\n\n![](images/f25535ad21c4898d5c52d6ba29b7a4545b2478adeeca50e0f2f16ca9cf1c103c.jpg)  \n图3-2焊条电弧焊电弧的静特性\n\n# 3.1.2电弧的温度分布\n焊条电弧焊电弧在焊条末端和工件间燃烧，焊条和工件都是电极，两电极的温度由极性和电极材料决定。电弧阴、阳两极的最高温度接近于材料的沸点，焊接钢材时，阴极约 $2 4 0 0 \\mathrm { ‰}$ ，阳极约 $2 6 0 0 \\mathrm { ‰}$ ，电弧的温度为 $6 0 0 0 \\sim 7 0 0 0 \\mathrm { ^ c }$ 。随着焊接电流的增大，弧柱的温度也增高。由于交流电弧两个电极的极性在不断地变化，故两个电极的平均温度是相等的，而直流电弧正极的温度比负极高 $2 0 0 \\mathcal { X }$ 左右。\n\n# 3.1.3电弧偏吹\n焊接过程中，因气流干扰、磁场作用或焊条偏心等影响，使电弧中心偏离电极轴线的现象，称为电弧偏吹。",
    "summary": "（4）产品检测, 3.1.1电弧的静特性, 3.1.2电弧的温度分布, 3.1.3电弧偏吹, 3.1焊接电弧, 百思论坛, 参考文献, 第3章 焊条电弧焊, 舒舒藏书, 作者　刘家发审者　李宝良",
    "size": 3964
  },
  {
    "name": "第1卷_第1篇_电弧焊-part-19",
    "projectId": "5ET7VaxsU6Y6",
    "fileName": "第1卷_第1篇_电弧焊.pdf",
    "content": "（1）焊条偏心产生的偏吹\n\n焊条的偏心度过大，造成焊条药皮厚薄不均匀，药皮较厚的一边比药皮较薄的一边熔化时吸收的热量多，药皮较薄的一边很快熔化而使电弧外露，迫使电弧偏吹，见图3-3所示。\n\n![](images/76d1f09b5b08dd17c7a52e5e73635d753035e4245efaaed0763cf1fca052ba94.jpg)  \n图3-3焊条药皮偏心引起的偏吹\n\n（2）电弧周围气流产生的偏吹\n\n电弧周围气体流动过强也会产生偏吹。造成电弧周围气体流动过强的因素很多，主要是大气中的气流和热对流作用。如在露天大风中焊接操作时，电弧偏吹就很严重；在管线焊接时，由于空气在管子中的流速较大，形成“穿堂风”，使电弧偏吹；如果对接接头的间隙较大，在热对流的影响下也会产生偏吹。\n\n# （3）焊接电弧的磁偏吹\n直流电弧焊时，因受到焊接回路所产生的电磁力的作用而产生的电弧偏吹，称为焊接电弧的磁偏吹。产生磁偏吹的原因有；\n\n1）接地线位置不适当引起磁偏吹，如图3-4所示。通过焊件的电流在空间产生磁场，当焊条与焊件垂直时，电弧左侧的磁力线密度较大，而电弧右侧的磁力线稀疏，磁力线的不均匀分布致使密度大的一侧对电弧产生推力，使电弧偏离轴线。\n\n![](images/9d258047717096399a479d29ae6062766209a78f9c57bf762930665e16d2a750.jpg)  \n图3-4接地线位置不适当引起的磁偏吹\n\n2）不对称铁磁物质引起磁偏吹，如图3-5所示。焊接时，在电弧一侧放置一块钢板（导磁体）时，由于铁磁物质的导磁能力远远大于空气，铁磁物质侧的磁力线大部分都通过铁磁物质形成封闭曲线，致使电弧同铁磁物质之间的磁力线密度降低，所以在电磁力作用下电弧向铁磁物质一侧偏吹。\n\n![](images/dea4d8e4adcc5b21fb6c8dfb2d329c0bdc4537c23b46f1b343764cb712751d43.jpg)  \n图3-5不对称铁磁物质引起的磁偏吹\n\n3）电弧运动至钢板的端部时引起磁偏吹，如图3-6所示。这是因为电弧到达钢板端头时导磁面积发生变化，引起空间磁力线在靠近焊件边缘的地方密度增加，所以在电磁力作用下，产生了指向焊件内侧的磁偏吹。\n\n![](images/a4ba7b9a19f58b03e68eb650b3de165b4df7534b4ba852c0c4ab7602e2d915f6.jpg)  \n图3-6在焊件一端焊接时引起的磁偏吹\n\n# 2.防止电弧偏吹的措施\n1）焊接过程中遇到焊条偏心引起的偏吹，应立即停弧。如果偏心度较小，可转动焊条将偏心位置移到焊接前进方向，调整焊条角度后再施焊；如果偏心度较大，就必须更换新的焊条。\n\n2）焊接过程中若遇到气流引起的偏吹，要停止焊接，查明原因，采用遮挡等方法来解决。\n\n3）当发生磁偏吹时，可以将焊条向磁偏吹相反的方向倾斜，以改变电弧左右空间的大小，使磁力线密度趋于均匀，减小偏吹程度；改变接地线位置或在焊件两侧加接地线，可减少因导线接地位置引起的磁偏吹。因交流的电流和磁场的方向都是不断变化的，所以采用交流弧焊电源可防止磁偏吹。另外采用短弧焊，也可减小磁偏吹。\n\n# 3.1.4熔滴和熔池的作用力\n焊接电弧不但是一个热源，而且也是一个力源，熔滴过渡过程中，熔滴和熔池会受到各种外力的作用。采用一定的工艺措施，可以改变熔滴和熔池上的作用力，保证焊接过程的稳定性，控制焊缝成形，减少焊接飞溅，从而获得良好的焊接接头。\n\n# 1.重力\n重力使物体始终具有下垂的倾向。平焊时，熔滴的重力会促进熔滴过渡，而熔池在重力的作用下，如果温度过高，熔池过大，则会产生焊瘤和烧穿现象。立焊和仰焊时，重力阻碍熔滴向熔池过渡，采用短弧焊可以克服重力的影响。\n\n# 2.表面张力\n平焊时，液态熔滴表面张力会阻碍熔滴过渡，而仰焊时，熔滴表面张力可使其不易滴落，有利于向熔池过渡。熔池液态金属表面张力使熔池力求趋于保持平面，可在一定程度上阻止重力所引起的表面凹陷。同时，在熔滴与熔池短路接触时，熔池表面张力可将熔滴拉入熔池，加速熔滴的短路过渡。\n\n# 3.电弧气体吹力\n焊条电弧焊时，焊条药皮的熔化速度比焊芯的熔化速度稍慢一些，在焊条熔化端头形成一个套管，药皮成分中的造气剂熔化后产生大量的气体从套管中喷出，并在高温状态下体积急剧膨胀，沿焊条的轴线方向形成挺直稳定的气流，把熔滴吹入熔池中去。在任何焊接位置，电弧气体吹力都有助于熔滴过渡。\n\n# 4.电磁压缩力\n焊条电弧焊是将焊条及焊条末端的熔滴作为导体，当有焊接电流通过后就会在它们周围产生磁场，并产生从四周向中心的电磁压缩力。焊条末端熔滴的缩颈部分电流密度较大，产生的电磁压缩力也较强，可促使熔滴很快地脱离焊条端部向熔池过渡。\n\n# 5.极点压力\n在焊接电弧中，极点压力是阻碍熔滴过渡的力。当采用直流正接时，阳离子的压力阻碍熔滴过渡；当采用直流反接时，电子的压力阻碍熔滴过渡。由于阳离子质量大，阳离子流比电子流的压力也大，所以直流反接时，容易产生细颗粒过渡，而正接时则不容易。\n\n# 3.2焊接设备\n\n\n# 3.2.1基本焊接电路\n图3-7是焊条电弧焊的基本电路。它由交流或直流弧焊电源、电缆、焊钳、焊条、电弧、工件及地线等组成。\n\n![](images/1557456f32ee998f730f148d3883951affb54da0bd963937677968ad5e514511.jpg)  \n图3-7焊条电弧焊基本焊接电路1—弧焊电源 2—工件3一焊条4—电弧5一焊钳\n\n用直流电源焊接时，工件和焊条与电源输出端正、负极的接法，称极性。工件接直流电源正极，焊条接负极时，称正接或正极性；工件接负极，焊条接正极时，称反接或反极性。无论采用正接还是反接，主要从电弧稳定燃烧的条件来考虑。不同类型的焊条要求不同的接法，一般在焊条说明书上都有规定。用交流弧焊电源焊接时，极性在不断变化，所以不用考虑极性接法。\n\n# 3.2.2弧焊电源\n",
    "summary": "1.产生电弧偏吹的原因",
    "size": 2499
  },
  {
    "name": "第1卷_第1篇_电弧焊-part-20",
    "projectId": "5ET7VaxsU6Y6",
    "fileName": "第1卷_第1篇_电弧焊.pdf",
    "content": "# 1.电源种类与比较\n焊条电弧焊采用的焊接电流既可以是交流也可以是直流，所以焊条电弧焊电源既有交流电源也有直流电源。目前，我国焊条电弧焊用的电源有三大类：弧焊变压器、直流弧焊发电机和弧焊整流器（包括逆变弧焊电源），前一种属于交流电源，后两种属于直流电源。弧焊变压器、弧焊整流器及直流弧焊发电机的性能比较见表3-1\n\n弧焊变压器用以将电网的交流电变成适宜于弧焊的交流电，与直流电源相比，具有结构简单、制造方便、使用可靠、维修容易、效率高和成本低等优点，在目前国内焊接生产应用中仍占很大的比例。直流弧焊发电机虽然稳弧性好，经久耐用，电网电压波动的影响小，但硅钢片和铜导线的需要量大，空载损耗大，效率低，结构复杂笨重，成本高，已属于淘汰产品，但由于某些行业（如长输管道）野外作业的特殊性，施工中仍使用（由柴油机、汽油机拖动）。逆变弧焊电源体积小、质量小、高效节能、引弧容易、性能柔和、电弧稳定、飞溅少，适用于焊条电弧焊的所有场合，已被广泛应用。\n\n表3-1弧焊变压器、弧焊整流器及直流弧焊发电机的性能比较  \n\n<table><tr><td rowspan=1 colspan=1>项目</td><td rowspan=1 colspan=1>弧焊变压器</td><td rowspan=1 colspan=1>弧焊整流器</td><td rowspan=1 colspan=1>直流弧焊发电机</td></tr><tr><td rowspan=1 colspan=1>电弧稳定性</td><td rowspan=1 colspan=1>差</td><td rowspan=1 colspan=1>稳定</td><td rowspan=1 colspan=1>稳定，输出电流脉动小</td></tr><tr><td rowspan=1 colspan=1>磁偏吹影响</td><td rowspan=1 colspan=1>无</td><td rowspan=1 colspan=1>有</td><td rowspan=1 colspan=1>有</td></tr><tr><td rowspan=1 colspan=1>极性可换性</td><td rowspan=1 colspan=1>无</td><td rowspan=1 colspan=1>有</td><td rowspan=1 colspan=1>有</td></tr><tr><td rowspan=1 colspan=1>空载电压</td><td rowspan=1 colspan=1>较高</td><td rowspan=1 colspan=1>较低</td><td rowspan=1 colspan=1>较低</td></tr><tr><td rowspan=1 colspan=1>触电危险</td><td rowspan=1 colspan=1>较大</td><td rowspan=1 colspan=1>较小</td><td rowspan=1 colspan=1>较小</td></tr><tr><td rowspan=1 colspan=1>构造与维护</td><td rowspan=1 colspan=1>简单</td><td rowspan=1 colspan=1>较复杂</td><td rowspan=1 colspan=1>复杂</td></tr><tr><td rowspan=1 colspan=1>噪声</td><td rowspan=1 colspan=1>小</td><td rowspan=1 colspan=1>较小</td><td rowspan=1 colspan=1>大</td></tr><tr><td rowspan=1 colspan=1>成本</td><td rowspan=1 colspan=1>低</td><td rowspan=1 colspan=1>高</td><td rowspan=1 colspan=1>高</td></tr><tr><td rowspan=1 colspan=1>供电</td><td rowspan=1 colspan=1>一般单相</td><td rowspan=1 colspan=1>一般三相</td><td rowspan=1 colspan=1></td></tr><tr><td rowspan=1 colspan=1>重量</td><td rowspan=1 colspan=1>较轻</td><td rowspan=1 colspan=1>较重逆变电源轻</td><td rowspan=1 colspan=1>重</td></tr></table>\n\n# 2.电源的选择\nR 焊条电弧焊要求电源具有陡降的外特性、良好的动特性和合适的电流调节范围。选择焊条电弧焊电源应主要考虑以下因素：\n\n1）所要求的焊接电流的种类。  \n2）所要求的电流范围。  \n3）弧焊电源的功率。  \n4）工作条件和节能要求等。\n\n电源的种类有交流、直流或交直流两用，主要是根据所使用的焊条类型和所要焊接的焊缝形式进行选择。低氢钠型焊条必须选用直流弧焊电源，以保证电弧稳定燃烧。酸性焊条虽然交、直流均可使用，但一般选用结构简单且价格较低的交流弧焊电源。\n\n其次，根据焊接产品所需的焊接电流范围和实际负载持续率来选择弧焊电源的容量，即弧焊电源的额定电流。额定电流是在额定负载持续率条件下允许使用的最大焊接电流，焊接过程中使用的焊接电流值如果超过这个额定焊接电流值，就要考虑更换额定电流值大一些的弧焊电源或者降低弧焊电源的负载持续率。不同负载持续率时，弧焊电源所允许的焊接电流值用下式计算：\n\n$$\nI = I _ { \\circ } \\sqrt { \\frac { D \\mathscr { y } _ { \\circ } } { D \\mathscr { y } } }\n$$\n\n式中 $I _ { \\bullet }$ 额定电流；$D \\mathbf { y } _ { \\epsilon }$ —额定负载持续率；Dy——实际负载持续率；I实际使用电流。\n\n在一般生产条件下，尽量采用单站弧焊电源，在大型焊接车间，可以采用多站弧焊电源，但直流弧焊电源需用电阻箱分流而耗电较大，应尽可能少用。弧焊电源用电量较大，应尽可能选用高效节能的电源，如逆变弧焊电源，其次是弧焊整流器、变压器，尽量不用弧焊发电机。\n\n另外，必须考虑焊接现场一次电源的情况，如果可以利用电力网，则应查明电源是单相还是三相。如果不能利用电力网，就必须使用发动机驱动的直流或交流发电机电源。如野外长输管道的焊接施工时，主要采用的是柴油或汽油发动机驱动的直流弧焊电源。\n\n# 3.2.3常用工具和辅具\n焊条电弧焊常用工具和辅具有焊钳、焊接电缆、面罩、防护服、敲渣锤、钢丝刷和焊条保温筒等。\n\n1.焊钳\n\n焊钳是用以夹持焊条进行焊接的工具。主要作用是使焊工能夹住和控制焊条，同时也起着从焊接电缆向焊条传导焊接电流的作用。焊钳应具有良好的导电性、不易发热、重量轻、夹持焊条牢固及装换焊条方便等特性。焊钳的构造如图3-8所示，主要由上下钳口、弯臂、弹簧、直柄、胶木手柄及固定销等组成。\n\n![](images/f53425d5025fd8a2fb798b85c9a1797fbc5f401204e871826de24666c02fbb45.jpg)  \n图3-8焊钳的构造\n\n# 1-钳口 2一固定销 3-弯臂罩壳 4-弯臂 5一直柄\n6-弹簧 7一胶木手柄 8一焊接电缆固定处\n\n焊钳分各种规格，以适应各种规格的焊条直径。每种规格焊钳是以所要夹持的最大直径焊条需用的电流设计的。常用的市售焊钳有300A和500A两种，其技术指标见表3-2。\n\n2.焊接电缆快速接头、快速连接器它是一种快速方便地连接焊接电缆与焊接电源的装置。其主体采用导电性好并具有一定强度的黄铜加工而成，外套采用氯丁橡胶。具有轻便适用、接触电阻小、无局部过热、操作简单、连接快、拆卸方便等特点。常用的快速接头、快速连接器见表3-3。",
    "summary": "1-钳口 2一固定销 3-弯臂罩壳 4-弯臂 5一直柄, 1.电源种类与比较, 2.电源的选择, 3.2.3常用工具和辅具",
    "size": 3355
  },
  {
    "name": "第1卷_第1篇_电弧焊-part-21",
    "projectId": "5ET7VaxsU6Y6",
    "fileName": "第1卷_第1篇_电弧焊.pdf",
    "content": "# 3.接地夹钳\n表3-2常用焊钳的技术指标[4]  \n\n<table><tr><td rowspan=1 colspan=1>焊钳型号</td><td rowspan=1 colspan=2>160A型</td><td rowspan=1 colspan=2>300A型</td><td rowspan=1 colspan=2>500A型</td></tr><tr><td rowspan=1 colspan=1>额定焊接电流/A</td><td rowspan=1 colspan=2>160</td><td rowspan=1 colspan=2>300</td><td rowspan=1 colspan=2>500</td></tr><tr><td rowspan=1 colspan=1>负载持续率（%）</td><td rowspan=1 colspan=1>60</td><td rowspan=1 colspan=1>35</td><td rowspan=1 colspan=1>60</td><td rowspan=1 colspan=1>35</td><td rowspan=1 colspan=1>60</td><td rowspan=1 colspan=1>35</td></tr><tr><td rowspan=1 colspan=1>焊接电流/A</td><td rowspan=1 colspan=1>160</td><td rowspan=1 colspan=1>220</td><td rowspan=1 colspan=1>300</td><td rowspan=1 colspan=1>400</td><td rowspan=1 colspan=1>500</td><td rowspan=1 colspan=1>560</td></tr><tr><td rowspan=1 colspan=1>适用焊条直径/mm</td><td rowspan=1 colspan=2>1.6~4</td><td rowspan=1 colspan=2>2~5</td><td rowspan=1 colspan=2>3.2~8</td></tr><tr><td rowspan=1 colspan=1>连接电缆截面积/mm</td><td rowspan=1 colspan=2>25~35</td><td rowspan=1 colspan=2>35~50</td><td rowspan=1 colspan=2>70~95</td></tr><tr><td rowspan=1 colspan=1>手柄温度/℃</td><td rowspan=1 colspan=2>≤40</td><td rowspan=1 colspan=2>≤40</td><td rowspan=1 colspan=2>≤40</td></tr><tr><td rowspan=1 colspan=1>外形尺寸长宽×高mm mm mm</td><td rowspan=1 colspan=2>220×70 ×30</td><td rowspan=1 colspan=2>235×80×36</td><td rowspan=1 colspan=2>258×86×38</td></tr><tr><td rowspan=1 colspan=1>质量/kg</td><td rowspan=1 colspan=2>0.24</td><td rowspan=1 colspan=2>0.34</td><td rowspan=1 colspan=2>0.40</td></tr></table>\n\n表3-3常用的电缆快速接头、快速连接器型号规格[4]  \n\n<table><tr><td rowspan=1 colspan=1>名称</td><td rowspan=1 colspan=1>型号规格</td><td rowspan=1 colspan=1>额定电流/A</td><td rowspan=1 colspan=1>用      途</td></tr><tr><td rowspan=6 colspan=1>焊接电缆快速接头</td><td rowspan=1 colspan=1>DKJ-16</td><td rowspan=1 colspan=1>100~160</td><td rowspan=6 colspan=1>由插头、插座两部件组成，能随意将电缆连接在弧焊电源上，螺旋槽端面接触，符合国家标准GB/T7925-2005的规定</td></tr><tr><td rowspan=1 colspan=1>DKJ-35</td><td rowspan=1 colspan=1>160~250</td></tr><tr><td rowspan=1 colspan=1>DKJ--50</td><td rowspan=1 colspan=1>250~310</td></tr><tr><td rowspan=1 colspan=1>DKJ--70</td><td rowspan=1 colspan=1>310~400</td></tr><tr><td rowspan=1 colspan=1>DKJ-95</td><td rowspan=1 colspan=1>400~630</td></tr><tr><td rowspan=1 colspan=1>DKJ-120</td><td rowspan=1 colspan=1>630~800</td></tr><tr><td rowspan=6 colspan=1>焊接电缆快速连接器</td><td rowspan=1 colspan=1>DKL-16</td><td rowspan=1 colspan=1>100~160</td><td rowspan=6 colspan=1>能随意连接两根电缆的器件，螺旋槽端面接触，符合国家标准</td></tr><tr><td rowspan=1 colspan=1>DKL-35</td><td rowspan=1 colspan=1>160~250</td></tr><tr><td rowspan=1 colspan=1>DKL-50</td><td rowspan=1 colspan=1>250~310</td></tr><tr><td rowspan=1 colspan=1>DKL-70</td><td rowspan=1 colspan=1>310~400</td></tr><tr><td rowspan=1 colspan=1>DKL-95</td><td rowspan=1 colspan=1>400~630</td></tr><tr><td rowspan=1 colspan=1>DKL-120</td><td rowspan=1 colspan=1>630~800</td></tr></table>\n\n接地夹钳是将焊接导线或接地电缆接到工件上的一种器具。接地夹钳必须能形成牢固的连接，又能快速且容易地夹到工件上。对于低负载率来说，弹簧夹钳比较合适。使用大电流时，需要螺纹夹钳，以使夹钳不过热并形成良好的连接。\n\n# 4.焊接电缆\n利用焊接电缆将焊钳和接地夹钳接到电源上。焊接电缆是焊接回路的一部分，除要求应具有足够的导电截面以免过热而引起导线绝缘破坏外，还必须耐磨和耐擦伤，应柔软易弯曲，以便焊工容易操作，减轻劳动强度。焊接电缆应采用多股细铜线电缆，一般可选用电焊机用YHH型橡套电缆或YHHR型橡套电缆。焊接电缆的截面积可根据焊机额定焊接电流进行选择，焊接电缆截面与电流、电缆长度的关系见表3-4。",
    "summary": "3.接地夹钳, 4.焊接电缆",
    "size": 3220
  },
  {
    "name": "第1卷_第1篇_电弧焊-part-22",
    "projectId": "5ET7VaxsU6Y6",
    "fileName": "第1卷_第1篇_电弧焊.pdf",
