Repository: LunaReborn/Welding-6m-Extractor

# 焊接文档 6M 专有词汇抽取工具

用于从焊接相关文档中抽取“人、机、料、法、环、测”六类专有词汇，并导出 JSON 和 Excel。

## 目录结构

```text
project/
  cli.py
  engine/
    document_loader.py
    chunker.py
    llm_client.py
    extractor_6m.py
    normalizer.py
    validator.py
    exporter.py
  prompts/
    welding_6m_extract.txt
    welding_6m_review.txt
  outputs/
  data/
```

## 安装

```bash
pip install -r requirements.txt
```

## 使用 Ollama

先启动 Ollama，并拉取模型：

```bash
ollama serve
ollama pull qwen2.5:7b
```

运行：

```bash
python cli.py --file data/氩弧焊标准作业指导书.docx --extractor ollama --model qwen2.5:7b --output outputs
```

启用二阶段复核：

```bash
python cli.py --file data/氩弧焊标准作业指导书.docx --extractor ollama --review --output outputs
```

File: data/hanjie_data/1.txt (part 3 of 68)
[
    "content": "面罩及护目玻璃是为防止焊接时的飞溅物、强烈弧光及其他辐射对焊工面部及颈部灼伤的一种遮蔽工具，有手持式和头盔式两种。护目玻璃安装在面罩正面，用来减弱弧光强度，吸收由电弧发射的红外线、紫外线和大多数可见光线。焊接时，焊工通过护目玻璃观察熔池情况，正确掌握和控制焊接过程，避免眼睛受弧光灼伤。\n\n表3-4焊接电缆截面与电流、电缆长度的关系[5]  \n\n<table><tr><td rowspan=3 colspan=2>额定电流/A</td><td rowspan=1 colspan=7>电缆长度/m</td></tr><tr><td rowspan=1 colspan=1>20</td><td rowspan=1 colspan=1>30</td><td rowspan=1 colspan=1>40</td><td rowspan=1 colspan=1>50</td><td rowspan=1 colspan=1>60</td><td rowspan=1 colspan=1>70</td><td rowspan=1 colspan=1>80</td></tr><tr><td rowspan=1 colspan=7>电缆截面积/mm2</td></tr><tr><td rowspan=1 colspan=2>100</td><td rowspan=1 colspan=1>25</td><td rowspan=1 colspan=1>25</td><td rowspan=1 colspan=1>25</td><td rowspan=1 colspan=1>25</td><td rowspan=1 colspan=1>25</td><td rowspan=1 colspan=1>25</td><td rowspan=1 colspan=1>25</td></tr><tr><td rowspan=1 colspan=2>150</td><td rowspan=1 colspan=1>35</td><td rowspan=1 colspan=1>35</td><td rowspan=1 colspan=1>35</td><td rowspan=1 colspan=1>35</td><td rowspan=1 colspan=1>50</td><td rowspan=1 colspan=1>50</td><td rowspan=1 colspan=1>60</td></tr><tr><td rowspan=1 colspan=2>200</td><td rowspan=1 colspan=1>35</td><td rowspan=1 colspan=1>35</td><td rowspan=1 colspan=1>35</td><td rowspan=1 colspan=1>50</td><td rowspan=1 colspan=1>60</td><td rowspan=1 colspan=1>70</td><td rowspan=1 colspan=1>70</td></tr><tr><td rowspan=1 colspan=2>300</td><td rowspan=1 colspan=1>35</td><td rowspan=1 colspan=1>50</td><td rowspan=1 colspan=1>60</td><td rowspan=1 colspan=1>60</td><td rowspan=1 colspan=1>70</td><td rowspan=1 colspan=1>70</td><td rowspan=1 colspan=1>70</td></tr><tr><td rowspan=1 colspan=1>400</td><td rowspan=1 colspan=1></td><td rowspan=1 colspan=1>35</td><td rowspan=1 colspan=1>50</td><td rowspan=1 colspan=1>60</td><td rowspan=1 colspan=1>70</td><td rowspan=1 colspan=1>85</td><td rowspan=1 colspan=1>85</td><td rowspan=1 colspan=1>85</td></tr><tr><td rowspan=1 colspan=2>500</td><td rowspan=1 colspan=1>50</td><td rowspan=1 colspan=1>60</td><td rowspan=1 colspan=1>70</td><td rowspan=1 colspan=1>85</td><td rowspan=1 colspan=1>95</td><td rowspan=1 colspan=1>95</td><td rowspan=1 colspan=1>95</td></tr></table>\n\n护目玻璃有各种色泽，目前以墨绿色的为多，为改善防护效果，受光面可以镀铬。护目玻璃的颜色有深浅之分，应根据焊接电流大小、焊工年龄和视力情况来确定，护目玻璃色号、规格选用见表3-5。护目玻璃外侧应加一块同尺寸的一般玻璃，以防止金属飞溅的污染。\n\n表3-5焊工护目玻璃镜片选用表[4]  \n\n<table><tr><td rowspan=1 colspan=1>护目玻璃色号</td><td rowspan=1 colspan=1>颜色深浅</td><td rowspan=1 colspan=1>适用焊接电流/A</td><td rowspan=1 colspan=1>规格尺寸/mm</td></tr><tr><td rowspan=1 colspan=1>7~8</td><td rowspan=1 colspan=1>较浅</td><td rowspan=1 colspan=1>≤100</td><td rowspan=1 colspan=1>2 ×50×107</td></tr><tr><td rowspan=1 colspan=1>9~10</td><td rowspan=1 colspan=1>中等</td><td rowspan=1 colspan=1>100~350</td><td rowspan=1 colspan=1>2 ×50×107</td></tr><tr><td rowspan=1 colspan=1>11~12</td><td rowspan=1 colspan=1>较深</td><td rowspan=1 colspan=1>≥350</td><td rowspan=1 colspan=1>2 ×50×107</td></tr></table>\n\n目前，应用现代微电子技术和现代光控技术研制而成的光控电焊面罩深受焊工的欢迎，焊接时，光控护目镜片可根据弧光的发生，瞬间自动变暗，弧光熄灭，瞬间自动变亮，非常方便焊工的操作。它将逐步取代老式面罩。这种面罩的主要功能是：有效防止电光性眼炎；瞬时自动调光、遮光；防红外线，防紫外线；彻底解决盲焊，省时省力，方便焊接操作。但这种面罩价格较贵，使用时要多注意保护护目镜片。\n\n这种面罩在焊接过程中的特点是：焊接未起弧时，光电控制系统处于待控制状态，光阀滤光玻璃（护目镜）呈亮态，能清晰地看清焊接表面，具有最大透光度。起弧时，光敏件接受光强的变化，触发控制光阀由亮态在瞬间自动完成调光遮光，光阀滤光玻璃（护目镜）呈暗态，保证最佳视觉条件。当焊接结束后，光阀滤光玻璃又自动返回待控状态，光阀滤光玻璃呈亮态，可以清晰地观察焊接效果，从而能有效地控制电光性眼炎的发病率，彻底解决了盲焊，大大提高了焊接质量和工作效率，减少焊机空载耗电时间，节省电能。表3-6为GSZ型光控全塑电焊面罩主要技术指标。该面罩有3大系列：GSZ一A为手持式、GSZ一B为头盔式、GSZ一C为安全帽式。\n\n表3-6 GSZ型光控电焊面罩主要技术指标[4]  ",
    "summary": "5.面罩及护目玻璃 - Part 1/2",
    "size": 3371
  },
  {
    "name": "第1卷_第1篇_电弧焊-part-23",
    "projectId": "5ET7VaxsU6Y6",
    "fileName": "第1卷_第1篇_电弧焊.pdf",
    "content": "<table><tr><td rowspan=1 colspan=2>项  目</td><td rowspan=1 colspan=1>技术指标</td></tr><tr><td rowspan=1 colspan=2>观察窗口尺寸</td><td rowspan=1 colspan=1>90mm×40mm</td></tr><tr><td rowspan=1 colspan=2>滤光玻璃（护目镜片）安装尺寸</td><td rowspan=1 colspan=1>96mm×48mm</td></tr><tr><td rowspan=1 colspan=2>自动调光遮光</td><td rowspan=1 colspan=1>0.012s</td></tr><tr><td rowspan=1 colspan=2>亮态滤光号</td><td rowspan=1 colspan=1>4（可见光透过率8%）</td></tr><tr><td rowspan=1 colspan=2>紫外线透过率210~365mm</td><td rowspan=1 colspan=1>&lt;0.0002%</td></tr><tr><td rowspan=2 colspan=1>红外线透过率</td><td rowspan=1 colspan=1>780~1300mm</td><td rowspan=1 colspan=1>&lt;0.002%</td></tr><tr><td rowspan=1 colspan=1>1300~2000mm</td><td rowspan=1 colspan=1>&lt;0.002%</td></tr><tr><td rowspan=1 colspan=2>暗态遮光号</td><td rowspan=1 colspan=1>6号、11号、14号</td></tr><tr><td rowspan=1 colspan=2>自动变态响应时间</td><td rowspan=1 colspan=1>&lt;0.03s</td></tr><tr><td rowspan=1 colspan=2>电源电压</td><td rowspan=1 colspan=1>3V</td></tr><tr><td rowspan=1 colspan=2>面罩壳燃烧速度</td><td rowspan=1 colspan=1>&lt;50mm/min</td></tr><tr><td rowspan=1 colspan=2>工作温度</td><td rowspan=1 colspan=1>-5~50℃</td></tr><tr><td rowspan=1 colspan=2>相对湿度</td><td rowspan=1 colspan=1>≤90%</td></tr><tr><td rowspan=1 colspan=2>面罩质量</td><td rowspan=1 colspan=1>500g</td></tr><tr><td rowspan=1 colspan=2>规格尺寸</td><td rowspan=1 colspan=1>符合GB/T3609.1-1994标准</td></tr></table>",
    "summary": "5.面罩及护目玻璃 - Part 2/2",
    "size": 1369
  },
  {
    "name": "第1卷_第1篇_电弧焊-part-24",
    "projectId": "5ET7VaxsU6Y6",
    "fileName": "第1卷_第1篇_电弧焊.pdf",
    "content": "# 6.焊条保温筒\n焊条保温筒是焊工焊接操作现场必备的辅具， 携带方便。将已烘干的焊条放在保温筒内供现场使用，起到防粘泥土、防潮、防雨淋等作用，能够避免焊接过程中焊条药皮的含水率上\n\n升。\n\n# 7.防护服\n为了防止焊接时触电及被弧光和金属飞溅物灼伤，焊工焊接时，必须戴皮革手套、工作帽，穿好白帆布工作服、脚盖、绝缘鞋等。焊工在敲渣时，应戴有平光眼镜。\n\n# 8.其他辅具\n焊接中的清理工作很重要，必须清除掉工件和前层熔敷的焊缝金属表面上的油垢、熔渣和对焊接有害的任何其他杂质。为此，焊工应备有角向磨光机、钢丝刷、清渣锤、扁铲和锉刀等辅具。另外，在排烟情况不好的场所焊接作业时，应配有电焊烟雾吸尘器或排风扇等辅助器具。\n\n# 3.3焊条\n\n\n# 3.3.1焊条的组成及其作用\n涂有药皮的供焊条电弧焊用的熔化电极称为电焊条，简称焊条。焊条由焊芯和药皮（涂层）两个部分组成，其外形如图 ${ \\bf 3 . 9 a }$ 所示。焊条的一端为引弧端，药皮被除去一部分，一般将引弧端的药皮磨成一定的角度，以使焊芯外露，便于引弧。低氢型焊条为了获得更好的引弧性能，还常在引弧端涂上引弧剂，或在引弧端焊芯的端面钻一小孔或开一个槽以提高电流密度，如图3-9b所示。焊条的另一端为夹持端，夹持端是一段长度为 $1 5 \\sim 2 5 \\mathrm { m m }$ 的裸露焊芯，焊时夹持在焊钳上。在靠近夹持端的药皮上印有焊条牌号。\n\n普通焊条的断面形状如图3-10a所示，图3-$^ { 1 0 \\mathrm { b } }$ 、c所示均为特殊的断面形状。图3-10b是一种双层药皮焊条，主要是为了改善低氢焊条的工艺性能，两层药皮按不同成分配方。图3-10c的焊芯为一空心管，外面包覆药皮，管子中心填充合金剂或涂料，这种产品在含有多量合金粉的耐磨堆焊焊条中采用。\n\n![](images/259dc985a57bf144db29088779b23ba7f1c3f4225b027a99066be16c012f25f8.jpg)  \n图3-9焊条外形示意图\n\na）焊条的外形b）低氢焊条的引弧1—夹持端 2—药皮3—焊芯4—引弧端L一焊条长度 D—药皮直径d一焊芯直径（焊条直径）\n\n![](images/afbc973b060ae5a2fa13cf1615153805bdbe605166359ec4ad2cede07850d119.jpg)  \n图3-10焊条的断面形状\n\na）普通焊条b）双层焊条c）管状焊条\n\n1.焊芯\n\n焊条中被药皮包覆的金属芯称焊芯。焊条电弧焊时，焊芯与焊件之间产生电弧并熔化为焊缝的填充金属。焊芯既是电极，又是填充金属。按国家标准规定，用于焊芯的专用金属丝（称焊丝）分为碳素结构钢、低合金结构钢和不锈钢3类。焊芯的成分将直接影响着熔敷金属的成分和性能，各类焊条所用的焊芯（钢丝）见表3-7。\n\n表3-7各类焊条所用的焊芯[5]  \n\n<table><tr><td>焊条种类</td><td>所用焊芯</td></tr><tr><td>低碳钢焊条</td><td>低碳钢焊芯（H08A等）</td></tr><tr><td>低合金高强钢焊条</td><td>低碳钢或低合金钢焊芯</td></tr><tr><td>低合金耐热钢焊条</td><td>低碳钢或低合金钢焊芯</td></tr><tr><td>不锈钢焊条</td><td>不锈钢或低碳钢焊芯</td></tr><tr><td>堆焊用焊条</td><td>低碳钢或合金钢焊芯</td></tr><tr><td>铸铁焊条</td><td>低碳钢、铸铁、非铁合金焊芯</td></tr><tr><td>有色金属焊条</td><td>有色金属焊芯</td></tr></table>\n\n# 2.药皮\n涂敷在焊芯表面的涂料层称为药皮，也称涂层。焊条药皮是矿石粉末、铁合金粉、有机物和化工制品等原料按一定比例配制后压涂在焊芯表面上的一层涂料。各类焊条药皮的组分及作用见表3-8。药皮的主要作用是：\n\n1）机械保护。焊条药皮熔化或分解后产生气体和熔渣，隔绝空气，防止熔滴和熔池金属与空气接触。熔渣凝固后的渣壳覆盖在焊缝表面，可防止高温的焊缝金属被氧化和氮化，并可减慢焊缝金属的冷却速度。\n\n2）冶金处理。通过熔渣和铁合金进行脱氧、去硫、去磷、去氢和渗合金等焊接冶金反应，可去除有害元素，增添有用元素，使焊缝具备良好的力学性能。\n\n3）改善焊接工艺性能。药皮可保证电弧容易引燃并稳定地连续燃烧；同时减少飞溅，改善熔滴过渡和焊缝成形等。\n\n4）渗合金。焊条药皮中含有合金元素熔化后过渡到熔池中，可改善焊缝金属的性能。\n\n表3-8焊条药皮组分及作用  \n\n<table><tr><td rowspan=1 colspan=1>名称</td><td rowspan=1 colspan=1>组分</td><td rowspan=1 colspan=1>作用</td></tr><tr><td rowspan=1 colspan=1>稳弧剂</td><td rowspan=1 colspan=1>碳酸钾、碳酸钡、金红石、长石、钛铁矿、白垩、大理石等</td><td rowspan=1 colspan=1>使焊条容易引弧及在焊接过程中能保持电弧稳定燃烧</td></tr><tr><td rowspan=1 colspan=1>造渣剂</td><td rowspan=1 colspan=1>大理石、萤石、白云石、菱苦土、长石、白泥、云母、石英砂、金红石、二氧化钛、保护焊缝金属不受空气的影响，改善焊缝成形，钛铁矿、还原钛铁矿、铁砂及冰晶石等</td><td rowspan=1 colspan=1>焊接时能形成具有一定物理化学性能的熔渣，白泥、云母、石英砂、金红石、二氧化钛、保护焊缝金属不受空气的影响，改善焊缝成形，保证熔融金属的化学成分</td></tr><tr><td rowspan=1 colspan=1>造气剂</td><td rowspan=1 colspan=1>大理石、白云石、菱苦土、碳酸钡、木粉、纤维素、淀粉及树脂等</td><td rowspan=1 colspan=1>在电弧高温作用下，能进行分解，放出气体，以保护电弧及熔池，防止周围空气中的氧和氮的侵人</td></tr><tr><td rowspan=1 colspan=1>脱氧剂</td><td rowspan=1 colspan=1>锰铁、硅铁、钛铁、铝铁、镁粉、铝镁合金、硅钙合金及石墨等</td><td rowspan=1 colspan=1>通过焊接过程中进行的冶金化学反应，降低焊缝金属中的含氧量，提高焊缝性能。与熔融金属中的氧作用，生成熔渣，浮出熔池</td></tr><tr><td rowspan=1 colspan=1>合金剂</td><td rowspan=1 colspan=1>锰铁、硅铁、铬铁、钼铁、钒铁、锯铁、硼铁、金属锰、金属铬、镍粉、钨粉、稀土合金元素，保证焊缝金属获得必要的化学成分及硅铁等                                 2</td><td rowspan=1 colspan=1>补偿焊接过程中合金元素的烧损及向焊缝过渡硼铁、金属锰、金属铬、镍粉、钨粉、稀土合金元素，保证焊缝金属获得必要的化学成分及性能等</td></tr><tr><td rowspan=1 colspan=1>增塑润滑剂</td><td rowspan=1 colspan=1>云母、合成云母、滑石粉、白土、二氧化钛、白泥、木粉、膨润土、碳酸钠、海泡石、绢云母等</td><td rowspan=1 colspan=1>增加药皮粉料在焊条压涂过程的塑性、滑性及流动性，提高焊条的压涂质量，减少偏心度</td></tr><tr><td rowspan=1 colspan=1>粘结剂</td><td rowspan=1 colspan=1>水玻璃、酚醛树脂等</td><td rowspan=1 colspan=1>使药皮粉料在压涂过程中具有一定的粘性，能与焊芯牢固地粘接，并使焊条药皮在烘干后具有一定的强度</td></tr></table>\n\n# 3.3.2焊条分类、型号和牌号\n焊条种类繁多，国产焊条约有300多种。在同一类型焊条中，根据不同特性分成不同的型号。某一型号的焊条可能有一个或几个品种。同一型号的焊条在不同的焊条制造厂往往可有不同的牌号。\n\n# 1.焊条分类\n焊条的分类方法很多，可以从不同的角度对焊条进行分类，不同国家焊条种类的划分、型号、牌号的编制方法等都有很大的差异。本章介绍的焊条分类方法，主要根据焊条使用习惯和我国现行焊条国家标准及参考《焊接材料产品样本》编写的，见图3-11。\n\n![](images/60547e414008a93f0181413f5acf9a0e1e222312a2bc8e1c7e6c7f56b8ecc73a.jpg)  \n（1）按焊条药皮的主要成分分类  \n图3-11焊条电弧焊焊条分类方法\n\n焊条药皮由多种原料组成，按照药皮的主要成分可以确定焊条的药皮类型。按药皮主要成分可将焊条分为：不定型、氧化钛型、钛钙型、钛铁矿型、氧化铁型、纤维素型、低氢钾型、低氢钠型、石墨型和盐基型等。",
    "summary": "1.焊条分类, 2.药皮, 3.3.1焊条的组成及其作用, 3.3.2焊条分类、型号和牌号, 3.3焊条, 6.焊条保温筒, 7.防护服, 8.其他辅具",
    "size": 3859
  },
  {
    "name": "第1卷_第1篇_电弧焊-part-25",
    "projectId": "5ET7VaxsU6Y6",
    "fileName": "第1卷_第1篇_电弧焊.pdf",
    "content": "在实际生产中通常按熔渣的碱度（亦即熔渣中酸性氧化物和碱性氧化物的比例），可将焊条分为：酸性焊条和碱性焊条（又称低氢型焊条）两大类。熔渣以酸性氧化物为主的焊条称为酸性焊条。熔渣以碱性氧化物和氟化钙为主的焊条称为碱性焊条。在碳钢焊条和低合金钢焊条中，低氢型焊条（包括低氢钠型、低氢钾型和铁粉低氢型）是碱性焊条；其他涂料类型的焊条均属酸性焊条。\n\n碱性焊条与强度级别相同的酸性焊条相比，其熔敷金属的延性和韧性高、扩散氢含量低、抗裂性能强。因此，当产品设计或焊接工艺规程规定用碱性焊条时，不能用酸性焊条代替。但碱性焊条的焊接工艺性能（包括稳弧性、脱渣性、飞溅等）较差，对锈、水、油污的敏感性大，容易出气孔，有毒气体和烟尘多，毒性也大。酸性焊条和碱性焊条的特性对比见表3-9。\n\n# （3）按焊条用途分类\n可分为：结构钢焊条、钼和铬钼耐热钢焊条、不锈钢焊条、堆焊焊条、低温钢焊条、铸铁焊条、镍和镍合金焊条、铜和铜合金焊条、铝和铝合金焊条和特殊用途焊条10大类，见表3-10所示。\n\n# （4）按焊条性能分类\n按性能分类的焊条，都是根据其特殊使用性能而制造的专用焊条，有超低氢焊条、低尘低毒焊条、立向下焊条、底层焊条、铁粉高效焊条、抗潮焊条、水下焊条、重力焊条和躺焊焊条等。\n\n# 2.焊条型号\n焊条型号指的是国家规定的各类标准焊条。焊条型号以焊条国家标准为依据，反映焊条主要特性的一种表示方法。型号应包括以下含义：焊条、焊条类别、焊条特点（如熔敷金属抗拉强度、使用温度、焊芯金属类型、熔敷金属化学组成类型等）、药皮类型及焊接电源。不同类型的焊条，型号表示方法不同，具体的表示方法和表达在各类焊条相对应的国家标准中均有详细规定。\n\n表3-9酸性焊条和碱性焊条的特性对比  \n\n<table><tr><td>酸性焊条</td><td>碱性焊条</td></tr><tr><td>①对水、铁锈的敏感性不大，使用前经100- 150℃烘焙1h ②电弧稳定，可用交流或直流施焊 ③ 焊接电流较大 ④ 可长弧操作</td><td>①对水、铁锈的敏感性较大，使用前经300～ 350℃烘焙1~2h ②须用直流反接施焊；药皮加稳弧剂后，可交、 直流两用施焊 ③ 同规格酸性焊条约小10%左右 ④ 须短弧操作，否则易引起气孔 ⑤ 合金元素过渡效果好 ? 熔深稍深，焊缝成形一般 ? 熔渣呈结晶状，脱渣不及酸性焊条 ? 焊缝的常、低温冲击韧度较高</td></tr></table>",
    "summary": "（2）按熔渣的酸碱性分类",
    "size": 1026
  },
  {
    "name": "第1卷_第1篇_电弧焊-part-26",
    "projectId": "5ET7VaxsU6Y6",
    "fileName": "第1卷_第1篇_电弧焊.pdf",
    "content": "# 3．焊条牌号\n表3-10按焊条的用途分类  \n\n<table><tr><td rowspan=2 colspan=1>序号</td><td rowspan=2 colspan=1>焊条大类</td><td rowspan=1 colspan=2>代号</td></tr><tr><td rowspan=1 colspan=1>拼音</td><td rowspan=1 colspan=1>汉字</td></tr><tr><td rowspan=1 colspan=1>1</td><td rowspan=1 colspan=1>结构钢焊条</td><td rowspan=1 colspan=1>J</td><td rowspan=1 colspan=1>结</td></tr><tr><td rowspan=1 colspan=1>2</td><td rowspan=1 colspan=1>钼及铬钼钢耐热钢焊条</td><td rowspan=1 colspan=1>R</td><td rowspan=1 colspan=1>热</td></tr><tr><td rowspan=2 colspan=1>3</td><td rowspan=1 colspan=1>铬不锈钢焊条</td><td rowspan=1 colspan=1>G</td><td rowspan=1 colspan=1>铬</td></tr><tr><td rowspan=1 colspan=1>铬镍不锈钢焊条</td><td rowspan=1 colspan=1>A</td><td rowspan=1 colspan=1>奥</td></tr><tr><td rowspan=1 colspan=1>4</td><td rowspan=1 colspan=1>堆焊焊条</td><td rowspan=1 colspan=1>D</td><td rowspan=1 colspan=1>维</td></tr><tr><td rowspan=1 colspan=1>5</td><td rowspan=1 colspan=1>低温钢焊条</td><td rowspan=1 colspan=1>W</td><td rowspan=1 colspan=1>维1</td></tr><tr><td rowspan=1 colspan=1>6</td><td rowspan=1 colspan=1>铸铁焊条</td><td rowspan=1 colspan=1>Z</td><td rowspan=1 colspan=1>铸</td></tr><tr><td rowspan=1 colspan=1>7</td><td rowspan=1 colspan=1>镍及镍合金焊条</td><td rowspan=1 colspan=1>Ni</td><td rowspan=1 colspan=1>镍</td></tr><tr><td rowspan=1 colspan=1>8</td><td rowspan=1 colspan=1>铜及铜合金焊条</td><td rowspan=1 colspan=1>T</td><td rowspan=1 colspan=1>铜</td></tr><tr><td rowspan=1 colspan=1>9</td><td rowspan=1 colspan=1>铝及铝合金焊条</td><td rowspan=1 colspan=1>L</td><td rowspan=1 colspan=1>铝</td></tr><tr><td rowspan=1 colspan=1>10</td><td rowspan=1 colspan=1>特殊用途焊条</td><td rowspan=1 colspan=1>TS</td><td rowspan=1 colspan=1>特</td></tr></table>\n\n注：焊条牌号标注时，以拼音字母为主，如J422、A102等。\n\n焊条牌号是焊条产品的具体命名，一般由焊条制造厂制定。一个焊条牌号在长期使用中，往往随着产品质量的好坏与企业的声誉相联系，但众多的牌号又给用户在选择中带来不便，因此，从1968年起焊条行业开始采用统一牌号，凡属于同一药皮类型，符合相同焊条型号，性能相似的产品统一命名为一个牌号。目前，除焊条生产厂研制的新焊条可自取牌号外，焊条牌号绝大部分已在全国统一。不管是焊条厂自定的牌号，还是全国焊接材料行业统一的牌号，都必须在产品样本或标签上注明该产品是“符合国标”、“相当国标”或不加标注（即与国标不符），以便用户结合产品性能要求，对照标准去选用。\n\n每种焊条产品只有一个牌号，但多种牌号的焊条可以同时对应于一种型号。\n\n焊条牌号是用一个汉语拼音字母或汉字与三位数字来表示，拼音字母或汉字表示焊条各大类，后面的三位数字中，前两位数字表示各大类中的若干小类，第三位数字表示各种焊条牌号的药皮类型及焊接电源种类，其含义见表3-11。\n\n表3-11焊条牌号第三位数字的含义  \n\n<table><tr><td rowspan=1 colspan=1>焊条牌号</td><td rowspan=1 colspan=1>药皮类型</td><td rowspan=1 colspan=1>焊接电源种类</td></tr><tr><td rowspan=1 colspan=1>□×x0</td><td rowspan=1 colspan=1>不定型</td><td rowspan=1 colspan=1>不规定</td></tr></table>\n\n（续）\n\n<table><tr><td rowspan=1 colspan=1>焊条牌号</td><td rowspan=1 colspan=1>药皮类型</td><td rowspan=1 colspan=1>焊接电源种类</td></tr><tr><td rowspan=1 colspan=1>××1</td><td rowspan=1 colspan=1>氧化钛型</td><td rowspan=1 colspan=1>交流或直流</td></tr><tr><td rowspan=1 colspan=1>□××2</td><td rowspan=1 colspan=1>钛钙型</td><td rowspan=1 colspan=1>交流或直流</td></tr><tr><td rowspan=1 colspan=1>□××3</td><td rowspan=1 colspan=1>钛铁矿型</td><td rowspan=1 colspan=1>交流或直流</td></tr><tr><td rowspan=1 colspan=1>□××4</td><td rowspan=1 colspan=1>氧化铁型</td><td rowspan=1 colspan=1>交流或直流</td></tr><tr><td rowspan=1 colspan=1>□××5</td><td rowspan=1 colspan=1>纤维素型</td><td rowspan=1 colspan=1>交流或直流</td></tr><tr><td rowspan=1 colspan=1>××6</td><td rowspan=1 colspan=1>低氢钾型</td><td rowspan=1 colspan=1>交流或直流</td></tr><tr><td rowspan=1 colspan=1>□××7</td><td rowspan=1 colspan=1>低氢钠型</td><td rowspan=1 colspan=1>直流</td></tr><tr><td rowspan=1 colspan=1>×x8</td><td rowspan=1 colspan=1>石墨型</td><td rowspan=1 colspan=1>交流或直流</td></tr><tr><td rowspan=1 colspan=1>□××9</td><td rowspan=1 colspan=1>盐基型</td><td rowspan=1 colspan=1>直流</td></tr></table>\n\n注：1.表中“口”表示焊条牌号中的拼音字母或汉字，各类焊条的拼音字母代号见表3-10中的特征字母及表示法栏。\n\n2. $\" \\times \\ \" \\times \\ \"$ 表示牌号中的前两位数字。\n\n# 3.3.3焊条的选用原则\n焊条的种类繁多，每种焊条均有一定的特性和用途。选用焊条是焊接准备工作中一个很重要的环节。在实际工作中，除了要认真了解各种焊条的成分、性能及用途外，还应根据被焊焊件的状况、施工条件及焊接工艺等综合考虑。选用焊条一般应考虑以下原则[7,8]：\n\n1．焊接材料的力学性能和化学成分\n\n1）对于普通结构钢，通常要求焊缝金属与母材等强度，应选用抗拉强度等于或稍高于母材的焊条。\n\n2）对于合金结构钢，通常要求焊缝金属的主要合金成分与母材金属相同或相近。\n\n3）在被焊结构刚性大、接头应力高、焊缝容易产生裂纹的情况下，可以考虑选用比母材强度低一级的焊条。\n\n4）当母材中C及S、P等元素含量偏高时，焊缝容易产生裂纹，应选用抗裂性能好的低氢型焊条。",
    "summary": "3.3.3焊条的选用原则, 3．焊条牌号",
    "size": 3897
  },
  {
    "name": "第1卷_第1篇_电弧焊-part-27",
    "projectId": "5ET7VaxsU6Y6",
    "fileName": "第1卷_第1篇_电弧焊.pdf",
    "content": "塑性，应选用塑性和韧性指标较高的低氢型焊条。\n\n1）对承受动载荷和冲击载荷的焊件，除满足强度要求外，还要保证焊缝具有较高的韧性和\n\n2）接触腐蚀介质的焊件，应根据介质的性质及腐蚀特征，选用相应的不锈钢焊条或其他耐腐蚀焊条。\n\n3）在高温或低温条件下工作的焊件，应选用相应的耐热钢或低温钢焊条。\n\n# 3.焊件的结构特点和受力状态\n1）对结构形状复杂、刚性大及大厚度焊件，由于焊接过程中产生很大的应力，容易使焊缝产生裂纹，应选用抗裂性能好的低氢型焊条。\n\n2）对焊接部位难以清理干净的焊件，应选用氧化性强，对铁锈、氧化皮、油污不敏感的酸性焊条。\n\n3）对受条件限制不能翻转的焊件，有些焊缝处于非平焊位置，应选用全位置焊接的焊条。\n\n# 4．施工条件及设备\n1）在没有直流电源，而焊接结构又要求必须使用低氢型焊条的场合，应选用交、直流两用低氢型焊条。\n\n2）在狭小或通风条件差的场所，应选用酸性焊条或低尘焊条。\n\n# 5.改善操作工艺性能\n在满足产品性能要求的条件下，尽量选用电弧稳定、飞溅少、焊缝成形均匀整齐、容易脱渣的工艺性能好的酸性焊条。焊条工艺性能要满足施焊操作需要。如在非水平位置施焊时，应选用适于各种位置焊接的焊条。如在向下立焊、管道焊接、底层焊接、盖面焊、重力焊时，可选用相应的专用焊条。\n\n# 6.合理的经济效益\n在满足使用性能和操作工艺性的条件下，尽量选用成本低、效率高的焊条。对于焊接工作量大的结构，应尽量采用高效率焊条，如铁粉焊条、高效率不锈钢焊条及重力焊条等，以提高焊接生产率。",
    "summary": "2.焊件的使用性能和工作条件",
    "size": 649
  },
  {
    "name": "第1卷_第1篇_电弧焊-part-28",
    "projectId": "5ET7VaxsU6Y6",
    "fileName": "第1卷_第1篇_电弧焊.pdf",
    "content": "常用钢号推荐选用的焊条见表3-12，不同钢号相焊推荐选用的焊条见表3-13。\n\n表3-12常用钢号推荐选用的焊条[8]  ",
    "summary": "3.3.4常用钢材的焊条选用 - Part 1/3",
    "size": 61
  },
  {
    "name": "第1卷_第1篇_电弧焊-part-29",
    "projectId": "5ET7VaxsU6Y6",
    "fileName": "第1卷_第1篇_电弧焊.pdf",
    "content": "<table><tr><td rowspan=1 colspan=1>钢号</td><td rowspan=1 colspan=1>焊条型号</td><td rowspan=1 colspan=1>对应牌号</td><td rowspan=1 colspan=1>钢号</td><td rowspan=1 colspan=1>焊条型号</td><td rowspan=1 colspan=1>对应牌号</td></tr><tr><td rowspan=1 colspan=1>Q235-AFQ235--A、10、20</td><td rowspan=1 colspan=1>E4303</td><td rowspan=1 colspan=1>J422</td><td rowspan=1 colspan=1>12Cr1MoV</td><td rowspan=1 colspan=1>E5515--B2-V</td><td rowspan=1 colspan=1>R317</td></tr><tr><td rowspan=2 colspan=1>20R、20HP、20g</td><td rowspan=1 colspan=1>E4316</td><td rowspan=1 colspan=1>J426</td><td rowspan=4 colspan=1>12Cr2Mo12Cr2Mo112Cr1Mo1R</td><td rowspan=4 colspan=1>E6015-B3</td><td rowspan=4 colspan=1>R407</td></tr><tr><td rowspan=1 colspan=1>E4315</td><td rowspan=1 colspan=1>J427</td></tr><tr><td rowspan=2 colspan=1>25</td><td rowspan=1 colspan=1>E4303</td><td rowspan=1 colspan=1>J422</td></tr><tr><td rowspan=1 colspan=1>E5003</td><td rowspan=1 colspan=1>J502</td></tr><tr><td rowspan=1 colspan=1>Q295（09Mn2V、09Mn2VD、09Mn2VDR)</td><td rowspan=1 colspan=1>E5515-C1</td><td rowspan=1 colspan=1>W707Ni</td><td rowspan=1 colspan=1>1Cr5Mo</td><td rowspan=1 colspan=1>E1--5MoV-15</td><td rowspan=1 colspan=1>R507</td></tr><tr><td rowspan=4 colspan=1>Q345（16Mn、16MnR、16MnRE)</td><td rowspan=1 colspan=1>E5003</td><td rowspan=1 colspan=1>J502</td><td rowspan=4 colspan=1>1Cr18Ni9Ti</td><td rowspan=1 colspan=1>E308-16</td><td rowspan=1 colspan=1>A102</td></tr><tr><td rowspan=2 colspan=1>E5016</td><td rowspan=2 colspan=1>J506</td><td rowspan=1 colspan=1>E308-15</td><td rowspan=1 colspan=1>A107</td></tr><tr><td rowspan=1 colspan=1>E347-16</td><td rowspan=1 colspan=1>A132</td></tr><tr><td rowspan=1 colspan=1>E5015</td><td rowspan=1 colspan=1>J507</td><td rowspan=1 colspan=1>E347-15</td><td rowspan=1 colspan=1>A137</td></tr><tr><td rowspan=2 colspan=1>Q390（16MnD、16MnDR）</td><td rowspan=1 colspan=1>E5016-G</td><td rowspan=1 colspan=1>J506RH</td><td rowspan=2 colspan=1>0Cr19Ni9</td><td rowspan=1 colspan=1>E308-16</td><td rowspan=1 colspan=1>A102</td></tr><tr><td rowspan=1 colspan=1>E5015-G</td><td rowspan=1 colspan=1>J507RH</td><td rowspan=1 colspan=1>E308-15</td><td rowspan=1 colspan=1>A107</td></tr><tr><td rowspan=4 colspan=1>Q390（15MnVR15MnVRE)</td><td rowspan=1 colspan=1>E5016</td><td rowspan=1 colspan=1>J506</td><td rowspan=4 colspan=1>0Cr18Ni9Ti0Cr18Ni11Ti</td><td rowspan=2 colspan=1>E347-16</td><td rowspan=2 colspan=1>A132</td></tr><tr><td rowspan=2 colspan=1>E5015</td><td rowspan=2 colspan=1>J507</td></tr><tr><td rowspan=2 colspan=1>E347-15</td><td rowspan=2 colspan=1>A137</td></tr><tr><td rowspan=1 colspan=1>E5515-G</td><td rowspan=1 colspan=1>J557</td></tr><tr><td rowspan=2 colspan=1>20MnMo</td><td rowspan=1 colspan=1>E5015</td><td rowspan=1 colspan=1>J507</td><td rowspan=2 colspan=1>00Cr18Ni1000Cr19Ni11</td><td rowspan=2 colspan=1>E308L-16</td><td rowspan=2 colspan=1>A002</td></tr><tr><td rowspan=1 colspan=1>E5515-G</td><td rowspan=1 colspan=1>J557</td></tr><tr><td rowspan=2 colspan=1>15MnVNR</td><td rowspan=1 colspan=1>E6016-D1</td><td rowspan=1 colspan=1>J606</td><td rowspan=2 colspan=1>0Cr17Ni12Mo2</td><td rowspan=1 colspan=1>E316--16</td><td rowspan=1 colspan=1>A202</td></tr><tr><td rowspan=1 colspan=1>E6015-D1</td><td rowspan=1 colspan=1>J607</td><td rowspan=1 colspan=1>E316-15</td><td rowspan=1 colspan=1>A207</td></tr><tr><td rowspan=1 colspan=1>15MnMoV18MnMoNbR20MnMoNb</td><td rowspan=1 colspan=1>E7015-D2</td><td rowspan=1 colspan=1>J70722</td><td rowspan=2 colspan=1>0Cr18Ni12Mo2Ti0Cr18Ni12Mo3Ti品</td><td rowspan=1 colspan=1>E316L-16</td><td rowspan=1 colspan=1>A022</td></tr><tr><td rowspan=1 colspan=1>12CrMo</td><td rowspan=1 colspan=1>E5515-B1</td><td rowspan=1 colspan=1>R207</td><td rowspan=1 colspan=1>E318-16</td><td rowspan=1 colspan=1>A212</td></tr><tr><td rowspan=2 colspan=1>15CrMo15CrMoR</td><td rowspan=2 colspan=1>E5515-B2</td><td rowspan=2 colspan=1>R307众</td><td rowspan=2 colspan=1>0Cr13</td><td rowspan=1 colspan=1>E410-16</td><td rowspan=1 colspan=1>G202</td><",
    "summary": "3.3.4常用钢材的焊条选用 - Part 2/3",
    "size": 4000
  },
  {
    "name": "第1卷_第1篇_电弧焊-part-30",
    "projectId": "5ET7VaxsU6Y6",
    "fileName": "第1卷_第1篇_电弧焊.pdf",
    "content": "/tr><tr><td rowspan=1 colspan=1>E410-15</td><td rowspan=1 colspan=1>G207</td></tr></table>",
    "summary": "3.3.4常用钢材的焊条选用 - Part 3/3",
    "size": 90
  },
  {
    "name": "第1卷_第1篇_电弧焊-part-31",
    "projectId": "5ET7VaxsU6Y6",
    "fileName": "第1卷_第1篇_电弧焊.pdf",
    "content": "# 3.3.5焊条的管理和使用\n\n\n# 1．焊条的库存管理\n焊条人库前要检查焊条质量保证书和焊条型号（牌号）标识。焊接锅炉、压力容器等重要结构的焊条，应按国家标准要求进行复验，复验合格后才能办理人库手续。\n\n在仓库里，焊条应按种类、牌号、批次、规格、入库时间分类堆放，并应有明确标识。库房内要保持通风、干燥（室温宜10～25℃，相对湿度小于 $60 \\%$ )。堆放时不要直接放在地面上，要用木板垫高，距离地面高度不小于 $3 0 0 \\mathrm { m m }$ ，并离墙距离不小于 $3 0 0 \\mathrm { m m }$ ，上下左右空气流通。搬运过程中要轻拿轻放，防止包装损坏。\n\n表3-13不同钢号相焊推荐选用的焊条[8]  \n\n<table><tr><td rowspan=1 colspan=1>类别</td><td rowspan=1 colspan=1>接头钢号</td><td rowspan=1 colspan=1>焊条型号</td><td rowspan=1 colspan=1>对应牌号</td></tr><tr><td rowspan=6 colspan=1>碳素钢、低合金钢和低合金钢相焊</td><td rowspan=1 colspan=1>Q235-A+Q345（16Mn）</td><td rowspan=1 colspan=1>E4303</td><td rowspan=1 colspan=1>J422</td></tr><tr><td rowspan=2 colspan=1>20、20R+16MnR、16MnRCQ235-A +18MnMoNbR</td><td rowspan=1 colspan=1>E4315</td><td rowspan=1 colspan=1>J427</td></tr><tr><td rowspan=1 colspan=1>E5015</td><td rowspan=1 colspan=1>J507</td></tr><tr><td rowspan=1 colspan=1>16MnR+15MnMoV16MnR+18MnMoNbR</td><td rowspan=1 colspan=1>E5015</td><td rowspan=1 colspan=1>J507</td></tr><tr><td rowspan=2 colspan=1>15MnVR+20MnMo20MnMo+18MnMoNbR</td><td rowspan=1 colspan=1>E5015</td><td rowspan=1 colspan=1>J507</td></tr><tr><td rowspan=1 colspan=1>E5515-G</td><td rowspan=1 colspan=1>J557</td></tr><tr><td rowspan=3 colspan=1>碳素钢、碳锰低合金钢和铬钼低合金钢相焊</td><td rowspan=1 colspan=1>Q235-A +15CrMoQ235-A +1Cr5Mo</td><td rowspan=1 colspan=1>E4315</td><td rowspan=1 colspan=1>J427</td></tr><tr><td rowspan=1 colspan=1>16MnR+15CrMo20、20R、16MnR+12Cr1MoV</td><td rowspan=1 colspan=1>E5015</td><td rowspan=1 colspan=1>J507</td></tr><tr><td rowspan=1 colspan=1>15MnMoV+12CrMo、15CrMo15MnMoV+12CrlMoV</td><td rowspan=1 colspan=1>E7015-D2</td><td rowspan=1 colspan=1>J707</td></tr><tr><td rowspan=4 colspan=1>其他钢号与奥氏体高合金钢相焊</td><td rowspan=2 colspan=1>Q235-A、20R、16MnR、20MnMo +0Cr18Ni9Ti</td><td rowspan=1 colspan=1>E309-16</td><td rowspan=1 colspan=1>A302</td></tr><tr><td rowspan=1 colspan=1>E309Mo-16</td><td rowspan=1 colspan=1>A312</td></tr><tr><td rowspan=2 colspan=1>18MnMoNbR、15CrMo+0Cr18Ni9Ti</td><td rowspan=1 colspan=1>E310-16</td><td rowspan=1 colspan=1>A402</td></tr><tr><td rowspan=1 colspan=1>E310--15</td><td rowspan=1 colspan=1>A407</td></tr></table>\n\n# 2.施工中的焊条管理\n焊条在领用和再烘干时都必须认真核对牌号，分清规格，并作好记录。当焊条端头有油漆着色或药皮上印有字时，要仔细核对，防止用错。不同牌号的焊条不能混在同一烘干炉中烘干，如果使用时间较长或在野外施工，要使用焊条保温筒，随用随取。低氢焊条一般在常温下超过4h，即应重新烘干。\n\n# 3.焊条使用前的检验\n焊条应有制造厂的质量合格证，凡无合格证或对其质量有怀疑时，应按批抽查检验，合格者方可使用，存放多年的焊条应进行工艺性能试验，待检验合格后才能使用。\n\n如发现焊条内部有锈迹，须经试验合格后才能使用。焊条受潮严重，已发现药皮脱落者，一\n\n般应予报废。\n\n# 4．焊条的烘焙\n焊条使用前一般应按说明书规定的烘焙温度进行烘干。焊条烘干的目的是去除受潮涂层中的水分，以便减少熔池及焊缝中的氢，防止产生气孔和冷裂纹。烘干焊条要严格按照规定的工艺参数进行。烘干温度过高时，涂层中某些成分会发生分解，降低机械保护的效果；烘干温度过低或烘干时间不够时，则受潮涂层的水分去除不彻底，仍会产生气孔和延迟裂纹。\n\n1）碱性低氢型焊条烘焙温度一般为 $3 5 0 \\ \\sim$ $4 0 0 \\mathbb { C }$ ，对含氢量有特殊要求的低氢型焊条的烘焙温度应提高到 $4 0 0 \\sim 4 5 0  { \\tau }$ ，烘箱温度应缓慢升高，烘焙1h，烘于后放在 $1 0 0 \\sim 1 5 0 \\mathrm { ^ { \\circ } C }$ 的恒温箱内，随用随取。切不可突然将冷焊条放人高温烘箱内或突然冷却，以免药皮开裂。取出后放在焊条保温筒内。重复烘于次数不宜超过2次。\n\n2）酸性焊条要根据受潮情况，在 $7 0 \\sim 1 5 0  { \\mathrm { \\ : { c } } }$ 上烘焙 $1 \\sim 2 \\mathrm { h }$ 。若储存时间短且包装完好，用于一般钢结构，在使用前也可不再烘焙。\n\n3）烘干焊条时，每层焊条堆放得不能太厚（以1\\~2层为好），以免焊条受热不均和潮气不易排除。烘干时，做好记录。",
    "summary": "1．焊条的库存管理, 2.施工中的焊条管理, 3.3.5焊条的管理和使用, 3.焊条使用前的检验, 4．焊条的烘焙",
    "size": 3026
  },
  {
    "name": "第1卷_第1篇_电弧焊-part-32",
    "projectId": "5ET7VaxsU6Y6",
    "fileName": "第1卷_第1篇_电弧焊.pdf",
    "content": "# 3.3.6焊条消耗量计算\n在进行焊接施工时，正确地估算焊条的需用量是相当重要的，估算过多，将造成仓库积压；估算过少，将造成工程预算经费的不足，有时甚至影响工程的正常进行。焊条的消耗量主要由焊接结构的接头形式、坡口形式和焊缝长度等因素决定，可查阅有关焊条用量定额手册等，也可按下述公式进行计算。\n\n1）焊条消耗量通常按下式计算[4]：\n\n$$\nm = \\frac { A l \\rho } { 1 - K _ { \\ast } }\n$$\n\n式中 $_ m$ 焊条消耗量（g）；\n\nA—焊缝横截面积（ $\\mathbf { c m } ^ { 2 }$ )，按表3-17中的公式进行计算。\n\nl—焊缝长度（cm）；  \n$\\pmb { \\rho }$ 熔敷金属的密度（ $\\mathbf { \\ g / c m } ^ { 3 }$ ）；  \n$\\kappa _ { \\ast }$ ——焊条损失系数，见表3-14。\n\n2）非铁粉型焊条消耗量也可按下式计算[4]：\n\n$$\nm ~ = ~ { \\frac { A l \\rho } { K _ { \\mathrm { * } } } } { ( \\mathrm { 1 \\ + \\ } K _ { \\mathrm { b } } ) }\n$$\n\n式中 $_ { m }$ 焊条消耗量（g）；\n\nA—焊缝横截面积（ $\\mathrm { c m } ^ { 2 }$ )，见表3-17;$\\mathbf { \\xi } _ { l } .$ -焊缝长度（cm）；  \n$\\pmb { \\rho }$ -熔敷金属的密度（ $\\mathbf { \\delta g / c m ^ { 3 } }$ ）；  \n$K _ { \\mathrm { b } }$ 一 -药皮质量系数，见表3-15；  \n$\\smash { K _ { s } }$ 一金属由焊条到焊缝的转熔系数（包括因烧损、飞溅及焊条头在内的损失），见表3-16。\n\n表3-14焊条损失系数 $\\pmb { { \\cal K } }$ [4]  \n\n<table><tr><td rowspan=1 colspan=1>焊条型号（牌号）</td><td rowspan=1 colspan=1>E4303（J422）</td><td rowspan=1 colspan=1>E4320（J424）</td><td rowspan=1 colspan=1>E5014（J502Fe）</td><td rowspan=1 colspan=1>E5015（J507）</td></tr><tr><td rowspan=1 colspan=1>K</td><td rowspan=1 colspan=1>0.465</td><td rowspan=1 colspan=1>0.47</td><td rowspan=1 colspan=1>0.41</td><td rowspan=1 colspan=1>0.44</td></tr></table>\n\n表3-15药皮质量系数 $\\pmb { K } _ { \\mathbf { b } }$ [4]  \n\n<table><tr><td rowspan=1 colspan=1>焊条型号（牌号）</td><td rowspan=1 colspan=1>E4301（J423）</td><td rowspan=1 colspan=1>E4303（J422）</td><td rowspan=1 colspan=1>E4320（J424)</td><td rowspan=1 colspan=1>E4316（J426)</td><td rowspan=1 colspan=1>E5016（J506）</td><td rowspan=1 colspan=1>E5015（J507)</td></tr><tr><td rowspan=1 colspan=1>K</td><td rowspan=1 colspan=1>0.325</td><td rowspan=1 colspan=1>0.45</td><td rowspan=1 colspan=1>0.46</td><td rowspan=1 colspan=1>0.32</td><td rowspan=1 colspan=1>0.32</td><td rowspan=1 colspan=1>0.41</td></tr></table>\n\n表3-16焊条转熔系数 $\\pmb { K } _ { \\mathrm { p } }$ [4]   \n\n<table><tr><td rowspan=1 colspan=1>焊条型号（牌号）</td><td rowspan=1 colspan=1>E4303（J422）</td><td rowspan=1 colspan=1>E4301（J423）</td><td rowspan=1 colspan=1>E4320（J424）</td><td rowspan=1 colspan=1>E5015（J507）</td></tr><tr><td rowspan=1 colspan=1>K</td><td rowspan=1 colspan=1>0.77</td><td rowspan=1 colspan=1>0.7</td><td rowspan=1 colspan=1>0.77</td><td rowspan=1 colspan=1>0.79</td></tr></table>\n\n表3-17焊缝横截面积的计算公式[4]  \n\n<table><tr><td rowspan=1 colspan=1>焊缝名称</td><td rowspan=1 colspan=1>计算公式</td><td rowspan=1 colspan=1>焊缝横截面图</td></tr><tr><td rowspan=1 colspan=1>I形坡口单面对接焊缝</td><td rowspan=1 colspan=1>2A=8b+  -hc3</td><td rowspan=1 colspan=1></td></tr><tr><td rowspan=1 colspan=1>I形坡口双面对接焊缝</td><td rowspan=1 colspan=1>零A=δb +hc</td><td rowspan=1 colspan=1></td></tr><tr><td rowspan=1 colspan=1>V形坡口对接焊缝（不做封底焊）</td><td rowspan=1 colspan=1>A=8b+(δ-p)²tanα +   hc2    3</td><td rowspan=1 colspan=1>限四本</td></tr></table>",
    "summary": "3.3.6焊条消耗量计算",
    "size": 2836
  },
  {
    "name": "第1卷_第1篇_电弧焊-part-33",
    "projectId": "5ET7VaxsU6Y6",
    "fileName": "第1卷_第1篇_电弧焊.pdf",
    "content": "# 百思论坛\n（续）\n\n<table><tr><td rowspan=1 colspan=1>焊缝名称</td><td rowspan=1 colspan=1>计算公式</td><td rowspan=1 colspan=1>焊缝横截面图</td></tr><tr><td rowspan=1 colspan=1>单边V形坡口对接焊缝（不做封底焊)</td><td rowspan=1 colspan=1>A=86（8-p）²tanB 2+-hc2        3</td><td rowspan=1 colspan=1></td></tr><tr><td rowspan=1 colspan=1>U形坡口对接焊缝（不做封底焊）</td><td rowspan=1 colspan=1>A=δb+(δ-p-r)²tanβ+m 2hc2r (8-p-r)23</td><td rowspan=1 colspan=1></td></tr><tr><td rowspan=1 colspan=1>V形、U形坡口对接底层不挑焊根的封底焊</td><td rowspan=1 colspan=1>A=2-hc13</td><td rowspan=1 colspan=1></td></tr><tr><td rowspan=1 colspan=1>保留钢垫板的V形坡口对接焊缝</td><td rowspan=1 colspan=1>A=δb+δ²tanα   2-hc2   3</td><td rowspan=1 colspan=1></td></tr><tr><td rowspan=1 colspan=1>X形坡口对接焊缝（坡口对称）</td><td rowspan=1 colspan=1>(8-p）²tanα2   4A=8b                 +  -hc2          3</td><td rowspan=1 colspan=1></td></tr><tr><td rowspan=1 colspan=1>K形坡口对接焊缝（坡口对称）</td><td rowspan=1 colspan=1>4</td><td rowspan=1 colspan=1></td></tr><tr><td rowspan=1 colspan=1>双U形坡口平对接焊缝（坡□对称）</td><td rowspan=1 colspan=1>A=δb+2r (δ-2r-p）+πr² +2</td><td rowspan=1 colspan=1></td></tr><tr><td rowspan=1 colspan=1>I形坡口的角焊缝</td><td rowspan=1 colspan=1>k²+Kh2</td><td rowspan=1 colspan=1></td></tr><tr><td rowspan=1 colspan=1>单边V形坡口T形接头焊缝</td><td rowspan=1 colspan=1>(6-p）²tanαA=862成</td><td rowspan=1 colspan=1></td></tr><tr><td rowspan=1 colspan=1>双边V形坡口T形接头焊缝</td><td rowspan=1 colspan=1>A =86(6-p）²tana    hc4         3</td><td rowspan=1 colspan=1></td></tr></table>\n\n百思论坛\n\n# 3.4接头设计\n\n\n# 3.4.1接头形式\n焊条电弧焊常用的基本接头形式有对接、搭接、角接和T形接，如图3-12所示。选择接头形式时，主要根据产品的结构，并综合考虑受力条件、加工成本等因素。对接接头在各种焊接结构中应用十分广泛，是一种比较理想的接头形式，与搭接接头相比，具有受力简单均匀、节省金属等优点，但对接接头对下料尺寸和组装要求比较严格；T形接头通常作为一种联系焊缝，其承载能力较差，但它能承受各种方向的力和力矩，在船体结构中应用较多；角接接头的承载能力差，一般用于不重要的焊接结构中；搭接接头一般用于厚度小于 $1 2 \\mathbf { m } \\mathbf { m }$ 的钢板，其搭接长度为3\\~5倍的板厚。搭接接头易于装配，但承载能力差。\n\n![](images/284d30faaf8a153a7b99765469fb9a572b43f595d33c69cdd2cdc9584d72d557.jpg)  \n图3-12接头的基本形式a）对接接头b）角接接头c）搭接接头d）T形接头\n\n# 3.4.2焊接位置\n熔焊时，焊件接缝所处的空间位置称为焊接位置。按焊缝空间位置的不同可分为：平焊、立焊、横焊和仰焊等位置，如图3-13所示。\n\n1）平焊位置。焊缝倾角 $0 ^ { \\circ } \\sim 5 ^ { \\circ }$ 、焊缝转角$0 ^ { \\circ } \\sim 1 0 ^ { \\circ }$ 的焊接位置称为平焊位置，如图3-13a所示。在平焊位置的焊接称为平焊和平角焊。\n\n2）横焊位置。对接焊缝时的横焊位置为：焊缝倾角 $0 ^ { \\circ } \\sim 5 ^ { \\circ }$ ，焊缝转角 $7 0 ^ { \\circ } \\sim 9 0 ^ { \\circ }$ ，如图3-13b所示。角焊缝横焊位置为：焊缝倾角 $0 ^ { \\circ }$ \\~$5 ^ { \\circ }$ ，焊缝转角 $3 0 ^ { \\circ } \\sim 5 5 ^ { \\circ }$ 。在横焊位置进行的焊接称为横焊和横角焊，如图3-13c所示。\n\n3）立焊位置。焊缝倾角 $8 0 ^ { \\circ } \\sim 9 0 ^ { \\circ }$ 、焊缝转角 $0 ^ { \\circ } \\sim 1 8 0 ^ { \\circ }$ 的焊接位置称为立焊位置，如图3-13d所示。在立焊位置进行的焊接称为立焊和立角焊。\n\n4）仰焊位置。当进行对接焊缝焊接时，焊缝倾角 $0 ^ { \\circ } \\sim 1 5 ^ { \\circ }$ ，焊缝转角 $1 6 5 ^ { \\circ } \\sim 1 8 0 ^ { \\circ }$ 的焊接位置如图3-13e所示；当进行角焊缝焊接时，焊缝倾角 $0 ^ { \\circ } \\sim 1 5 ^ { \\circ }$ ，焊缝转角 $1 1 5 ^ { \\circ } \\sim 1 8 0 ^ { \\circ }$ 的焊接位置，称为仰焊位置，如图3-13f所示。在仰焊位置进行的焊接称为仰焊和仰角焊。\n\n此外，T形、十字形和角接接头处于平焊位置进行的焊接，称为船形焊。这种焊接位置相当于在 $9 0 ^ { \\circ }$ 角 $\\mathbf { V }$ 形坡口内的水平对接缝。水平固定管的对接焊缝，包括了平焊、立焊和仰焊等焊接位置。类似这样的焊接位置施焊时，称为全位置焊接。\n\n在平焊位置施焊时，熔滴可借助重力落入熔池。熔池中气体、熔渣容易浮出表面。因此，平焊可以用较大电流焊接，生产率高，焊缝成形好，焊接质量容易保证，劳动条件较好。因此，一般应尽量在平焊位置施焊。当然，在其他位置施焊，也能保证焊接质量，但对焊工操作技术要求较高，劳动条件较差。\n\n# 3.4.3坡口形式\n根据设计或工艺需要，在焊件的待焊部位加工成一定几何形状，经装配后构成的沟槽称为坡口。利用机械（剪切、刨削或车削）、火焰或电弧（碳弧气刨）等加工坡口的过程称为开坡口。开坡口使电弧能深入坡口底层，保证底层焊透，便于清渣，获得较好的焊缝成形，还能调节焊缝金属中母材和填充金属的比例。\n\n![](images/4331563605aa6ad534d4ab2b70bf79733cbdfb679a918bcd307d73f7f8fdd756.jpg)  \n图3-13常用的焊接位置\n\na）平焊位置b)、c）横焊位置d）立焊位置e)、f仰焊位置\n\n弧焊的坡口形式应根据焊件结构形式、厚度和技术要求选用，常用的坡口形式有：1形、V形、 $\\mathbf { X }$ 形、Y形、双Y形、U形坡口带钝边等。一般对接接头板厚 $1 \\sim 6 \\mathrm { { m m } }$ 时，用I形坡口采用单面焊或双面焊即可保证焊透；板厚 $\\geqslant 3 3 \\mathrm { m m }$ 时，为了保证焊缝有效厚度或焊透，改善焊缝成形，可加工成Y形、 $\\mathbf { X }$ 形、U形等各种形状的坡□。\n\n在板厚相同时，双面坡口比单面坡口、U形坡口比V形坡口消耗焊条少，焊接变形小，随着板厚增大，这些优点更加突出。但U形坡口加工较困难，坡口加工费用较高，一般用于较重要的结构。\n\n当不同厚度的钢板对接时，应按有关标准和技术文件的要求对厚钢板坡口侧进行削薄处理。\n\n坡口形式及其尺寸一般随板厚而变化，同时还与焊接方法、焊接位置、热输入量、坡口加工方法以及工件材质等有关。坡口形式与尺寸详见国家标准GB/T985-1988《气焊、焊条电弧焊及气体保护焊焊缝坡口的基本形式与尺寸》。",
    "summary": "3.4.1接头形式, 3.4.2焊接位置, 3.4.3坡口形式, 3.4接头设计, 百思论坛",
    "size": 3808
  },
  {
    "name": "第1卷_第1篇_电弧焊-part-34",
    "projectId": "5ET7VaxsU6Y6",
    "fileName": "第1卷_第1篇_电弧焊.pdf",
    "content": "# 3.4.4焊缝衬垫\n当要求焊缝全焊透且只能从接头的一面进行焊接时，除了采用单面焊双面成形焊接操作技术外，还可以采用焊缝背面加焊接衬垫的方法。使用焊接衬垫的目的是提供条件使第一层金属熔敷在衬垫之上，从而避免该层熔化金属从接头底层漏穿。\n\n常用的衬垫有四种形式：衬条、打底焊缝、铜衬垫和非金属衬垫。\n\n1）衬条。衬条是放在接头背面的金属条。\n\n第一条焊道使接头的两边结合在一起并与衬条相接。如果衬条不妨碍接头的使用特性，则可保留在原位置上；否则，衬条应拆除掉。衬条须采用与所使用的母材和焊条在冶金上相配的材料制成。\n\n2）铜衬垫。有时采用铜衬垫在接头底层支撑焊接熔池，它适用于平直对接焊缝。铜的热导率较高，有助于防止焊缝金属与衬垫熔合。\n\n3）非金属衬垫。难熔衬垫是一种可伸缩的成形件，用夹具或压敏带贴紧在接头背面，它适用于空间曲面对接焊缝。焊条电弧焊方法有时也使用这种衬垫。使用时应遵循衬垫制造厂推荐的规范。\n\n4）打底焊缝。打底焊缝是在单面坡口焊接接头根部的第一道或多道焊道。这种焊缝是在坡□正面熔敷第一道焊缝之前在接头背面熔敷的，完成打底焊缝之后，所有的其余焊道均从正面在坡口内完成。\n\n# 3.5焊接参数\n焊接参数是指焊接时，为保证焊接质量而选定的诸物理量（例如：焊接电流、电弧电压、\n\n焊接速度、热输入等）的总称。焊条电弧焊的焊接参数主要包括焊条直径、焊接电流、电弧电压、焊接速度和预热温度等。\n\n# 3.5.1焊条直径\n焊条直径是根据焊件厚度、焊接位置、接头形式、焊接层数等进行选择的。为提高生产效率，应尽可能地选用直径较大的焊条。但是用直径过大的焊条焊接时，容易造成未焊透或焊缝成形不良等缺陷。\n\n厚度较大的焊件，搭接和T形接头的焊缝应选用直径较大的焊条。对于小坡口焊件，为了保证根部的熔透，宜采用较细直径的焊条，如打底焊时一般选用 $\\phi 2 . 5 \\mathrm { m m }$ 或 $\\phi 3 . 2 \\mathrm { m m }$ 焊条。不同的焊接位置，选用的焊条直径也不同，通常平焊时选用较粗的 $\\phi 4 . 0 \\sim \\phi 6 . 0 \\mathrm { m m }$ 的焊条，立焊和仰焊时选用 $\\phi 3 . 2 \\sim \\phi 4 . 0 \\mathrm { m m }$ 的焊条；横焊时选用 $\\phi ^ { 3 . 2 } \\sim \\phi ^ { 5 . 0 \\mathrm { m m } }$ 的焊条。对于特殊钢材，需要小工艺参数焊接时可选用小直径焊条。\n\n根据工件厚度选择时，可参考表3-18。对于重要结构应根据规定的焊接电流范围（根据热输入确定）参照表3-19焊接电流与焊条直径的关系来决定焊条直径。\n\n表3-18焊条直径与焊件厚度的关系  \n\n<table><tr><td rowspan=1 colspan=1>焊件厚度/mm</td><td rowspan=1 colspan=1>2</td><td rowspan=1 colspan=1>3</td><td rowspan=1 colspan=1>4~5</td><td rowspan=1 colspan=1>6-12</td><td rowspan=1 colspan=1>&gt;13</td></tr><tr><td rowspan=1 colspan=1>焊条直径/mm</td><td rowspan=1 colspan=1>2</td><td rowspan=1 colspan=1>3.2</td><td rowspan=1 colspan=1>3.2~4</td><td rowspan=1 colspan=1>4~5</td><td rowspan=1 colspan=1>4~6</td></tr></table>\n\n表3-19各种直径焊条使用电流参考值  \n\n<table><tr><td rowspan=1 colspan=1>焊条直径/mm</td><td rowspan=1 colspan=1>1.6</td><td rowspan=1 colspan=1>2.0</td><td rowspan=1 colspan=1>2.5</td><td rowspan=1 colspan=1>3.2</td><td rowspan=1 colspan=1>4.0</td><td rowspan=1 colspan=1>5.0</td><td rowspan=1 colspan=1>5.8</td></tr><tr><td rowspan=1 colspan=1>焊接电流/A</td><td rowspan=1 colspan=1>25~40</td><td rowspan=1 colspan=1>40~60</td><td rowspan=1 colspan=1>50~80</td><td rowspan=1 colspan=1>100~130</td><td rowspan=1 colspan=1>160~210</td><td rowspan=1 colspan=1>200~270</td><td rowspan=1 colspan=1>260~300</td></tr></table>\n\n# 3.5.2焊接电流\n焊接电流是焊条电弧焊的主要焊接参数，焊工在操作过程中需要调节的只有焊接电流，而焊接速度和电弧电压都是由焊工控制的。焊接电流的选择直接影响着焊接质量和劳动生产率。\n\n焊接电流越大，熔深越大，焊条熔化快，焊接效率也高，但是焊接电流太大时，飞溅和烟雾大，焊条尾部易发红，部分涂层要失效或崩落，而且容易产生咬边、焊瘤、烧穿等缺陷，增大焊件变形，还会使接头热影响区晶粒粗大，焊接接头的韧性降低；焊接电流太小，则引弧困难，焊条容易粘连在工件上，电弧不稳定，易产生未焊透、未熔合、气孔和夹渣等缺陷，且生产率低。\n\n因此，选择焊接电流时，应根据焊条类型、焊条直径、焊件厚度、接头形式、焊缝位置及焊接层数来综合考虑。首先应保证焊接质量，其次应尽量采用较大的电流，以提高生产效率。板厚较大的，T形接头和搭接接头，在施焊环境温度低时，由于导热较快，所以焊接电流要大一些。但主要考虑焊条直径、焊接位置和焊道层次等因\n\n素。\n\n# 1.考虑焊条直径\n焊条直径越粗，熔化焊条所需的热量越大，必须增大焊接电流，每种焊条都有一个最合适电流范围，表3-19是常用的各种直径焊条合适的焊接电流参考值。\n\n焊条电弧焊使用碳钢焊条时，还可以根据选定的焊条直径，用下面的经验公式计算焊接电流：\n\n$$\nI = K d\n$$\n\n式中1—焊接电流（A）；$\\pmb { d }$ 一 -焊条直径（mm）；$\\pmb { K }$ 一经验系数，见表3-20。\n\n表3-20焊接电流经验系数与焊条直径的关系[9]  \n\n<table><tr><td rowspan=1 colspan=1>焊条直径d/mm</td><td rowspan=1 colspan=1>1.6</td><td rowspan=1 colspan=1>2~2.5</td><td rowspan=1 colspan=1>3.2</td><td rowspan=1 colspan=1>4~6</td></tr><tr><td rowspan=1 colspan=1>经验系数K</td><td rowspan=1 colspan=1>20~25</td><td rowspan=1 colspan=1>25~30</td><td rowspan=1 colspan=1>30~40</td><td rowspan=1 colspan=1>40~50</td></tr></table>\n\n但是，在采用同样直径的焊条焊接不同厚度的钢板时，电流就应有所不同。一般来说，板越厚，焊接热量散失得就越快，因此应选用电流值的上限。\n\n# 2.考虑焊接位置\n在平焊位置焊接时，可选择偏大些的焊接电流，非平焊位置焊接时，为了易于控制焊缝成形，焊接电流比平焊位置要小，仰、横焊时所用电流应比平焊小 $5 \\% \\sim 1 0 \\%$ ，立焊时应比平焊小$1 0 \\% \\sim 1 5 \\%$ 。\n\n# 3.考虑焊接层次\n通常焊接打底焊道时，为保证背面焊道的质量，使用的焊接电流较小；焊接填充焊道时，为提高效率，保证熔合好，使用较大的电流；焊接盖面焊道时，防止咬边和保证焊道成形美观，使用的电流稍小些。\n\n实际生产过程中焊工一般都是根据试焊的试验结果，根据自己的实践经验选择焊接电流的。通常焊工根据焊条直径推荐的电流范围，或根据经验选定一个电流，在试板上试焊，在焊接过程中看熔池的变化情况、渣和铁液的分离情况、飞溅大小、焊条是否发红、焊缝成形是否好、脱渣性是否好等来选择合适的焊接电流。但对于有力学性能要求的如锅炉、压力容器等重要结构，要经过焊接工艺评定合格以后，才能最后确定焊接电流等工艺参数。\n\n# 3.5.3电弧电压\n焊条电弧焊时，焊缝宽度主要靠焊条的横向摆动幅度来控制，当焊接电流调好以后，焊机的外特性曲线就决定了。实际上电弧电压主要是由电弧长度来决定的。电弧长，电弧电压高，反之则低。焊接过程中，电弧不宜过长，否则会出现电弧燃烧不稳定、飞溅大、熔深浅及产生咬边、气孔等缺陷；若电弧太短，容易粘焊条。一般情况下，电弧长度等于焊条直径的1/2\\~1倍为好，相应的电弧电压为 $1 6 \\sim 2 5 \\mathrm { V }$ 。碱性焊条的电弧长度不超过焊条的直径，为焊条直径的一半较好，尽可能地选择短弧焊；酸性焊条的电弧长度应等于焊条直径。",
    "summary": "1.考虑焊条直径, 2.考虑焊接位置, 3.4.4焊缝衬垫, 3.5.1焊条直径, 3.5.2焊接电流, 3.5.3电弧电压, 3.5焊接参数, 3.考虑焊接层次",
    "size": 3983
  },
  {
    "name": "第1卷_第1篇_电弧焊-part-35",
    "projectId": "5ET7VaxsU6Y6",
    "fileName": "第1卷_第1篇_电弧焊.pdf",
    "content": "# 3.5.4焊接速度\n焊接速度是指焊接过程中焊条沿焊接方向移动的速度，即单位时间内完成的焊缝长度。焊接速度过快会造成焊缝变窄，严重凸凹不平，容易产生咬边及焊缝波形变尖；焊接速度过慢会使焊缝变宽，余高增加，功效降低。焊接速度还直接决定着热输入量的大小，一般根据钢材的淬硬倾向来选择。焊条电弧焊时，在保证焊缝具有所要求的尺寸和外形及良好的熔合原则下，焊接速度由焊工根据具体情况灵活掌握。\n\n# 3.5.5焊缝层数\n厚板的焊接，一般要开坡口并采用多层焊或多层多道焊。多层焊和多层多道焊接头的显微组织较细，热影响区较窄。前一条焊道对后一条焊道起预热作用，而后一条焊道对前一条焊道起热处理作用。因此，接头的延性和韧性都比较好。特别是对于易淬火钢，后焊道对前焊道的回火作用，可改善接头的组织和性能。\n\n对于低合金高强钢等钢种，焊缝层数对接头性能有明显影响。焊缝层数少，每层焊缝厚度太大时，由于晶粒粗化，将导致焊接接头的延性和韧性下降。每层焊道厚度不能大于 $4 \\sim 5 \\mathrm { m m }$\n\n# 3.5.6热输入\n熔焊时，由焊接能源输人给单位长度焊缝上的热量称为热输入。其计算公式如下：\n\n$$\nQ \\ = \\ { \\frac { \\eta I U } { u } }\n$$\n\n式中 $Q$ —单位长度焊缝的热输入（ $\\mathbf { J } / { \\mathbf { c m } } )$ ；\n\n$\\pmb { I } .$ —焊接电流（A）；  \n$\\imath \\imath$ 电弧电压（V）；  \n$\\pmb { u }$ -焊接速度（ $\\mathbf { c m / s } )$ ；  \n$\\pmb { \\eta }$ -热效率系数，焊条电弧焊为0.7～0.8。\n\n热输人对低碳钢焊接接头性能的影响不大，因此，对于低碳钢焊条电弧焊一般不规定热输人。对于低合金钢和不锈钢等钢种，热输人太大时，接头性能可能降低；热输入太小时，有的钢种焊接时可能产生裂纹。因此，焊接工艺规定热输人。\n\n一般要通过试验来确定既不产生焊接裂纹、又能保证接头性能合格的热输人范围。允许的热输入范围越大，越便于焊接操作。\n\n# 3.5.7预热温度\n预热是焊接开始前对被焊工件的全部或局部进行适当加热的工艺措施。预热可以减小接头焊后冷却速度，避免产生淬硬组织，减小焊接应力及变形。它是防止产生裂纹的有效措施。对于刚性不大的低碳钢和强度级别较低的低合金高强钢的一般结构，一般不必预热。但对刚性大的或焊接性差的容易产生裂纹的结构，焊前需要预热。\n\n预热温度根据母材的化学成分、焊件的性能、厚度、焊接接头的拘束程度和施焊环境温度以及有关产品的技术标准等条件综合考虑，重要的结构要经过裂纹试验确定不产生裂纹的最低预热温度。预热温度选得越高，防止裂纹产生的效果越好；但超过必需的预热温度，会使熔合区附近的金属晶粒粗化，降低焊接接头质量，劳动条件也将会更加恶化。整体预热通常用各种炉子加热。局部预热一般采用气体火焰加热或红外线加热。预热温度常用表面温度计测量。\n\n# 3.5.8后热与焊后热处理\n焊后立即对焊件的全部（或局部）进行加热或保温，使其缓冷的工艺措施称为后热。后热的目的是避免形成硬脆组织，以及使扩散氢逸出焊缝表面，从而防止产生裂纹。\n\n焊后为改善焊接接头的显微组织和性能或消除焊接残余应力而进行的热处理称为焊后热处理。焊后热处理的主要作用是消除焊件的焊接残余应力，降低焊接区的硬度，促使扩散氢逸出，稳定组织及改善力学性能、高温性能等。因此，选择热处理温度时要根据钢材的性能、显微组织、接头的工作温度、结构形式、热处理目的来综合考虑，并通过显微金相和硬度试验来确定。\n\n对于易产生脆断和延迟裂纹的重要结构，尺寸稳定性要求高的结构，以及有应力腐蚀的结构，应考虑进行消除应力退火；对于锅炉、压力容器，则有专门的规程规定，厚度超过一定限度后要进行消除应力退火。消除应力退火的温度按有关规程或资料根据结构材质确定，必要时要经过试验确定。铬钼珠光体耐热钢焊后常常需要高温回火，以改善接头组织，消除焊接残余应力。\n\n重要的焊接结构，如锅炉、压力容器等，所制定的焊接工艺需要进行焊接工艺评定，按所设计的焊接工艺而焊得的试板的焊接质量和接头性能达到技术要求后，才予正式确定。焊接施工时，必须严格按规定的焊接工艺进行，不得随意更改。\n\n# 3.6焊接操作技术\n\n\n# 3.6.1基本操作技术\n焊条电弧焊的基本操作技术主要包括引弧、运条、接头和收弧。焊接操作过程中，运用好这四种操作技术，才能保证焊缝的施焊质量。\n\n# 1.引弧方法\n焊接开始时，引燃焊接电弧的过程叫引弧。引弧是焊条电弧焊操作中最基本的动作，如果引弧方法不当会产生气孔、夹渣等焊接缺陷。焊条电弧焊一般不采用不接触引弧方法，主要采用接触引弧方法，包括碰击法和划擦法两种方法。\n\n# （1）碰击引弧法\n碰击引弧法是一种理想的引弧方法，其优点是可用于困难位置，污染焊件轻。其缺点是受焊条端部状况限制；用力过猛时，药皮易大块脱落，造成暂时性偏吹；操作不熟时易粘于焊件表面。引弧方法是在始焊处作焊条垂直于焊件的接触碰击动作，形成短路后迅速提起焊条 $2 \\sim 4 \\mathrm { m m }$ 的距离后电弧即引燃，接头时应在熔池端部一侧坡口上引弧，如图3-14所示。碰击法不容易掌握，但焊接淬硬倾向较大的钢材时最好采用碰击法。\n\n![](images/45664df04dac3e32347030d9b7122d4815c2055ddd50690450169787f3b60c29.jpg)  \n图3-14碰击引弧方法图a）碰击法引弧b）碰击法接头的引弧处\n\n（2）划擦引弧法\n\n划擦引弧法是将焊条在焊件表面上划动一下，即可引燃电弧。这种方法的优点是易掌握，不受焊条端部状况的限制。其缺点是操作不熟练时易污染焊件，容易在焊件表面造成电弧擦伤，所以必须在焊缝前方的坡口内划擦引弧，如图3-15所示。划擦法应在坡口内进行，划动长度以$2 0 \\sim 2 5 \\mathrm { m m }$ 为佳，以减少污染。引弧后，将焊条提起，使弧长约为所用焊条外径的1.5倍，迅速移至施焊处，停留片刻，然后将电弧压短，在始焊点作适量横向摆动，且在坡口根部稳弧以形成熔池，进行正常焊接。接头时的引弧应在弧坑前$1 0 \\sim 1 5 \\mathrm { m m }$ 的任何一个坡口面上进行。 v\n\n![](images/71b1b963c2f39ec187a195405a0dacbd0a42b3a6545fb62a8639e4132dd2e50e.jpg)  \n图3-15划擦引弧方法a）划擦法引弧b）划擦法接头的引弧处\n\n焊接过程中，焊条相对焊缝所做的各种动作的总称叫运条。电弧引燃后运条时，焊条末端有3个基本动作要互相配合，即焊条沿着轴线向熔池送进、焊条沿着焊接方向移动、焊条作横向摆动，这3个动作组成焊条有规则的运动，见图3-16。\n\n![](images/5c5138d184a473860cb27070b0e324707b2db45ed71e67482216fa32176fe565.jpg)  \n图3-16运条的基本动作1--焊条送进2一焊条摆动3-沿焊缝移动\n\n（1）焊条沿轴线向熔池方向送进\n\n焊接时，要保持电弧的长度不变，则焊条向熔池方向送进的速度要与焊条熔化的速度相等。如果焊条送进的速度小于焊条熔化的速度，则电弧的长度将逐渐增加，导致断弧；如果焊条送进速度太快，则电弧长度迅速缩短，使焊条末端与焊件接触发生短路，同样会使电弧熄灭。\n\n焊条的送进速度代表着焊条熔化的快慢，在操作中，可通过改变电弧长度来调节焊条熔化的快慢，弧长的变化将影响焊缝的熔深及熔宽，长弧（弧长大于焊条直径）焊时，虽可加大熔宽，但电弧却飘动不稳，保护效果差，飞溅大，熔深浅，焊接质量差。所以一般情况下，应尽量采用短弧（弧长等于或小于焊条直径）焊。",
    "summary": "（1）碰击引弧法, 1.引弧方法, 3.5.4焊接速度, 3.5.5焊缝层数, 3.5.6热输入, 3.5.7预热温度, 3.5.8后热与焊后热处理, 3.6.1基本操作技术, 3.6焊接操作技术",
    "size": 3284
  },
  {
    "name": "第1卷_第1篇_电弧焊-part-36",
    "projectId": "5ET7VaxsU6Y6",
    "fileName": "第1卷_第1篇_电弧焊.pdf",
