Repository: LunaReborn/Welding-6m-Extractor

# 焊接文档 6M 专有词汇抽取工具

用于从焊接相关文档中抽取“人、机、料、法、环、测”六类专有词汇，并导出 JSON 和 Excel。

## 目录结构

```text
project/
  cli.py
  engine/
    document_loader.py
    chunker.py
    llm_client.py
    extractor_6m.py
    normalizer.py
    validator.py
    exporter.py
  prompts/
    welding_6m_extract.txt
    welding_6m_review.txt
  outputs/
  data/
```

## 安装

```bash
pip install -r requirements.txt
```

## 使用 Ollama

先启动 Ollama，并拉取模型：

```bash
ollama serve
ollama pull qwen2.5:7b
```

运行：

```bash
python cli.py --file data/氩弧焊标准作业指导书.docx --extractor ollama --model qwen2.5:7b --output outputs
```

启用二阶段复核：

```bash
python cli.py --file data/氩弧焊标准作业指导书.docx --extractor ollama --review --output outputs
```

File: data/hanjie_data/1.txt (part 4 of 68)
[
    "content": "# （2）焊条沿焊接方向的纵向移动\n此动作的快慢代表着焊接速度（每分钟焊接的焊缝长度）。焊条移动速度对焊缝质量、焊接生产率有很大影响。如果焊条移动速度太快，则电弧来不及熔化足够的焊条与母材金属，产生未焊透或焊缝较窄；若焊条移动速度太慢，则会造成焊缝过高、过宽、外形不整齐。在焊较薄焊件时容易焊穿。移动速度必须适当才能使焊缝均匀。\n\n（3）焊条的横向摆动\n\n横向摆动的作用是为获得一定宽度的焊缝，并保证焊缝两侧熔合良好。其摆动幅度应根据焊缝宽度与焊条直径决定。横向摆动力求均匀一致，才能获得宽度整齐的焊缝。\n\n在实际操作时，均应根据熔池形状与大小的变化，灵活地调整运条动作，使三者很好协调，将熔池控制在所需要的形状与大小范围内。\n\n运条的方法有很多，焊工可以根据焊接接头形式、装配间隙、焊缝的空间位置、焊条直径与性能、焊接电流及操作熟练程度等因素合理地选择各种运条方法。常用的运条方法及适用范围见表3-21。\n\n表3-21常用的运条方法及适用范围  \n\n<table><tr><td rowspan=1 colspan=2>运条方法</td><td rowspan=1 colspan=1>运条示意图</td><td rowspan=1 colspan=1>适用范围</td></tr><tr><td rowspan=1 colspan=2>直线形运条法</td><td rowspan=1 colspan=1></td><td rowspan=1 colspan=1>①3~5mm厚度I形坡口对接平焊② 多层焊的第一层焊道③ 多层多道焊</td></tr><tr><td rowspan=1 colspan=2>直线往返形运条法</td><td rowspan=1 colspan=1>∠        L</td><td rowspan=1 colspan=1>①薄板焊② 对接平焊(间隙较大)</td></tr><tr><td rowspan=1 colspan=2>锯齿形运条法</td><td rowspan=1 colspan=1>wwwM</td><td rowspan=1 colspan=1>①对接接头（平焊、立焊、仰焊)②角接接头（立焊）</td></tr><tr><td rowspan=1 colspan=2>月牙形运条法</td><td rowspan=1 colspan=1>655</td><td rowspan=1 colspan=1>同锯齿形运条法</td></tr><tr><td rowspan=2 colspan=1>三角形运条法</td><td rowspan=1 colspan=1>斜三角形</td><td rowspan=1 colspan=1>我找</td><td rowspan=1 colspan=1>①角接接头（仰焊）②对接接头（开V形坡口横焊）</td></tr><tr><td rowspan=1 colspan=1>正三角形</td><td rowspan=1 colspan=1>eEEeeE</td><td rowspan=1 colspan=1>①角接接头（立焊）② 对接接头</td></tr><tr><td rowspan=2 colspan=1>圆圈形运条法</td><td rowspan=1 colspan=1>斜圆圈形</td><td rowspan=1 colspan=1></td><td rowspan=1 colspan=1>①角接接头(平焊、仰焊)②对接接头（横焊）</td></tr><tr><td rowspan=1 colspan=1>正圆圈形</td><td rowspan=1 colspan=1>eee0</td><td rowspan=1 colspan=1>对接接头 (厚焊件平焊)</td></tr><tr><td rowspan=1 colspan=2>八字形运条法</td><td rowspan=1 colspan=1>88&amp; 8</td><td rowspan=1 colspan=1>对接接头（厚焊件平焊)</td></tr></table>\n\n# 3.接头方法\n后焊焊缝与先焊焊缝的连接处称为焊缝的接头。焊条电弧焊时，由于受到焊条长度的限制，或焊接位置的限制，在焊接过程中产生两段焊缝接头的情况是不可避免的，接头处的焊缝应力求均匀，防止产生过高、脱节、宽窄不一致等缺\n\n陷。\n\n（1）接头的种类\n\n焊缝接头有四种情况，如图3-17所示。\n\n1）中间接头。后焊焊缝从先焊焊缝收尾处开始焊接，如图3-17a所示。这种接头最好焊，操作适当时，几乎看不出接头。接头时在弧坑前\n\n$1 0 \\mathrm { m m }$ 附近引燃电弧，当电弧长度比正常电弧稍长时，立即回移至弧坑处，压低电弧，稍作摆动，再转入正常焊接向前移动。这种接头方法用得最多，适用于单层焊及多层焊的表面接头。\n\n2）相背接头。两段焊缝的起头处接在一起，如图3-17b所示。要求先焊焊缝起头稍低，后焊焊缝应在先焊焊缝起头处前 $1 0 \\mathrm { m m }$ 左右引弧，然后稍拉长电弧，并将电弧移至接头处，覆盖住先焊焊缝的端部，待熔合好，再向焊接方向移动。这种接头往往比焊缝高，为此接头前可将先焊焊缝的起头处用角向磨光机磨成斜面再接头。\n\n3）相向接头。两段焊缝的收尾处接在一起，如图3-17c所示。当后焊焊缝焊到先焊焊缝的收弧处时，应降低焊接速度，将先焊焊缝的弧坑填满后，以较快的速度向前焊一段，然后熄弧。为了好接头，先焊焊缝的收尾处焊接速度要快些，使焊缝较低，最好呈斜面，而且弧坑不能填得太满。若先焊焊缝收尾处焊缝太高，为保证接好头，可预先磨成斜面。\n\n4）分段退焊接头。后焊焊缝的收尾与先焊焊缝起头处连接，如图3-17d所示。要求先焊焊缝起头处较低，最好呈斜面，后焊焊缝焊至前焊焊缝始端时，改变焊条角度，将前倾改为后倾，使焊条指向先焊焊缝的始端，拉长电弧，待形成熔池后，再压低电弧，并往返移动，最后返回至原来的熔池处收弧。\n\n# （2）冷接头与热接头\n根据施焊焊缝接头操作方法的不同，还可分为冷接头与热接头两类。不同的接头形式，可采用不同的操作方法。\n\n1）冷接头。冷接头即焊缝与焊缝之间的接头连接，见图3-17b、c、d。冷接头在施焊前，应使用砂轮机或机械方法将焊缝被连接处打磨出斜坡形过渡带，在接头前方 $1 0 \\mathbf { m } \\mathbf { m }$ 处引弧，电弧引燃后稍微拉长一些，然后移到接头处，稍作停留，待形成熔池后再继续向前焊接，见图3-18a。用这种方法可以使接头得到必要的预热，保证熔池中气体的逸出，防止在接头处产生气孔。收弧时要将弧坑填满后，慢慢地将焊条拉向弧坑一侧熄弧。\n\n![](images/1932256b21b5c387ae4a4dae8139fc636d8cdcb3860f12fad0fcf8fb193fe78d.jpg)  \n图3-17焊缝接头的4种情况a）中间接头b）相背接头c）相向接头d）分段退焊接头1一先焊焊缝2—后焊焊缝\n\n2）热接头。热接头即焊接过程中由于自行断弧或更换焊条时，熔池处在高温红热状态下的接头连接。热接头的操作方法可分为两种：一种是快速接头法；另一种是正常接头法，见图3-$\\mathbf { 1 8 b }$ 。快速接头法是在熔池熔渣尚未完全凝固的状态下，将焊条端头与熔渣接触，在高温热电离的作用下重新引燃电弧后的接头方法，这种接头方法适用于厚板的大电流焊接，它要求焊工更换焊条的动作要特别迅速而准确。正常接头法是在熔池前方 $s _ { \\mathbf { m } \\mathbf { m } }$ 左右处引弧后，将电弧迅速拉回熔池，按照熔池的形状摆动焊条后正常焊接的接头方法。如果等到收弧处完全冷却后再接头，则以采用冷接头操作方法为宜。\n\n![](images/8558112bb117e98db9d5e59ee05608a7f83b209719e7b0a019b6514aa8f1617a.jpg)  \n图3-18接头操作方法a）冷接头连接b）热接头连接\n\n# 4.收弧方法\n收弧是焊接过程中的关键动作。焊接结束时，若立即将电弧熄灭，则焊缝收尾处会产生凹陷很深的弧坑，不仅会降低焊缝收尾处的强度，还容易产生弧坑裂纹。过快拉断电弧，使熔池中的气体来不及逸出，就会产生气孔等缺陷。为防止出现这些缺陷，必须采取合理的收弧方法，填满焊缝收尾处的弧坑。收弧方法主要有以下几种方法：\n\n1）反复断弧法。焊条移到焊缝终点时，在弧坑处反复熄弧、引弧数次，直到填满弧坑为止。此方法适用于薄板和大电流焊接时的收弧，不适于碱性焊条收弧。\n\n2）划圈收弧法。焊条移到焊缝终点处，沿弧坑作圆圈运动，直到填满弧坑再拉断电弧，此法适于厚板收弧。\n\n3）转移收弧法。焊条移至焊缝终点时，在弧坑处稍作停留，将电弧慢慢抬高，引到焊缝边缘的母材坡口内，这时熔池会逐渐缩小，凝固后一般不出现缺陷。适用于换焊条或临时停弧时的收弧。\n\n4）回焊法。焊条移至焊缝终点时，电弧稍作停留，并向与焊接方向相反的方向回烧一段很小的距离，然后立即拉断电弧。由于熔池中液态金属较多，凝固时会自动填满弧坑，此法适合于碱性焊条收弧。",
    "summary": "（2）焊条沿焊接方向的纵向移动, （2）冷接头与热接头, 3.接头方法, 4.收弧方法",
    "size": 3831
  },
  {
    "name": "第1卷_第1篇_电弧焊-part-37",
    "projectId": "5ET7VaxsU6Y6",
    "fileName": "第1卷_第1篇_电弧焊.pdf",
    "content": "# 3.6.2单面焊双面成形操作技术\n当焊件要求焊接接头完全焊透，但因构件尺寸和形状的限制，只能在一侧进行焊接，这时应采用单面焊双面成形技术。焊条电弧焊单面焊双面成形操作技术就是采用普通的焊条，以特殊的操作方法，在坡口背面没有任何辅助措施的条件下，在坡口的正面进行焊接，焊后保证坡口的正、反两面都能得到均匀整齐、成形良好、符合质量要求的焊缝的焊接操作方法。它是焊条电弧焊中难度较大的一种操作技术。\n\n# 1.单面焊双面成形技术的特点\n焊条电弧焊单面焊双面成形焊接方法一般用于V形坡口对接焊，按接头位置不同可进行平焊、立焊、横焊和仰焊等位置焊接。操作方法有两种：一种是连弧法，另一种是断弧法。断弧法是通过电弧的不断引燃和熄灭来控制熔池温度和熔地形状，达到单面焊接双面成形的目的；连弧法则是在一底层焊条焊接过程中不存在人为地熄弧，通过选择适当的焊接工艺参数、运条方法、焊条角度来控制熔池温度及熔池形状，达到单面焊接双面成形的目的。连弧法与断弧法焊接工艺参数见表3-22。\n\n表3-22连弧法与断弧法焊接工艺参数[7]  \n\n<table><tr><td rowspan=1 colspan=2>焊接位置</td><td rowspan=1 colspan=1>平板对接平焊</td><td rowspan=1 colspan=1>平板对接立焊</td><td rowspan=1 colspan=1>管对接水平固定焊</td><td rowspan=1 colspan=1>管对接垂直固定焊</td></tr><tr><td rowspan=1 colspan=2>焊件厚度/mm</td><td rowspan=1 colspan=1>8~12</td><td rowspan=1 colspan=1>8~12</td><td rowspan=1 colspan=1>114×7</td><td rowspan=1 colspan=1>114×7</td></tr><tr><td rowspan=3 colspan=1>连焊</td><td rowspan=1 colspan=1>组对间隙/mm</td><td rowspan=1 colspan=1>2.5~3.2</td><td rowspan=1 colspan=1>2.5 ~3.2</td><td rowspan=1 colspan=1>2.5~3.2</td><td rowspan=1 colspan=1>2.5</td></tr><tr><td rowspan=1 colspan=1>钝边尺寸/mm</td><td rowspan=1 colspan=1>无</td><td rowspan=1 colspan=1>无</td><td rowspan=1 colspan=1>无</td><td rowspan=1 colspan=1>无</td></tr><tr><td rowspan=1 colspan=1>焊条直径/mm</td><td rowspan=1 colspan=1>3.2</td><td rowspan=1 colspan=1>3.2S</td><td rowspan=1 colspan=1>2.5</td><td rowspan=1 colspan=1>2.5</td></tr><tr><td rowspan=1 colspan=1></td><td rowspan=1 colspan=1>打底焊道焊接电流/A</td><td rowspan=1 colspan=1>70~80</td><td rowspan=1 colspan=1>75~85</td><td rowspan=1 colspan=1>60~70</td><td rowspan=1 colspan=1>70~80</td></tr><tr><td rowspan=4 colspan=1>断弧焊</td><td rowspan=1 colspan=1>组对间隙/mm</td><td rowspan=1 colspan=1>3.2~4</td><td rowspan=1 colspan=1>3.2~4</td><td rowspan=1 colspan=1>→3.2~4</td><td rowspan=1 colspan=1>2.5~3.2</td></tr><tr><td rowspan=1 colspan=1>钝边尺寸/mm</td><td rowspan=1 colspan=1>1~1.5</td><td rowspan=1 colspan=1>1~1.5</td><td rowspan=1 colspan=1>161~1.5</td><td rowspan=1 colspan=1>1~1.5</td></tr><tr><td rowspan=1 colspan=1>焊条直径/mm</td><td rowspan=1 colspan=1>3.2~4</td><td rowspan=1 colspan=1>3.2~4</td><td rowspan=1 colspan=1>3.2</td><td rowspan=1 colspan=1>3.2</td></tr><tr><td rowspan=1 colspan=1>打底焊道焊接电流/A</td><td rowspan=1 colspan=1>80~110</td><td rowspan=1 colspan=1>100~110</td><td rowspan=1 colspan=1>90 ~ 110</td><td rowspan=1 colspan=1>90~110</td></tr></table>\n\n穿透成形两种。渗透成形是在坡口无间隙或间隙很小时，采用压低电弧直线形运条法。虽然背面\n\n# 2.连弧法单面焊接双面成形的机理 连弧法背面焊缝成形机理可分为渗透成形和\n成形均匀，但由于坡口两侧靠电弧和熔池的热传导熔合在一起，背面缺少气渣保护，焊缝在高温下易氧化烧损，渗透过程中局部出现半熔化状态易造成假熔合，降低了焊缝质量，见图 ${ \\bf 3 . 1 9 a }$ 当使用专用的打底焊条时，可以克服上述缺点，否则不宜采用这种方法施焊。穿透成形是在坡□、间隙和钝边合适的情况下，采用锯齿形或月牙形短弧运条法，使焊道前方始终保持一个穿透的熔孔，使坡口两侧母材金属和填充金属共同熔化后均匀地搅拌成熔池，焊道两面可同时处在气渣保护之下，既达到单面焊接双面成形的目的，又保证了焊接质量，见图3-19b，是广泛应用的一种操作方法。\n\n![](images/06e0b84b8ba4cab69c784bcb995b29881ff4d1d3c2bcfea2a8b632c1ee2433a3.jpg)  \n图3-19单面焊双面成形机理a）渗透成形焊缝b）穿透成形焊缝\n\n焊工在操作过程中要想保证单面焊接双面成形的质量，就必须控制住熔孔的尺寸，常用的控制方法有改变焊接电流的大小、调整焊接电弧的长度、改变运条方法和在运条过程中随时调整焊条的倾斜角度。其中最好的控制方法是在运条过程中随着熔孔直径的变化，随时调整焊条的倾斜角度，通过焊条倾斜角度的变化控制熔池上的温度和作用力，使熔孔始终保持同样的尺寸，保证焊缝背面形成均匀美观的焊道，达到单面焊接双面成形的目的。\n\n# 3.6.3管道立向下焊接技术\n\n\n# 1.立向下焊接的特点\n焊条电弧焊的立向下焊接技术是指在焊接结构中的立焊位置，焊接时用立向下焊条，由上向下运条进行施焊的一种操作方法。采用此操作方法焊接时，坡口应留有一定的均匀钝边，底层留-定间隙，焊接电流大，宜于使用带引弧电流的弧焊电源，电弧吹力强，熔深大，不宜摆动。可由多个焊工组成连续操作的流水作业班组，特别适用于长距离大口径管线的焊接施工。它与传统的上向焊接比较，具有焊接质量好，焊接速度快，生产效率高，易学习掌握等优点。",
    "summary": "1.单面焊双面成形技术的特点, 1.立向下焊接的特点, 2.连弧法单面焊接双面成形的机理 连弧法背面焊缝成形机理可分为渗透成形和, 3.6.2单面焊双面成形操作技术, 3.6.3管道立向下焊接技术",
    "size": 3286
  },
  {
    "name": "第1卷_第1篇_电弧焊-part-38",
    "projectId": "5ET7VaxsU6Y6",
    "fileName": "第1卷_第1篇_电弧焊.pdf",
    "content": "以纤维素型焊条管道立向下焊接为例，管道焊接时，要求单面焊双面成形，背面焊缝要求焊波均匀、表面光滑并略有凸起，因此底层焊道是保证背面成形良好的关键。管道立向下焊接操作方法主要分为：底层焊、热焊、填充焊和盖面焊4个过程。焊接顺序见图3-20。\n\n![](images/89fef7d699f52b5cbf3b0358a9ace90e95dbecfd53653f1c401cd228ee0cd395.jpg)  \n图3-20管道立向下焊焊接顺序1一底层焊道2一热焊焊道3一填充焊道4一盖面焊道\n\n1）底层焊。指焊接底层第一层焊道。焊接时从管顶中部略超过中心线 $5 \\sim 1 0 \\mathrm { m m }$ 处起焊，从坡口表面上引弧，然后将电弧引至起焊处。电弧在起焊处稍作停留，待钝边熔透后沿焊缝直拖向下，采用短弧操作，焊条倾角变化见图 $3 . 2 1 \\mathtt { a } .$ 底层焊道焊完后，应彻底清除表面熔渣，尤其是焊缝与坡口表面交界处应仔细清除干净，避免在下层焊道焊接时产生夹渣。\n\n2）热焊。底层焊道焊完后应立即进行第二层焊道焊接，即热焊。进行热焊时，与底层焊时间间隔不宜太长（最长 $1 0 \\mathrm { { m i n } }$ )，焊条直径可与底层焊时相同或略大，运条时一般直拖向下或稍作摆动，但摆动时电弧长度要适中，保持短弧焊接，焊条倾角与底层焊时相同。\n\n3）填充焊。填充焊道是为盖面焊接打基础的，焊道要求均匀、饱满，两侧熔合良好且不能破坏坡口。焊条直径和焊接电流可大些，采用直线运条或稍作摆动，保持短弧焊接。焊条倾角与底层焊道时基本相同。\n\n4）盖面焊。盖面焊道是保证焊缝尺寸及外观的关键工序，焊条直径可以与填充焊道时相同或更大，但焊接电流不宜太大。采用直线稍加摆动运条，摆动幅度要适当，以压两侧坡口1.5$\\sim 2 . 0 \\mathbf { m } \\mathbf { m }$ 为宜。收弧时，焊条要慢慢抬起，以保证焊道均匀过渡。焊接时焊条倾角的变化见图$_ { 3 - 2 1 \\mathrm { b } }$ 。",
    "summary": "2.管道立向下焊接操作方法",
    "size": 883
  },
  {
    "name": "第1卷_第1篇_电弧焊-part-39",
    "projectId": "5ET7VaxsU6Y6",
    "fileName": "第1卷_第1篇_电弧焊.pdf",
    "content": "# 3.管道立向下焊接参数\n管道立向下焊接遵循多层多道焊的原则。焊接材料应根据不同的管材、输送介质选择不同的焊条。输气管线原则上选用低氢型立向下焊条，输油、水管线选用纤维素型立向下焊条。立向下焊接均采用直流电源反极性接法。纤维素型立向下焊条的焊接参数见表3-23，低氢型立向下焊条的焊接参数见表3-24。\n\n![](images/bda970e62a5a041939a0c829b86ddfe9485924158aec46f0e6e5d90ce762a42a.jpg)  \n图3-21管道立向下焊的焊条倾角a）焊底层焊道的焊条倾角b）焊盖面焊道的焊条倾角！\n\n表3-23纤维素型立向下焊条的焊接参数[7]  \n\n<table><tr><td rowspan=1 colspan=1>层次</td><td rowspan=1 colspan=1>焊条直径/mm</td><td rowspan=1 colspan=1>电源极性</td><td rowspan=1 colspan=1>焊接电流/A</td><td rowspan=1 colspan=1>电弧电压V</td><td rowspan=1 colspan=1>焊接速度/(cm/min)</td><td rowspan=1 colspan=1>运条方法</td></tr><tr><td rowspan=2 colspan=1>底层焊</td><td rowspan=1 colspan=1>3.2</td><td rowspan=2 colspan=1>直流反接</td><td rowspan=1 colspan=1>70~130</td><td rowspan=1 colspan=1>21~30</td><td rowspan=1 colspan=1>10~30</td><td rowspan=2 colspan=1>直拉</td></tr><tr><td rowspan=1 colspan=1>4.0</td><td rowspan=1 colspan=1>120~180</td><td rowspan=1 colspan=1>22~31</td><td rowspan=1 colspan=1>15~50</td></tr><tr><td rowspan=2 colspan=1>热焊</td><td rowspan=1 colspan=1>3.2</td><td rowspan=2 colspan=1>直流反接</td><td rowspan=1 colspan=1>90~150</td><td rowspan=1 colspan=1>24~34</td><td rowspan=1 colspan=1>10~30</td><td rowspan=4 colspan=1>直拉或摆动</td></tr><tr><td rowspan=1 colspan=1>4.0</td><td rowspan=1 colspan=1>140 - 190</td><td rowspan=1 colspan=1>25~35</td><td rowspan=1 colspan=1>15~35</td></tr><tr><td rowspan=2 colspan=1>填充及盖面焊</td><td rowspan=1 colspan=1>4.0</td><td rowspan=2 colspan=1>直流反接</td><td rowspan=1 colspan=1>110 - 170</td><td rowspan=1 colspan=1>25~35</td><td rowspan=1 colspan=1>7~35</td></tr><tr><td rowspan=1 colspan=1>4.0</td><td rowspan=1 colspan=1>140~220</td><td rowspan=1 colspan=1>26~36</td><td rowspan=1 colspan=1>10~40</td></tr></table>\n\n$\\textcircled{1}$ 适用于焊接壁厚较薄或直径较小的管子。\n\n表3-24低氢型立向下焊条的焊接参数[7]  \n\n<table><tr><td rowspan=1 colspan=1>层次</td><td rowspan=1 colspan=1>焊条直径/mm</td><td rowspan=1 colspan=1>电源极性</td><td rowspan=1 colspan=1>焊接电流/A</td><td rowspan=1 colspan=1>电弧电压/V</td><td rowspan=1 colspan=1>焊接速度/（cm/min）</td><td rowspan=1 colspan=1>运条方法</td></tr><tr><td rowspan=1 colspan=1>底层焊</td><td rowspan=1 colspan=1>3.2</td><td rowspan=1 colspan=1>直流反接</td><td rowspan=1 colspan=1>70 ~120</td><td rowspan=1 colspan=1>19 ~26</td><td rowspan=1 colspan=1>6~20</td><td rowspan=5 colspan=1>直拉或摆动</td></tr><tr><td rowspan=2 colspan=1>热焊</td><td rowspan=1 colspan=1>3.2①</td><td rowspan=2 colspan=1>直流反接</td><td rowspan=1 colspan=1>90~140</td><td rowspan=1 colspan=1>20~27</td><td rowspan=1 colspan=1>10~30</td></tr><tr><td rowspan=1 colspan=1>4.0</td><td rowspan=1 colspan=1>120~210</td><td rowspan=1 colspan=1>21~30</td><td rowspan=1 colspan=1>15~35</td><td rowspan=1 colspan=1>直</td></tr><tr><td rowspan=2 colspan=1>填充及盖面焊</td><td rowspan=1 colspan=1>4.0①</td><td rowspan=2 colspan=1>直流反接</td><td rowspan=1 colspan=1>90 ~140</td><td rowspan=1 colspan=1>20~37</td><td rowspan=1 colspan=1>6-25</td><td rowspan=1 colspan=1></td></tr><tr><td rowspan=1 colspan=1>4.0</td><td rowspan=1 colspan=1>120~210</td><td rowspan=1 colspan=1>21~30</td><td rowspan=1 colspan=1>10~35</td></tr></table>\n\n$\\textcircled{1}$ 适用于焊接壁厚较薄或直径较小的管子。\n\n# 3.7焊条电弧焊的特殊方法\n",
    "summary": "3.7焊条电弧焊的特殊方法, 3.管道立向下焊接参数",
    "size": 3112
  },
  {
    "name": "第1卷_第1篇_电弧焊-part-40",
    "projectId": "5ET7VaxsU6Y6",
    "fileName": "第1卷_第1篇_电弧焊.pdf",
    "content": "# 3.7.1重力焊\n重力焊是高效铁粉焊条和重力焊机架相结合的一种半机械化焊接方法。将重力焊条的引弧端对准焊件接缝，另一端夹持在可滑动夹具上，引燃电弧后，随着电弧的燃烧，焊条靠重力下降进行焊接。重力焊机架见图3-22所示。\n\n![](images/5e50c5a0a166827f20f52a001c89f4df2c9ac9ffc64ca13bf6e95034e2524e24.jpg)  \n图3-22重力焊机架示意图\n\n1—定位棒2一滑轨 3—支架4—电缆 5一焊条 6-焊缝 7—电弧 8一焊条夹钳 9-滑块\n\n重力焊机架可模仿手工焊动作，保证焊条熔化时沿焊接方向自动送焊条。用重力焊机架进行半机械化焊接，具有设备简单、生产效率高、操作方便、减轻劳动强度等优点。重力焊适用于焊接低碳钢、低合金钢金属构件，或船体中小合拢中长度大于 ${ 5 0 0 } \\mathrm { m m }$ 的连续水平角焊缝，最适合焊接焊脚为 $4 . 5 \\sim 8 . 0 \\mathrm { m m }$ 单道水平角焊缝，也可以用于平对接焊。在国外，一名焊工可同时操作5\\~12台重力焊机，一台重力焊机每小时能焊焊脚为 ${ \\mathfrak { 6 } } { \\mathfrak { m } } { \\mathfrak { m } }$ 的角焊缝 $1 0 \\sim 1 2 \\mathrm { m }$ 。重力焊与焊条电弧焊的效率对比列于表3-25。\n\n重力焊一般以倾斜角小于 $1 0 ^ { \\circ }$ 的上坡焊为宜。重力焊接头的装配间隙必须在 $0 \\sim 2 \\mathrm { m m }$ 范围内。装配时采用 $\\phi ^ { 3 } . 2 \\sim \\phi ^ { 4 } \\mathrm { m m }$ 低氢型焊条焊接定位焊缝，焊脚不大于 $4 \\mathrm { m m }$ ，每段定位焊缝长${ \\bf 8 0 m m }$ ，间距 $3 0 0 \\sim 5 0 0 \\mathrm { m m }$ ，除两端需双面焊外，一般部位单面焊即可。焊接拘束度较大或扁钢等纵桁类零件，需两面进行定位焊，间距为${ 5 0 0 } \\mathrm { { m m } }$ ，必要时还要加防挠措施，防止构件倾斜变形。焊接时，将焊条装在可沿滑轨向下滑动的焊条夹钳上，并使焊条头抵在始焊处，接通焊接电源后，利用焊条头上涂有的专门引弧剂自动引弧，随着焊条的熔化，焊条夹钳在重力作用下沿着滑轨以固定的角度沿着焊接方向下滑形成焊缝。当焊条快用完时，焊条夹钳已滑到滑轨下端弧形弯头处，靠重力作用，翻转焊条夹钳，自动熄弧。\n\n重力焊的焊脚尺寸取决于焊条熔敷率、焊条尺寸、运棒比（运棒比 $=$ 焊缝长度/焊条消耗长度）、工件倾斜度、焊条和滑轨倾角等，在选定焊条类型后，根据所需焊脚尺寸确定焊条直径，通常焊条直径比焊脚尺寸小 $1 \\mathbf { m } \\mathbf { m }$ 左右，改变运棒比可改变焊脚尺寸，滑轨倾角大，焊脚也大。调节滑轨与水平板之间焊条与滑轨之间的夹角，可以改变一根焊条所能得到的焊缝长度和焊脚尺寸的大小。\n\n表3-25重力焊与焊条电弧焊的效率对比[5]  \n\n<table><tr><td rowspan=1 colspan=1>焊接方法</td><td rowspan=1 colspan=1>每个工人操作台数</td><td rowspan=1 colspan=1>焊条规格(Φ/mm）× (L/mm）</td><td rowspan=1 colspan=1>焊接电流VA</td><td rowspan=1 colspan=1>一根焊条的焊接时间/s</td><td rowspan=1 colspan=1>焊脚长/mm</td><td rowspan=1 colspan=1>每焊接100m所需时间/min</td></tr><tr><td rowspan=1 colspan=1>焊条电弧焊</td><td rowspan=1 colspan=1>1</td><td rowspan=1 colspan=1>5.0 ×500</td><td rowspan=1 colspan=1>240</td><td rowspan=1 colspan=1>160</td><td rowspan=1 colspan=1>5.5</td><td rowspan=1 colspan=1>720</td></tr><tr><td rowspan=5 colspan=1>重力焊</td><td rowspan=1 colspan=1>1</td><td rowspan=5 colspan=1>5.0 ×700</td><td rowspan=5 colspan=1>200</td><td rowspan=5 colspan=1>X老</td><td rowspan=5 colspan=1>X5.5</td><td rowspan=1 colspan=1>446</td></tr><tr><td rowspan=1 colspan=1>3</td><td rowspan=1 colspan=1>148</td></tr><tr><td rowspan=1 colspan=1>4</td><td rowspan=1 colspan=1>114</td></tr><tr><td rowspan=1 colspan=1>5</td><td rowspan=1 colspan=1>89</td></tr><tr><td rowspan=1 colspan=1>6</td><td rowspan=1 colspan=1>74</td></tr></table>\n\n重力焊需采用重力焊条。目前我国生产的重力焊条的直径有 $\\phi 5 . 6 \\mathrm { m m }$ 、 $\\phi 6 . 0 \\mathrm { m m }$ 、 $\\phi 6 . 4 \\mathrm { m m }$ 、$\\phi 8 . 0 \\mathrm { m m }$ 四种，长度为 $7 0 0 \\mathrm { m } \\mathrm { m }$ ，常用的有J422Z13、J422Z16、J503Z等牌号。国外生产的重力焊条直径可达 $\\phi 9 \\mathrm { m m }$ ，长 $7 0 0 \\sim 9 0 0 \\mathrm { m m }$ ，有的可长达 $1 0 0 0 \\sim 1 2 0 0 \\mathrm { m m }$ 。\n\n重力焊电源的空载电压应大于 $\\mathbf { 6 5 V }$ ，负载持续率大于 $7 5 \\%$ 时的焊接电流，应能满足选定的重力焊条使用要求。为确保作业安全，应在重力焊机的支架上设置接通和切断焊接电源的断路器。\n\n# 3.7.2躺焊\n躺焊是一种将焊条躺置在接缝上，从一端引弧而焊条自动连续熔化进行焊接的一种电弧焊方法。躺焊过程如图3-23所示。用这种方法施焊得到的焊缝宽度比焊条直径稍大，焊缝表面光滑均匀。\n\n![](images/090515ac41a7ed2cd86e868b5d44a91e6b1fe52ed38f28b4c36dd6149dd4f5ec.jpg)  \n图3-23躺焊示意图\n\n![](images/c8befad813d3873d95fcd8e382d47fda01116dde82af4746f58e7d17b38e25fa.jpg)  \n图3-24躺焊固定焊条的方法a）对接接头b）角接接头1—工件2-焊条3、4-衬垫5-夹板6一焊缝下的垫板\n\n躺焊时必须用厚药皮焊条，每侧药皮厚度为$1 . 6 \\sim 2 . 2 \\mathrm { m m }$ 。施焊时，最好使用粗焊条，直径$\\Phi ^ { 5 } \\sim \\phi 1 2 \\mathrm { m m }$ ，焊条长度为 $4 0 0 \\sim 1 2 0 0 \\mathrm { m m }$ 。为了准确固定焊条的位置，改善电弧燃烧状况，可用钢或钢夹板将焊条压紧在工件上，焊条与夹板间用纸条衬垫，如图3-24所示。躺焊可用于狭窄不便于施焊处及小截面短焊缝处，一名焊工可同时管2\\~3个焊缝，且不需要高度熟练的技术。\n\n# 3.8 常见的焊条电弧焊缺陷及防止措施\n焊条电弧焊常见的焊接缺陷有焊缝形状缺陷、气孔、夹渣和裂纹等。焊接缺陷会导致应力集中，降低承载能力，缩短使用寿命，甚至造成脆断。一般技术规程规定：裂纹、未焊透、未熔合和表面夹渣等是不允许有的；咬边、内部夹渣和气孔等缺陷不能超过一定的允许值；对于超标缺陷必须进行彻底去除和焊补。\n\n# 3.8.1焊缝形状缺陷及防止措施\n焊缝形状缺陷有：焊缝尺寸不符合要求、咬边、底层未焊透、未熔合、烧穿、焊瘤、弧坑、电弧擦伤、飞溅等。产生的原因和防止方法如下：",
    "summary": "3.7.1重力焊, 3.7.2躺焊, 3.8 常见的焊条电弧焊缺陷及防止措施, 3.8.1焊缝形状缺陷及防止措施",
    "size": 3706
  },
  {
    "name": "第1卷_第1篇_电弧焊-part-41",
    "projectId": "5ET7VaxsU6Y6",
    "fileName": "第1卷_第1篇_电弧焊.pdf",
    "content": "# 1．焊缝尺寸不符合要求\n焊缝尺寸不符合要求主要指焊缝余高及余高差、焊缝宽度及宽度差、错边量、焊后变形量等不符合标准规定的尺寸，焊缝高低不平、宽窄不齐、变形较大等，见图3-25。焊缝宽度不一致，除了造成焊缝成形不美观外，还影响焊缝与母材的结合强度；焊缝余高过大，造成应力集中，而焊缝低于母材，则得不到足够的接头强度；错边和变形过大，则会使传力扭曲及产生应力集中，造成强度下降。\n\n![](images/fe09b90a2f4b023b1f5f03dae066c89d121a88cf16c3a7a5fb514977cadae469.jpg)  \n产生的原因是坡口角度不当或钝边及装配间  \n图3-25焊缝尺寸不符合要求a）焊缝不直，宽窄不均b）余高太大c）焊肉不足\n\n隙不均匀；焊接工艺参数选择不合理；焊工的操作技能较低等。\n\n预防措施是：选择适当的坡口角度和装配间隙；提高装配质量；选择合适的焊接工艺参数；提高焊工的操作技术水平等。\n\n# 2.咬边\n由于焊接工艺参数选择不正确或操作工艺不正确，在沿着焊趾的母材部位烧熔形成的沟槽或凹陷称为咬边，见图3-26。咬边不仅减弱了焊接接头强度，而且因应力集中容易引发裂纹。\n\n![](images/159f0eb59a4ca8f5bacde142778d09ef04a92d4f59af8ac76e0f7a808f29f5ce.jpg)  \n图3-26咬边\n\n产生的原因主要是电流过大、电弧过长、焊条角度不正确、运条方法不当等。\n\n防止措施是：焊条电弧焊焊接时要选择合适的焊接电流和焊接速度，电弧不能拉得太长，焊条角度要适当，运条方法要正确。\n\n# 3.未焊透\n未焊透是指焊接时焊接接头底层未完全熔透的现象，见图3-27。未焊透处会造成应力集中，并容易引起裂纹，重要的焊接接头不允许有未焊透。\n\n![](images/b713fcd84a20b209e4672c2fc1f89e2607a493d13f4850261edbc741f2f1d027.jpg)  \n图3-27未焊透\n\n焊条电弧焊未焊透产生的原因是：坡口角度或间隙过小、钝边过大，焊接工艺参数选用不当或装配不良，焊工操作技术不良而造成。\n\n预防措施是：正确选用和加T坡口尺寸，合理装配，保证间隙，选择合适的焊接电流和焊接速度，提高焊工的操作技术水平。\n\n# 4.未熔合\n未熔合是指熔焊时，焊道与母材之间或焊道与焊道之间，未完全熔化结合的部分，见图3-\n\n28。未熔合直接降低了接头的力学性能，严重的未熔合会使焊接结构根本无法承载。\n\n![](images/324c99bd603cfe72d222a1a35067c4d79417f005b75749006382337c43e6ae7b.jpg)  \n图3-28未熔合\n\n产生原因主要是焊接热输入太低，电弧指向偏斜，坡口侧壁有锈垢及污物，层间清渣不彻底等。\n\n防止措施是：正确地选择焊接工艺参数；认真操作，加强层间清理等。\n\n# 5.焊瘤\n焊瘤是指焊接过程中熔化金属流淌到焊缝之外未熔化的母材上所形成的金属瘤，见图3-29。焊瘤不仅影响了焊缝的成形，而且在焊瘤的部位，往往还存在夹渣和未焊透。\n\n![](images/7096cb845b6e8a66428a4e378f248a43ca1bd80d42ec680b945d4a2ed621bc17.jpg)  \n图3-29焊瘤\n\n焊瘤产生的原因是由于熔池温度过高，液体金属凝固较慢，在自重的作用下形成的。\n\n防止措施是：焊条电弧焊时根据不同的焊接位置要选择合适的焊接工艺参数，严格地控制熔孔的大小。\n\n# 6.弧坑\n焊缝收尾处产生的下陷部分叫做弧坑。弧坑不仅使该处焊缝的强度严重削弱，而且由于杂质的集中，会产生弧坑裂纹。\n\n产生原因主要是熄弧停留时间过短，薄板焊接时电流过大。\n\n防止措施是：焊条电弧焊收弧时焊条应在熔池处稍作停留或作环形运条，待熔池金属填满后再引向一侧熄弧。\n\n# 3.8.2气孔、夹杂和夹渣及防止措施\n\n\n# 1.气孔\n焊接时，熔池中的气体在凝固时未能逸出而残留下来所形成的空穴称为气孔，见图3-30。气孔是一种常见的焊接缺陷，分为焊缝内部气孔和外部气孔。气孔有圆形、椭圆形、虫形、针状形和密集形等多种，气孔的存在不但会影响焊缝的致密性，而且将减少焊缝的有效面积，降低焊缝的力学性能。\n\n![](images/e5199b0d324cc7dd13842b4232d17b0408aac9d78e6f9d25973775dc06c4424a.jpg)  \n图3-30气孔\n\n产生原因：焊件表面和坡口处有油、锈、水分等污物存在；焊条药皮受潮，使用前没有烘干；焊接电流太小或焊接速度过快；电弧过长或偏吹，熔池保护效果不好，空气侵入熔池；焊接电流过大，焊条发红、药皮提前脱落，失去保护作用；运条方法不当，如收弧动作太快，易产生缩孔，接头引弧动作不正确，易产生密集气孔等。\n\n防止措施：焊前将坡口两侧 $2 0 \\sim 3 0 \\mathrm { m m }$ 范围内的油污、锈、水分清除干净；严格地按焊条说明书规定的温度和时间烘焙；正确地选择焊接工艺参数，正确操作；尽量采用短弧焊接，野外施工要有防风设施；不允许使用失效的焊条，如焊芯锈蚀，药皮开裂、剥落、偏心度过大等。\n\n# 2.夹杂和夹渣\n夹杂是残留在焊缝金属中由冶金反应产生的非金属夹杂和氧化物。夹渣是残留在焊缝中的熔渣，见图3-31。夹渣可分为点状夹渣和条状夹渣两种。夹渣削弱了焊缝的有效断面，从而降低了焊缝的力学性能，夹渣还会引起应力集中，容易使焊接结构在承载时遭受破坏。\n\n![](images/cc9475d6be0975db9fc79a3c22595d329c13b7def1f6d2bcf4c0cd58a6bdffb2.jpg)  \n图3-31焊缝中的夹渣\n\n产生原因：焊接过程中的层间清渣不净；焊接电流太小；焊接速度太快；焊接过程中操作不当；焊接材料与母材化学成分匹配不当；坡口设\n\n计加工不合适等。\n\n防止措施：选择脱渣性能好的焊条；认真地清除层间熔渣；合理地选择焊接工艺参数；调整焊条角度和运条方法。\n\n# 3.8.3裂纹产生的原因及防止措施\n裂纹按其产生的温度和时间的不同可分为冷裂纹、热裂纹和再热裂纹；按其产生的部位不同可分为纵裂纹、横裂纹、焊根裂纹、弧坑裂纹、熔合线裂纹及热影响区裂纹等，见图3-32。裂纹是焊接结构中最危险的一种缺陷，不但会使产品报废，甚至可能引起严重的生产事故。\n\n![](images/014560342c6e0e3738cd28b67b32c2fad551e558f487ab6671657d032c3dcacc.jpg)  \n图3-32各种部位裂纹\n\n1—弧坑裂纹2—横裂纹3一热影响区裂纹   \n4一纵裂纹5—熔合线裂纹6一焊根裂纹\n\n# 1.热裂纹\n焊接过程中，焊缝和热影响区金属冷却到固相线附近的高温区间所产生的焊接裂纹称热裂纹。它是一种不允许存在的危险焊接缺陷。根据热裂纹产生的机理、温度区间和形态，热裂纹可分成结晶裂纹、高温液化裂纹和高温低塑性裂纹。\n\n产生热裂纹的主要原因是：熔池金属中的低熔点共晶物和杂质在结晶过程中，形成严重的晶内和晶间偏析，同时在焊接应力作用下，沿着晶界被拉开，形成热裂纹。热裂纹一般多发生在奥氏体不锈钢、镍合金和铝合金中。低碳钢焊接时一般不易产生热裂纹，但随着钢的含碳量增高，热裂倾向也增大。\n\n防止措施：严格地控制钢材及焊接材料的S、P等有害杂质的含量，降低热裂纹的敏感性；调节焊缝金属的化学成分，改善焊缝组织，细化晶粒，提高塑性，减少或分散偏析程度；采用碱性焊条，降低焊缝中杂质的含量，改善偏析程度；选择合适的焊接工艺参数，适当地提高焊缝成形系数，采用多层多道排焊法；收弧时采用与母材相同的引出板，或逐渐灭弧，并填满弧坑，避免在弧坑处产生热裂纹。\n\n# 2.冷裂纹\n焊接接头冷却到较低温度下（对于钢来说在Ms温度以下）产生的裂纹称为冷裂纹。冷裂纹可在焊后立即出现，也有可能经过一段时间（几小时、几天，甚至更长时间）才出现，这种裂纹又称延迟裂纹。它是冷裂纹中比较普遍的一种形态，具有更大的危险性。\n\n产生冷裂纹的原因是：马氏体转变而形成的淬硬组织、拘束度大而形成的焊接残余应力和残留在焊缝中的氢是产生冷裂纹的三大要素。\n\n防止措施：选用碱性低氢型焊条，使用前严格按照说明书的规定进行烘焙，焊前清除焊件上的油污、水分，减少焊缝中氢的含量；选择合理的焊接工艺参数和热输入，减少焊缝的淬硬倾向；焊后立即进行消氢处理，使氢从焊接接头中逸出；对于淬硬倾向高的钢材，焊前预热、焊后及时进行热处理，改善接头的组织和性能；采用降低焊接应力的各种工艺措施。",
    "summary": "1．焊缝尺寸不符合要求, 1.气孔, 1.热裂纹, 2.夹杂和夹渣, 2.冷裂纹, 2.咬边, 3.8.2气孔、夹杂和夹渣及防止措施, 3.8.3裂纹产生的原因及防止措施, 3.未焊透, 4.未熔合, 5.焊瘤, 6.弧坑",
    "size": 3601
  },
  {
    "name": "第1卷_第1篇_电弧焊-part-42",
    "projectId": "5ET7VaxsU6Y6",
    "fileName": "第1卷_第1篇_电弧焊.pdf",
    "content": "# 3.再热裂纹\n焊后，焊件在一定温度范围内再次加热（消除应力热处理或其他加热过程）而产生的裂纹叫再热裂纹。\n\n产生的原因：再热裂纹一般发生在含V、Cr、Mo、B等合金元素的低合金高强度钢、珠光体耐热钢及不锈钢中，经受一次焊接热循环后，再加热到敏感区域（ $5 5 0 \\sim 6 5 0 ^ { \\circ } \\mathrm { C }$ 范围内）而产生的。这是由于第一次加热过程中过饱和的固溶碳化物（主要是V、Mo、Cr碳化物）再次析出，造成晶内强化，使滑移应变集中于原先的奥氏体晶界，当晶界的塑性应变能力不足以承受松弛应力过程中的应变时，就会产生再热裂纹。裂纹大多起源于焊接热影响区的粗晶区。再热裂纹大多数产生于厚件和应力集中处，多层焊时有时也会产生再热裂纹。\n\n防止措施：在满足设计要求的前提下，选择低强度的焊条，使焊缝强度低于母材，应力在焊缝中松弛，避免热影响区产生裂纹；尽量减少焊接残余应力和应力集中；控制焊接热输入，合理地选择热处理温度，尽可能地避开敏感区范围的温度。\n\n# 3.9安全与防护技术\n焊条电弧焊操作时，必须注意安全与防护。安全与防护技术主要包括防止触电、弧光辐射、火灾、爆炸和有毒气体与烟尘中毒等。\n\n# 3.9.1防止触电\n焊条电弧焊时，电网电压和焊机输出电压以及手提照明灯的电压等都会有触电危险。因此，要采取防止触电措施。\n\n焊接电源的外壳必须要有良好可靠的接地或接零。焊接电缆和焊钳绝缘要良好，如有损坏，要及时修理。焊条电弧焊时，要穿绝缘鞋，戴电焊手套。在锅炉、压力容器、管道、狭小潮湿的地沟内焊接时，要有绝缘垫，并有人在外监护。使用手提照明灯时，电压不超过安全电压36V，高空作业时不超过 $\\mathbf { 1 2 V }$ 。高空作业，在接近高压线 $\\scriptstyle 5 { \\mathfrak { m } }$ 或离低压线 $2 , 5 \\mathrm { m }$ 以内作业时，必须停电，并在电闸上挂警告牌，设人监护。万一有人触电，要迅速切断电源，并及时抢救。\n\n# 3.9.2防止弧光辐射\n焊接电弧强烈的弧光和紫外线对眼睛和皮肤有损害。焊条电弧焊时，必须使用带弧焊护目镜片的面罩，并穿工作服，戴电焊手套。多人焊接操作时，要注意避免相互影响，宜设置弧光防护屏或采取其他措施，避免弧光辐射的交叉影响。\n\n# 3.9.3防止火灾\n隔绝火星。6级以上大风时，没有采取有效的安全措施不能进行露天焊接作业和高空作业，焊接作业现场附近应有消防设施。电焊作业完毕应拉闸，并及时清理现场，彻底消除火种。\n\n在焊接作业点火源 $_ { 1 0 m }$ 以内、高空作业下方和焊接火星所及范围内，应彻底清除有机灰尘、木材、木屑、棉纱棉丝、草垫干草、石油、汽油、油漆等易燃物品。如有不能撤离的易燃物品，诸如木材、未拆除的隔热保温的可燃材料等，应采取可靠的安全措施，如用水喷湿、覆盖湿麻袋、石棉布等。\n\n# 3.9.4防止爆炸\n在焊接作业点 $1 0 \\mathbf { m }$ 以内，不得有易爆物品，在油库、油品室、乙炔站、喷漆室等有爆炸性混合气体的室内，严禁焊接作业。没有特殊措施时，不得在内有压力的压力容器和管道上焊接。在进行装过易燃易爆物品的容器焊补前，要将盛装的物品放尽，并用水、水蒸气或氮气置换，清洗干净；用测爆仪等仪器检验分析气体介质的浓度；焊接作业时，要打开盖口，操作人员要躲离容器孔口。\n\n# 3.9.5防止有毒气体和烟尘中毒\n焊条电弧焊时会产生可溶性氟、氟化氢、锰、氮氧化物等有毒气体和粉尘，会导致氟中毒、锰中毒、电焊尘肺等，尤其是碱性焊条在容器、管道内部焊接更甚。因此，要根据具体情况采取全面通风换气、局部通风、小型电焊排烟机组等通风排烟尘措施。\n\n[1] 国家技术监督局.GB/T3375—1994焊接术语[S]．北京：中国标准出版社，1995.\n\n[2] 中国机械工程学会焊接分会．焊接词典［M]．2版.北京：机械工业出版社，1997.  \n[3] 郑宜庭，黄石生．弧焊电源［M］．北京：机械工业出版社，1988.  \n[4] 刘云龙．焊工技师手册［M］．北京：机械工业出版社，1998.  \n[5] 吴树雄．电焊条选用指南［M］.3版．北京：化学工业出版社，2003.  \n[6] 机械工业部．焊接材料产品样本［M］．北京：机械工业出版社，1997.  \n[7] 大庆油田焊接研究与培训中心，最新焊条电弧焊技术培训［M]．北京：机械工业出版社，1995.  \n[8] 国家机械工业局，国家石油和化学工业局.JB/T4709-2000钢制压力容器焊接规程［S]．北京：机械工业出版社，1996.  \n[9] 曾乐．现代焊接技术手册［M］，修订版．上海：上海科学技术出版社，1993.  \n[10] 中国机械工程学会焊接分会．焊接手册：第一卷[M].2版．北京：机械工业出版社，2001.  \n[11] 刘家发．焊工手册：手工焊接与切割［M].3版．北京：机械工业出版社，2001.  \n[12] 安珣．焊接-技术手册［M］．太原：山西科学技术出版社，1999.\n\n# 参考文献\n百思论坛\n\n舒舒藏书\n\n# ·第4章埋弧焊\n\n\n# 作者刘 嘉审者李西恭\n\n\n# 4.1埋弧焊原理及特点\n埋弧焊是以电弧作为热源加热、熔化焊丝和母材的焊接方法。焊接中焊丝端部、电弧和工件被一层可熔化颗粒状焊剂覆盖，无可见电弧和飞溅。焊剂的使用是埋弧焊工艺区别于其他工艺方法的根本特点，焊剂对于焊接电弧稳定性、焊缝质量、焊缝的机械和化学特性有重要影响。\n\n# 4.1.1埋弧焊原理和应用\n埋弧焊实施过程如图4-1所示，它由4个部分组成： $\\textcircled{1}$ 颗粒状焊剂由焊剂漏斗经软管均匀地堆敷到焊缝接口区； $\\textcircled{2}$ 焊丝由焊丝盘经送丝机构和导电嘴送人焊接区； $\\textcircled{3}$ 焊接电源接在导电嘴和工件之间用来产生电弧； $\\textcircled{4}$ 焊丝及送丝机构、焊剂漏斗和焊接控制盘等通常装在一台小车上，以实现焊接电弧的移动。\n\n埋弧焊时，连续送进的焊丝在一层可熔化的颗粒状焊剂覆盖下引燃电弧。电弧热使焊丝、母材和焊剂熔化以致部分蒸发，在电弧区便由金属和焊剂蒸汽构成一个空腔，电弧在这个空腔内稳定燃烧。埋弧焊焊缝形成过程如图4-2所示，空腔底部是焊丝和母材熔化形成的金属熔池，顶部则是熔融焊剂形成的熔渣。熔池受熔渣和焊剂蒸汽的保护，不与空气接触。随着电弧向前移动，电弧力将液态金属推向后方并逐渐冷却凝固成焊缝，熔渣则凝固成渣壳覆盖在焊缝表面。熔渣除了对熔池和焊缝金属起到机械保护作用外，焊接过程中还与熔化金属发生冶金反应，从而影响焊缝金属的化学成分和力学性能。焊后未熔化的焊剂另行清理回收。\n\n![](images/ca520f3e063f595dfb5b94bc8b7017d1122c09b8a6b7cf9e03ce321681213a2e.jpg)  \n图4-1埋弧焊焊接过程\n\n埋弧焊时，焊丝连续不断地送进，同时其端部在电弧热作用下不断熔化，焊丝送进速度和熔化速度相互平衡，以保持焊接过程的稳定进行。依据应用不同，焊丝有单丝、双丝和多丝，有的应用中还以药芯焊丝代替裸焊丝，或用钢带代替焊丝。\n\n![](images/2f7dc32a9ac8f222a0a6c392e369339fd703023a3d22820b319ba8dbe866515f.jpg)  \n图4-2埋弧焊焊缝的形成过程\n\n埋弧焊有自动埋弧焊和半自动埋弧焊两种方式，前者焊丝的送进和电弧的移动均由专用焊接小车完成，后者焊丝送进由机械完成，而电弧的移动则由操作者手持焊枪移动完成。但是由于半自动埋弧焊工人劳动强度大，目前国内已经很少使用。\n\n在确定是否采用埋弧焊工艺时，应考虑下列因素：\n\n1）要求得到的焊缝金属的化学成分和力学性能。2）待焊母材厚度。3）焊接可达性。4）接头长度。5）接头的焊接姿态。6）焊接工作量。7）埋弧焊设备的资金预算。\n\n# 4.1.2埋弧焊的特点\n",
    "summary": "·第4章埋弧焊, 3.9.1防止触电, 3.9.2防止弧光辐射, 3.9.3防止火灾, 3.9.4防止爆炸, 3.9.5防止有毒气体和烟尘中毒, 3.9安全与防护技术, 3.再热裂纹, 4.1.1埋弧焊原理和应用, 4.1.2埋弧焊的特点, 4.1埋弧焊原理及特点, 参考文献, 作者刘 嘉审者李西恭",
    "size": 3333
  },
  {
    "name": "第1卷_第1篇_电弧焊-part-43",
    "projectId": "5ET7VaxsU6Y6",
    "fileName": "第1卷_第1篇_电弧焊.pdf",
    "content": "# 1.埋弧焊的主要优点\n1）生产效率高。埋弧焊所用焊接电流大，相应电流密度也大，见表4-1。同时，焊剂和熔渣具有隔热作用，电弧的熔透能力和焊丝的熔敷速度都大大提高。如图4-3所示，以板厚8～$\\pmb { 1 0 } \\mathbf { m m }$ 的钢板对接为例，单丝埋弧焊焊接速度可达 $3 0 \\sim 5 0 \\mathrm { m / h }$ ，若采用双丝和多丝焊，速度还可以提高1倍以上，而焊条电弧焊接速度则不超过$6 \\sim 8 \\mathrm { m / h }$ 。同时由于埋弧焊热效率高，熔深大，单丝埋弧焊不开坡口一次熔深可达 ${ \\tt 2 0 m m }$ 。\n\n2）焊接质量好。因为熔渣的保护，熔化金属不与空气接触，焊缝金属中含氮量低，而且熔池金属凝固较慢，液体金属和熔化焊剂间的冶金反应充分，减少了焊缝中产生气孔、裂纹的可能性。焊剂还可以向焊缝过渡一些合金元素，调整化学成分，提高力学性能。自动焊时，焊接工艺参数通过自动调节保持稳定，对焊工操作技术要求不高，焊缝成形好，成分稳定，力学性能好，焊缝质量高。\n\n![](images/0bb83bb79aaa182aebf1777c7f494f0cc124edcb09fcfe8143925d005d0254bf.jpg)  \n图4-3各种焊接方法的熔敷速度\n\n表4-1焊条电弧焊与埋弧焊的焊接电流、电流密度比较  \n\n<table><tr><td rowspan=2 colspan=1>焊条/焊丝直径/mm</td><td rowspan=1 colspan=2>焊条电弧焊</td><td rowspan=1 colspan=2>埋弧焊</td></tr><tr><td rowspan=1 colspan=1>焊接电流/A</td><td rowspan=1 colspan=1>电流密度/（A/mm²）</td><td rowspan=1 colspan=1>焊接电流/A</td><td rowspan=1 colspan=1>电流密度/（A/mm²）</td></tr><tr><td rowspan=1 colspan=1>2</td><td rowspan=1 colspan=1>50~65</td><td rowspan=1 colspan=1>16~25</td><td rowspan=1 colspan=1>200~400</td><td rowspan=1 colspan=1>63~125</td></tr><tr><td rowspan=1 colspan=1>3</td><td rowspan=1 colspan=1>80~130</td><td rowspan=1 colspan=1>11~18</td><td rowspan=1 colspan=1>350 ~600</td><td rowspan=1 colspan=1>50~85</td></tr><tr><td rowspan=1 colspan=1>4</td><td rowspan=1 colspan=1>125~200</td><td rowspan=1 colspan=1>10~16</td><td rowspan=1 colspan=1>500~800</td><td rowspan=1 colspan=1>40~63</td></tr><tr><td rowspan=1 colspan=1>5</td><td rowspan=1 colspan=1>190~250</td><td rowspan=1 colspan=1>10~18</td><td rowspan=1 colspan=1>700 -1000</td><td rowspan=1 colspan=1>30~50</td></tr></table>\n\n# 百思论坛\n3）劳动条件好。埋弧焊弧光不外露，没有弧光辐射，机械化的焊接方法减轻了手工操作强度。\n\n# 2.埋弧焊的主要缺点\n1）埋弧焊采用颗粒状焊剂进行保护，一般只适用于平焊和角焊位置的焊接，其他位置的焊接，则需采用特殊装置来保证焊剂覆盖焊缝区。\n\n2）焊接时不能直接观察电弧与坡口的相对位置，需要采用焊缝自动跟踪装置来保证焊炬对准焊缝不焊偏。\n\n3）埋弧焊使用电流较大，电弧的电场强度较高，电流小于100A时，电弧稳定性较差，因此不适宜焊厚度小于 $1 \\mathrm { m m }$ 的薄件。\n\n# 4.1.3埋弧焊的应用\n埋弧焊是焊接生产中应用较普遍的工艺方法。由于焊接熔深大、生产效率高、机械化程度高，因而适用于中厚板长焊缝的焊接。在造船、锅炉与压力容器、化工、桥梁、起重机械、铁路车辆、工程机械、冶金机械以及海洋结构、核电设备等制造中有广泛的应用。\n\n随着焊接冶金技术和焊接材料生产技术的发展，埋弧焊所能焊接的材料己从碳素结构钢发展到低合金结构钢、不锈钢、耐热钢以及一些有色金属材料，如镍基合金、铜合金的焊接等。埋弧焊除了主要用于金属结构件的连接外，还可以用来进行金属表面耐磨或耐腐蚀合金层的堆焊。\n\n# 4.2埋弧焊电弧自动调节原理\n\n\n# 4.2.1埋弧焊对自动调节的要求\n在埋弧焊过程中，维持电弧稳定燃烧和保持焊接工艺参数基本不变是保证焊接质量的基本条件。而在实际焊接过程中，由于受到外界干扰，电源外特性和电弧静特性都可能发生波动。如电网上大容量用电设备的起动和停止、用电负荷的不均衡等都可能引起电网电压的波动，从而造成电源外特性发生波动；坡口加工及装配不均匀、装配定位焊道、环缝焊时筒体椭圆度、送丝机头的振动、电动机转速不稳定等都可能引起弧长变化，从而造成电弧静特性发生波动。如图4-4所示，当弧长由 $\\scriptstyle { L _ { 0 } }$ 缩短到 $L _ { \\parallel }$ 时，电弧静特性曲线下移，焊接电流由 $I _ { \\mathfrak { o } }$ 增大到 $I _ { 1 }$ ，而电弧电压由$U _ { \\mathfrak { o } }$ 下降为 $\\smash { \\boldsymbol { U } } _ { 1 }$ ；而当网压下降引起电源外特性曲线由MN变为 $M ^ { \\prime } N ^ { \\prime }$ 时，焊接电流则由从 $I _ { 1 }$ 减少到 $I _ { \\imath }$ 。\n\n![](images/407282bc19c766574c152d2a35d6ee5ef4ba235ccb280748d39d546978213fd0.jpg)  \n图4-4弧长、网压波动与焊接参数的关系a）弧长波动与焊接参数的关系b）网压波动与焊接参数的关系\n\n控制埋弧焊自动调节系统的作用就是外界干扰发生时，消除或减弱焊接工作点的漂移，稳定焊接参数，使焊缝熔深和熔宽在允许的公差范围内。在埋弧焊生产中有两种自动调节方法稳定弧长，其一是电弧自身调节系统，采用缓降特性或平硬特性电源配等速送丝系统，通过改变焊丝熔化速度进行调节，该系统主要用于 $\\phi 3 \\mathrm { m m }$ 以下细丝埋弧焊接。其二是电弧电压反馈变速送丝调节系统，采用陡降特性或垂降特性电源配变速送丝系统，利用电弧电压反馈改变送丝速度进行调节，该系统主要用于 $\\phi 3 \\mathrm { m m }$ 以上粗丝埋弧焊生产中。",
    "summary": "1.埋弧焊的主要优点, 2.埋弧焊的主要缺点, 4.1.3埋弧焊的应用, 4.2.1埋弧焊对自动调节的要求, 4.2埋弧焊电弧自动调节原理, 百思论坛",
    "size": 3071
  },
  {
    "name": "第1卷_第1篇_电弧焊-part-44",
    "projectId": "5ET7VaxsU6Y6",
    "fileName": "第1卷_第1篇_电弧焊.pdf",
    "content": "# 4.2.2电弧自身调节系统\n这种系统在焊接过程中，焊丝以稳定的速度恒速送进，所以称作等速送丝系统。熔化极等速送丝系统电弧稳定燃烧的必要条件是送丝速度 $v _ { \\uparrow }$ 与焊丝熔化速度 $\\boldsymbol { v } _ { \\mathfrak { m } }$ 相等，即 $\\boldsymbol { v } _ { \\mathrm { f } } = \\boldsymbol { v } _ { \\mathrm { m } }$ 。同时，焊丝的熔化速度正比于焊接电流 $\\boldsymbol { I } _ { \\mathrm { s } }$ ，而反比于焊接电压，即 $\\begin{array} { r } { v _ { \\mathrm { m } } = k _ { \\mathrm { i } } I _ { \\mathrm { a } } - k _ { \\mathrm { u } } U _ { \\bullet } } \\end{array}$ ，式中 $k _ { i }$ 为焊丝熔化速度随焊接电流变化的系数，其值与焊丝电阻率、直径、伸出长度和电流值有关； $k _ { \\mathrm { u } }$ 为熔化速度随电弧电压变化的系数，其值与弧柱电位梯度、弧长有关。因此有： $I _ { \\mathrm { e } } = { \\frac { v _ { \\mathrm { f } } } { k _ { \\mathrm { i } } } } + { \\frac { k _ { \\mathrm { u } } } { k _ { \\mathrm { i } } } } U _ { \\mathrm { a } }$ 。该方程是在送丝速度一定的条件下，弧长稳定时电流与电弧电压之间的关系，即等速送丝电弧焊系统的稳定条件，又称自身调节系统静特性方程或等熔化曲线。\n\n等熔化特性曲线可以通过实验测定。在给定保护条件、焊丝自径、伸出长度情况下，选定一种送丝速度和几种不同电源外特性曲线进行焊接，测出每一次焊接过程的稳态 $I _ { \\ast \\setminus U _ { \\ast } }$ ，即可在I-U坐标中作出一条静特性曲线，如图4-5a所示，1\\~4曲线就是焊接过程电弧稳定燃烧的工作曲线，即等熔化特性曲线。等熔化特性曲线的形状和在 ${ \\pmb U } { \\pmb J }$ 坐标系中的位置决定于焊接条件，当其他条件不变时，送丝速度增加（减小），等熔化曲线平行向右（左）移动；当伸出长度增加（减小）时， $k _ { i }$ 增加（减小），等熔化曲线向左（右）移动。\n\n# 1.等速送丝自身调节精度\n1）弧长波动时的自身调节精度。电弧在等熔化特性曲线上任何一点工作时，均满足 $\\textstyle { \\pmb { v } } _ { \\pmb { \\tau } } =$ ${ \\mathfrak { v } } _ { \\mathfrak { m } }$ ；当电弧工作偏离该曲线时， $v _ { \\mathrm { f } } \\neq v _ { m }$ ，弧长将发生波动。假设初始时刻电弧稳定工作在 $\\scriptstyle o _ { \\mathfrak { o } }$ 点，如图4-5b所示，当由于某种干扰使孤长突然缩短，由 $\\iota _ { \\mathfrak { o } }$ 变为 $l _ { \\ i }$ 时，电弧的工作点也由 $\\scriptstyle \\mathbf { 0 } _ { \\mathfrak { o } }$ 转移到 $\\smash { \\boldsymbol { o } } _ { \\imath }$ 。由于 $I _ { \\alpha ! } > I _ { \\alpha 0 }$ 、 $U _ { \\bullet 1 } < U _ { \\bullet 0 }$ ，所以在 $O _ { \\imath }$ 点 $\\nu _ { \\mathrm { { e l } } } > \\nu _ { \\mathrm { { e 0 } } } = \\nu _ { \\mathrm { { e } } }$ ，弧长将因熔化速度的增加而得以恢复，电弧的工作点也将沿着电源的外特性曲线逐渐地回归到O。点。此时，如果焊丝伸出长度不变，则电弧的稳定工作点最终将回到 $\\scriptstyle o _ { \\mathfrak { o } }$ 点，调节过程完成后不存在静态误差。如果弧长波动时伴随有焊丝伸出长度的变化，这时调节过程完成后，系统的稳定工作点将由伸出长度变化后新的等熔化曲线和电源外特性曲线的交点决定，这时调节系统存在静态误差，如图4-6所示。系统静态误差大小与伸出长度变化量、焊丝直径及电源外特性陡度有关，显然陡降外特性电源（曲线4）比缓降外特性（曲线5）引起的电弧电压静态误差大，同理可知采用平硬外特性电源时，产生静态误差较小。\n\n![](images/f165d6c852940fe91a98b89cc1c62862450a3deee18c299d0ad58a052cfee53f.jpg)  \n图4-5等熔化特性曲线及电弧自身调节原理a）等熔化特性曲线的测定b）弧长波动时自身调节\n\n![](images/af559b57519d1c58fc70fce48d01ffdd8aa9a3e8a04d35bb2812b074567133b9.jpg)  \n图4-6伸出长度变化时的自身调节作用1一电弧静特性曲线2、3一等熔化曲线4、5一电源外特性曲线\n\n2）网路电压波动时的自身调节精度。如图4-7所示，网压波动将使等速送丝埋弧焊的工作点沿等熔化曲线从 $O _ { \\mathfrak { o } }$ 移到 $O _ { \\imath }$ ，这时系统将产生明显的电弧电压静态误差，显然陡降外特性电源（曲线1，2）比缓降外特性电源（曲线4，5）引起的电弧电压静态误差大。同理采用平硬特性电源焊接时，电弧电压静态误差较小。\n\n![](images/6e51c6842fe8c4e4d5cbc35cd6a10bbc04f542dd76ea9b21f22b9c20cee83f79.jpg)  \n图4-7网压波动时的自身调节作用1、2一缓降外特性曲线3一等熔化曲线4、5—陡降外特性曲线\n\n# 2.等速送丝自身调节的灵敏度\n在等速送丝埋弧焊过程中，弧长干扰是依靠焊丝熔化速度的变化所产生的电弧自身调节作用得以补偿的。显然，这种弧长调节过程需要一定的时间，只有当调节时间足够短，自身调节作用的灵敏度足够高时，埋弧焊接过程的稳定才能满足工程需要。自身调节的灵敏度取决于弧长波动所引起焊丝熔化速度变化量的大小，如变化量越大，弧长恢复就越快，调节时间就越短，自身调节灵敏度就越高，反之，自身调节灵敏度就低。即应有\n\n$$\n\\Delta \\boldsymbol { v } _ { \\mathrm { { e } } } = k _ { \\mathrm { { i } } } \\Delta I _ { \\bullet } - k _ { \\mathrm { { u } } } \\Delta U _ { \\bullet }\n$$\n\n由此可见，其调节灵敏度与下列因素有关：\n\n1）焊丝直径和电流密度。当焊丝较细或电流密度足够大时， $k _ { i }$ 值足够大，电弧自身调节作用就会很灵敏。每一种直径的焊丝都有一个能依靠自身调节作用保证电弧稳定燃烧的最小电流值，焊丝越粗， $k _ { \\mathrm { i } }$ 值越低，最小电流值越高，其调节灵敏度就越低，电弧受干扰后恢复稳定的时间就越长，所以等速送丝电弧自身调节系统适宜$\\phi 4 \\mathbf { m } \\mathbf { m }$ 以下细丝的焊接。\n\n2）电源外特性的形状。如图4-8所示，采用缓降外特性比陡降外特性能获得更大的 $\\Delta I _ { \\ast }$ ，电源外特性越缓，其△I越大，弧长恢复速度就越快，而趋于平硬特性的电源调节灵敏度就更高。所以一般等速送丝埋弧焊焊机均采用缓降或平硬外特性电源。\n\n![](images/d31d1f770ba02b727b6669a991ae155c647bc47736a42e4580b62534d93acd1c.jpg)  \n图4-8电源外特性形状对自身调节灵敏度的影响\n\n综上所述，在电弧自身调节系统中，为了提高调节灵敏度应尽量采用平硬外特性电源。但是由于在弧长波动时，电弧自身调节过程中会产生较大的电流波动，因此焊缝熔深变化较大。当焊丝直径较大时，电流的波动尤其严重，焊接质量会变得很难控制。\n\n# 3.等速送丝自身调节系统参数调节方法\n埋弧焊采用缓降或平硬外特性电源配等速送丝系统焊接时，其电弧自身调节系统静特性曲线，即等熔化特性曲线几乎垂直于电流坐标轴。通过改变送丝速度可以实现对焊接电流的调整，而改变电源外特性可以调整电弧电压。焊接电流的调整范围将取决于送丝速度的调整范围，而电弧电压的调整范围则由电源外特性的调辖范围确定，如图4-9所示。\n\n![](images/9fcf03cd422f8935d42192805a82316ccb57823bd11739755585d2fb299a5934.jpg)  \n图4-9等速送丝系统 $\\pmb { I _ { \\mathrm { s } } }$ 、 $U _ { \\bullet }$ 调节方法",
    "summary": "1.等速送丝自身调节精度, 2.等速送丝自身调节的灵敏度, 3.等速送丝自身调节系统参数调节方法, 4.2.2电弧自身调节系统",
    "size": 3962
  },
  {
    "name": "第1卷_第1篇_电弧焊-part-45",
    "projectId": "5ET7VaxsU6Y6",
    "fileName": "第1卷_第1篇_电弧焊.pdf",
    "content": "# 4.2.3电弧电压反馈调节系统\n从自动调节原理看，这是一种以电弧电压作为被控制量，以送丝速度作为控制量的闭环系统。当系统遇到外界对弧长的干扰时，利用电弧电压反馈强迫改变送丝速度来恢复弧长，以保证焊接工艺参数稳定，这种调节系统也称为均匀调节系统。这种系统的调节可以近似用下列方程描述：\n\n$$\n\\smash { \\upsilon _ { \\ell } = k \\ : \\ : \\ : ( \\ell _ { \\ell } - U _ { \\ell } ) }\n$$\n\n式中 $\\boldsymbol { v } _ { \\mathrm { f } } ^ { \\prime }$ —送丝速度；$k$ 控制器的比例系数；$U _ { ☉ }$ —电弧电压的实际值；$U _ { \\epsilon }$ —一电弧电压设定值。\n\n同时在电弧稳定燃烧时，应满足：\n\n$$\n\\left\\{ \\begin{array} { l l } { \\boldsymbol { v } _ { \\mathrm { f } } = \\boldsymbol { v } _ { \\mathrm { m } } } \\\\ { \\qquad } \\\\ { \\boldsymbol { v } _ { \\mathrm { m } } = \\boldsymbol { k } _ { \\mathrm { i } } \\boldsymbol { I } _ { \\mathrm { s } } - \\boldsymbol { k } _ { \\mathrm { u } } \\boldsymbol { U } _ { \\mathrm { s } } } \\end{array} \\right.\n$$\n\n因此 $U _ { \\bullet } = \\frac { k } { k + k _ { \\mathrm { u } } } U _ { \\mathrm { e } } + \\frac { k _ { \\mathrm { i } } } { k + k _ { \\mathrm { u } } } I _ { \\bullet }$\n\n假设 $k , \\ k _ { \\mathrm { i } } \\setminus k _ { \\mathrm { s } }$ 和 $U _ { \\mathrm { e } }$ 为常数，则上式为直线方程，直线与电压轴的截距为 ${ \\frac { k } { k + k _ { \\mathrm { i } } } } U _ { \\mathrm { c } }$ ，直线的斜率为 $\\lceil \\frac { \\mathrm { d } U _ { \\ast } } { \\mathrm { d } I _ { \\ast } } = \\tan \\beta = \\frac { k _ { \\ast } } { k + k _ { \\ast } }$ 该方程称为电弧电压反馈变速送丝系统的静态特性方程，曲线如图4-10所示。电弧在 $c$ 线上的任一点燃烧时，焊丝的熔化速度恒等于焊丝的送进速度，焊接过程稳定；电弧在 $c$ 线下方燃烧时，焊丝的熔化速度大于送进速度；电弧在 $c$ 线上方燃烧时，焊丝的熔化速度小于其送进速度。\n\n![](images/2f10c8946bd318610e20694d9027794bf32462b20fa491593dd749ddc94defc7.jpg)  \n图4-10电弧电压反馈调节系统的静特性曲线\n\n电弧电压反馈系统的调节过程如图4-11所示，当电弧在 $\\scriptstyle O _ { 0 }$ 点稳定工作时，焊丝熔化速度等于送丝速度，弧长稳定。 $\\scriptstyle O _ { 0 }$ 点为电源外特性曲线、电弧电压反馈系统静特性曲线 $c$ 及弧长为 $l _ { 0 }$ 时电弧静特性曲线的交点。当弧长受干扰而由 $\\boldsymbol { l } _ { \\mathfrak { d } }$ 突然变短为 $\\iota _ { \\mathfrak { i } }$ 时，电弧工作点由 $\\scriptstyle o _ { \\mathfrak { d } }$ 转移到 $O _ { 1 }$ 点。这时送丝速度在反馈控制系统的作用下，由原来 $U _ { \\mathfrak { o } }$ 对应的值调整到 $U _ { 1 }$ 所对应的值。由于送丝速度降低，弧长得以恢复。同时，弧长为 $l _ { \\mathrm { r } }$ 时，电弧的工作点 $\\scriptstyle O _ { 1 }$ 位于 $c$ 曲线下方，此时焊丝的熔化速度大于送丝速度，弧长逐渐增加。由此可见，在电弧电压反馈控制系统中，弧长调节是电弧电压反馈控制送丝速度和电弧自身调节共同作用的过程。但是，电弧电压反馈系统主要应用粗焊丝、低电流密度的条件下， $k _ { \\mathrm { i } }$ 较小， $k _ { \\ast }$ 值很大，因此起主导作用的是前者。\n\n![](images/b9d64b5fe02629db496854447f528524a61c4cab57ef35ddd1a53253c44f32f9.jpg)  \n图4-11电弧电压反馈调节系统的调节作用\n\n1.电弧电压反馈系统调节精度\n\n1）弧长波动时的调节精度。若弧长波动是在焊丝伸出长度不变的条件下发生的，则上述调节过程最终会使电弧恢复到原来的稳定工作点0， 调节过程没有静态误差。如果弧长波动是因焊炬高度发生变化，即焊丝伸出长度、反馈调节系统静特性斜率改变的情况下，则新的稳定工作点 $\\pmb { O } _ { \\pmb { \\diamond } } ^ { \\prime }$ 将带有静态误差。如图4-12所示，静态误差大小取决于焊丝伸出长度的变化量及焊丝直径、电阻率、电流密度。焊丝越细、电阻率越大、电流密度越高，其静态误差越大。所以通常变速送丝系统用于Φ4mm以下，粗焊丝低电流密\n\n度条件下焊接。\n\n![](images/5fa2cfb5456d5e1c537752bff5a5da982705f64ff84f2a8d9a7d34af65d20a7b.jpg)  \n图4-12弧长干扰系统误差\n\n2）电网电压波动时的系统调节精度。如图4-13所示，电网电压波动时，电源外特性的移动将使电弧稳定工作点从 $\\scriptstyle O _ { 0 }$ 点移至 $\\mathbf { \\delta } _ { \\mathbf { \\eta } ^ { \\left( \\mathbf { \\delta } \\right) } }$ 点，这时电弧电压误差不大，但电流误差则可能很大，其值大小除取决于网压波动值大小外，还与反馈调节系统静特性和电源外特性斜率有关。电压反馈系统调节器 $k$ 值越大，电源外特性越平硬，电流误差就越大。因此，这种系统应采用陡降外特性电源。\n\n![](images/2ad4de6ff5db51afb97c9d6d6579fb1d798345cb4f0c378f4445da0149be8a25.jpg)  \n图4-13网压干扰系统误差\n\n# 2.电弧电压反馈调节灵敏度\n在电弧电压反馈中系统的调节灵敏度，即弧长恢复速度，主要取决于弧长波动时送丝速度变化量的大小。由于 $\\Delta v _ { \\mathrm { f } } = k \\Delta U _ { \\mathrm { s } }$ ，因此电弧电压反馈调节灵敏度与下列因素有关：\n\n1）电弧电压调节器 $\\pmb { k }$ 值越大，调节灵敏度越高。但是由于埋弧焊接系统中含有惯性环节，$\\pmb { k }$ 值过大容易造成系统振荡，因此 $\\pmb { k }$ 值不能无限增大。系统中的惯性环节，特别是送丝电动机的机械惯性越大，系统越容易产生振荡，灵敏度就越受限制。因此，有些焊机采用机械惯性较小的印刷电动机作送丝电动机。\n\n2）弧柱电场强度越大，同样弧长波动引起的△U.增大，调节灵敏度也就增大。在 $\\pmb { k }$ 值相同的条件下，埋弧焊由于弧柱电场强度大，因此调节灵敏度高。",
    "summary": "2.电弧电压反馈调节灵敏度, 4.2.3电弧电压反馈调节系统",
    "size": 3421
  },
  {
    "name": "第1卷_第1篇_电弧焊-part-46",
    "projectId": "5ET7VaxsU6Y6",
    "fileName": "第1卷_第1篇_电弧焊.pdf",
    "content": "# 3.电弧电压反馈系统参数调节方法\n在电弧电压反馈系统中，系统调节静特性曲线是近于平行电流坐标轴的直线，而电源通常为陡降特性。如图4-14a所示。所以焊接电流调节通过调节电源外特性来实现，而调节 $\\pmb { U } _ { \\mathrm { c } }$ 则会使系统静态特性曲线上下平移，调节电弧电压。电源外特性调节范围确定了焊接电流范围，而送丝速度调节范围则确定了电弧电压的调节范围。\n\n值得注意的是，焊丝直径的变化直接影响 $\\pmb { k } _ { \\mathrm { i } }$ 值的改变，引起电弧电压反馈调节系统静特性斜率的改变，使系统的电流和电流调节范围产生漂移，造成细丝埋弧焊接时电流和电压调节范围向电流减小而电压偏高的方向移动，如图4-14b所示。这与一般电流减小，电弧电压也相应减小的a）焊丝直径 $s _ { \\mathrm { m m } }$ b）焊丝直径 $_ { 2 m m }$ 参数调节要求是不相适应的。因此埋弧焊电弧电压反馈系统中应设计成 $\\boldsymbol { k }$ 值可调，焊丝比较细时增加 $\\pmb { k }$ 值，使系统静特性斜率减小。\n\n![](images/2fd813e62166f4e95ee2f7999a75ce959e1ca3d6056a9b3abe69031ea3d02bdc.jpg)  \n图4-14埋弧焊电弧电压反馈系统I、U.调节方法\n\n等速送丝电弧自身的调节系统和电弧电压反馈系统特点各异，这两种系统在埋弧焊中应用对比见表4-2。\n\n表4-2电弧自身调节系统和电弧电压反馈系统对比  \n\n<table><tr><td rowspan=2 colspan=1>项目</td><td rowspan=1 colspan=2>调节方法</td></tr><tr><td rowspan=1 colspan=1>电弧自身调节系统</td><td rowspan=1 colspan=1>电弧电压反馈系统</td></tr><tr><td rowspan=1 colspan=1>适用焊丝直径/mm</td><td rowspan=1 colspan=1>1.6~3</td><td rowspan=1 colspan=1>3~5</td></tr><tr><td rowspan=1 colspan=1>送丝方式</td><td rowspan=1 colspan=1>等速送丝</td><td rowspan=1 colspan=1>变速送丝</td></tr><tr><td rowspan=1 colspan=1>电源外特性</td><td rowspan=1 colspan=1>平硬或缓降</td><td rowspan=1 colspan=1>陡降或垂降</td></tr><tr><td rowspan=1 colspan=1>电流调节方式</td><td rowspan=1 colspan=1>调节送丝速度</td><td rowspan=1 colspan=1>调节电源外特性</td></tr><tr><td rowspan=1 colspan=1>电压调节方式</td><td rowspan=1 colspan=1>调节电源外特性</td><td rowspan=1 colspan=1>调节给定电压U</td></tr><tr><td rowspan=1 colspan=1>电路和机构复杂度</td><td rowspan=1 colspan=1>简单</td><td rowspan=1 colspan=1>复杂</td></tr></table>\n\n# 4.3埋弧焊设备\n\n\n# 4.3.1埋弧焊设备分类和结构\n埋弧焊设备分为半自动埋弧焊和自动埋弧焊两种。\n\n半自动焊机的主要功能是： $\\textcircled{1}$ 将焊丝输送到焊接区； $\\textcircled{2}$ 输出焊接电流； $\\textcircled{3}$ 控制焊接的启动和停止； $\\textcircled{4}$ 向焊接区输送焊剂。由于半自动埋弧焊电弧移动是由焊工操作的，劳动强度大，目前已经很少使用。\n\n自动埋弧焊机的主要功能是： $\\textcircled{1}$ 连续不断地向电弧区送进焊丝； $\\textcircled{2}$ 输出焊接电流； $\\textcircled{3}$ 使焊接电弧沿焊缝移动； $\\textcircled{4}$ 控制电弧的主要参数； $\\textcircled{5}$ 控制焊接的启动与停止； $\\textcircled{6}$ 向焊接区输送焊剂； $\\textcircled{7}$ 焊前调整焊丝伸出端位置。\n\n自动埋弧焊机由机头、控制箱、导轨（或支架）以及焊接电源组成，大致有如下4种分类方法：\n\n1）按用途分专用和通用两种，通用焊机广泛用于各种结构的对接、角接、环缝和纵缝的焊接，而专用焊机则适用于特定的焊缝或构件，如埋弧自动角焊机、T形梁焊机、埋弧堆焊机等。\n\n2）按送丝方式分等速送丝式和变速送丝式两种，前者适用于细焊丝高电流密度条件的焊接，而后者则适用于粗丝低电流密度条件下的焊接。\n\n3）按行走机构形式分为小车式、门架式、悬臂式三类，通用埋弧焊机多采用小车式结构，可适合平板对接、角接及内外环缝的焊接；门架式行走机构适用于大型结构件的平板对接、角接；悬臀式焊机则适用于大型工字梁、化工容器、锅炉汽包等圆筒、圆球形结构上的纵缝和环缝的焊接。\n\n4）按焊丝数目和形状可分为单丝、双丝、多丝及带状电极焊机。焊接生产应用最广泛的是单丝焊机；双丝或多丝埋弧焊是提高焊接生产效率的有效方法，目前得到了越来越多的应用，使用最多的是双丝和三丝埋弧焊；带状电极埋弧焊机主要用作大面积堆焊。\n\n国产埋弧焊机的主要技术数据，见表4-3。常见的埋弧焊机形式，如图4-15所示。\n\n# 4.3.2埋弧焊电源\n埋弧焊工艺可以采用交流电源或直流电源，在双丝和多丝焊工艺中也可以交流电流和直流电源配合使用。直流电源包括弧焊发电机、硅弧焊整流器、晶闸管弧焊整流器和逆变式弧焊机等多种形式，可提供平特性、缓降特性、陡降特性、垂降特性的输出。交流电源通常是弧焊变压器类型，一般提供陡降特性的输出。电源外特性的选用视具体应用而定，在细焊丝薄板焊接时，电弧具有上升电弧静特性，根据前面电弧调节系统的介绍，宜采用平特性电源；而对于一般的粗焊丝埋弧焊，电弧具有水平电弧静特性，应采用下降外特性电源。埋弧焊通常是高负载持续率、大电流的焊接过程，所以一般埋弧焊机电源都具有大电流、 $100 \\%$ 负载持续率的输出能力。\n\n# 1.直流电源\n![](images/246c511afceaa1fff9b04de2f60f515d67c00a3dc86ec9c869a027a7b72e1f9b.jpg)  \n图4-15常见自动埋弧焊行走机构[5]\n\na）焊车式b）悬挂式c）车床式d)悬臂式e）门架式\n\n表4-3国产埋弧焊机主要技术数据[1]  \n\n<table><tr><td rowspan=1 colspan=1>型号技术参数</td><td rowspan=1 colspan=1>NZA-1000</td><td rowspan=1 colspan=1>MZ-1000</td><td rowspan=1 colspan=1>MZ1-1000</td><td rowspan=1 colspan=1>MZ2-1500</td><td rowspan=1 colspan=1>Mz3-500</td><td rowspan=1 colspan=1>mz6-2×500</td><td rowspan=1 colspan=1>MU-2 ×300</td><td rowspan=1 colspan=1>MU1-1000</td></tr><tr><td rowspan=1 colspan=1>送丝方式</td><td rowspan=1 colspan=1>变速送丝</td><td rowspan=1 colspan=1>变速送丝</td><td rowspan=1 colspan=1>等速送丝</td><td rowspan=1 colspan=1>等速送丝</td><td rowspan=1 colspan=1>等速送丝</td><td rowspan=1 colspan=1>等速送丝</td><td rowspan=1 colspan=1>等速送丝</td><td rowspan=1 colspan=1>变速送丝</td></tr><tr><td rowspan=1 colspan=1>焊机结构特点</td><td rowspan=1 colspan=1>埋弧、明弧两用焊车</td><td rowspan=1 colspan=1>焊车</td><td rowspan=1 colspan=1>焊车</td><td rowspan=1 colspan=1>悬挂式自动机头</td><td rowspan=1 colspan=1>电磁爬行小车</td><td rowspan=1 colspan=1>焊车</td><td rowspan=1 colspan=1>堆焊专用焊机</td><td rowspan=1 colspan=1>堆焊专用焊机</td></tr></table>",
    "summary": "1.直流电源, 3.电弧电压反馈系统参数调节方法, 4.3.1埋弧焊设备分类和结构, 4.3.2埋弧焊电源, 4.3埋弧焊设备",
    "size": 3901
  },
  {
    "name": "第1卷_第1篇_电弧焊-part-47",
    "projectId": "5ET7VaxsU6Y6",
    "fileName": "第1卷_第1篇_电弧焊.pdf",
