Repository: LunaReborn/Welding-6m-Extractor

# 焊接文档 6M 专有词汇抽取工具

用于从焊接相关文档中抽取“人、机、料、法、环、测”六类专有词汇，并导出 JSON 和 Excel。

## 目录结构

```text
project/
  cli.py
  engine/
    document_loader.py
    chunker.py
    llm_client.py
    extractor_6m.py
    normalizer.py
    validator.py
    exporter.py
  prompts/
    welding_6m_extract.txt
    welding_6m_review.txt
  outputs/
  data/
```

## 安装

```bash
pip install -r requirements.txt
```

## 使用 Ollama

先启动 Ollama，并拉取模型：

```bash
ollama serve
ollama pull qwen2.5:7b
```

运行：

```bash
python cli.py --file data/氩弧焊标准作业指导书.docx --extractor ollama --model qwen2.5:7b --output outputs
```

启用二阶段复核：

```bash
python cli.py --file data/氩弧焊标准作业指导书.docx --extractor ollama --review --output outputs
```

File: data/hanjie_data/1.txt (part 5 of 68)
[
    "content": "# 百思论坛\n（续）\n\n<table><tr><td rowspan=1 colspan=1>型号技术参数</td><td rowspan=1 colspan=1>NZA-1000</td><td rowspan=1 colspan=1>MZ-1000</td><td rowspan=1 colspan=1>MZ1-1000</td><td rowspan=1 colspan=1>MZ2--1500</td><td rowspan=1 colspan=1>MZ3-500</td><td rowspan=1 colspan=1>MZ6-2 ×500</td><td rowspan=1 colspan=1>MU--2×300</td><td rowspan=1 colspan=1>MU1--1000</td></tr><tr><td rowspan=1 colspan=1>焊接电流/A</td><td rowspan=1 colspan=1>200~1200</td><td rowspan=1 colspan=1>400~1200</td><td rowspan=1 colspan=1>200~1000</td><td rowspan=1 colspan=1>400~1500</td><td rowspan=1 colspan=1>180~600</td><td rowspan=1 colspan=1>200~600</td><td rowspan=1 colspan=1>160~300</td><td rowspan=1 colspan=1>400~1000</td></tr><tr><td rowspan=1 colspan=1>焊丝直径/mm</td><td rowspan=1 colspan=1>3~5</td><td rowspan=1 colspan=1>3~6</td><td rowspan=1 colspan=1>1.6~5</td><td rowspan=1 colspan=1>3~6</td><td rowspan=1 colspan=1>1.6~2</td><td rowspan=1 colspan=1>1.6~2</td><td rowspan=1 colspan=1>1.6~2</td><td rowspan=1 colspan=1>焊带宽30~80厚0.5~1</td></tr><tr><td rowspan=1 colspan=1>送丝速度/(cm/min）</td><td rowspan=1 colspan=1>50~600（弧压反馈控制）</td><td rowspan=1 colspan=1>50~200（弧压35V）</td><td rowspan=1 colspan=1>87~672</td><td rowspan=1 colspan=1>47.5~375</td><td rowspan=1 colspan=1>180~700</td><td rowspan=1 colspan=1>250~1000</td><td rowspan=1 colspan=1>160~540</td><td rowspan=1 colspan=1>25~100</td></tr><tr><td rowspan=1 colspan=1>焊接速度/(cm/min)</td><td rowspan=1 colspan=1>3.5~130</td><td rowspan=1 colspan=1>25~117</td><td rowspan=1 colspan=1>26.7~210</td><td rowspan=1 colspan=1>22.5~187</td><td rowspan=1 colspan=1>16.7~108</td><td rowspan=1 colspan=1>13.3~100</td><td rowspan=1 colspan=1>32.5~58.3</td><td rowspan=1 colspan=1>12.5~58.3</td></tr><tr><td rowspan=1 colspan=1>焊接电流种类</td><td rowspan=1 colspan=1>直流</td><td rowspan=1 colspan=1>直流或交流</td><td rowspan=1 colspan=1>直流</td><td rowspan=1 colspan=1>直流或交流</td><td rowspan=1 colspan=1>直流或交流</td><td rowspan=1 colspan=1>交流</td><td rowspan=1 colspan=1>直流</td><td rowspan=1 colspan=1>直流</td></tr><tr><td rowspan=1 colspan=1>送丝速度调整方法</td><td rowspan=1 colspan=1>用电位器无级调速（用改变晶闸管导通角来改变电动机转速）</td><td rowspan=1 colspan=1>用电位器调整直流电动机转速</td><td rowspan=1 colspan=1>调换齿</td><td rowspan=1 colspan=1>调换齿轮</td><td rowspan=1 colspan=1>用自耦变压器无级调节直流电动机转速</td><td rowspan=1 colspan=1>用自耦变压器无级调节直流电动机转速</td><td rowspan=1 colspan=1>调换齿轮</td><td rowspan=1 colspan=1>用电位器无级调节直流电动机转速</td></tr></table>\n\n直流电源的外特性可以是平特性、缓降特性、垂降的或者陡降的，也可能同时具有多种外特性。一般直流电源用于小电流范围、快速引弧、短焊缝、高速焊接、所采用焊剂的稳弧性差以及焊接工艺参数稳定性要求较高的场合。采用直流电源进行埋弧焊接时，极性不同将产生不同的焊接效果。直流正接（焊丝接负）时，焊丝熔敷率高；直流反接（焊丝接正）时，熔深大。\n\n直流埋弧焊电源的电流容量在 $4 0 0 \\sim 1 5 0 0 \\mathrm { A }$ 。小容量的电源（ $3 0 0 \\sim 6 0 0 A$ ）常常是多功能的，可以进行TIG焊（恒流外特性）、实芯或药芯熔化极气体保护焊（恒压外特性），也可用于$\\phi 1 . 6 \\mathrm { m m }$ 、 $\\phi 2 . 0 \\mathrm { m m }$ 或 $\\phi 2 . 4 \\mathrm { m m }$ 焊丝的半自动埋弧焊。自动埋弧焊的焊接电流在 $3 0 0 \\sim 1 0 0 0 \\mathrm { A }$ 的范围内，采用的焊丝 $\\phi 2 . 0 \\sim \\phi 6 . 4 \\mathrm { m m }$ 。由于磁偏吹，直流埋弧焊的焊接电流很少在1000A以上。\n\n# 2.交流电源\n一般交流电源输出为陡降特性，在极性换向时，输出电流下降到零，反向再引弧要求空载电压较高。为了利于引弧，埋弧焊的交流电源空载电压一般都高于80V，同时使用交流电源进行埋弧焊时对焊剂的要求较高，一般适合直流埋弧焊的焊剂不一定适合交流埋弧焊。采用交流电源时，焊丝熔敷率及焊缝熔深介于直流正接和直流反接之间，而且电弧的磁偏吹最小，因此交流电源多用于大电流埋弧焊和采用直流磁偏吹严重的场合。表4-4为单丝埋弧焊常用的电源类型。\n\n表4-4单丝埋弧焊常用的电源类型[2]  \n\n<table><tr><td rowspan=1 colspan=1>埋弧焊方法</td><td rowspan=1 colspan=1>焊接电流/A</td><td rowspan=1 colspan=1>焊接速度/(cm/min）</td><td rowspan=1 colspan=1>电源类型</td></tr><tr><td rowspan=1 colspan=1>半自动焊</td><td rowspan=1 colspan=1>300~500</td><td rowspan=1 colspan=1></td><td rowspan=1 colspan=1>直流</td></tr><tr><td rowspan=3 colspan=1>自动焊</td><td rowspan=1 colspan=1>300~500</td><td rowspan=1 colspan=1>&gt;100</td><td rowspan=1 colspan=1>直流</td></tr><tr><td rowspan=1 colspan=1>600~900</td><td rowspan=1 colspan=1>3.8~75</td><td rowspan=1 colspan=1>交流、直流</td></tr><tr><td rowspan=1 colspan=1>1200以上</td><td rowspan=1 colspan=1>12.5~38</td><td rowspan=1 colspan=1>交流</td></tr></table>",
    "summary": "2.交流电源, 百思论坛",
    "size": 3851
  },
  {
    "name": "第1卷_第1篇_电弧焊-part-48",
    "projectId": "5ET7VaxsU6Y6",
    "fileName": "第1卷_第1篇_电弧焊.pdf",
    "content": "埋弧焊基本的控制系统由5个部分组成，包括：\n\n1）送丝速度控制，在恒压系统中控制焊接电流，在恒流系统中控制焊接电压。\n\n2）焊接电源的参数给定，在恒压系统中控制焊接电压，在恒流系统中控制焊接电流。\n\n3）焊接启动/停止开关。  \n4）手动或者自动行走选择开关。  \n5）待焊状态焊丝的送进/回抽。\n\n半自动埋弧焊控制系统相对简单，只需要送丝速度控制。在恒压电源系统中要保证焊丝的等速送进，在恒流电源系统中则需要监控焊接电压，通过调整送丝速度来保持稳定的焊接电压。最简单的送丝机仅有一个旋钮，用来设定送丝速度。\n\n在埋弧焊数字控制系统中普遍采用电流、电压和送丝速度的数字显示。典型的数字控制包括：送丝速度控制、焊接电源控制（电压控制）、焊接启/停、自动/手动行走选择、焊丝送进/回抽、试车、火口填充以及焊剂的送给控制。埋弧焊数字控制系统的优势在于对焊接过程的精确控制。但是，其不能与所有焊接电源兼容。\n\n# 4.3.4埋弧焊辅助设备\n自动埋弧焊中为了调整施焊位置、控制焊接变形或者控制焊缝成形，一般都需要有相应的辅助设备与焊机相配合。埋弧焊的辅助设备大致有以下几种类型：\n\n1）焊接夹具。使用焊接夹具的作用在于使工件准确定位并夹紧，以便于焊接。这样可以减少或免除定位焊缝和减少焊接变形。有时焊接夹具往往与其他辅助设备联用，如单面焊双面成形装置等。图4-16为一种钢板拼焊用的大型门式夹具，配有单面焊双面成形装置（铜垫板）。这种夹具在造船、大型金属结构制造等工作中广泛地应用。\n\n2）工件变位设备。这种设备的主要功能是使工件旋转、倾斜、翻转，以便把待焊的接缝置于最佳的焊接位置，达到提高生产率、改善焊接质量、减轻劳动强度的目的。工件变位设备的形式、结构及尺寸因焊接工件而异。埋弧焊中常用的工件变位设备有滚轮架、翻转机等。图4-17是一种用于回转体工件的典型滚轮架。翻转机主要用于梁、柱、框架、椭圆容器等长形工件的焊接。图4-19是一种适用于“II”形、“I”形及箱形梁的链式翻转机。\n\n3）焊机变位设备。焊机变位设备也称为焊接操作机，其主要功能是将焊接机头准确地送到待焊位置，焊接时可在该位置操作，或是以一定速度沿规定的轨迹移动焊接机头进行焊接。它们大多与工件变位机配合使用，完成各种工件的焊接。基本形式有平台式、悬臂式、伸缩式、龙门式等几种。图4-18为较常见的台式焊接操作机与滚轮架配合使用的情况。\n\n4）焊缝成形设备。埋弧焊的电弧功率较大，钢板对接时，为防止熔化金属的流失和烧穿并促使焊缝背面成形，往往需要在焊缝背面加衬垫。最常用的焊缝成形设备除前面已提到的铜垫板外，还有焊剂垫。焊剂垫有用于纵缝和用于环缝的两种基本形式，图4-20为典型的环缝焊剂垫。\n\n5）焊剂回收输送设备。用来在焊接中自动回收并输送焊剂，以提高焊接自动化的程度。图4-21是利用焊剂回收输送器安装在小车上的情况。\n\n![](images/623abbf0841fa7e7599c10151e997e41e3e88d98665bb0ca3617e5c213be88b2.jpg)  \n百思论坛\n\n![](images/0ba40d7221311e7eab7c1cb87acca33e1649ef88e0d92721e18d7627a777b135.jpg)  \n百思论坛  \n舒舒藏书\n\n![](images/c19dff84b145727b2ad3069cd5a62a803197946a0a870723a25214a53f39a99a.jpg)  \n百思论坛\n\n舒舒藏书\n\n![](images/045c6f910c8daca4e5b23a440e718ecbb80303c4237645b55fd0eca1e558f584.jpg)  \n图4-19链式工件翻转机[7]\n\n1—翻转装置2—传动轴组件 3—刚性连轴器4一轴承组件5一减速器\n\n6-弹性连轴器7一电动机Y100L2-4（ $3 \\times \\mathbb { V }$ 、 $1 4 3 0 \\mathrm { r / \\mathrm { m i n } }$\n\n# 技术数据\n载重量 $3 0 0 0 \\mathbf { k g }$ 焊件最大截面尺寸 $\\mathbf { 8 0 0 m m \\times 4 0 0 m m }$ 链条运行速度 4.7m/min\n\n![](images/51472318d9718a363cf295b56d317e3f5a714466f67393825caf97a12e373329.jpg)  \n图4-20带式环缝焊剂垫[7]\n\n1—带支撑总成 2一张紧装置 3一焊剂斗 4—带 5一行走台车 6—带升气缸\n\n![](images/5d8bbd1abc9a142dc7aa5218e3a0b6e0b5627fd409186288673db6be3e109c25.jpg)  \n图4-21吸压式焊剂回收输送器[7]\n\n1一吸压式焊剂回收输送器2—自动焊小车\n\n# 4.4埋弧焊焊接参数及焊接技术\n埋弧焊工艺条件对焊接生产效率和焊接质量有着重要影响，这些工艺条件包括：焊接电流、焊剂种类及颗粒度、焊接电压、焊接速度、焊丝材料和直径、焊丝伸出长度、焊剂覆盖的宽度及厚度等。焊接中操作者必须清楚焊接参数与焊接过程的关系，改变某一个参数，必须对其他参数作出调整，以满足焊接过程的需要。\n\n# 4.4.1影响焊缝形状及性能的因素\n埋弧焊主要适用于平焊位置焊接，采用一定的辅助设备也可以实现角焊和横焊位置的焊接。由于埋弧焊工业应用以平焊为主，本节主要讨论平焊位置的情况，其他位置的焊接与平焊位置具有相似的规律。影响埋弧焊焊缝形状和性能的因素主要是焊接参数、工艺条件等。\n\n# 1.焊接参数\n埋弧焊的焊接参数有焊接电流、电弧电压、焊接速度等。\n\n# （1）焊接电流\n当其他条件不变时，增加焊接电流对焊缝形状和尺寸的影响如图4-22所示。无论是Y形坡口还是I形坡口，正常焊接条件下，熔深与焊接电流变化成正比，即 $H = k _ { \\mathrm { m } } I$ ， $k _ { \\mathrm { m } }$ 为比例系数，随电流种类、极性、焊丝直径以及焊剂的化学成分变化而异。各种条件下的 $k _ { \\mathfrak { m } }$ 值如表4-5所示。\n\n焊接电流对焊缝断面形状的影响，如图4-23所示。电流小，熔深浅，余高和宽度不足；电流过大，熔深大，余高过大，易产生高温裂纹。\n\n![](images/15e67fabfd15e8516f205b4955ae9142aa4af5a3f391a5e73492271217e9b98a.jpg)  \n图4-22焊接电流与熔深的关系[14]（焊丝直径 $4 . 8 \\mathrm { m m }$\n\n![](images/99c5291e8be832c83f20bbfa73e6e50763cf5a60c706d4f7a9a1fb23a8b18002.jpg)  \n图4-23焊接电流对焊缝断面形状的影响[14]a）I形接头b）Y形接头\n\n表4-5 ${ \\pmb k } _ { \\pmb { \\mathrm { m } } }$ 值与焊丝直径、电流种类、极性及焊剂的关系  ",
    "summary": "（1）焊接电流, 4.3.3埋弧焊控制系统 - Part 1/2",
    "size": 3008
  },
  {
    "name": "第1卷_第1篇_电弧焊-part-49",
    "projectId": "5ET7VaxsU6Y6",
    "fileName": "第1卷_第1篇_电弧焊.pdf",
    "content": "<table><tr><td rowspan=2 colspan=1>焊丝直径/mm</td><td rowspan=2 colspan=1>电源种类</td><td rowspan=2 colspan=1>焊剂牌号</td><td rowspan=1 colspan=2>值/（mm/100A）</td></tr><tr><td rowspan=1 colspan=1>T形焊缝和开坡口的对接焊缝</td><td rowspan=1 colspan=1>堆焊和不开坡口的对接焊缝</td></tr><tr><td rowspan=1 colspan=1>5</td><td rowspan=1 colspan=1>交流</td><td rowspan=1 colspan=1>HJ431</td><td rowspan=1 colspan=1>1.5</td><td rowspan=1 colspan=1>1.1</td></tr><tr><td rowspan=1 colspan=1>2</td><td rowspan=1 colspan=1>交流</td><td rowspan=1 colspan=1>HJ431</td><td rowspan=1 colspan=1>2.0</td><td rowspan=1 colspan=1>1.0</td></tr><tr><td rowspan=1 colspan=1>5</td><td rowspan=1 colspan=1>直流反接</td><td rowspan=1 colspan=1>HJ431</td><td rowspan=1 colspan=1>1. 75</td><td rowspan=1 colspan=1>1.1</td></tr><tr><td rowspan=1 colspan=1>5</td><td rowspan=1 colspan=1>直流正接</td><td rowspan=1 colspan=1>HJ431</td><td rowspan=1 colspan=1>1. 25</td><td rowspan=1 colspan=1>1.0</td></tr><tr><td rowspan=1 colspan=1>5</td><td rowspan=1 colspan=1>交流</td><td rowspan=1 colspan=1>HJ430</td><td rowspan=1 colspan=1>1.55</td><td rowspan=1 colspan=1>1. 15</td></tr></table>\n\n同样焊接电流条件下，焊丝直径不同（电流密度不同)，焊缝形状和尺寸会发生变化。表4-6表示电流密度对焊缝形状和尺寸的影响，从表中可见，其他条件不变时，熔深与焊丝直径成反比关系，但这种关系随电流密度的增加而减弱。这是由于随着电流密度的增加，熔池熔化金属量不断增加，熔融金属后排困难，熔深增加较慢，并随着熔化金属量的增加，余高增加焊缝成形变差，所以埋弧焊时增加焊接电流的同时要增加电弧电压，以保证焊缝成形。",
    "summary": "（1）焊接电流, 4.3.3埋弧焊控制系统 - Part 2/2",
    "size": 1311
  },
  {
    "name": "第1卷_第1篇_电弧焊-part-50",
    "projectId": "5ET7VaxsU6Y6",
    "fileName": "第1卷_第1篇_电弧焊.pdf",
    "content": "# (2）电弧电压\n电弧电压和电弧长度成正比，在相同的电弧电压和焊接电流时，如果选用的焊剂不同，电弧空间电场强度不同，则电弧长度不同。如果其他条件不变，改变电弧电压对焊缝形状的影响如图4-24所示。电弧电压低，熔深大，焊缝宽度窄，易产生热裂纹；电弧电压高时，焊缝宽度增加，焊道下凹，脱渣困难，气孔和咬边倾向增加。埋弧焊时，电弧电压是依据焊接电流调整的，即一定焊接电流要保持一定的弧长才可能保证焊接电弧的稳定燃烧，所以电弧电压的变化范围是有限的。\n\n表4-6电流密度对焊缝形状、尺寸的影响（电弧电压30\\~32V，焊接速度33cm/min）[15]  \n\n<table><tr><td rowspan=2 colspan=1>项目</td><td rowspan=1 colspan=8>焊接电流/A</td></tr><tr><td rowspan=1 colspan=3>700~750</td><td rowspan=1 colspan=3>1000~1100</td><td rowspan=1 colspan=2>1300~1400</td></tr><tr><td rowspan=1 colspan=1>焊丝直径（mm）</td><td rowspan=1 colspan=1>6</td><td rowspan=1 colspan=1>5</td><td rowspan=1 colspan=1>4</td><td rowspan=1 colspan=1>6</td><td rowspan=1 colspan=1>5</td><td rowspan=1 colspan=1>4</td><td rowspan=1 colspan=1>6</td><td rowspan=1 colspan=1>5</td></tr><tr><td rowspan=1 colspan=1>平均电流密度/（A/mm²）</td><td rowspan=1 colspan=1>26</td><td rowspan=1 colspan=1>36</td><td rowspan=1 colspan=1>58</td><td rowspan=1 colspan=1>38</td><td rowspan=1 colspan=1>52</td><td rowspan=1 colspan=1>84</td><td rowspan=1 colspan=1>48</td><td rowspan=1 colspan=1>68</td></tr><tr><td rowspan=1 colspan=1>熔深H/mm</td><td rowspan=1 colspan=1>7.0</td><td rowspan=1 colspan=1>8.5</td><td rowspan=1 colspan=1>11.5</td><td rowspan=1 colspan=1>10.5</td><td rowspan=1 colspan=1>12. 0</td><td rowspan=1 colspan=1>16.5</td><td rowspan=1 colspan=1>17.5</td><td rowspan=1 colspan=1>19.0</td></tr><tr><td rowspan=1 colspan=1>熔宽B/mm</td><td rowspan=1 colspan=1>22</td><td rowspan=1 colspan=1>31</td><td rowspan=1 colspan=1>19</td><td rowspan=1 colspan=1>26</td><td rowspan=1 colspan=1>24</td><td rowspan=1 colspan=1>22</td><td rowspan=1 colspan=1>27</td><td rowspan=1 colspan=1>24</td></tr><tr><td rowspan=1 colspan=1>形状系数B/H</td><td rowspan=1 colspan=1>3.1</td><td rowspan=1 colspan=1>2.5</td><td rowspan=1 colspan=1>1.7</td><td rowspan=1 colspan=1>2.5</td><td rowspan=1 colspan=1>2.0</td><td rowspan=1 colspan=1>1.3</td><td rowspan=1 colspan=1>1.5</td><td rowspan=1 colspan=1>1.3</td></tr></table>\n\n![](images/14c44bb6181b026749bf90fbc12923aa402aee3e5c22ed6b4f15f79f047aeb64.jpg)  \n图4-24电弧电压对焊缝断面形状的影响[14] a)I形接头b）Y形接头.\n\n极性不同时，电弧电压对熔宽的影响不同。表4-7为采用HJ431焊剂时，正极性和反极性条件下电弧电压对熔宽的影响。\n\n表4-7不同极性埋弧焊时，电弧电压对熔宽的影响  \n\n<table><tr><td rowspan=2 colspan=1>电弧电压/V</td><td rowspan=1 colspan=2>熔宽B/mm</td></tr><tr><td rowspan=1 colspan=1>正极性</td><td rowspan=1 colspan=1>反极性</td></tr><tr><td rowspan=1 colspan=1>30~32</td><td rowspan=1 colspan=1>21</td><td rowspan=1 colspan=1>22</td></tr><tr><td rowspan=1 colspan=1>n   40~ 42</td><td rowspan=1 colspan=1>25</td><td rowspan=1 colspan=1>28</td></tr><tr><td rowspan=1 colspan=1>53~55</td><td rowspan=1 colspan=1>25</td><td rowspan=1 colspan=1>33</td></tr></table>\n\n注：焊丝直径 $\\mathfrak { s m m }$ ，焊接电流550A，焊接速度40cm/min。\n\n# （3）焊接速度\n焊接速度对熔深和熔宽都有明显的影响，通常焊接速度小，焊接熔池大，焊缝熔深和熔宽均较大。随着焊接速度增加，焊缝熔深和熔宽都将减小，即熔深和熔宽与焊接速度成反比，如图4-25所示。焊接速度对焊缝断面形状的影响，如图4-26所示。焊接速度过小，熔化金属量多，焊缝成形差；焊接速度较大的，熔化金属量不足，容易产生咬边。实际焊接中为了提高生产率同时保持一定的热输人，在增加焊接速度的同时必须加大电弧功率，才能保证一定的熔深和熔宽。\n\n![](images/f6a3d4255b8e579de2b284a41bce3ad0eeba11d5fa129f4b875cc231bbf4b11f.jpg)\n\n![](images/38a33843f8f7ad5c9707d7f323d77e321c1597d5ad368b332e1156941134a9f8.jpg)  \n图4-26焊接速度对焊缝断面形状的影响[14]a)I形接头b)Y形接头\n\n（4）焊丝直径\n\n焊丝直径影响熔敷率。在电流一定的条件下，细丝的电流密度较大，熔敷率较高。但是送丝机的送丝速度是有限的，为了得到更高的熔敷率，应当选择粗丝。焊丝直径对于焊缝成形的影响，见图4-27所示。焊丝越细，焊缝熔深越大，同时熔宽越小。\n\n![](images/ef40527985a3d7a3814b4284caf8a45c0d5ca3c6533a64f18baf833eb7d4437b.jpg)  \n图4-25焊接速度对焊缝成形的影响  \n  \n图4-27焊丝直径对焊缝形状和熔深的影响\n\n# （5）焊丝伸出长度\n焊丝伸出长度指导电嘴之外焊丝到工件的伸出长度。在焊接开始时最好使伸出长度大约为焊丝直径的8倍，随着焊接过程的进行，应逐步调整伸出长度使在电流相同时焊丝的熔化效率最优。导电嘴应定期更换，以保证导电嘴可靠地将电流向焊丝传递。增加伸出长度，伸出长度上的电压也会增加，从而使电弧电压下降。因此，在增加伸出长度时，需要同时增加电源的电压输出，以保证焊缝成形和质量。增加伸出长度可以使焊接熔敷率提高 $2 5 \\% \\sim 5 0 \\%$ 。当对焊缝熔深要求较高时，通过增加伸出长度来提高熔敷率也许不是一个好的方法，但是当焊接薄板时，通过增加伸出长度却可以有效地减小熔深，从而避免烧穿。需要指出的是，伸出长度是不可以随意增加的，一般认为伸出长度的上限，对于 $2 , 0 \\mathrm { m } \\dot { \\mathrm { m } }$ 、$2 , 4 m m$ 、 $3 , 2 m \\mathbf { m }$ 直径焊丝为 $7 5 \\mathrm { m m }$ ，对于$4 . 0 \\mathrm { m m } _ { \\setminus }$ 4. $\\scriptstyle 8 \\mathbf { m } \\mathbf { m }$ 、 $5 , 6 \\mathrm { { m m } }$ 直径焊丝为 $1 2 5 \\mathrm { m m }$\n\n# 2.工艺条件\n",
    "summary": "(2）电弧电压, （3）焊接速度, （5）焊丝伸出长度, 2.工艺条件",
    "size": 4009
  },
  {
    "name": "第1卷_第1篇_电弧焊-part-51",
    "projectId": "5ET7VaxsU6Y6",
    "fileName": "第1卷_第1篇_电弧焊.pdf",
    "content": "焊丝的倾斜方向分为前倾和后倾两种，见图4-28。倾斜的方向和大小不同，电弧对熔池的力和热的作用就不同，对焊缝成形的影响也不同。图 $\\pmb { 4 } - 2 8 \\mathbf { a }$ 为焊丝前倾，图4-28b为焊丝后倾。焊丝在一定倾角内后倾时，电弧力后排熔池金属的作用减弱，熔池底部液体金属增厚，故熔深减小。而电弧对熔池前方的母材预热作用加强，故熔宽增大。图4-28c是后倾角对熔深、熔宽的影响，实际工作中焊丝前倾只在某些特殊情况下使用，例如焊接小直径圆筒形工件的环缝等。\n\n![](images/7d34e1c6f7812b51f0f9be636208550411e4c815efefa1736b64a03c0f5f3f2d.jpg)  \n图4-28焊丝倾角对焊缝成形的影响a）焊丝前倾b）焊丝后倾c）焊丝后倾角度对熔深熔宽的影响\n\n工件倾斜焊接时有上坡焊和下坡焊两种情况，它们对焊缝成形的影响明显不同，见图4-29。上坡焊时，若斜度 $\\beta > 6 ^ { \\circ } \\sim 1 2 ^ { \\circ }$ ，则焊缝余高过大，两侧出现咬边，成形明显恶化。实际焊接中应避免采用上坡焊。下坡焊的情况与上坡焊相反，当 $\\beta > 6 ^ { \\circ } \\sim 8 ^ { \\circ }$ 时，焊缝的熔深和余高均有减小，而熔宽略有增加，焊缝成形得到改善。继续增大 $\\beta$ 角将会产生未焊透、焊瘤等缺陷。在焊接圆筒工件的内、外环缝时，一般都采用下坡焊，以减少发生烧穿的可能性，并改善焊缝成形。\n\n![](images/33bc727e901819611b959503b217bb752e2415a7b760f943a75a19485f045838.jpg)  \n图4-29工件斜度对焊缝成形的影响a）上坡焊b）上坡焊工件斜度的影响）下坡焊d）下坡焊工件斜度的影响\n\n# （2）对接坡口形状、间隙的影响\n在其他条件相同时，增加坡口深度和宽度，焊缝熔深增加，熔宽略有减小，余高显著减小，如图4-30所示。在对接焊缝中，如果改变间隙大小，也可以调整焊缝形状，同时板厚及散热条件对焊缝熔宽和余高也有显著影响，如表4-8所示。\n\n![](images/6bce02dafcd918925a6949125eedf8d267535f1f2b4d9134aa160f3f675d034d.jpg)  \n图4-30坡口形状对焊缝成形的影响[1]\n\n# (3）焊剂堆高的影响\n埋弧焊焊剂堆高一般在 $2 5 \\sim 4 0 \\mathrm { m m }$ ，应保证在丝极周围埋住电弧。当使用粘结焊剂或烧结焊剂时，由于密度小，焊剂堆高比熔炼焊剂高出$2 0 \\% \\sim 5 0 \\%$ 。焊剂堆高越大，焊缝余高越大，熔深越浅。",
    "summary": "（1）焊丝倾角和工件斜度",
    "size": 1179
  },
  {
    "name": "第1卷_第1篇_电弧焊-part-52",
    "projectId": "5ET7VaxsU6Y6",
    "fileName": "第1卷_第1篇_电弧焊.pdf",
    "content": "# 3.焊接工艺条件对焊缝金属性能的影响\n当焊接条件变化时，母材的稀释率、焊剂熔化比率（焊剂熔化量/焊丝熔化量）均发生变化，从而对焊缝金属性能产生影响，其中焊接电流和电弧电压的影响较大。图4-31\\~图4-33给出了焊接电流、电弧电压和焊接速度对焊剂熔化比率的影响。由于焊剂比率的变化，焊缝金属的化学成分、力学性能均发生变化，特别是烧结焊剂中合金元素的加入对焊缝金属化学成分的影响最大。图4-34\\~图4-36给出各种焊接条件变化时对焊缝金属 ${ \\bf { M } } { \\bf { n } }$ 、Si含量的影响。\n\n表4-8焊缝间隙对对接焊缝尺寸的影响[15]  \n\n<table><tr><td rowspan=3 colspan=1>板厚/mm</td><td rowspan=1 colspan=3>工艺参数</td><td rowspan=1 colspan=3>熔深/mm</td><td rowspan=1 colspan=3>熔宽/mm</td><td rowspan=1 colspan=3>余高/mm</td><td rowspan=1 colspan=3>熔合比（%）</td></tr><tr><td rowspan=2 colspan=1>电流/A</td><td rowspan=2 colspan=1>电弧电压N</td><td rowspan=2 colspan=1>焊接速度/（cm/min）</td><td rowspan=1 colspan=12>间隙/mm</td></tr><tr><td rowspan=1 colspan=1>0</td><td rowspan=1 colspan=1>2</td><td rowspan=1 colspan=1>4</td><td rowspan=1 colspan=1>0</td><td rowspan=1 colspan=1>2</td><td rowspan=1 colspan=1>4</td><td rowspan=1 colspan=1>0</td><td rowspan=1 colspan=1>2</td><td rowspan=1 colspan=1>4</td><td rowspan=1 colspan=1>0</td><td rowspan=1 colspan=1>2</td><td rowspan=1 colspan=1>4</td></tr><tr><td rowspan=1 colspan=1>12</td><td rowspan=1 colspan=1>700~750</td><td rowspan=1 colspan=1>32~34</td><td rowspan=1 colspan=1>50134</td><td rowspan=1 colspan=1>7.55.6</td><td rowspan=1 colspan=1>8.06.0</td><td rowspan=1 colspan=1>7.55.5</td><td rowspan=1 colspan=1>2010</td><td rowspan=1 colspan=1>2111</td><td rowspan=1 colspan=1>.2010</td><td rowspan=1 colspan=1>2.52.0</td><td rowspan=1 colspan=1>2.01</td><td rowspan=1 colspan=1>1.01</td><td rowspan=1 colspan=1>741</td><td rowspan=1 colspan=1>6461</td><td rowspan=1 colspan=1>5746</td></tr><tr><td rowspan=1 colspan=1>20</td><td rowspan=1 colspan=1>800~850</td><td rowspan=1 colspan=1>36~38</td><td rowspan=1 colspan=1>2033.4134</td><td rowspan=1 colspan=1>10.011.06.5</td><td rowspan=1 colspan=1>9.511.57.0</td><td rowspan=1 colspan=1>10.011.07.0</td><td rowspan=1 colspan=1>272311</td><td rowspan=1 colspan=1>272211</td><td rowspan=1 colspan=1>272210</td><td rowspan=1 colspan=1>3.03.52.5</td><td rowspan=1 colspan=1>2.02.5一</td><td rowspan=1 colspan=1>2.51•：1.5一</td><td rowspan=1 colspan=1>872</td><td rowspan=1 colspan=1>561</td><td rowspan=1 colspan=1>524945</td></tr><tr><td rowspan=1 colspan=1>30</td><td rowspan=1 colspan=1>900~1000</td><td rowspan=1 colspan=1>40~42</td><td rowspan=1 colspan=1>2033.4134</td><td rowspan=1 colspan=1>10.512.07.5</td><td rowspan=1 colspan=1>11.012.07.5</td><td rowspan=1 colspan=1>10.511.07.5</td><td rowspan=1 colspan=1>343012</td><td rowspan=1 colspan=1>332912</td><td rowspan=1 colspan=1>353012</td><td rowspan=1 colspan=1>3.5.3.01.5</td><td rowspan=1 colspan=1>,3.02.01</td><td rowspan=1 colspan=1>2.5151</td><td rowspan=1 colspan=1>6187</td><td rowspan=1 colspan=1>596372</td><td rowspan=1 colspan=1>555960</td></tr></table>\n\n注：焊丝直径 $s _ { \\mathrm { m m } }$ ，焊剂HJ330。\n\n![](images/ceb5b34624792c8884391ba75d0d5d51b616a82dc0a33c680ed7b6a3d11206d5.jpg)  \n图4-31焊接电流对焊剂熔化比率的影响\n\n# 4.4.2自动埋弧焊工艺\n\n\n# 1．对接接头单面焊\n对接接头埋弧焊时，工件可以开坡口或不开坡口。开坡口不仅为了保证熔深，而且有时还为了达到其他的工艺目的。如焊接合金钢时，可以控制熔合比；而在焊接低碳钢时，可以控制焊缝余高等。在不开坡口的情况下，埋弧焊可以一次焊透 ${ \\bf 2 0 m m }$ 以下的工件，但要求预留 $5 \\sim 6 \\mathrm { { m m } }$ 的间隙，否则厚度超过 $1 4 \\sim 1 6 \\mathrm { m m }$ 的板料必须开坡□才能用单面焊一次焊透。\n\n![](images/1f0f7ed8fecfb901672a56269ecfb27d767468ea134708f7b53f9166415cf5be.jpg)  \n图4-32电弧电压对焊剂熔化比率的影响\n\n![](images/1eace6874b4b2fa643e7261e282f43d13fdcfe3bc41ef23640f3593527685cfc.jpg)  \n图4-33焊接速度对熔化比率的影响\n\n![](images/9f841c82957cd4c4bc551c140ea12475b25d7879991257e1676a2e1759335eb1.jpg)  \n图4-34焊接电流对焊缝金属化学成分的影响\n\n![](images/befaab630cb2f4805dc80db27eace8b431cb63b7fec5093cae150a30faea2068.jpg)  \n图4-35电弧电压对焊缝金属化学成分的影响\n\n![](images/fd2ab58054663368d829bb48ad87b4b348abf0144637a40651846d33e0dd1f60.jpg)  \n图4-36焊接速度对焊缝金属化学成分的影响\n\n对接接头单面焊可采用以下几种方法：在焊剂垫上焊，在焊剂铜垫板上焊，在永久性垫板或锁底接头上焊，以及在临时衬垫上焊和悬空焊等。分述如下：\n\n# （1）在焊剂垫上焊接\n用这种方法焊接时，焊缝成形的质量主要取决于焊剂垫托力的大小和均匀与否，以及装配间隙的均匀与否。图4-37说明焊剂垫托力与焊缝成形的关系。板厚 $2 \\sim 8 \\mathrm { { m m } }$ 的对接接头在具有焊剂垫的电磁平台上焊接所用的参数列于表4-9。电磁平台在焊接中起固定板料的作用。板厚10$\\sim 2 0 \\mathrm { m m }$ 的I形坡口对接接头预留装配间隙并在焊剂垫上进行单面焊的焊接参数见表4-10。所用的焊剂垫应尽可能选用细颗粒焊剂。",
    "summary": "（1）在焊剂垫上焊接, 1．对接接头单面焊, 3.焊接工艺条件对焊缝金属性能的影响, 4.4.2自动埋弧焊工艺",
    "size": 4011
  },
  {
    "name": "第1卷_第1篇_电弧焊-part-53",
    "projectId": "5ET7VaxsU6Y6",
    "fileName": "第1卷_第1篇_电弧焊.pdf",
    "content": "这种方法采用带沟槽的铜垫板，沟槽中铺撒焊剂，焊接时，这部分焊剂起焊剂垫的作用，同时又保护铜垫板免受电弧直接作用。沟槽起焊缝背面成形作用。这种工艺对工件装配质量、垫板上焊剂托力均匀与否均不敏感。板料可用电磁平台固定，也可用龙门压力架固定。铜垫板的尺寸见图4-38和表4-11。在龙门架焊剂铜垫板上的焊接参数见表4-12。\n\n![](images/e8cfb8199253f7723844333e9469c466c980e370cae8f7c81d13d1993760bed8.jpg)  \n图4-37在焊剂垫上的对接焊a）焊接情况b）焊剂托力不足c）焊剂托力很大d）焊剂托力过大\n\n![](images/61ec749d52d2c1f24d94e9011645ef544e6a35e3e866cbafa9d5dbd5dbc4c8a7.jpg)  \n图4-38铜垫板尺寸[1]\n\n（3）在永久性垫板或锁底接头上焊接\n\n当焊件结构允许焊后保留永久性垫板时，厚$1 0 \\mathbf { m } m$ 以下的工件可采用永久性垫板单面焊方法。永久性侧垫板的尺寸如表4-13所示。垫板必须紧贴在待焊板缘上，垫板与工件板面间的间隙不得超过 $0 . 5 \\sim 1 \\mathrm { m m }$ 。\n\n厚度大于 $1 0 \\mathrm { m m }$ 的上件，可采用锁底接头焊接方法，如图4-39所示（详见GB/T986—1988)。此法用于小直径厚壁圆筒形工件的环缝焊接，效果很好。\n\n表4-9对接接头在电磁平台-焊剂垫上单面焊的焊接条件[15]  \n\n<table><tr><td rowspan=1 colspan=1>板厚/mm</td><td rowspan=1 colspan=1>装配间隙/mm</td><td rowspan=1 colspan=1>焊丝直径/mm</td><td rowspan=1 colspan=1>焊接电流/A</td><td rowspan=1 colspan=1>电弧电压V</td><td rowspan=1 colspan=1>焊接速度/(cm/min）</td><td rowspan=1 colspan=1>电流种类</td><td rowspan=1 colspan=1>焊剂垫中焊剂颗粒</td><td rowspan=1 colspan=1>焊剂垫软管中的空气压力/kPa</td></tr><tr><td rowspan=1 colspan=1>2</td><td rowspan=1 colspan=1>0~1.0</td><td rowspan=1 colspan=1>1.6</td><td rowspan=1 colspan=1>120</td><td rowspan=1 colspan=1>24~28</td><td rowspan=1 colspan=1>73</td><td rowspan=1 colspan=1>直流反接</td><td rowspan=1 colspan=1>细小</td><td rowspan=1 colspan=1>81</td></tr><tr><td rowspan=3 colspan=1>3</td><td rowspan=3 colspan=1>0~1.5</td><td rowspan=1 colspan=1>1.6</td><td rowspan=1 colspan=1>275~300</td><td rowspan=1 colspan=1>28~30</td><td rowspan=1 colspan=1>56.7</td><td rowspan=3 colspan=1>交流</td><td rowspan=3 colspan=1>细小</td><td rowspan=3 colspan=1>81</td></tr><tr><td rowspan=1 colspan=1>2</td><td rowspan=1 colspan=1>275~300</td><td rowspan=1 colspan=1>28~30</td><td rowspan=1 colspan=1>56.7</td></tr><tr><td rowspan=1 colspan=1>3</td><td rowspan=1 colspan=1>400~425</td><td rowspan=1 colspan=1>25~28</td><td rowspan=1 colspan=1>117</td></tr><tr><td rowspan=2 colspan=1>4</td><td rowspan=2 colspan=1>0~1.5</td><td rowspan=1 colspan=1>2</td><td rowspan=1 colspan=1>375~400</td><td rowspan=1 colspan=1>28~30</td><td rowspan=1 colspan=1>66.7</td><td rowspan=2 colspan=1>交流</td><td rowspan=2 colspan=1>细小</td><td rowspan=2 colspan=1>101~152101</td></tr><tr><td rowspan=1 colspan=1>4</td><td rowspan=1 colspan=1>525~550</td><td rowspan=1 colspan=1>28~30</td><td rowspan=1 colspan=1>83.3</td></tr><tr><td rowspan=2 colspan=1>5</td><td rowspan=2 colspan=1>0~2.5</td><td rowspan=1 colspan=1>2</td><td rowspan=1 colspan=1>425~450</td><td rowspan=1 colspan=1>32~34</td><td rowspan=1 colspan=1>58.3</td><td rowspan=2 colspan=1>交流6</td><td rowspan=2 colspan=1>细小</td><td rowspan=2 colspan=1>101~152</td></tr><tr><td rowspan=1 colspan=1>4</td><td rowspan=1 colspan=1>575~625</td><td rowspan=1 colspan=1>28~30</td><td rowspan=1 colspan=1>76.7</td></tr><tr><td rowspan=2 colspan=1>6</td><td rowspan=2 colspan=1>0~3.0</td><td rowspan=2 colspan=1>24</td><td rowspan=2 colspan=1>475600~650</td><td rowspan=1 colspan=1>32~34</td><td rowspan=1 colspan=1>50</td><td rowspan=2 colspan=1>交流</td><td rowspan=2 colspan=1>2正常T</td><td rowspan=2 colspan=1>101~152</td></tr><tr><td rowspan=1 colspan=1>28~32</td><td rowspan=1 colspan=1>67.5</td></tr><tr><td rowspan=1 colspan=1>7</td><td rowspan=1 colspan=1>0~3.0</td><td rowspan=1 colspan=1>4</td><td rowspan=1 colspan=1>650~700</td><td rowspan=1 colspan=1>30~34</td><td rowspan=1 colspan=1>61.7</td><td rowspan=1 colspan=1>交流</td><td rowspan=1 colspan=1>正常</td><td rowspan=1 colspan=1>101~152</td></tr><tr><td rowspan=1 colspan=1>8</td><td rowspan=1 colspan=1>0~3.5</td><td rowspan=1 colspan=1>4</td><td rowspan=1 colspan=1>725~775</td><td rowspan=1 colspan=1>30~36</td><td rowspan=1 colspan=1>56.7</td><td rowspan=1 colspan=1>交流</td><td rowspan=1 colspan=1>正常</td><td rowspan=1 colspan=1>101~152</td></tr></table>\n\n表4-10对接接头在焊剂垫上单面焊的焊接条件[13]  \n表4-11铜垫板断面尺寸[1]  ",
    "summary": "(2）在焊剂铜垫板上焊接 - Part 1/3",
    "size": 3849
  },
  {
    "name": "第1卷_第1篇_电弧焊-part-54",
    "projectId": "5ET7VaxsU6Y6",
    "fileName": "第1卷_第1篇_电弧焊.pdf",
    "content": "<table><tr><td rowspan=2 colspan=1>板厚/mm</td><td rowspan=2 colspan=1>装配间隙/mm</td><td rowspan=1 colspan=1>焊接电流</td><td rowspan=1 colspan=2>电弧电压/V</td><td rowspan=2 colspan=1>焊接速度/cm·min -1</td></tr><tr><td rowspan=1 colspan=1>/A</td><td rowspan=1 colspan=1>交流</td><td rowspan=1 colspan=1>直流</td></tr><tr><td rowspan=1 colspan=1>10</td><td rowspan=1 colspan=1>3~4</td><td rowspan=1 colspan=1>700~750</td><td rowspan=1 colspan=1>34~36</td><td rowspan=1 colspan=1>32~34</td><td rowspan=1 colspan=1>50</td></tr><tr><td rowspan=1 colspan=1>12</td><td rowspan=1 colspan=1>4~5</td><td rowspan=1 colspan=1>750~800</td><td rowspan=1 colspan=1>36~40</td><td rowspan=1 colspan=1>34~36</td><td rowspan=1 colspan=1>45</td></tr><tr><td rowspan=1 colspan=1>14</td><td rowspan=1 colspan=1>4~5</td><td rowspan=1 colspan=1>850~900</td><td rowspan=1 colspan=1>36~40</td><td rowspan=1 colspan=1>34~36</td><td rowspan=1 colspan=1>42</td></tr><tr><td rowspan=1 colspan=1>16</td><td rowspan=1 colspan=1>5~6</td><td rowspan=1 colspan=1>900-950</td><td rowspan=1 colspan=1>38~42</td><td rowspan=1 colspan=1>36~38</td><td rowspan=1 colspan=1>33</td></tr><tr><td rowspan=1 colspan=1>18</td><td rowspan=1 colspan=1>5~6</td><td rowspan=1 colspan=1>950~1000</td><td rowspan=1 colspan=1>40~44</td><td rowspan=1 colspan=1>36~40</td><td rowspan=1 colspan=1>28</td></tr><tr><td rowspan=1 colspan=1>20</td><td rowspan=1 colspan=1>5~6</td><td rowspan=1 colspan=1>950~1000</td><td rowspan=1 colspan=1>40~44</td><td rowspan=1 colspan=1>36~40</td><td rowspan=1 colspan=1>25</td></tr></table>\n\n注：焊丝直径 $5 \\mathrm { m m }$\n\n（单位： $\\mathbf { m m }$ ）  \n\n<table><tr><td rowspan=1 colspan=1>焊件厚度</td><td rowspan=1 colspan=1>槽宽b</td><td rowspan=1 colspan=1>槽深h</td><td rowspan=1 colspan=1>沟槽曲率半径r</td></tr><tr><td rowspan=1 colspan=1>4~6</td><td rowspan=1 colspan=1>10</td><td rowspan=1 colspan=1>2.5</td><td rowspan=1 colspan=1>7.0</td></tr><tr><td rowspan=1 colspan=1>6~8</td><td rowspan=1 colspan=1>12</td><td rowspan=1 colspan=1>3.0</td><td rowspan=1 colspan=1>7.5</td></tr><tr><td rowspan=1 colspan=1>8~10</td><td rowspan=1 colspan=1>14</td><td rowspan=1 colspan=1>3.5</td><td rowspan=1 colspan=1>9.5</td></tr><tr><td rowspan=1 colspan=1>12~14</td><td rowspan=1 colspan=1>18</td><td rowspan=1 colspan=1>4.0</td><td rowspan=1 colspan=1>12</td></tr></table>\n\n表4-12在龙门架焊剂铜垫板上单面焊的焊接条件[1]  ",
    "summary": "(2）在焊剂铜垫板上焊接 - Part 2/3",
    "size": 2342
  },
  {
    "name": "第1卷_第1篇_电弧焊-part-55",
    "projectId": "5ET7VaxsU6Y6",
    "fileName": "第1卷_第1篇_电弧焊.pdf",
    "content": "<table><tr><td rowspan=1 colspan=1>板厚/mm</td><td rowspan=1 colspan=1>装配间隙/mm</td><td rowspan=1 colspan=1>焊丝直径/mm</td><td rowspan=1 colspan=1>焊接电流/A</td><td rowspan=1 colspan=1>电弧电压/V</td><td rowspan=1 colspan=1>焊接速度/(cm/min)</td></tr><tr><td rowspan=1 colspan=1>3</td><td rowspan=1 colspan=1>2</td><td rowspan=1 colspan=1>3</td><td rowspan=1 colspan=1>380~420</td><td rowspan=1 colspan=1>27~29</td><td rowspan=1 colspan=1>78.3</td></tr><tr><td rowspan=1 colspan=1>4</td><td rowspan=1 colspan=1>2~3</td><td rowspan=1 colspan=1>4</td><td rowspan=1 colspan=1>450~500</td><td rowspan=1 colspan=1>29~31</td><td rowspan=1 colspan=1>68</td></tr><tr><td rowspan=1 colspan=1>5</td><td rowspan=1 colspan=1>2~3</td><td rowspan=1 colspan=1>4</td><td rowspan=1 colspan=1>520~560</td><td rowspan=1 colspan=1>31~33</td><td rowspan=1 colspan=1>63</td></tr><tr><td rowspan=1 colspan=1>6</td><td rowspan=1 colspan=1>3</td><td rowspan=1 colspan=1>4</td><td rowspan=1 colspan=1>550~600</td><td rowspan=1 colspan=1>33~35</td><td rowspan=1 colspan=1>63</td></tr><tr><td rowspan=1 colspan=1>7</td><td rowspan=1 colspan=1>3</td><td rowspan=1 colspan=1>4</td><td rowspan=1 colspan=1>640~680</td><td rowspan=1 colspan=1>35~37</td><td rowspan=1 colspan=1>58</td></tr><tr><td rowspan=1 colspan=1>8</td><td rowspan=1 colspan=1>3~4</td><td rowspan=1 colspan=1>4</td><td rowspan=1 colspan=1>680~720</td><td rowspan=1 colspan=1>35~37</td><td rowspan=1 colspan=1>53.3</td></tr><tr><td rowspan=1 colspan=1>9</td><td rowspan=1 colspan=1>3~4</td><td rowspan=1 colspan=1>4</td><td rowspan=1 colspan=1>720~780</td><td rowspan=1 colspan=1>36~38</td><td rowspan=1 colspan=1>46</td></tr><tr><td rowspan=1 colspan=1>10</td><td rowspan=1 colspan=1>4</td><td rowspan=1 colspan=1>4</td><td rowspan=1 colspan=1>780~820</td><td rowspan=1 colspan=1>38~40</td><td rowspan=1 colspan=1>46</td></tr><tr><td rowspan=1 colspan=1>12</td><td rowspan=1 colspan=1>5</td><td rowspan=1 colspan=1>4</td><td rowspan=1 colspan=1>850~90039~41</td><td rowspan=1 colspan=1>850~90039~41</td><td rowspan=1 colspan=1>38</td></tr><tr><td rowspan=1 colspan=1>14</td><td rowspan=1 colspan=1>5</td><td rowspan=1 colspan=1>4</td><td rowspan=1 colspan=1>880~92039~41</td><td rowspan=1 colspan=1>880~92039~41</td><td rowspan=1 colspan=1>36</td></tr></table>\n\n表4-13对接用的永久性铜垫板  \n\n<table><tr><td rowspan=1 colspan=1>板厚8/mm</td><td rowspan=1 colspan=1>垫板厚度</td><td rowspan=1 colspan=1>垫板宽度</td></tr><tr><td rowspan=1 colspan=1>2~6</td><td rowspan=1 colspan=1>0.58</td><td rowspan=2 colspan=1>48 +5mm</td></tr><tr><td rowspan=1 colspan=1>6~10</td><td rowspan=1 colspan=1>(0.3~0.4) δ</td></tr></table>\n\n![](images/a4fa75c7b03b03aa0584f01daed812cb1d9edd1f2dd7bbd9d8f4a6c87a164de8.jpg)  \n图4-39锁底对接接头",
    "summary": "(2）在焊剂铜垫板上焊接 - Part 3/3",
    "size": 2715
  },
  {
    "name": "第1卷_第1篇_电弧焊-part-56",
    "projectId": "5ET7VaxsU6Y6",
    "fileName": "第1卷_第1篇_电弧焊.pdf",
    "content": "这种方法采用柔性的热固化焊剂衬垫贴合在接缝背面进行焊接。衬垫材料需要专门制造或由焊接材料制造部门供应。另外还有采用陶瓷材料制造的衬垫进行单面焊的方法。\n\n# （5）悬空焊\n当工件装配质量良好并且没有间隙的情况下，可以采用不加垫板的悬空焊。用这种方法进行平面焊时，工件不能完全熔透。一般的熔深不超过2/3板厚，否则容易烙穿。这种方法只用于不要求完全焊透的接头。\n\n# 2.对接接头双面焊\n工件厚度超过 $1 2 \\sim 1 4 \\mathrm { m m }$ 的对接接头，通常采用双面焊。接头形式根据板厚、钢种、接头性能要求的不同，可采用图4-40所示的I形、Y形、 $\\mathbf { x }$ 形坡口。这种方法对焊接工艺参数的波动和工件装配质量不敏感，一般都可以获得较好的焊接质量。第一面焊接时，所采用的技术与上述单面焊相似，但是不要求完全焊透，焊缝的熔透由反面焊接保证。焊接第一面的实施方法有悬空法、加焊剂垫法以及临时工艺垫板法进行焊接。\n\n![](images/233553ac40646f38d0d719116a10f9270aa0b7fdccc6cb510a179f8960fd4453.jpg)  \n图4-40不同板厚的接头形式[14]a)I形坡口对接焊b）Y形坡口对接焊c） $\\mathbf { X }$ 形坡口对接焊\n\n# （1）悬空焊\n装配时不留间隙或只留很小的间隙（一般不超过 $1 \\mathrm { m m }$ )。第一面焊接达到的熔深一般小于上件厚度的一半。反面焊接的熔深要求达到工件厚度的 $6 0 \\% \\sim 7 0 \\%$ ，以保证工件完全焊透。不开坡口的对接接头悬空焊的焊接参数，如表4-14所示。",
    "summary": "（4）在临时性的衬垫上焊接",
    "size": 723
  },
  {
    "name": "第1卷_第1篇_电弧焊-part-57",
    "projectId": "5ET7VaxsU6Y6",
    "fileName": "第1卷_第1篇_电弧焊.pdf",
    "content": "如图4-41所示，焊接第一面时采用预留间隙不开坡口的方法最为经济。第一面的焊接参数应保证熔深超过工件厚度的 $6 0 \\% \\sim 7 0 \\%$ 。焊完第一面后翻转工件，进行反面焊接，其参数可以与正面的相同以保证工件完全焊透。预留间隙双面焊的焊接条料：依工件的不同而异，表4-15、表4-16分别为两组数据，可供参考。在预留间隙的I形坡口内，焊前均匀塞填干净焊剂，然后在焊剂垫上施焊，可减少产生夹渣的可能，并可改善焊缝成形。第一面焊道焊接后，是否需要清根，视第一道焊缝的质量而定。\n\n表4-14不开坡口对接接头悬空双面焊的焊接条件[1]  \n\n<table><tr><td rowspan=1 colspan=6>焊接条件</td></tr><tr><td rowspan=1 colspan=1>工件厚度/mm</td><td rowspan=1 colspan=1>焊丝直径/mm</td><td rowspan=1 colspan=1>焊接顺序</td><td rowspan=1 colspan=1>焊接电流/A</td><td rowspan=1 colspan=1>电弧电压V</td><td rowspan=1 colspan=1>焊接速度/(cm/min）</td></tr><tr><td rowspan=2 colspan=1>6</td><td rowspan=2 colspan=1>4</td><td rowspan=1 colspan=1>正</td><td rowspan=1 colspan=1>380~420</td><td rowspan=1 colspan=1>30</td><td rowspan=1 colspan=1>58</td></tr><tr><td rowspan=1 colspan=1>反</td><td rowspan=1 colspan=1>430~470</td><td rowspan=1 colspan=1>30</td><td rowspan=1 colspan=1>55</td></tr><tr><td rowspan=2 colspan=1>8</td><td rowspan=2 colspan=1>4</td><td rowspan=1 colspan=1>正</td><td rowspan=1 colspan=1>440~480</td><td rowspan=1 colspan=1>30</td><td rowspan=1 colspan=1>50</td></tr><tr><td rowspan=1 colspan=1>反</td><td rowspan=1 colspan=1>480~530</td><td rowspan=1 colspan=1>31</td><td rowspan=1 colspan=1>50</td></tr><tr><td rowspan=2 colspan=1>10</td><td rowspan=2 colspan=1>4</td><td rowspan=1 colspan=1>正</td><td rowspan=1 colspan=1>530~570</td><td rowspan=1 colspan=1>31</td><td rowspan=1 colspan=1>46</td></tr><tr><td rowspan=1 colspan=1>反</td><td rowspan=1 colspan=1>590~640</td><td rowspan=1 colspan=1>33</td><td rowspan=1 colspan=1>46</td></tr><tr><td rowspan=2 colspan=1>12</td><td rowspan=2 colspan=1>4</td><td rowspan=1 colspan=1>正</td><td rowspan=1 colspan=1>620~660</td><td rowspan=1 colspan=1>35</td><td rowspan=1 colspan=1>42</td></tr><tr><td rowspan=1 colspan=1>反</td><td rowspan=1 colspan=1>680~720</td><td rowspan=1 colspan=1>35</td><td rowspan=1 colspan=1>41</td></tr><tr><td rowspan=2 colspan=1>14</td><td rowspan=2 colspan=1>4</td><td rowspan=1 colspan=1>正</td><td rowspan=1 colspan=1>680~720</td><td rowspan=1 colspan=1>37</td><td rowspan=1 colspan=1>41</td></tr><tr><td rowspan=1 colspan=1>反</td><td rowspan=1 colspan=1>730~770</td><td rowspan=1 colspan=1>40</td><td rowspan=1 colspan=1>38</td></tr><tr><td rowspan=2 colspan=1>16</td><td rowspan=2 colspan=1>5</td><td rowspan=1 colspan=1>正</td><td rowspan=1 colspan=1>800~850</td><td rowspan=1 colspan=1>34~36</td><td rowspan=1 colspan=1>63</td></tr><tr><td rowspan=1 colspan=1>反</td><td rowspan=1 colspan=1>850~900</td><td rowspan=1 colspan=1>36~38</td><td rowspan=1 colspan=1>43</td></tr><tr><td rowspan=2 colspan=1>17</td><td rowspan=2 colspan=1>5</td><td rowspan=1 colspan=1>正</td><td rowspan=1 colspan=1>850~900</td><td rowspan=1 colspan=1>35~37</td><td rowspan=1 colspan=1>60</td></tr><tr><td rowspan=1 colspan=1>反</td><td rowspan=1 colspan=1>900~950</td><td rowspan=1 colspan=1>37~39</td><td rowspan=1 colspan=1>48</td></tr><tr><td rowspan=2 colspan=1>18</td><td rowspan=2 colspan=1>标</td><td rowspan=1 colspan=1>正</td><td rowspan=1 colspan=1>850~900</td><td rowspan=1 colspan=1>36~38</td><td rowspan=1 colspan=1>60</td></tr><tr><td rowspan=1 colspan=1>反</td><td rowspan=1 colspan=1>900~950</td><td rowspan=1 colspan=1>38~40</td><td rowspan=1 colspan=1>40</td></tr><tr><td rowspan=2 colspan=1>20</td><td rowspan=2 colspan=1>5</td><td rowspan=1 colspan=1>正</td><td rowspan=1 colspan=1>850~900</td><td rowspan=1 colspan=1>36-38</td><td rowspan=1 colspan=1>42</td></tr><tr><td rowspan=1 colspan=1>反</td><td rowspan=1 colspan=1>900~1000</td><td rowspan=1 colspan=1>38~40</td><td rowspan=1 colspan=1>40</td></tr><tr><td rowspan=2 colspan=1>22</td><td rowspan=2 colspan=1>5</td><td rowspan=1 colspan=1>正</td><td rowspan=1 colspan=1>900~950</td><td rowspan=1 colspan=1>37-39</td><td rowspan=1 colspan=1>53</td></tr><tr><td rowspan=1 colspan=1>反</td><td rowspan=1 colspan=1>1000~1050</td><td rowspan=1 colspan=1>38~40</td><td rowspan=1 colspan=1>40</td></tr></table>",
    "summary": "(2）在焊剂垫上焊接 - Part 1/2",
    "size": 3937
  },
  {
    "name": "第1卷_第1篇_电弧焊-part-58",
    "projectId": "5ET7VaxsU6Y6",
    "fileName": "第1卷_第1篇_电弧焊.pdf",
    "content": "注：装配间隙 $\\mathbf { 0 } \\sim 1 \\mathbf { m } \\mathbf { m }$ ，MZ—1000直流。\n\n如果工件需要开坡门，坡口形式按工件厚度决定。工件坡口形式及焊接条件，见表4-17。\n\n![](images/f18ba1c710e5361074ea13f5aa76c187214ed6ca62fabab37a95b85d129ae648.jpg)\n\n图4-41焊剂垫的结构实例  \na）软管气压式b）皮膜气压式  \nc）平带张紧式  \n1一焊件 2—焊剂3-帆布4一充气软管  \n：5-橡皮膜6-压板7-气室  \n8-平带9一带轮\n\n表4-15对接接头预留间隙双面焊的焊接条件（一）[4]  \n\n<table><tr><td rowspan=1 colspan=1>工件厚度/mm</td><td rowspan=1 colspan=1>装配间隙/mm</td><td rowspan=1 colspan=1>焊丝直径/mm</td><td rowspan=1 colspan=1>焊接电流/A</td><td rowspan=1 colspan=1>电弧电压/V</td><td rowspan=1 colspan=1>焊接速度/(cm/min)</td></tr><tr><td rowspan=1 colspan=1>14</td><td rowspan=1 colspan=1>3~4</td><td rowspan=1 colspan=1>5</td><td rowspan=1 colspan=1>700~750</td><td rowspan=1 colspan=1>34~36</td><td rowspan=1 colspan=1>50</td></tr><tr><td rowspan=1 colspan=1>16</td><td rowspan=1 colspan=1>3~4</td><td rowspan=1 colspan=1>5</td><td rowspan=1 colspan=1>700~750</td><td rowspan=1 colspan=1>34~36</td><td rowspan=1 colspan=1>45</td></tr><tr><td rowspan=1 colspan=1>18</td><td rowspan=1 colspan=1>4~5</td><td rowspan=1 colspan=1>5</td><td rowspan=1 colspan=1>750~800.</td><td rowspan=1 colspan=1>36~40</td><td rowspan=1 colspan=1>45</td></tr><tr><td rowspan=1 colspan=1>20</td><td rowspan=1 colspan=1>4~5</td><td rowspan=1 colspan=1>5</td><td rowspan=1 colspan=1>850~900</td><td rowspan=1 colspan=1>[36~40</td><td rowspan=1 colspan=1>45</td></tr><tr><td rowspan=1 colspan=1>24</td><td rowspan=1 colspan=1>4~5</td><td rowspan=1 colspan=1>5</td><td rowspan=1 colspan=1>900 ~950</td><td rowspan=1 colspan=1>38~42</td><td rowspan=1 colspan=1>42</td></tr></table>\n\n（续）\n\n<table><tr><td rowspan=1 colspan=1>工件厚度/mm</td><td rowspan=1 colspan=1>装配间隙/mm</td><td rowspan=1 colspan=1>焊丝直径/mm</td><td rowspan=1 colspan=1>焊接电流/A</td><td rowspan=1 colspan=1>电弧电压/V</td><td rowspan=1 colspan=1>焊接速度/(cm/min)</td></tr><tr><td rowspan=1 colspan=1>28</td><td rowspan=1 colspan=1>5~6</td><td rowspan=1 colspan=1>5</td><td rowspan=1 colspan=1>900 ~950</td><td rowspan=1 colspan=1>38~42</td><td rowspan=1 colspan=1>33</td></tr><tr><td rowspan=1 colspan=1>30</td><td rowspan=1 colspan=1>6~7</td><td rowspan=1 colspan=1>5</td><td rowspan=1 colspan=1>950~1000</td><td rowspan=1 colspan=1>40~44</td><td rowspan=1 colspan=1>27</td></tr><tr><td rowspan=1 colspan=1>40</td><td rowspan=1 colspan=1>8~9</td><td rowspan=1 colspan=1>5</td><td rowspan=1 colspan=1>1100~1200</td><td rowspan=1 colspan=1>40-44</td><td rowspan=1 colspan=1>20</td></tr><tr><td rowspan=1 colspan=1>50</td><td rowspan=1 colspan=1>10~11</td><td rowspan=1 colspan=1>5</td><td rowspan=1 colspan=1>1200~1300</td><td rowspan=1 colspan=1>44~48</td><td rowspan=1 colspan=1>17</td></tr></table>\n\n注：采用交流电，HJ431，第一面在焊剂垫上焊。",
    "summary": "(2）在焊剂垫上焊接 - Part 2/2",
    "size": 2678
  },
  {
    "name": "第1卷_第1篇_电弧焊-part-59",
    "projectId": "5ET7VaxsU6Y6",
    "fileName": "第1卷_第1篇_电弧焊.pdf",
    "content": "<table><tr><td rowspan=1 colspan=1>工件厚度/mm</td><td rowspan=1 colspan=1>装配间隙/mm</td><td rowspan=1 colspan=1>焊丝直径/mm</td><td rowspan=1 colspan=1>焊接电流/A</td><td rowspan=1 colspan=1>电弧电压N</td><td rowspan=1 colspan=1>焊接速度|/(cm/min)</td></tr><tr><td rowspan=2 colspan=1>6</td><td rowspan=2 colspan=1>0+1</td><td rowspan=1 colspan=1>3</td><td rowspan=1 colspan=1>380~400</td><td rowspan=1 colspan=1>30~32</td><td rowspan=1 colspan=1>57~60</td></tr><tr><td rowspan=1 colspan=1>4</td><td rowspan=1 colspan=1>400~550</td><td rowspan=1 colspan=1>28~32</td><td rowspan=1 colspan=1>63~73</td></tr><tr><td rowspan=2 colspan=1>8</td><td rowspan=2 colspan=1>0+1</td><td rowspan=1 colspan=1>3</td><td rowspan=1 colspan=1>400~420</td><td rowspan=1 colspan=1>30~32</td><td rowspan=1 colspan=1>53~57</td></tr><tr><td rowspan=1 colspan=1>4</td><td rowspan=1 colspan=1>500~600</td><td rowspan=1 colspan=1>30~32</td><td rowspan=1 colspan=1>63~67</td></tr><tr><td rowspan=2 colspan=1>10</td><td rowspan=2 colspan=1>2±1</td><td rowspan=1 colspan=1>4</td><td rowspan=1 colspan=1>500~600</td><td rowspan=1 colspan=1>36~40</td><td rowspan=1 colspan=1>50~60</td></tr><tr><td rowspan=1 colspan=1>5</td><td rowspan=1 colspan=1>600~700</td><td rowspan=1 colspan=1>34~38</td><td rowspan=1 colspan=1>58~67</td></tr><tr><td rowspan=2 colspan=1>12</td><td rowspan=2 colspan=1>2±1</td><td rowspan=1 colspan=1>4</td><td rowspan=1 colspan=1>550~580</td><td rowspan=1 colspan=1>38~40</td><td rowspan=1 colspan=1>50~57</td></tr><tr><td rowspan=1 colspan=1>5</td><td rowspan=1 colspan=1>600~700</td><td rowspan=1 colspan=1>34~38</td><td rowspan=1 colspan=1>58-67</td></tr><tr><td rowspan=2 colspan=1>14</td><td rowspan=2 colspan=1>3±0.5</td><td rowspan=1 colspan=1>4</td><td rowspan=1 colspan=1>550~720</td><td rowspan=1 colspan=1>38~42</td><td rowspan=1 colspan=1>50~53</td></tr><tr><td rowspan=1 colspan=1>5</td><td rowspan=1 colspan=1>650~750</td><td rowspan=1 colspan=1>36~40</td><td rowspan=1 colspan=1>50~57</td></tr><tr><td rowspan=1 colspan=1>≤16</td><td rowspan=1 colspan=1>3±0.5</td><td rowspan=1 colspan=1>5</td><td rowspan=1 colspan=1>650~850</td><td rowspan=1 colspan=1>36~40</td><td rowspan=1 colspan=1>50~57</td></tr></table>\n\n注：根据上海锅炉厂提供的资料。",
    "summary": "表4-16对接接头预留间隙双面焊的",
    "size": 2215
  },
  {
    "name": "第1卷_第1篇_电弧焊-part-60",
    "projectId": "5ET7VaxsU6Y6",
    "fileName": "第1卷_第1篇_电弧焊.pdf",
