Repository: LunaReborn/Welding-6m-Extractor

# 焊接文档 6M 专有词汇抽取工具

用于从焊接相关文档中抽取“人、机、料、法、环、测”六类专有词汇，并导出 JSON 和 Excel。

## 目录结构

```text
project/
  cli.py
  engine/
    document_loader.py
    chunker.py
    llm_client.py
    extractor_6m.py
    normalizer.py
    validator.py
    exporter.py
  prompts/
    welding_6m_extract.txt
    welding_6m_review.txt
  outputs/
  data/
```

## 安装

```bash
pip install -r requirements.txt
```

## 使用 Ollama

先启动 Ollama，并拉取模型：

```bash
ollama serve
ollama pull qwen2.5:7b
```

运行：

```bash
python cli.py --file data/氩弧焊标准作业指导书.docx --extractor ollama --model qwen2.5:7b --output outputs
```

启用二阶段复核：

```bash
python cli.py --file data/氩弧焊标准作业指导书.docx --extractor ollama --review --output outputs
```

File: data/hanjie_data/1.txt (part 6 of 68)
[
    "content": "# （3）在临时衬垫上焊接\n采用此法焊接第一面时，一般都要求接头处留有一定间隙，以保证焊剂能填满其中。临时衬垫的作用是托住间隙中的焊剂。平板对接接头的临时衬垫常用厚 $3 \\sim 4 \\mathrm { { m m } }$ 、宽 $3 0 \\sim 5 0 \\mathrm { m m }$ 的薄钢带；也可采用石棉绳或石棉板，如图4-42所示。焊完第一面后，去除临时衬垫及间隙中的焊剂和焊缝底层的渣壳，用同样参数焊接第二面。要求每面熔深均达板厚的 $6 0 \\% \\sim 7 0 \\%$ 。\n\n表4-17开坡口工件的双面焊的焊接条件  \n\n<table><tr><td rowspan=2 colspan=1>工件厚度/mm</td><td rowspan=2 colspan=2>坡口形式</td><td rowspan=2 colspan=1>焊丝直径/mm</td><td rowspan=2 colspan=1>焊接顺序</td><td rowspan=1 colspan=3>坡口尺寸</td><td rowspan=2 colspan=1>焊接电流/A</td><td rowspan=2 colspan=1>电弧电压N</td><td rowspan=2 colspan=1>焊接速度/(cm/min）</td></tr><tr><td rowspan=1 colspan=1>a（）</td><td rowspan=1 colspan=1>h/mm</td><td rowspan=1 colspan=1>8/mm</td></tr><tr><td rowspan=2 colspan=1>14</td><td rowspan=2 colspan=2>70°</td><td rowspan=2 colspan=1>5</td><td rowspan=1 colspan=1>正</td><td rowspan=2 colspan=1>70</td><td rowspan=2 colspan=1>3</td><td rowspan=2 colspan=1>3</td><td rowspan=1 colspan=1>830~850</td><td rowspan=1 colspan=1>36~38</td><td rowspan=1 colspan=1>42</td></tr><tr><td rowspan=1 colspan=1>反</td><td rowspan=1 colspan=1>600~620</td><td rowspan=1 colspan=1>36~38</td><td rowspan=1 colspan=1>75</td></tr><tr><td rowspan=4 colspan=1>1618</td><td rowspan=4 colspan=2>g       h</td><td rowspan=2 colspan=1>5</td><td rowspan=1 colspan=1>正</td><td rowspan=2 colspan=1>70</td><td rowspan=2 colspan=1>3</td><td rowspan=2 colspan=1>3</td><td rowspan=1 colspan=1>830~850</td><td rowspan=1 colspan=1>36~38</td><td rowspan=1 colspan=1>33</td></tr><tr><td rowspan=1 colspan=1>反</td><td rowspan=1 colspan=1>600~620</td><td rowspan=1 colspan=1>36~38</td><td rowspan=1 colspan=1>75</td></tr><tr><td rowspan=2 colspan=1>5</td><td rowspan=1 colspan=1>正</td><td rowspan=2 colspan=1>70</td><td rowspan=2 colspan=1>3</td><td rowspan=2 colspan=1>3</td><td rowspan=1 colspan=1>830~860</td><td rowspan=1 colspan=1>36~38</td><td rowspan=1 colspan=1>33</td></tr><tr><td rowspan=1 colspan=1>反</td><td rowspan=1 colspan=1>600~620</td><td rowspan=1 colspan=1>36~38</td><td rowspan=1 colspan=1>75</td></tr><tr><td rowspan=2 colspan=1>22</td><td rowspan=2 colspan=2></td><td rowspan=1 colspan=1></td><td rowspan=1 colspan=1>6</td><td rowspan=1 colspan=1>正</td><td rowspan=2 colspan=1>70</td><td rowspan=2 colspan=1>3</td><td rowspan=2 colspan=1>3</td><td rowspan=1 colspan=1>1050 ~1150</td><td rowspan=1 colspan=1>.38~40</td></tr><tr><td rowspan=1 colspan=1>5</td><td rowspan=1 colspan=1>反</td><td></td><td rowspan=1 colspan=1>600~620</td><td rowspan=1 colspan=1>36~38</td><td rowspan=1 colspan=1>75</td></tr><tr><td rowspan=2 colspan=1>24</td><td rowspan=4 colspan=2>70°g       h</td><td rowspan=1 colspan=1>6</td><td rowspan=1 colspan=1>正</td><td rowspan=2 colspan=1>70</td><td rowspan=2 colspan=1>3</td><td rowspan=2 colspan=1>3</td><td rowspan=1 colspan=1>1100</td><td rowspan=1 colspan=1>38~40</td><td rowspan=1 colspan=1>40</td></tr><tr><td rowspan=1 colspan=1>5</td><td rowspan=1 colspan=1>反</td><td rowspan=1 colspan=1>800</td><td rowspan=1 colspan=1>36~38</td><td rowspan=1 colspan=1>47</td></tr><tr><td rowspan=2 colspan=1>30</td><td rowspan=2 colspan=1>6</td><td rowspan=1 colspan=1>正</td><td rowspan=2 colspan=1>70</td><td rowspan=2 colspan=1>3</td><td rowspan=2 colspan=1>3</td><td rowspan=1 colspan=1>1000</td><td rowspan=1 colspan=1>36~40</td><td rowspan=1 colspan=1>30</td></tr><tr><td rowspan=1 colspan=1>反</td><td rowspan=1 colspan=1>900~1000</td><td rowspan=1 colspan=1>36-38</td><td rowspan=1 colspan=1>33</td></tr></table>\n\n注：1.第一面在焊剂垫上焊接。2.江南造船厂资料。\n\n而且坡口角度比较窄。图4-43所示的焊道宽度比焊缝深度小得多，此时在焊缝中心容易产生梨形焊道裂纹。另外在多层焊结束时，在焊道端部需加村板，由于背面初始焊道不能全部铲除造成坡口角度变窄，如图4-44所示，此时形成的梨形焊道更增加裂纹产生倾向，因而需要特别引起注意。\n\n![](images/a8a0afb38f54b823fd52673e7d2f6c905c7b96a7f329c63394a6d349053aefbc.jpg)  \n图4-42在临时衬垫上焊接a）薄钢垫b）石棉绳垫c）石棉板垫\n\n（4）多层焊\n\n![](images/df5840da484a813c98f7419a789f579d870ea65afd6720fd88b866c884694b4f.jpg)  \n图4-43多层焊坡口角度对焊缝的影响[14]a）坡口角度适当b）坡口角度较小\n\n当板厚超过 $4 0 \\sim 5 0 \\mathrm { m m }$ 时，往往需要采用多层焊。多层焊时坡口形状一般采用 $\\mathbf { V }$ 形和 $\\mathbf { x }$ 形，",
    "summary": "（3）在临时衬垫上焊接",
    "size": 3958
  },
  {
    "name": "第1卷_第1篇_电弧焊-part-61",
    "projectId": "5ET7VaxsU6Y6",
    "fileName": "第1卷_第1篇_电弧焊.pdf",
    "content": "焊接T形接头或搭接接头的角焊缝时，采用\n\n![](images/e88a03f6ed2ecc81d31ba47eabfcf739997a906e04e172e4974caf6b4f7b4d3c.jpg)  \n图4-44坡口狭小产生焊缝内部初始裂纹[14]船形焊和平角焊两种方法。\n\n（1）船形焊\n\n将工件角焊缝的两边置于与垂自线齐成 $4 5 ^ { \\circ }$ 的位置（见图4-45），可为焊缝成形提供最有利的条件。这种焊接法接头的装配间隙不超过1～$1 , 5 \\mathrm { { m m } }$ ，否则，必须采取措施，以防止液态金属流失。船形焊的焊接参数，见表4-18。\n\n![](images/5142e058a3932117c4e43370e9614e45fe81e1353e809f9625cf7193490f6e68.jpg)  \n图4-45船形焊a）T形接头b）搭接接头\n\n表4-18船形焊焊接参数[4]  \n\n<table><tr><td rowspan=1 colspan=1>焊脚长度/mm</td><td rowspan=1 colspan=1>焊丝直径/mm</td><td rowspan=1 colspan=1>焊接电流/A</td><td rowspan=1 colspan=1>电弧电压V</td><td rowspan=1 colspan=1>焊接速度/(cm/min)</td></tr><tr><td rowspan=1 colspan=1>6</td><td rowspan=1 colspan=1>2</td><td rowspan=1 colspan=1>450~475</td><td rowspan=1 colspan=1>34~36</td><td rowspan=1 colspan=1>67</td></tr><tr><td rowspan=1 colspan=1>8</td><td rowspan=1 colspan=1>3</td><td rowspan=1 colspan=1>550~600</td><td rowspan=1 colspan=1>34~36</td><td rowspan=1 colspan=1>50</td></tr><tr><td rowspan=2 colspan=1>10</td><td rowspan=1 colspan=1>4</td><td rowspan=1 colspan=1>575~625</td><td rowspan=1 colspan=1>34~36</td><td rowspan=1 colspan=1>50</td></tr><tr><td rowspan=1 colspan=1>3</td><td rowspan=1 colspan=1>600~650</td><td rowspan=1 colspan=1>34~36</td><td rowspan=1 colspan=1>38</td></tr><tr><td rowspan=4 colspan=1>12</td><td rowspan=1 colspan=1>4</td><td rowspan=1 colspan=1>650~700</td><td rowspan=1 colspan=1>34~36</td><td rowspan=1 colspan=1>38</td></tr><tr><td rowspan=1 colspan=1>3</td><td rowspan=1 colspan=1>600~650</td><td rowspan=1 colspan=1>34~36</td><td rowspan=1 colspan=1>25</td></tr><tr><td rowspan=1 colspan=1>4</td><td rowspan=1 colspan=1>725~775</td><td rowspan=1 colspan=1>36-38</td><td rowspan=1 colspan=1>33</td></tr><tr><td rowspan=1 colspan=1>5</td><td rowspan=1 colspan=1>775~825</td><td rowspan=1 colspan=1>36~38</td><td rowspan=1 colspan=1>30</td></tr></table>\n\n注：采用交流焊接。\n\n（2）平角焊\n\n当工件不便于采用船形焊时，可采用平角焊来焊接角焊缝（见图4-46)。这种焊接方法对接头装配间隙较不敏感，即使间隙达到 $2 \\sim 3 m m$ ，也不必采取防止液态金属流失的措施。焊丝与焊缝的相对位置，对于角焊的质量有重大影响。焊丝偏角 $\\pmb { \\sigma }$ 一般在 $2 0 ^ { \\circ } \\sim 3 0 ^ { \\circ }$ 之间。每一单道平角焊缝的断面积不得超过 $4 0 \\sim 5 0 \\mathrm { m m } ^ { 2 }$ ，当焊脚长度超过 $\\mathbf { 8 m m \\times 8 m m }$ 时，会产生金属溢流和咬边。平角焊的焊接条件，参照表4-19。\n\n![](images/497d437e1ed5e05f80d6bc83b7d01845bfdf5293e9fc39366c58331fbbadb6f7.jpg)  \n图4-46平角焊\n\n表4-19平角焊焊接条件[4]  ",
    "summary": "3.角焊缝焊接 - Part 1/2",
    "size": 2315
  },
  {
    "name": "第1卷_第1篇_电弧焊-part-62",
    "projectId": "5ET7VaxsU6Y6",
    "fileName": "第1卷_第1篇_电弧焊.pdf",
    "content": "<table><tr><td rowspan=1 colspan=1>焊脚长度/mm</td><td rowspan=1 colspan=1>焊丝直径/mm</td><td rowspan=1 colspan=1>焊接电流/A</td><td rowspan=1 colspan=1>电弧电压/V</td><td rowspan=1 colspan=1>焊接速度/（cm/min）</td><td rowspan=1 colspan=1>电流种类</td></tr><tr><td rowspan=1 colspan=1>3</td><td rowspan=1 colspan=1>2</td><td rowspan=1 colspan=1>200~220</td><td rowspan=1 colspan=1>25~28</td><td rowspan=1 colspan=1>100</td><td rowspan=1 colspan=1>直流</td></tr><tr><td rowspan=2 colspan=1>4</td><td rowspan=1 colspan=1>2</td><td rowspan=1 colspan=1>280~300</td><td rowspan=1 colspan=1>28~30</td><td rowspan=1 colspan=1>92</td><td rowspan=2 colspan=1>交流</td></tr><tr><td rowspan=1 colspan=1>3</td><td rowspan=1 colspan=1>350</td><td rowspan=1 colspan=1>28~30</td><td rowspan=1 colspan=1>92</td></tr><tr><td rowspan=3 colspan=1>5</td><td rowspan=1 colspan=1>2</td><td rowspan=1 colspan=1>375~400</td><td rowspan=1 colspan=1>30~32</td><td rowspan=1 colspan=1>92</td><td rowspan=3 colspan=1>交流</td></tr><tr><td rowspan=1 colspan=1>3</td><td rowspan=1 colspan=1>450</td><td rowspan=1 colspan=1>28~30</td><td rowspan=1 colspan=1>92</td></tr><tr><td rowspan=1 colspan=1>4</td><td rowspan=1 colspan=1>450</td><td rowspan=1 colspan=1>28~30</td><td rowspan=1 colspan=1>100</td></tr><tr><td rowspan=3 colspan=1>7</td><td rowspan=1 colspan=1>2</td><td rowspan=1 colspan=1>375~400</td><td rowspan=1 colspan=1>30~32</td><td rowspan=1 colspan=1>47</td><td rowspan=3 colspan=1>交流</td></tr><tr><td rowspan=1 colspan=1>3</td><td rowspan=1 colspan=1>500</td><td rowspan=1 colspan=1>30~32</td><td rowspan=1 colspan=1>80</td></tr><tr><td rowspan=1 colspan=1>A</td><td rowspan=1 colspan=1>675</td><td rowspan=1 colspan=1>32~35</td><td rowspan=1 colspan=1>83</td></tr></table>\n\n注：用细颗粒HJ431。",
    "summary": "3.角焊缝焊接 - Part 2/2",
    "size": 1741
  },
  {
    "name": "第1卷_第1篇_电弧焊-part-63",
    "projectId": "5ET7VaxsU6Y6",
    "fileName": "第1卷_第1篇_电弧焊.pdf",
    "content": "为了提高焊接效率和增大焊角尺寸，可以采用串列多丝角焊，如图4-47所示。此时焊丝布置的位置、角度及距离必须设计好，其依据是前后熔池的确定。如果焊丝距离不大，前面熔池的渣会使后面电弧不定；距离太小又会使熔渣卷入后面的熔池。一般串列电弧焊接时，前面电极使用电流较大而后面较小，焊缝成形较好。\n\n![](images/7cf9bdc556f4180f6f46eb522f7d11c42b8938ea18b397bbef57e919649efdae.jpg)  \n图4-47串列多丝角焊时焊丝的位置和角度[16]\n\n# 4.高效埋弧焊\n\n\n# （1）多丝埋弧焊\n多丝埋弧焊是一种高生产率的焊接方法，2根或多根焊丝向同一熔池送进，焊丝可以作为电极，也可以不作为电极。按照所用焊丝数目有双丝埋弧焊、三丝埋弧焊等。在一些特殊应用中焊丝数目多达14根。与单丝埋弧焊相比，多丝埋弧焊金属的熔敷效率提高了5倍以上。目前工业上应用最多的是双丝埋弧焊和三丝埋弧焊。双丝焊的电源连接方式如图4-48所示。图4-48a中采用直流反接作为前导电弧，后续电弧采用交流供电；图4-48b中后续电弧则采用了直流反接。焊丝间隔 $1 9 \\mathrm { m m }$ ，采用 $4 m \\mathbf { m }$ 焊丝焊接熔敷率可达到 ${ 2 0 } \\mathbf { k } \\mathbf { g } / \\mathbf { h }$ 。图4-48c中采用2个交流电源供电，注意这2个交流电源的接线方式。三丝埋弧焊的电源连接方式如图4-49所示。多丝埋弧焊焊接过程中，每根焊丝所用的电流和电压各不相同，因而它们在焊缝成形过程中所起的作用也不相同。一般由前导的电弧获得足够的熔深，后续电弧调节熔宽或起改善成形的作用。为此，焊丝间的距离要适当。表4-20为利用双丝埋弧焊和三丝埋弧焊进行单面焊的焊接条件。\n\n![](images/b9b5f55beaa8dad966a4f0edea8c570dd3f1b5440ea5a2ee8f30741b740661cb.jpg)  \n图4-48双丝埋弧焊时两台电源的几种组合方式[20]\n\n![](images/c01bd5fec727d00cd843232f71d82f8d6ff3fdd18c2d626ebf5fbf725dc300f8.jpg)  \n图4-49三丝埋弧焊时三台电源的几种组合方式(18]\n\na）方式1 b)方式2",
    "summary": "（3）多丝角焊接",
    "size": 1023
  },
  {
    "name": "第1卷_第1篇_电弧焊-part-64",
    "projectId": "5ET7VaxsU6Y6",
    "fileName": "第1卷_第1篇_电弧焊.pdf",
    "content": "此种方法具有最高的熔敷速度、最低的熔深和稀释度，尤其是双带极埋弧焊，因此是表面堆焊的理想方法。带极埋弧堆焊的关键是要选择合适成分的带材、焊剂和送带机构。一般常用的带宽为 $6 0 \\mathrm { m m }$ 。焊剂宜采用烧结焊剂，并尽可能减少氧化铁含量。带极埋孤堆焊通常采用直流反接极性，图4-50为带宽 $6 0 \\mathrm { m m }$ 带极堆焊焊接参数对堆焊焊缝成形的影响，为了尽可能减小稀释率，焊接电流不超过950A，电压以26V为最佳，焊接速度也不应选的太大。宽带极埋弧堆焊采用轴向外加磁场或横向交变磁场，可以有效提高宽带堆焊层的熔宽和熔深均匀性。\n\n（3）附加依靠焊丝电阻热预热的热丝、冷丝、铁粉的埋弧焊方法\n\n这些方法有较高熔敷率、较低的熔深和稀释率，适用于难以制成带极或丝极的某些合金埋弧堆焊及焊接，也常在窄间隙埋弧焊时被采用，冷丝埋弧焊的金属熔敷率最大可以提高到 $73 \\%$ 左右，一般情况下可以提高 $3 5 \\% \\sim 4 0 \\%$ 。在热输入恒定的条件下，熔敷率提高的越大，熔深越浅。热丝埋弧焊由于附加电源对焊丝的加热作用，熔敷率可以提高 $5 0 \\% \\sim 1 0 0 \\%$ 。铁粉埋弧焊工艺中为了得到希望的焊缝化学成分，必须严格控制铁粉的成分。在铁粉埋弧焊工艺中，熔敷率可以提高 $70 \\%$ ，同时可以改善焊缝成形，减少熔深和合金成分的稀释率。\n\n（4）窄间隙埋弧焊\n\n表4-20双丝和多丝埋弧焊单面焊的焊接条件[9]  \n\n<table><tr><td rowspan=2 colspan=1>板厚/mm</td><td rowspan=2 colspan=2>焊丝数</td><td rowspan=1 colspan=7>e1焊接参数血坡口</td></tr><tr><td rowspan=1 colspan=1>h1/mm</td><td rowspan=1 colspan=1>h2/mm</td><td rowspan=1 colspan=1>0/(°)</td><td rowspan=1 colspan=1>焊丝</td><td rowspan=1 colspan=1>电流/A</td><td rowspan=1 colspan=1>电压/V</td><td rowspan=1 colspan=1>焊接速度/(cm/min)</td></tr><tr><td rowspan=2 colspan=1>20</td><td rowspan=2 colspan=2>70</td><td rowspan=2 colspan=1>8</td><td rowspan=2 colspan=1>12</td><td rowspan=2 colspan=1>90</td><td rowspan=1 colspan=1>前</td><td rowspan=1 colspan=1>1400</td><td rowspan=1 colspan=1>32</td><td rowspan=2 colspan=1>60</td></tr><tr><td rowspan=1 colspan=1>后</td><td rowspan=1 colspan=1>900</td><td rowspan=1 colspan=1>45</td></tr><tr><td rowspan=3 colspan=1>2532</td><td rowspan=4 colspan=2>Dw双丝</td><td rowspan=2 colspan=1>10</td><td rowspan=2 colspan=1>15</td><td rowspan=2 colspan=1>90</td><td rowspan=1 colspan=1>前</td><td rowspan=1 colspan=1>1600</td><td rowspan=1 colspan=1>32</td><td rowspan=2 colspan=1>60</td></tr><tr><td rowspan=1 colspan=1>后</td><td rowspan=1 colspan=1>1000</td><td rowspan=1 colspan=1>45</td></tr><tr><td rowspan=1 colspan=1>16</td><td rowspan=1 colspan=1>16</td><td rowspan=1 colspan=1>75</td><td rowspan=1 colspan=1>前</td><td rowspan=1 colspan=1>1800</td><td rowspan=1 colspan=1>33</td><td rowspan=1 colspan=1>50</td></tr><tr><td rowspan=1 colspan=1>35</td><td rowspan=1 colspan=1>17</td><td rowspan=1 colspan=1>18</td><td rowspan=1 colspan=1>75</td><td rowspan=1 colspan=1>后</td><td rowspan=1 colspan=1>1100</td><td rowspan=1 colspan=1>45</td><td rowspan=1 colspan=1>43</td></tr><tr><td rowspan=7 colspan=1>20253250</td><td rowspan=7 colspan=2>Dw三丝</td><td rowspan=1 colspan=1>11</td><td rowspan=1 colspan=1>9</td><td rowspan=1 colspan=1>90</td><td rowspan=1 colspan=1>前</td><td rowspan=1 colspan=1>2200</td><td rowspan=1 colspan=1>30</td><td rowspan=1 colspan=1>110</td></tr><tr><td rowspan=3 colspan=1>12</td><td rowspan=3 colspan=1>13</td><td rowspan=3 colspan=1>90</td><td rowspan=1 colspan=1>中</td><td rowspan=1 colspan=1>1300</td><td rowspan=1 colspan=1>40</td><td rowspan=3 colspan=1>95</td></tr><tr><td rowspan=2 colspan=1></td><td></td><td></td><td></td></tr><tr><td rowspan=1 colspan=1>后</td><td rowspan=1 colspan=1>1000</td><td rowspan=1 colspan=1>45</td></tr><tr><td rowspan=1 colspan=1>17</td><td rowspan=1 colspan=1>15</td><td rowspan=1 colspan=1>70</td><td rowspan=1 colspan=1>前</td><td rowspan=1 colspan=1>2200</td><td rowspan=1 colspan=1>33</td><td rowspan=1 colspan=1>70</td></tr><tr><td rowspan=2 colspan=1>30</td><td rowspan=2 colspan=1>20</td><td rowspan=2 colspan=1>60</td><td rowspan=1 colspan=1>中</td><td rowspan=1 colspan=1>1400</td><td rowspan=1 colspan=1>40</td><td rowspan=2 colspan=1>40</td></tr><tr><td rowspan=1 colspan=1>后</td><td rowspan=1 colspan=1>1100</td><td rowspan=1 colspan=1>545</td></tr></table>",
    "summary": "（2）带状电极埋弧焊 - Part 1/2",
    "size": 3544
  },
  {
    "name": "第1卷_第1篇_电弧焊-part-65",
    "projectId": "5ET7VaxsU6Y6",
    "fileName": "第1卷_第1篇_电弧焊.pdf",
    "content": "厚度在 ${ \\mathfrak { s o } } _ { \\mathbf { m } \\mathbf { m } }$ 以上的焊件若采用普通的V形或U形坡口埋弧焊，则焊接层数、道数多，焊缝金属填充量及所需焊接时间均随厚度成几何级数增长，焊接变形也会非常大且难以控制。窄间隙埋弧焊就是为了克服上述弊端而发展起来的，其主要特点为： $\\textcircled{1}$ 窄间隙坡口底层间隙为 $1 2 \\sim$ $3 5 \\mathrm { m m }$ ，坡口角度为 $1 ^ { \\circ } \\sim 8 ^ { \\circ }$ ，每层焊缝道数为1$\\sim 3$ ，常采用工艺垫板打底焊； $\\textcircled{2}$ 为避免电弧在窄坡口内极易诱发的磁偏吹，通常采用交流电弧而不采用直流电弧，晶闸管控制的交流方波电源是一种理想的电源； $\\textcircled{3}$ 为了提高窄坡口埋弧焊的熔敷和焊接速度，采用串列双弧焊是有效途径，如AC-AC或DC-AC组合的串列双弧； $\\textcircled{4}$ 为使焊丝送达厚板窄坡口底层，需设计能插入坡口内的专用窄焊嘴，焊丝外伸长度常取为 ${ \\mathfrak { s o } } \\sim$ $7 5 \\mathrm { m m }$ ，以获得较高熔敷速率； $\\textcircled{5}$ 要采用专用焊剂，其颗粒度一般较细，脱渣性应特别好，为满足高强韧性焊缝金属性能，大多采用高碱度烧结型焊剂； $\\textcircled{6}$ 为保证焊丝和电弧在深而窄坡口内的正确位置，常常需要采用自动跟踪控制。\n\n![](images/56b7df5a2a1093d94f078c646491287dabaafcb7c8d92250ba5f820ee40359bf.jpg)  \n图4-50 $6 0 \\mathrm { { m m } }$ 带极埋弧堆焊焊接参数对堆焊成形的影响[16]a）焊接电流的影响b）电弧电压的影响c）焊接速度的影响",
    "summary": "（2）带状电极埋弧焊 - Part 2/2",
    "size": 858
  },
  {
    "name": "第1卷_第1篇_电弧焊-part-66",
    "projectId": "5ET7VaxsU6Y6",
    "fileName": "第1卷_第1篇_电弧焊.pdf",
    "content": "# 4.4.3半自动埋弧焊工艺\n半自动埋弧焊时，焊接速度及其均匀程度完全由焊工控制。焊接短而不规则的接头时，焊枪通常没有支托。焊接较长的接头时，可在焊枪上加支托装置，以减轻焊工的体力负担并易于保证焊接质量。装配间隙较大、堆焊或上坡焊时，焊枪除沿接缝移动外还可以作横向摆动。\n\n焊接对接接头时，可以采用单面焊也可以采用双面焊。表4-21为用直径 $_ { 2 \\mathbf { m } m }$ 焊丝在焊剂垫上进行对接接头单面焊的焊接条件。表4-22为用直径 $_ { 2 \\mathrm { m m } }$ 的焊丝进行对接接头双面焊的焊接条件。半自动双面焊时，工件不开坡口，装配间隙可参考表4-13选用。用这种方法可焊接厚度3$\\sim 2 4 \\mathrm { m m }$ 的工件。\n\n角焊缝不论用船形焊或横角焊缝都可采用半自动焊，表4-23为角焊缝半自动焊横焊的焊接条件。\n\n表4-21对接接头焊剂垫上单面半自动埋弧焊焊接条件  \n\n<table><tr><td>板厚 /mm</td><td>焊接 电流 /A</td><td>电弧 电压 /V</td><td>焊接 速度 /（cm/min）</td><td>允许装 配间隙 /mm</td><td>允许 错边 /mm</td></tr><tr><td>3</td><td>275~ 300</td><td>28~ 30</td><td>67~ 83</td><td>≤1.5</td><td>≤0.5</td></tr><tr><td>4</td><td>375~</td><td>28~</td><td>58~</td><td>≤2</td><td>≤0.5</td></tr><tr><td rowspan=\"2\">5</td><td>400</td><td>30</td><td>67</td><td></td><td></td></tr><tr><td>425~ 450</td><td>32~ 34</td><td>50~ 58</td><td>≤3</td><td>≤1.0</td></tr><tr><td>6</td><td>475</td><td>32~</td><td>50~</td><td>≤3</td><td>≤1.0</td></tr></table>\n\n$\\textcircled{1}$ 采用交流电焊接，焊丝直径 ${ \\bf 2  m m }$\n\n表4-22对接接头双面半自动埋弧焊焊接条件  \n\n<table><tr><td>板厚 /mm</td><td>焊接电流 /A</td><td>电弧电压 /v</td><td>焊接速度 9 (cm/min)</td></tr><tr><td>4</td><td>220 ~ 240</td><td>32-34</td><td>30 ~ 40</td></tr><tr><td>5</td><td>275~300</td><td>32~34</td><td>30 ~ 40</td></tr><tr><td>8</td><td>450~470</td><td>34~36</td><td>30~40</td></tr><tr><td>12</td><td>500~550</td><td>36~40</td><td>30~40</td></tr></table>\n\n# 百思论坛\n表4-23角焊缝半自动埋弧焊横焊的焊接条件  \n\n<table><tr><td rowspan=1 colspan=1>板厚/mm</td><td rowspan=1 colspan=1>焊脚长度/mm</td><td rowspan=1 colspan=1>焊接电流/A</td><td rowspan=1 colspan=1>电弧电压/V</td><td rowspan=1 colspan=1>焊接速度/(cm/min)</td></tr><tr><td rowspan=1 colspan=1>4</td><td rowspan=1 colspan=1>4</td><td rowspan=1 colspan=1>220~240</td><td rowspan=1 colspan=1>32~34</td><td rowspan=1 colspan=1>40~50</td></tr><tr><td rowspan=1 colspan=1>5</td><td rowspan=1 colspan=1>5</td><td rowspan=1 colspan=1>275~300</td><td rowspan=1 colspan=1>32~34</td><td rowspan=1 colspan=1>40~50</td></tr><tr><td rowspan=1 colspan=1>8</td><td rowspan=1 colspan=1>8</td><td rowspan=1 colspan=1>380~420</td><td rowspan=1 colspan=1>32~38</td><td rowspan=1 colspan=1>30~40</td></tr></table>\n\n# 4.4.4埋弧焊接头的基本形式\n碳钢和低合金钢埋弧焊接接头的基本形式已经标准化，各种接头使用厚度及其基本尺寸请参阅GB/T986-1988。\n\n# 4.5埋弧焊主要缺陷及防止\n埋弧焊时可能产生的主要缺陷，除了由于所用焊接参数不当造成的熔透不足、烧穿、成形不良以外，还有气孔、裂纹、夹渣等。本节主要叙述气孔、裂纹、夹渣这几种缺陷的产生原因及其防止措施。\n\n# 4.5.1气孔\n埋弧焊焊缝产生气孔的主要原因及防止措施如下：\n\n1）焊剂吸潮或不干净。焊剂中的水分、污物和氧化铁屑等都会使焊缝产生气孔，在回收使用的焊剂中这个问题更为突出。水分可通过烘干消除，烘干温度与时间由焊剂生产厂家规定。防止焊剂吸收水分的最好方法是正确的储存和保管。采用真空式焊剂回收器可以较有效地分离焊剂与尘土，从而减少回收焊剂在使用中产生气孔的可能性。\n\n2）焊接时焊剂覆盖不充分。由于电弧外露卷入空气而造成气孔。焊接环缝时，特别是小直径的环缝，容易出现这种现象，应采取适当措施，防止焊剂散落。\n\n3）熔渣粘度过大。焊接时溶入高温液态金属中的气体在冷却过程中将以气泡形式溢出。如果熔渣粘度过大，气泡无法通过熔渣，被阻挡在焊缝金属表面附近而造成气孔。通过调整焊剂的化学成分，改变熔渣的粘度即可解决。\n\n4）电弧磁偏吹。焊接时经常发生电弧磁偏吹现象，特别是在用直流电焊接时更为严重，电弧磁偏吹会在焊缝中造成气孔。磁偏吹的方向受很多因素的影响，例如工件上焊接电缆的连接位置、电缆接线处接触不良、部分焊接电缆环绕接头造成的二次磁场等。在同一条焊缝的不同部位，磁偏吹的方向也不相同。在接近端部的一段焊缝上，磁偏吹更经常发生，因此这段焊缝的气孔也较多。为了减少磁偏吹的影响，应尽可能采用交流电源；工件上焊接电缆的连接位置尽可能远离焊缝终端；避免部分焊接电缆在工件上产生二次磁场等。\n\n5）工件焊接部位被污染。焊接坡口及其附近的铁锈、油污或其他污物在焊接时将产生大量气体，促使气孔生成，焊接之前应予清除。\n\n# 4.5.2裂纹\n通常情况下，埋弧焊接头有可能产生两种类型裂纹，即结晶裂纹和氢致裂纹。前者只限于焊缝金属，后者则可能发生在焊缝金属或热影响区。\n\n# （1）结晶裂纹\n钢材焊接时，焊缝中的硫、磷等杂质在结晶过程中形成低熔点共晶。随着结晶过程的进行，它们逐渐被排挤在晶界，形成了“液态薄膜”。焊缝凝固过程中，由于收缩作用，焊缝金属受拉应力。“液态薄膜”不能承受拉应力而形成裂纹。可见产生“液态薄膜”和焊缝的拉应力是形成结晶裂纹的两方面原因。\n\n钢材的化学成分对结晶裂纹的形成有重要影响。硫对形成结晶裂纹影响最大，但其影响程度又与钢中其他元素含量有关，如 $\\mathbf { M } \\mathbf { n }$ 与S结合成MnS而除硫，从而对S的有害作用起抑制作用。Mn还能改善硫化物的性能、形态及其分布等。因此，为了防止产生结晶裂纹，对焊缝金属中的${ \\bf { M } } { \\bf { n } } / { \\bf { S } }$ 值有一定要求。 ${ \\bf { M n } } / { \\bf { S } }$ 值多大才有利于防止结晶裂纹，还与含碳量有关。图4-51表示C、Mn、S含量与焊缝裂纹倾向的关系。可见含C量越高，要求 ${ \\bf { M n / S } }$ 值也越高。\n\n埋弧焊焊缝的熔合比通常都较大，因而母材金属的杂质含量对结晶裂纹倾向有很大关系。母材杂质较多，或因偏析使局部C、S含量偏高，${ \\bf { M n / S } }$ 可能达不到要求。可以通过工艺措施（如采用直流正接、加粗焊丝以减小电流密度、改变坡口尺寸等）减小熔合比，也可以通过焊接材料调整焊缝金属的成分，如增加含Mn量，降低含C、Si量等。\n\n![](images/2ade08efc792352940203008ba48a43306f375e15aab57ffc1e424e6a6cd7f53.jpg)  \n图4-51 Mn、C、S同时存在对结晶裂纹的影响[11]\n\n焊缝形状对于结晶裂纹的形成也有明显影响。窄而深的焊缝会造成对生的结晶面，“液态薄膜”将在焊缝中心形成，有利于结晶裂纹的形成。焊接接头形式不同，不但刚性不同，并且散热条件与结晶特点也不同，对产生结晶裂纹的影响也不同。图4-52表示不同形式接头对结晶裂纹的影响，图中a、b两种接头抗裂性较高，c、d、e、f几种接头抗裂性较差。",
    "summary": "（1）结晶裂纹, 4.4.3半自动埋弧焊工艺, 4.4.4埋弧焊接头的基本形式, 4.5.1气孔, 4.5.2裂纹, 4.5埋弧焊主要缺陷及防止, 百思论坛",
    "size": 3994
  },
  {
    "name": "第1卷_第1篇_电弧焊-part-67",
    "projectId": "5ET7VaxsU6Y6",
    "fileName": "第1卷_第1篇_电弧焊.pdf",
    "content": "这种裂纹较多的发生在低合金钢、中合金钢和高碳钢的焊接热影响区中。它可能在焊后立即出现，也可能在焊后几小时、几天，甚至更长时间才出现。这种焊后若干时间才出现的裂纹称为延迟裂纹。\n\n![](images/9ff23a84343a8dc22993ab25666ae90c0b672173a345675df5f0352f98a0588d.jpg)  \n图4-52接头形式对结晶裂纹的影响\n\n氢致裂纹是焊接接头含氢量、接头显微组织、接头拘束情况等因素相互作用的结果。在焊接厚度 $1 0 \\mathrm { m m }$ 以下的工件一般很少发现这种裂纹。工件较厚时，焊接接头冷却速度较大，对淬硬倾向大的母材金属，易在接头处产生硬脆的组织。另一方面，焊接时溶解于焊缝金属中的氢由于冷却过程中溶解度下降，向热影响区扩散。当热影响区的某些区域氢浓度很高而温度继续下降时，一些氢原子开始结合成氢分子，在金属内部造成很大的局部应力。在接头拘束应力作用下产生裂纹。\n\n焊接某些超高强钢时，这种裂纹会出现在焊缝金属中。\n\n针对氢致裂纹产生的原因，可以从以下几方面采取措施，防止其发生。\n\n1）减少氢的来源及其在焊缝金属中的溶解，采用低氢焊剂；焊剂保管中注意防潮，使用前严格烘干；对焊丝、工件焊口附近的锈、油污、水分等焊前必须清理干净。通过焊剂的冶金反应把氢结合成不溶于液态金属的化合物，如高Mn高Si焊剂可以把H结合成HF和OH两种稳定化合物进人熔渣中，减少氢对生成裂纹的影响。\n\n2）正确的选择焊接参数，降低钢材的淬硬 程度并有利于氢的逸出和改善应力状态，必要时 可采用预热。\n\n3）采用后热或焊后热处理焊后后热有利于焊缝中的溶解氢顺利的逸出。有些工件焊后需要进行热处理， 一般情况下多采用回火处理。这种热处理的效果一方面可消除焊接残余应力，另一方面使已产生的马氏体高温回火，改善组织。同时接头中的氢可进一步逸出，有利于消除氢致裂纹，改善热影响区的延性。\n\n4）改善接头设计，降低焊接接头的拘束应力在焊接接头设计上，应尽可能消除引起应力集中的因素。如避免缺口、防止焊缝的分布过分密集等。坡口形状尽量对称为宜，不对称的坡口裂纹敏感性较大。在满足焊缝强度的基本要求下，应尽量减少填充金属的用量。埋弧焊时，焊接热影响区除了可能产生氢致裂纹外，还可能产生淬硬脆化裂纹、层状撕裂等。\n\n# 4.5.3夹渣\n埋弧焊时，焊缝的夹渣除与焊剂的脱渣性能有关外，还与工件的装配情况和焊接工艺有关。对接焊缝装配不良时，易在焊缝底层产生夹渣，焊缝成形对脱渣情况也有明显影响。平而略凸的焊缝比深凹或咬边的焊缝更容易脱渣。双道焊的第一道焊缝，当它与坡口上缘熔合时，脱渣容易，如图4-53a所示，而当焊缝不能与坡口边缘充分熔合时，脱渣困难，如图4-52b所示，在焊接第二道焊缝时易造成夹渣。焊接深坡口时，有较多的小焊道组成的焊缝，夹渣的可能性小。而有较多的大焊道组成的焊缝，夹渣的可能性大。图4-54为这两种焊缝对夹渣的影响。\n\n![](images/916ae2ccf42ed019c8023b1960016cc56bc7214e7173bf715d1e21bfd7368843.jpg)\n\n![](images/369411f3525643d267b172e1563f12dcbf9c83e5695c579e396dd2e5540f2500.jpg)  \n图4-53焊道与坡口熔合情况对脱渣的影响[12]  \n图4-54多层焊时焊道大小对脱渣的影响[12]a）脱渣容易b）脱渣困难\n\n# 4.6埋弧焊材料焊丝、焊剂及选配\n焊丝和焊剂是埋弧焊的消耗材料，从普通碳素钢到高级镍合金多种金属材料的焊接都可以选用焊丝和焊剂配合进行埋弧焊接。二者直接参与焊接过程中的冶金反应，因而它们的化学成分和物理性能不仅影响埋弧焊过程中的稳定性、焊接接头性能和质量，同时还影响着焊接生产率，因此根据焊缝金属要求，正确选配焊丝和焊剂是埋弧焊技术的一项重要内容。",
    "summary": "(2）氢致裂纹",
    "size": 1644
  },
  {
    "name": "第1卷_第1篇_电弧焊-part-68",
    "projectId": "5ET7VaxsU6Y6",
    "fileName": "第1卷_第1篇_电弧焊.pdf",
    "content": "埋弧焊使用的焊丝有实心焊丝和药芯焊丝两类，生产中普遍使用的是实心焊丝，药芯焊丝只在某些特殊场合应用。焊丝品种随所焊金属的不同而不同，目前已有碳素结构钢、低合金钢、高碳钢、特殊合金钢、不锈钢、镍基合金钢焊丝，以及堆焊用的特殊合金焊丝。根据国家标准GB/T14957—1994、GB/T4241—1984焊接用钢丝的规定，表4-24、表4-25是典型的碳素结构钢、合金结构钢和不锈钢焊丝的化学成分。\n\n焊丝牌号的字母“H”表示焊接用实心焊丝，字母“H”后面的数字表示碳的质量分数，化学元素符号及后面的数字表示该元素大致的质量分数值。当元素的含量 ${ \\pmb w }$ （ $\\mathbf { M e }$ ）小于 $1 \\%$ 时，元素符号后面的1省略。有些结构钢焊丝牌号尾部标有“A”或“E”字母，“A”为优质品，即焊丝的硫、磷含量比普通焊丝低；“E”表示为高级优质品，其硫、磷含量更低。\n\n例如：\n\n![](images/749e595eb9ad283993606af686e8c08a15fde37e2b544857a096eeae228687ce.jpg)\n\n表4-26为国产钢焊丝标准直径及允许偏差。焊丝直径的选择依用途而定，半自动埋弧焊用焊丝较细，一般为 $\\phi ^ { 1 . 6 } \\sim \\phi 2 . 4 \\mathrm { m m }$ ，自动埋弧焊时一般使用 $\\phi 3 \\sim \\phi 6 \\mathrm { m m }$ 的焊丝。各种直径的普通钢焊丝埋弧焊时，使用的电流范围如表4-27所示。一定直径的焊丝，使用的电流有一定范围，使用电流越大，熔敷率越高。而同一电流使用较小直径的焊丝，可获得加大焊缝熔深、减小熔宽的效果。当工件装配不良时，宜选用较粗的焊丝。\n\n焊丝表面应当干净光滑，除不锈钢、有色金属焊丝外，各种低碳钢和低合金钢焊丝表面最好镀铜，镀铜层既可起防锈作用，又可改善焊丝与导电嘴的接触状况。但抗腐蚀和核反应堆材料焊接用的焊丝是不允许镀铜的。",
    "summary": "4.6.1焊丝 - Part 1/5",
    "size": 850
  },
  {
    "name": "第1卷_第1篇_电弧焊-part-69",
    "projectId": "5ET7VaxsU6Y6",
    "fileName": "第1卷_第1篇_电弧焊.pdf",
    "content": "<table><tr><td rowspan=\"2\">钢 种</td><td rowspan=\"2\">牌号</td><td colspan=\"10\">化学成分（质董分数，%）</td><td rowspan=\"2\">s</td><td>P</td><td>用途</td></tr><tr><td>C</td><td>Mn</td><td>Si</td><td>Cr</td><td>Ni</td><td>Mo</td><td>V</td><td>其他</td><td>M</td><td></td><td></td></tr><tr><td></td><td></td><td></td><td></td><td></td><td></td><td></td><td></td><td></td><td></td><td></td><td></td><td></td><td></td></tr><tr><td></td><td>H08</td><td>≤0.10</td><td>0.30~0.55</td><td>≤0.03</td><td>≤0.20</td><td>≤0.30</td><td></td><td></td><td></td><td></td><td>0.040 0.030</td><td>0.040</td><td></td></tr><tr><td></td><td>H08A</td><td>≤0.10</td><td>[0.30~0.55</td><td>≤0.03</td><td>≤0.20</td><td>≤0.30</td><td></td><td></td><td></td><td></td><td></td><td>0.030</td><td>用于碳素钢的</td></tr><tr><td></td><td>H08E</td><td>≤0.10</td><td>0.30~0.55</td><td>≤0.03</td><td>≤0.20</td><td>≤0.30</td><td></td><td></td><td></td><td></td><td>0.025</td><td>0.025</td><td>电弧焊、气焊、埋</td></tr><tr><td></td><td>H08 Mn</td><td>≤0.10</td><td>0.80~1.10</td><td>≤0.07</td><td>≤0.20</td><td>≤0.30</td><td></td><td></td><td></td><td></td><td>0.040</td><td>0.040</td><td>弧焊、电渣焊和气</td></tr><tr><td></td><td>H08 MnA</td><td>≤0.10</td><td>0.80~1.10 0.35~0.65</td><td>≤0.07</td><td>≤0.20</td><td>≤0.30</td><td></td><td></td><td></td><td></td><td>0.030</td><td>0.030</td><td>体保护焊等</td></tr><tr><td></td><td>H15A H15 Mn</td><td>0.11~0.18 0.11~0.18</td><td>0.80~1.10</td><td>≤0.03 ≤0.07</td><td>≤0.20 ≤0.20</td><td></td><td>≤0.30 ≤0.30</td><td></td><td></td><td></td><td>0.030 0.040</td><td>0.030 0.040</td><td></td></tr><tr><td rowspan=\"15\"></td><td></td><td></td><td></td><td></td><td>≤0.20</td><td></td><td></td><td></td><td></td><td></td><td>0.040</td><td>0.040</td><td></td></tr><tr><td>H10 Mn2 H08 Mn2Si</td><td>≤0.12 ≤0.11</td><td>1.50~1.90 1.70~2.10</td><td>≤0.07 0.65~0.95</td><td>≤0.20</td><td></td><td>≤0.30 ≤0.30</td><td></td><td></td><td></td><td>0.040</td><td>0.040</td><td></td></tr><tr><td>H08 Mn2SiA</td><td>≤0.11</td><td>1.80~2.10</td><td>0.65~0.95</td><td>≤0.20</td><td>≤0.30</td><td></td><td></td><td></td><td></td><td>0.030</td><td>0.030</td><td></td></tr><tr><td>H10 MnSi</td><td>≤0.14</td><td>0.80~1.10</td><td>0.60~0.90</td><td>≤0.20</td><td></td><td>≤0.30</td><td>一</td><td></td><td></td><td>0.030</td><td>0.040</td><td></td></tr><tr><td>H10 MnSiMo</td><td>≤0.14</td><td>0.90~1.20</td><td>0.70~1.10</td><td>≤0.20</td><td></td><td>≤0.30</td><td>0.15~0.25</td><td></td><td></td><td>0.030</td><td>0.040</td><td></td></tr><tr><td>H10 MnSiMoTiA</td><td>0.08~0.12</td><td>1.00~1.30</td><td>0.40~0.70</td><td></td><td>≤0.20</td><td>≤0.30</td><td>0.20~0.40</td><td></td><td>Ti0.05~0.15</td><td>0.025</td><td>0.030</td><td></td></tr><tr><td>H08 MnMoA</td><td>≤0.10</td><td></td><td>1.20~1.60</td><td>≤0.25</td><td>≤0.20</td><td>≤0.30</td><td>0.30~0.50</td><td></td><td>Ti0.15（*）</td><td>0.030</td><td>0.030</td><td></td></tr><tr><td>H08 Mn2MoA</td><td>0.06~0.11</td><td></td><td>1. 60 ~1. 90</td><td>≤0.25</td><td>≤0.20</td><td>≤0.30</td><td>0.50~0.70</td><td></td><td>Ti0.15（*）</td><td>0.030</td><td>0.030</td><td>用于合金结构</td></tr><tr><td>H10 Mn2MoA</td><td></td><td>0.08~0.13</td><td>1.70~2.00</td><td>≤0.40</td><td>≤0.20</td><td>≤0.30</td><td>0.60~0.80</td><td></td><td>Ti0.15（*）</td><td>0.030</td><td>0.030</td><td>钢的电弧焊、气</td></tr><tr><td></td><td>H08Mn2MoVA</td><td>0.06~0.11</td><td>1.60~1.90</td><td>≤0.25</td><td>≤0.20</td><td>≤0.30</td><td>0.50~0.70</td><td>0.06~0.12</td><td>Ti0.15（*）</td><td>0.030</td><td>0.030</td><td>焊、埋弧焊、电渣</td></tr><tr><td>1</td><td>H10 Mn2MoVA</td><td>0.08~0.13</td><td>1. 70~2.00</td><td>≤0.40</td><td>≤0.20</td><td>≤0.30</td><td>0.60~0.80</td><td>0.06~0.12</td><td>Ti0.15（*）</td><td>0.030</td><td>0.030</td><td>焊和气体保护焊</td></tr><tr><td></td><td>H08CrMoA</td><td></td><td>0.40~0.70</td><td>0.15~0.35</td><td>0.80~1.10</td><td>≤0.30</td><td>0.40~0.60</td><td>一</td><td></td><td>0.030</td><td>0.030</td><td>等</td></tr><tr><td rowspan=\"8\"></td><td></td><td>≤0.",
    "summary": "4.6.1焊丝 - Part 2/5",
    "size": 3948
  },
  {
    "name": "第1卷_第1篇_电弧焊-part-70",
    "projectId": "5ET7VaxsU6Y6",
    "fileName": "第1卷_第1篇_电弧焊.pdf",
    "content": "10</td><td></td><td></td><td></td><td></td><td></td><td></td><td></td><td></td><td></td><td></td></tr><tr><td>H13CrMoA</td><td>0.11~0.16</td><td>0.40~0.70</td><td>0.15~0.35</td><td>0.80~1.00</td><td>≤0.30</td><td>0.40~0.60</td><td>一</td><td></td><td>0.030</td><td>0.030</td><td></td></tr><tr><td>H18CrMoA</td><td>0. 15~0.22</td><td>0.40~0.70</td><td>0.15~0.35</td><td>0.80~1.10</td><td>≤0.30</td><td>0.15~0.25</td><td>1</td><td></td><td>0.025</td><td>0.030</td><td></td></tr><tr><td>H08CrMoVA</td><td>≤0.10</td><td>0.40~0.70</td><td>0.15~0.35</td><td>1.00~1.30</td><td>≤0.30</td><td>0.50~0.70</td><td>0.15~0.35</td><td></td><td>0.030</td><td>0.030</td><td></td></tr><tr><td>HO8CrNi2MoA</td><td>0.05~0.10</td><td>0.50~0.85</td><td>0.10~0.30</td><td>0.70~1.00</td><td>1.40~1.80</td><td>0.20~0.40</td><td>1</td><td></td><td>0.025</td><td>0.025</td><td></td></tr><tr><td>H30CrMoSiA</td><td>0.25~0.35</td><td>0.80~1.10</td><td>0.90-1.20</td><td>0.80~1.10</td><td>≤0.30</td><td></td><td></td><td></td><td>0.025</td><td></td><td>0.030</td></tr><tr><td>H10MoCrA</td><td>≤0.10</td><td>0.40~0.70</td><td>0.15-0.35</td><td>0.45~0.65</td><td>≤0.30</td><td>0.40~0.60</td><td>一</td><td></td><td>0.030</td><td>0.",
    "summary": "4.6.1焊丝 - Part 3/5",
    "size": 1197
  },
  {
    "name": "第1卷_第1篇_电弧焊-part-71",
    "projectId": "5ET7VaxsU6Y6",
    "fileName": "第1卷_第1篇_电弧焊.pdf",
    "content": "<table><tr><td rowspan=\"3\">类别</td><td rowspan=\"3\">牌号</td><td colspan=\"9\">化学成分（质量分数，%）</td></tr><tr><td>C</td><td>Si</td><td>Mn</td><td>P</td><td>S</td><td>Ni</td><td>Cr</td><td>Mo</td><td>其他</td></tr><tr><td>H0Cr21Ni10</td><td>≤0.06</td><td>≤0.60</td><td>1.00~2.50</td><td>≤0.30</td><td>≤0.20</td><td>9.00~11.00</td><td>19.50~22.00</td><td></td></tr><tr><td rowspan=\"9\"></td><td>H00Cr21Ni10</td><td>≤0.03</td><td>≤0.60</td><td>1.00~2.50</td><td>≤0.30</td><td>≤0.20</td><td>9.00~11.00</td><td>19.50~22.00</td><td>1</td><td></td></tr><tr><td>H1Cr24Ni13</td><td>≤0.12</td><td>≤0.60</td><td>1.00~2.50</td><td>≤0.30</td><td>≤0.20</td><td>12.00~14.00</td><td>23.00~25.00</td><td>1</td><td></td></tr><tr><td>H1Cr24Ni13Mo2</td><td>≤0.12</td><td>≤0.60</td><td>1.00~2.50</td><td>≤0.30</td><td>≤0.20</td><td>12.00~14.00</td><td>23.00~25.00</td><td>2.00~3.00</td><td></td></tr><tr><td>H1Cr26Ni21</td><td>≤0.15</td><td>0.2~0.59</td><td>1.00 ~2.50</td><td>≤0.30</td><td>≤0.20</td><td>20.00~22.50</td><td>25.00~28.00</td><td>一</td><td></td></tr><tr><td>H0Cr26Ni21</td><td>≤0.08</td><td>≤0.60</td><td>1.00~2.50</td><td>≤0.30</td><td>≤0.20</td><td>20.00~22.50</td><td>25.00~28.00</td><td></td><td></td></tr><tr><td>H0Cr19Ni12Mo2</td><td>≤0.08</td><td>≤0.60</td><td>1.00~2.50</td><td>≤0.30</td><td>≤0.20</td><td>11.00~14.00</td><td>18.00~20.00</td><td>2.00~3.00</td><td></td></tr><tr><td>H00Cr19Ni12Mo2</td><td>≤0.03</td><td>≤0.60</td><td>1.00~2.50</td><td>≤0.30</td><td>≤0.20</td><td>11.00~14.00</td><td>18.00~20.00</td><td>2.00~3.00</td><td></td></tr><tr><td>H00Cr19Ni12Mo2Gu2</td><td>≤0.03</td><td>≤0.60</td><td>1.00~2.50</td><td>≤0.30</td><td>≤0.20</td><td>11.00~14.00</td><td>18.00~20.00</td><td>2.00~3.00</td><td>Cul.00~2.50</td></tr><tr><td>H0Cr20Ni14Mo3</td><td>≤0.06</td><td>≤0.60</td><td>1.00~2.50</td><td>≤0.30</td><td>≤0.20</td><td>13.00~15.00</td><td>18.50~20.50</td><td>3.00~4.00</td><td>一</td></tr><tr><td rowspan=\"4\">8</td><td>H0Cr20Ni10Ti</td><td>≤0.06</td><td>≤0.60</td><td>1.00 ~2.50</td><td>≤0.30</td><td>≤0.20</td><td>9.00~10.50</td><td>18.50~20.50</td><td>1</td><td>Ti9 ×C%~1.00</td></tr><tr><td>H0Cr20Ni10Nb</td><td>≤0.08</td><td>≤0.60</td><td>1.00~2.50</td><td>≤0.30</td><td>≤0.20</td><td>9.00~11.00</td><td>19.00~21.50</td><td>1</td><td>Nb10 ×C%~1.00</td></tr><tr><td>H1Cr21Ni10Mn6</td><td>≤0.10</td><td>0.20~0.60</td><td>5.00~7.00</td><td>≤0.30</td><td>≤0.20</td><td>9.00~11.00</td><td>20.00~22.00</td><td>一</td><td></td></tr><tr><td>H0Cr14</td><td>&lt;0.06</td><td>0.30~0.70</td><td>0.30~0.70</td><td>≤0.30</td><td>≤0.30</td><td>≤0.60</td><td>13.00~15.00</td><td></td><td></td></tr><tr><td rowspan=\"2\">体型</td><td>H1Cr17</td><td>≤0.10</td><td>0.50</td><td>≤0.60</td><td>≤0.30</td><td>≤0.30</td><td>一</td><td>15.50~17.00</td><td></td><td></td></tr><tr><td>H1Cr13</td><td>≤0.12</td><td>≤0.50</td><td>≤0.60</td><td>≤0.30</td><td>≤0.30</td><td>一</td><td>11.50~13.50</td><td>一</td><td></td></tr><tr><td>马氏 体型</td><td>H1Cr5Mo</td><td>≤0.12</td><td>0.15~0.35</td><td>0.40~0.70</td><td>≤0.30</td><td>≤0.30</td><td>≤0.30</td><td>4.00~6.00</td><td>0.40~0.60</td><td></td></tr></table>\n\n为了使焊接过程稳定进行并减少焊接辅助时间，焊丝通常用盘丝机整齐的盘绕在焊丝盘上，按照国家标准规定，每盘焊丝应由一根焊丝绕成，焊丝盘的内径和重是如表4-28所示。\n\n（单位：mm）\n\n表4-26钢焊丝直径及其允许偏差[9]  \n\n<table><tr><td rowspan=2 colspan=2>焊丝直径</td><td rowspan=2 colspan=1>0.40.60.8</td><td rowspan=2 colspan=1>1. 01.21.62.02.53.0</td><td rowspan=1 colspan=1>3.24.0</td><td rowspan=2 colspan=1>6.57.08.09.0</td></tr><tr><td rowspan=1 colspan=1>5.06.0</td></tr><tr><td rowspan=2 colspan=1>允许偏差</td><td rowspan=1 colspan=1>普通精度</td><td rowspan=1 colspan=1>-0.07</td><td rowspan=1 colspan=1>-0.12</td><td rowspan=1 colspan=1>-0.16</td><td rowspan=1 colspan=1>-0.20</td></tr><tr><td rowspan=1 colspan=1>较高精度</td><td rowspan=1 colspan=1>-0.04</td><td rowspan=1 colspan=1>-0.06</td><td rowspan=1 colspan=1>-0.08</td><td rowspan=1 colspan=1>-0.10</td></tr></table>\n\n表4-27各种直径普通钢焊丝埋弧焊使用的电流范围  ",
    "summary": "4.6.1焊丝 - Part 4/5",
    "size": 3878
  },
  {
    "name": "第1卷_第1篇_电弧焊-part-72",
    "projectId": "5ET7VaxsU6Y6",
    "fileName": "第1卷_第1篇_电弧焊.pdf",
    "content": "<table><tr><td rowspan=1 colspan=1>焊丝直径/mm</td><td rowspan=1 colspan=1>1.6</td><td rowspan=1 colspan=1>2.0</td><td rowspan=1 colspan=1>2.5</td><td rowspan=1 colspan=1>3.0</td><td rowspan=1 colspan=1>4.0</td><td rowspan=1 colspan=1>5.0</td><td rowspan=1 colspan=1>6.0</td></tr><tr><td rowspan=1 colspan=1>电流范围/A</td><td rowspan=1 colspan=1>115~500</td><td rowspan=1 colspan=1>125~ 600</td><td rowspan=1 colspan=1>150~700</td><td rowspan=1 colspan=1>200~1000</td><td rowspan=1 colspan=1>340~1100</td><td rowspan=1 colspan=1>400~1300</td><td rowspan=1 colspan=1>600~1600</td></tr></table>\n\n表4-28钢焊丝的焊丝盘内径和重量  \n\n<table><tr><td rowspan=2 colspan=1>焊丝直径/mm</td><td rowspan=2 colspan=1>焊丝盘内径/mm</td><td rowspan=1 colspan=3>每盘重量/kg（不小于）</td></tr><tr><td rowspan=1 colspan=1>碳素结构钢</td><td rowspan=1 colspan=1>合金结构钢</td><td rowspan=1 colspan=1>不锈钢</td></tr><tr><td rowspan=1 colspan=1>1.6~2.0</td><td rowspan=1 colspan=1>250</td><td rowspan=1 colspan=1>15.0</td><td rowspan=1 colspan=1>10.0</td><td rowspan=1 colspan=1>6.0</td></tr><tr><td rowspan=1 colspan=1>2.5~3.5</td><td rowspan=1 colspan=1>350</td><td rowspan=1 colspan=1>30.0</td><td rowspan=1 colspan=1>12.0</td><td rowspan=1 colspan=1>8.0</td></tr><tr><td rowspan=1 colspan=1>4.0~6.0</td><td rowspan=1 colspan=1>500</td><td rowspan=1 colspan=1>40.0</td><td rowspan=1 colspan=1>15.0</td><td rowspan=1 colspan=1>10.0</td></tr><tr><td rowspan=1 colspan=1>6.5~9.0</td><td rowspan=1 colspan=1>500</td><td rowspan=1 colspan=1>40.0</td><td rowspan=1 colspan=1>20. 0</td><td rowspan=1 colspan=1>12.0</td></tr></table>",
    "summary": "4.6.1焊丝 - Part 5/5",
    "size": 1558
  },
  {
    "name": "第1卷_第1篇_电弧焊-part-73",
    "projectId": "5ET7VaxsU6Y6",
    "fileName": "第1卷_第1篇_电弧焊.pdf",
    "content": "埋弧焊焊剂在焊接过程中起隔离空气、保护焊缝金属不受空气侵害和参与熔池金属冶金反应的作用。\n\n# 1．焊剂的分类\n埋弧焊焊剂除按用途分为钢用焊剂和有色金属用焊剂外，通常按制造方法、化学成分，化学性质、颗粒结构等分类，如表4-29所示。\n\n# 2.焊剂的型号和牌号的编制方法\n\n\n# （1）焊剂的型号\n焊剂的型号是按照国家标准划分的，我国的现行GB/T5293-1999《埋弧焊用碳钢焊丝和焊剂》中规定：焊剂型号划分原则是依据埋弧焊焊缝金属的力学性能。\n\n焊剂型号的表示方法如下：尾部的“ $\\textstyle \\mathtt { H } \\times \\mathtt { \\Gamma } \\times$ ×”表示焊接试板时与焊剂匹配的焊丝牌号，按GB/T14957--1994《熔化焊用钢丝》的规定选用。\n\n举例：HJ403一H08MnA，表示为埋弧焊用焊剂，采用 $\\mathbf { H 0 8 M n A }$ 焊丝按照GB/T5293-1999所规定的焊接参数焊接试板，其试杆状态为焊态时焊缝金属的抗押强度为 $4 1 0 \\sim 5 5 0  { \\mathrm { M P a } }$ ，屈服点不小于 $3 3 0 \\mathbf { M P a }$ ，伸长率不小于 $22 \\%$ ，在 $- 3 0 \\mathbb { C }$ 时冲击吸收功不小于 $_ { 2 7 5 }$\n\n# （2）焊剂的牌号\n通用的焊剂统一牌号在形式上与焊剂型号相同，但是牌号中数字的含义与焊剂型号是不相同的。因此在使用中极易混淆，应当特别引起注意。\n\n1）熔炼焊剂，如表4-32、表4-33所示。\n\n牌号前“HJ”表示埋弧焊用熔炼焊剂。\n\n牌号中第一位数字表示焊剂中氧化锰的含量。 >\n\n牌号中第二位数字表示二氧化硅、氟化钙的含量。\n\n牌号中第三位数字表示同一类型焊剂的不同牌号，按0、1、2、…、9顺序编排。\n\n同一牌号生产两种颗粒度时，在细颗粒焊剂牌号后面加X。\n\n# 表4-29焊剂的分类[17]\n![](images/12430301951a2d6f579a05ec698588681cb4b7282164810443b4ff5e048031d1.jpg)\n\nX-HXXX一焊丝牌号表示焊缝金属冲击吸收功不小于27J时的最低试验温度（见表4-31)表示拉伸试样和冲击试样的状态表示焊缝金属的拉伸力学性能（见表4-30）表示埋弧焊用焊剂\n\n表4-30焊剂型号中的第一位数字的含义  \n\n<table><tr><td rowspan=1 colspan=1>×</td><td rowspan=1 colspan=1>抗拉强度gb/MPa</td><td rowspan=1 colspan=1>屈服点g/MPa</td><td rowspan=1 colspan=1>伸长率8（%）</td></tr><tr><td rowspan=1 colspan=1>3</td><td rowspan=1 colspan=1>410~550</td><td rowspan=1 colspan=1>≥303</td><td rowspan=1 colspan=1>8≥22.0</td></tr><tr><td rowspan=1 colspan=1>4</td><td rowspan=1 colspan=1>410~550</td><td rowspan=1 colspan=1>≥330</td><td rowspan=1 colspan=1>成    ≥22.0</td></tr><tr><td rowspan=1 colspan=1>5</td><td rowspan=1 colspan=1>480~650</td><td rowspan=1 colspan=1>≥437</td><td rowspan=1 colspan=1>成    ≥22.0</td></tr></table>\n\n表4-31焊剂型号中第三位数字的含义  \n\n<table><tr><td rowspan=1 colspan=1>×</td><td rowspan=1 colspan=1>0</td><td rowspan=1 colspan=1>1</td><td rowspan=1 colspan=1>2</td><td rowspan=1 colspan=1>3</td><td rowspan=1 colspan=1>4</td><td rowspan=1 colspan=1>5</td><td rowspan=1 colspan=1>6</td></tr><tr><td rowspan=1 colspan=1>试验温度/℃</td><td rowspan=1 colspan=1></td><td rowspan=1 colspan=1>0</td><td rowspan=1 colspan=1>-20</td><td rowspan=1 colspan=1>-30</td><td rowspan=1 colspan=1>-40</td><td rowspan=1 colspan=1>- 50</td><td rowspan=1 colspan=1>-60</td></tr></table>",
    "summary": "4.6.2焊剂",
    "size": 2202
  },
  {
    "name": "第1卷_第1篇_电弧焊-part-74",
    "projectId": "5ET7VaxsU6Y6",
    "fileName": "第1卷_第1篇_电弧焊.pdf",
    "content": "表4-32熔炼焊剂牌号中第一位数字含义  \n\n<table><tr><td rowspan=1 colspan=1>焊剂牌号</td><td rowspan=1 colspan=1>焊剂类型</td><td rowspan=1 colspan=1>w（MnO））(%)</td></tr><tr><td rowspan=1 colspan=1>HJ1×x</td><td rowspan=1 colspan=1>无锰</td><td rowspan=1 colspan=1>&gt;2</td></tr><tr><td rowspan=1 colspan=1>HJ2 ×x</td><td rowspan=1 colspan=1>低锰</td><td rowspan=1 colspan=1>2-15</td></tr><tr><td rowspan=1 colspan=1>HJ3×x</td><td rowspan=1 colspan=1>中锰</td><td rowspan=1 colspan=1>15~30</td></tr><tr><td rowspan=1 colspan=1>HJ4 ×x</td><td rowspan=1 colspan=1>高锰</td><td rowspan=1 colspan=1>&gt;30</td></tr></table>\n\n表4-33熔炼焊剂牌号中第二位数字含义  \n\n<table><tr><td rowspan=1 colspan=1>焊剂牌号</td><td rowspan=1 colspan=1>焊剂类型</td><td rowspan=1 colspan=1>w（SiO2）（%）</td><td rowspan=1 colspan=1>w（CaF2）（%）</td></tr><tr><td rowspan=1 colspan=1>HJ×1 x</td><td rowspan=1 colspan=1>低硅低氟</td><td rowspan=1 colspan=1>&lt;10</td><td rowspan=1 colspan=1>&lt;10</td></tr><tr><td rowspan=1 colspan=1>HJ×2 x</td><td rowspan=1 colspan=1>中硅低氟</td><td rowspan=1 colspan=1>10~30</td><td rowspan=1 colspan=1>&lt;10</td></tr><tr><td rowspan=1 colspan=1>HJ×3x</td><td rowspan=1 colspan=1>高硅低氟</td><td rowspan=1 colspan=1>&gt;30</td><td rowspan=1 colspan=1>&lt;10</td></tr><tr><td rowspan=1 colspan=1>HJx4×</td><td rowspan=1 colspan=1>低硅中氟</td><td rowspan=1 colspan=1>&lt;10</td><td rowspan=1 colspan=1>10~30</td></tr><tr><td rowspan=1 colspan=1>HJ×5×</td><td rowspan=1 colspan=1>中硅中氟</td><td rowspan=1 colspan=1>10~30</td><td rowspan=1 colspan=1>10~30</td></tr><tr><td rowspan=1 colspan=1>HJx6x</td><td rowspan=1 colspan=1>高硅中氟</td><td rowspan=1 colspan=1>&gt;30</td><td rowspan=1 colspan=1>10~30</td></tr><tr><td rowspan=1 colspan=1>HJ×7x</td><td rowspan=1 colspan=1>低硅高氟</td><td rowspan=1 colspan=1>&lt;10</td><td rowspan=1 colspan=1>&gt;30</td></tr><tr><td rowspan=1 colspan=1>HJ×8x</td><td rowspan=1 colspan=1>中硅高氟</td><td rowspan=1 colspan=1>10~30</td><td rowspan=1 colspan=1>&gt;30</td></tr></table>\n\n例如：\n\n（续）\n\nHJ 4 3 X焊剂粒度为0.280\\~1.425mm牌号编号为1-焊剂为高硅低氟型焊剂为高锰型埋弧焊及电渣焊用熔炼焊剂\n\n2）烧结焊剂，如表4-34所示。\n\n表4-34烧结焊剂牌号中第一位数字含义  \n\n<table><tr><td rowspan=1 colspan=1>焊剂牌号</td><td rowspan=1 colspan=1>熔渣渣系类型</td><td rowspan=1 colspan=1>主要组成范围（质量分数，%）</td></tr><tr><td rowspan=1 colspan=1>SJ1××氟碱型</td><td rowspan=1 colspan=1>SJ1××氟碱型</td><td rowspan=1 colspan=1>CaF2 ≥15CaO + MgO + MnO +CaF2 &gt;50SiO≤20</td></tr><tr><td rowspan=1 colspan=1>SJ2××高铝型</td><td rowspan=1 colspan=1>SJ2××高铝型</td><td rowspan=1 colspan=1>A10≥20AlO +CaO + Mg0 &gt;45</td></tr><tr><td rowspan=1 colspan=1>SJ3××硅钙型</td><td rowspan=1 colspan=1>SJ3××硅钙型</td><td rowspan=1 colspan=1>CaO +MgO + SiO&gt;60</td></tr></table>\n\n<table><tr><td rowspan=1 colspan=1>焊剂牌号</td><td rowspan=1 colspan=1>熔渣渣系类型</td><td rowspan=1 colspan=1>主要组成范围（质量分数，%）</td></tr><tr><td rowspan=1 colspan=1>SJ4 ××</td><td rowspan=1 colspan=1>硅锰型</td><td rowspan=1 colspan=1>Mg0 + SiO &gt;50</td></tr><tr><td rowspan=1 colspan=1>SJ5× ×</td><td rowspan=1 colspan=1>铝钛型</td><td rowspan=1 colspan=1>AlO + TiO &gt;45</td></tr><tr><td rowspan=1 colspan=1>SJ6× ×</td><td rowspan=1 colspan=1>其他型</td><td rowspan=1 colspan=1></td></tr></table>\n\n牌号前“SJ”表示埋弧焊用烧结焊剂。\n\n牌号中第一位数字：表示焊剂熔渣渣系的类型。\n\n牌号中第二位、第三位数字：表示同一渣系类型焊剂中的不同牌号焊剂，按01、02、、09顺序编排。\n\n例如：\n\nSJ 5 01牌号编号为01焊剂熔渣渣系为铝钛型埋弧焊用烧结焊剂\n\n国产焊剂牌号、成分及使用范围，见表4-35、表4-36所示。",
    "summary": "百思论坛 - Part 1/7",
    "size": 3265
  },
  {
    "name": "第1卷_第1篇_电弧焊-part-75",
    "projectId": "5ET7VaxsU6Y6",
    "fileName": "第1卷_第1篇_电弧焊.pdf",
