Repository: LunaReborn/Welding-6m-Extractor

# 焊接文档 6M 专有词汇抽取工具

用于从焊接相关文档中抽取“人、机、料、法、环、测”六类专有词汇，并导出 JSON 和 Excel。

## 目录结构

```text
project/
  cli.py
  engine/
    document_loader.py
    chunker.py
    llm_client.py
    extractor_6m.py
    normalizer.py
    validator.py
    exporter.py
  prompts/
    welding_6m_extract.txt
    welding_6m_review.txt
  outputs/
  data/
```

## 安装

```bash
pip install -r requirements.txt
```

## 使用 Ollama

先启动 Ollama，并拉取模型：

```bash
ollama serve
ollama pull qwen2.5:7b
```

运行：

```bash
python cli.py --file data/氩弧焊标准作业指导书.docx --extractor ollama --model qwen2.5:7b --output outputs
```

启用二阶段复核：

```bash
python cli.py --file data/氩弧焊标准作业指导书.docx --extractor ollama --review --output outputs
```

File: data/hanjie_data/1.txt (part 7 of 68)
[
    "content": "<table><tr><td rowspan=2 colspan=1>牌号①</td><td rowspan=2 colspan=1>成分类型</td><td rowspan=1 colspan=11>组成成分（质量分数，%）</td><td rowspan=2 colspan=1>用途</td><td rowspan=2 colspan=1>配用焊丝</td><td rowspan=10 colspan=1>适用电源种类交直流交直流直流直流直流交直流直流直流</td></tr><tr><td rowspan=1 colspan=1>Si0</td><td rowspan=1 colspan=1>CaF</td><td rowspan=1 colspan=1>Ca0</td><td rowspan=1 colspan=1>Mg0</td><td rowspan=1 colspan=1>AlO</td><td rowspan=1 colspan=1>MnO</td><td rowspan=1 colspan=1>Fe0</td><td rowspan=1 colspan=1>K0+Na0</td><td rowspan=1 colspan=1>S</td><td rowspan=1 colspan=1>P</td><td rowspan=1 colspan=1>其他</td></tr><tr><td rowspan=1 colspan=1>HJ130</td><td rowspan=1 colspan=1>无锰高硅低氟</td><td rowspan=1 colspan=1>35~40</td><td rowspan=1 colspan=1>4~7</td><td rowspan=1 colspan=1>10~18</td><td rowspan=1 colspan=1>14~19</td><td rowspan=1 colspan=1>12~16</td><td rowspan=1 colspan=1></td><td rowspan=1 colspan=1>0~2</td><td rowspan=1 colspan=1>1</td><td rowspan=1 colspan=1>≤0.05</td><td rowspan=1 colspan=1>≤0.05</td><td rowspan=1 colspan=1>Ti027~11</td><td rowspan=1 colspan=1>低碳钢、低合钢</td><td rowspan=1 colspan=1>H10Mn2</td><td rowspan=1 colspan=1>交直流</td></tr><tr><td rowspan=1 colspan=1>HJ131</td><td rowspan=1 colspan=1>无锰高硅低氟</td><td rowspan=1 colspan=1>34~38</td><td rowspan=1 colspan=1>2.5~4.5</td><td rowspan=1 colspan=1>48~55</td><td rowspan=1 colspan=1>一</td><td rowspan=1 colspan=1>6~9</td><td rowspan=1 colspan=1>一</td><td rowspan=1 colspan=1>≤1.0</td><td rowspan=1 colspan=1>1.5~3.0</td><td rowspan=1 colspan=1>≤0.05</td><td rowspan=1 colspan=1>≤0.08</td><td rowspan=1 colspan=1>1</td><td rowspan=1 colspan=1>镍基合金（薄板）</td><td rowspan=1 colspan=1>Ni基焊丝</td><td rowspan=1 colspan=1>交直流</td></tr><tr><td rowspan=1 colspan=1>HJ150</td><td rowspan=1 colspan=1>无锰中硅中氟</td><td rowspan=1 colspan=1>21~23</td><td rowspan=1 colspan=1>25~33</td><td rowspan=1 colspan=1>3~7</td><td rowspan=1 colspan=1>9~13</td><td rowspan=1 colspan=1>28~32</td><td rowspan=1 colspan=1>一</td><td rowspan=1 colspan=1>≤1.0</td><td rowspan=1 colspan=1>≤3</td><td rowspan=1 colspan=1>≤0.08</td><td rowspan=1 colspan=1>≤0.08</td><td rowspan=1 colspan=1>1</td><td rowspan=1 colspan=1>轧辊堆焊</td><td rowspan=1 colspan=1>2Cr13</td><td rowspan=1 colspan=1>直流</td></tr><tr><td rowspan=1 colspan=1>HJ172</td><td rowspan=1 colspan=1>无锰低硅高氟</td><td rowspan=1 colspan=1>3-6</td><td rowspan=1 colspan=1>45~55</td><td rowspan=1 colspan=1>2~5</td><td rowspan=1 colspan=1></td><td rowspan=1 colspan=1>28~35</td><td rowspan=1 colspan=1>1~2</td><td rowspan=1 colspan=1>≤0.8</td><td rowspan=1 colspan=1>≤3</td><td rowspan=1 colspan=1>≤0.05</td><td rowspan=1 colspan=1>≤0.05</td><td rowspan=1 colspan=1>Zr022~4NaF2~3</td><td rowspan=1 colspan=1>高铬铁素体钢</td><td rowspan=1 colspan=1>相应钢种焊丝</td><td rowspan=1 colspan=1>直流</td></tr><tr><td rowspan=1 colspan=1>HJ173</td><td rowspan=1 colspan=1>无锰低硅高氟</td><td rowspan=1 colspan=1>≤4</td><td rowspan=1 colspan=1>45~58</td><td rowspan=1 colspan=1>13 -20</td><td rowspan=1 colspan=1>1</td><td rowspan=1 colspan=1>22~33</td><td rowspan=1 colspan=1></td><td rowspan=1 colspan=1>≤1.0</td><td rowspan=1 colspan=1></td><td rowspan=1 colspan=1>≤0.05</td><td rowspan=1 colspan=1>≤0.04</td><td rowspan=1 colspan=1>2r022~4</td><td rowspan=1 colspan=1>锰、铝高合金钢</td><td rowspan=1 colspan=1>相应钢种焊丝</td><td rowspan=1 colspan=1>直流</td></tr><tr><td rowspan=1 colspan=1>HJ230</td><td rowspan=1 colspan=1>低锰高硅低氟</td><td rowspan=1 colspan=1>40~46</td><td rowspan=1 colspan=1>7~11</td><td rowspan=1 colspan=1>8~14</td><td rowspan=1 colspan=1>10~14</td><td rowspan=1 colspan=1>10~17</td><td rowspan=1 colspan=1>5~10</td><td rowspan=1 colspan=1>≤1.5</td><td rowspan=1 colspan=1></td><td rowspan=1 colspan=1>≤0.05</td><td rowspan=1 colspan=1>≤0.",
    "summary": "百思论坛 - Part 2/7",
    "size": 3707
  },
  {
    "name": "第1卷_第1篇_电弧焊-part-76",
    "projectId": "5ET7VaxsU6Y6",
    "fileName": "第1卷_第1篇_电弧焊.pdf",
    "content": "05</td><td rowspan=1 colspan=1>1</td><td rowspan=1 colspan=1>低碳钢、低合钢</td><td rowspan=1 colspan=1>H08MnA,H10Mn2</td><td rowspan=1 colspan=1>交直流</td></tr><tr><td rowspan=1 colspan=1>HJ250</td><td rowspan=1 colspan=1>低锰中硅中氟</td><td rowspan=1 colspan=1>18~22公</td><td rowspan=1 colspan=1>23~30</td><td rowspan=1 colspan=1>4~8</td><td rowspan=1 colspan=1>12~16</td><td rowspan=1 colspan=1>18~23</td><td rowspan=1 colspan=1>5~8</td><td rowspan=1 colspan=1>≤1.5</td><td rowspan=1 colspan=1>≤3</td><td rowspan=1 colspan=1>≤0.05</td><td rowspan=1 colspan=1>≤0.05</td><td rowspan=1 colspan=1>一</td><td rowspan=1 colspan=1>低合金高强度钢</td><td rowspan=1 colspan=1>相应钢种焊丝</td><td rowspan=1 colspan=1>直流</td></tr><tr><td rowspan=1 colspan=1>HJ251</td><td rowspan=1 colspan=1>低锰中硅中氟</td><td rowspan=1 colspan=1>18~22</td><td rowspan=1 colspan=1>23~30</td><td rowspan=1 colspan=1>3~6</td><td rowspan=1 colspan=1>14~17</td><td rowspan=1 colspan=1>18~23</td><td rowspan=1 colspan=1>7~10</td><td rowspan=1 colspan=1>≤1.0</td><td rowspan=1 colspan=1></td><td rowspan=1 colspan=1>≤0.08</td><td rowspan=1 colspan=1>≤0.",
    "summary": "百思论坛 - Part 3/7",
    "size": 1092
  },
  {
    "name": "第1卷_第1篇_电弧焊-part-77",
    "projectId": "5ET7VaxsU6Y6",
    "fileName": "第1卷_第1篇_电弧焊.pdf",
    "content": "<table><tr><td rowspan=2 colspan=1>牌号①</td><td rowspan=2 colspan=1>成分类型</td><td rowspan=1 colspan=11>组成成分（质量分数，%）</td><td rowspan=2 colspan=1>用途</td><td rowspan=2 colspan=1>配用焊丝</td><td rowspan=2 colspan=1>适用电源种类</td></tr><tr><td rowspan=1 colspan=1>Si02</td><td rowspan=1 colspan=1>CaF2</td><td rowspan=1 colspan=1>CaO</td><td rowspan=1 colspan=1>Mg0</td><td rowspan=1 colspan=1>A10</td><td rowspan=1 colspan=1>MnO</td><td rowspan=1 colspan=1>Fe0</td><td rowspan=1 colspan=1>KO+Na20</td><td rowspan=1 colspan=1>S</td><td rowspan=1 colspan=1>P</td><td rowspan=1 colspan=1>其他</td></tr><tr><td rowspan=1 colspan=1>HJ253</td><td rowspan=1 colspan=1>低锰中硅中氟</td><td rowspan=1 colspan=1>20~24</td><td rowspan=1 colspan=1>24~30</td><td rowspan=1 colspan=1>1</td><td rowspan=1 colspan=1>13~17</td><td rowspan=1 colspan=1>12~16</td><td rowspan=1 colspan=1>6~10</td><td rowspan=1 colspan=1>≤1.0</td><td rowspan=1 colspan=1>1</td><td rowspan=1 colspan=1>≤0.08</td><td rowspan=1 colspan=1>≤0.05</td><td rowspan=1 colspan=1>Ti02~4</td><td rowspan=1 colspan=1>低合金高强度钢(薄板）</td><td rowspan=1 colspan=1>相应钢种焊丝</td><td rowspan=1 colspan=1>直流</td></tr><tr><td rowspan=1 colspan=1>HJ260</td><td rowspan=1 colspan=1>低锰高硅中氟</td><td rowspan=1 colspan=1>29~34</td><td rowspan=1 colspan=1>20~25</td><td rowspan=1 colspan=1>4~7</td><td rowspan=1 colspan=1>15~18</td><td rowspan=1 colspan=1>19~24</td><td rowspan=1 colspan=1>2~4</td><td rowspan=1 colspan=1>≤1.0</td><td rowspan=1 colspan=1>1</td><td rowspan=1 colspan=1>≤0.07</td><td rowspan=1 colspan=1>≤0.07</td><td rowspan=1 colspan=1>1</td><td rowspan=1 colspan=1>不锈钢，轧辊堆焊</td><td rowspan=1 colspan=1>不锈钢焊丝</td><td rowspan=1 colspan=1>直流</td></tr><tr><td rowspan=1 colspan=1>HJ330</td><td rowspan=1 colspan=1>中锰高硅低氟</td><td rowspan=1 colspan=1>44~48</td><td rowspan=1 colspan=1>3~6</td><td rowspan=1 colspan=1>≤3</td><td rowspan=1 colspan=1>16~20</td><td rowspan=1 colspan=1>≤4</td><td rowspan=1 colspan=1>22~26</td><td rowspan=1 colspan=1>≤1.5</td><td rowspan=1 colspan=1>≤</td><td rowspan=1 colspan=1>≤0.08</td><td rowspan=1 colspan=1>≤0.08</td><td rowspan=1 colspan=1>一</td><td rowspan=1 colspan=1>重要低碳钢及低合钢</td><td rowspan=1 colspan=1>H08MnA,H10Mn2</td><td rowspan=1 colspan=1>交直流</td></tr><tr><td rowspan=1 colspan=1>HJ350</td><td rowspan=1 colspan=1>中锰中硅中氟</td><td rowspan=1 colspan=1>30~35</td><td rowspan=1 colspan=1>14~20</td><td rowspan=1 colspan=1>10~18</td><td rowspan=1 colspan=1>1</td><td rowspan=1 colspan=1>13~18</td><td rowspan=1 colspan=1>14~19</td><td rowspan=1 colspan=1>≤1.0</td><td rowspan=1 colspan=1>1</td><td rowspan=1 colspan=1>≤0.06</td><td rowspan=1 colspan=1>≤0.07</td><td rowspan=1 colspan=1>1</td><td rowspan=1 colspan=1>重要低合金高强度钢</td><td rowspan=1 colspan=1>Mn-MoMn-Si及含Ni高强度钢焊丝</td><td rowspan=1 colspan=1>交直流</td></tr><tr><td rowspan=1 colspan=1>HJ430</td><td rowspan=1 colspan=1>高锰高硅低氟</td><td rowspan=1 colspan=1>38~45</td><td rowspan=1 colspan=1>5~9</td><td rowspan=1 colspan=1>≤6</td><td rowspan=1 colspan=1></td><td rowspan=1 colspan=1>≤5</td><td rowspan=1 colspan=1>38~47</td><td rowspan=1 colspan=1>≤1.8</td><td rowspan=1 colspan=1>1</td><td rowspan=1 colspan=1>≤0.10</td><td rowspan=1 colspan=1>≤0.10</td><td rowspan=1 colspan=1>一</td><td rowspan=1 colspan=1>重要低碳钢及低合钢</td><td rowspan=1 colspan=1>H08A,H08MnA</td><td rowspan=1 colspan=1>交直流</td></tr><tr><td rowspan=1 colspan=1>HJ431</td><td rowspan=1 colspan=1>高锰高硅低氟</td><td rowspan=1 colspan=1>40~44KC</td><td rowspan=1 colspan=1>3~6.5</td><td rowspan=1 colspan=1>?≤5.5</td><td rowspan=1 colspan=1>5~7.5</td><td rowspan=1 colspan=1>≤4</td><td rowspan=1 colspan=1>34.5~38</td><td rowspan=1 colspan=1>≤1.8</td><td rowspan=1 colspan=1>一</td><td rowspan=1 colspan=1>≤0.10</td><td rowspan=1 colspan=1>≤0.",
    "summary": "百思论坛 - Part 4/7",
    "size": 3721
  },
  {
    "name": "第1卷_第1篇_电弧焊-part-78",
    "projectId": "5ET7VaxsU6Y6",
    "fileName": "第1卷_第1篇_电弧焊.pdf",
    "content": "10</td><td rowspan=1 colspan=1>1</td><td rowspan=1 colspan=1>重要低碳钢及低合钢</td><td rowspan=1 colspan=1>HO8A,H08 MnA</td><td rowspan=1 colspan=1>交直流</td></tr><tr><td rowspan=1 colspan=1>HJ433</td><td rowspan=1 colspan=1>高锰高硅低氟</td><td rowspan=1 colspan=1>42 ~45犇</td><td rowspan=1 colspan=1></td><td rowspan=1 colspan=1>≤4</td><td rowspan=1 colspan=1></td><td rowspan=1 colspan=1>≤3</td><td rowspan=1 colspan=1>14~47</td><td rowspan=1 colspan=1>≤1.8</td><td rowspan=1 colspan=1>0.3~0.5</td><td rowspan=1 colspan=1>≤0.15</td><td rowspan=1 colspan=1>≤0.",
    "summary": "百思论坛 - Part 5/7",
    "size": 546
  },
  {
    "name": "第1卷_第1篇_电弧焊-part-79",
    "projectId": "5ET7VaxsU6Y6",
    "fileName": "第1卷_第1篇_电弧焊.pdf",
    "content": "<table><tr><td rowspan=2 colspan=1>牌号</td><td rowspan=2 colspan=4>渣系类别</td><td rowspan=2 colspan=1>碱度</td><td rowspan=1 colspan=6>主要成分（质量分数，%）</td><td rowspan=2 colspan=1>配用焊丝</td><td rowspan=2 colspan=1>用途</td><td rowspan=2 colspan=1>适用电源种类</td></tr><tr><td rowspan=1 colspan=1>SiO +Ti02</td><td rowspan=1 colspan=1>Ca0 +Mg0</td><td rowspan=1 colspan=1>Al0+MnO</td><td rowspan=1 colspan=1>CaF2</td><td rowspan=1 colspan=1>S</td><td rowspan=1 colspan=1>P</td></tr><tr><td rowspan=1 colspan=1>SJ101</td><td rowspan=4 colspan=4>氟碱</td><td rowspan=1 colspan=1>1.8</td><td rowspan=1 colspan=1>25</td><td rowspan=1 colspan=1>30</td><td rowspan=1 colspan=1>25</td><td rowspan=1 colspan=1>2.0</td><td rowspan=8 colspan=1>≤0.06</td><td rowspan=8 colspan=1>≤0.08</td><td rowspan=2 colspan=1>H08MnA,H08MnMoAH08Mn2MoA,H10Mn2</td><td rowspan=4 colspan=1>多层焊、多丝焊、窄间隙双单焊</td><td rowspan=4 colspan=1>AC、DCRPDCRPAC、DCRP</td></tr><tr><td rowspan=1 colspan=1>SJ102</td><td rowspan=1 colspan=1>3.5</td><td rowspan=1 colspan=1>10~15</td><td rowspan=1 colspan=1>35~45</td><td rowspan=1 colspan=1>15~25</td><td rowspan=1 colspan=1>20~30</td></tr><tr><td rowspan=1 colspan=1>SJ104</td><td rowspan=1 colspan=1>2.7</td><td rowspan=1 colspan=1>30~35</td><td rowspan=1 colspan=1>20~25</td><td rowspan=1 colspan=1>20~25</td><td rowspan=1 colspan=1>20~25</td><td rowspan=2 colspan=1>H08 Mn2,H08 MnMoTiH08MnA</td></tr><tr><td rowspan=1 colspan=1>SJ105</td><td rowspan=1 colspan=1>2.0</td><td rowspan=1 colspan=1>16~22</td><td rowspan=1 colspan=1>30~34</td><td rowspan=1 colspan=1>18~20</td><td rowspan=1 colspan=1>18-25</td></tr><tr><td rowspan=1 colspan=1>SJ301</td><td rowspan=1 colspan=4>硅钙</td><td rowspan=1 colspan=1>1.0</td><td rowspan=1 colspan=1>25~35</td><td rowspan=1 colspan=1>20~30</td><td rowspan=1 colspan=1>25~40</td><td rowspan=1 colspan=1>5~15</td><td rowspan=2 colspan=1>H08A,H08MnAH08MnMoA</td><td rowspan=2 colspan=1>多层焊、多丝焊双单焊</td></tr><tr><td rowspan=1 colspan=1>SJ302</td><td rowspan=1 colspan=4>硅钙</td><td rowspan=1 colspan=1>1.1</td><td rowspan=1 colspan=1>20~25</td><td rowspan=1 colspan=1>20~25</td><td rowspan=1 colspan=1>30~40</td><td rowspan=1 colspan=1>8~20</td></tr><tr><td rowspan=1 colspan=1>SJ401</td><td rowspan=1 colspan=4></td><td rowspan=1 colspan=1>&lt;1</td><td rowspan=1 colspan=1>45</td><td rowspan=1 colspan=1>10</td><td rowspan=1 colspan=1>40</td><td rowspan=1 colspan=1>1</td><td rowspan=2 colspan=1>H08A</td><td rowspan=1 colspan=1>常规单丝焊</td></tr><tr><td rowspan=1 colspan=1>SJ402</td><td rowspan=1 colspan=4>硅锰</td><td rowspan=1 colspan=1>0.7</td><td rowspan=1 colspan=1>34~45</td><td rowspan=1 colspan=1>40~50</td><td rowspan=1 colspan=1>5~15</td><td rowspan=1 colspan=1></td><td rowspan=1 colspan=1>薄板较高速焊</td></tr><tr><td rowspan=1 colspan=1>SJ403</td><td rowspan=1 colspan=4></td><td rowspan=1 colspan=1>1</td><td rowspan=1 colspan=1>≥45</td><td rowspan=1 colspan=1>≥20</td><td rowspan=1 colspan=1>≥20</td><td rowspan=1 colspan=1>1</td><td rowspan=1 colspan=1>≤0.04</td><td rowspan=1 colspan=1>≤0.04</td><td rowspan=1 colspan=1>H08A</td><td rowspan=1 colspan=1>耐磨堆焊</td></tr><tr><td rowspan=1 colspan=1>SJ501</td><td rowspan=1 colspan=4></td><td rowspan=1 colspan=1>0.5~0.8</td><td rowspan=1 colspan=1>25~40</td><td rowspan=1 colspan=1>45~60</td><td rowspan=1 colspan=1>≤10</td><td rowspan=1 colspan=1>1</td><td rowspan=1 colspan=1></td><td rowspan=1 colspan=1></td><td rowspan=1 colspan=1>H08,H08MnA,H08MnMoA</td><td rowspan=1 colspan=1>多丝高速焊</td></tr><tr><td rowspan=2 colspan=1>SJ502</td><td rowspan=2 colspan=2></td><td rowspan=1 colspan=2>铝钛</td><td rowspan=2 colspan=1>铝钛</td><td rowspan=2 colspan=1>&lt;1</td><td rowspan=2 colspan=1>45</td><td rowspan=2 colspan=1>30</td><td rowspan=2 colspan=1>10</td><td rowspan=2 colspan=1>5</td><td rowspan=2 colspan=1>≤0.06</td><td rowspan=2 colspan=1>≤0.",
    "summary": "百思论坛 - Part 6/7",
    "size": 3822
  },
  {
    "name": "第1卷_第1篇_电弧焊-part-80",
    "projectId": "5ET7VaxsU6Y6",
    "fileName": "第1卷_第1篇_电弧焊.pdf",
    "content": "08</td><td rowspan=2 colspan=1>H08A</td><td rowspan=2 colspan=1>薄板较高速焊</td></tr><tr><td rowspan=1 colspan=1></td><td></td></tr><tr><td rowspan=1 colspan=1>SJ503</td><td rowspan=1 colspan=4></td><td rowspan=1 colspan=1>0.7~0.9</td><td rowspan=1 colspan=1>25~35</td><td rowspan=1 colspan=1>45~60</td><td rowspan=1 colspan=1>1</td><td rowspan=1 colspan=1>≤17</td><td rowspan=1 colspan=1></td><td rowspan=1 colspan=1></td><td rowspan=1 colspan=1>H08A,H08MnA</td><td rowspan=1 colspan=1>常规单丝焊</td></tr><tr><td rowspan=1 colspan=1>SJ601</td><td rowspan=2 colspan=4>X</td><td rowspan=1 colspan=1>1.8</td><td rowspan=1 colspan=1>5-10</td><td rowspan=1 colspan=1>30~40</td><td rowspan=1 colspan=1>6~10</td><td rowspan=1 colspan=1>40~50</td><td rowspan=1 colspan=1></td><td rowspan=3 colspan=1>≤0.06</td><td rowspan=3 colspan=1>H00Cr21Nii0,HOCr21NiTi</td><td rowspan=3 colspan=1>多道焊不锈钢</td></tr><tr><td rowspan=1 colspan=1>SJ604</td><td rowspan=1 colspan=2></td><td rowspan=1 colspan=1>1.8</td><td rowspan=1 colspan=1>5-8</td><td rowspan=1 colspan=1>30~35</td><td rowspan=1 colspan=1>4~8</td><td rowspan=1 colspan=1>40~50</td><td rowspan=2 colspan=1>≤0.06</td></tr><tr><td rowspan=1 colspan=1>SJ641</td><td rowspan=3 colspan=4>其他</td><td rowspan=1 colspan=1></td><td rowspan=1 colspan=1>2.0</td><td rowspan=1 colspan=1>20~25</td><td rowspan=1 colspan=1>20~22</td><td rowspan=1 colspan=1>15~20</td><td rowspan=1 colspan=1>20~25</td></tr><tr><td rowspan=1 colspan=1>CHF602</td><td rowspan=1 colspan=1>3.0~3.2</td><td rowspan=1 colspan=1>(Si02）8~12</td><td rowspan=1 colspan=1>（MgO）24~30</td><td rowspan=1 colspan=1>（A120）8~12</td><td rowspan=1 colspan=1>20~25</td><td rowspan=1 colspan=2>（BaCO)38~21</td><td rowspan=1 colspan=1>H08MnNiMoA,H10Cr2 Mo1A</td><td rowspan=1 colspan=1>厚壁压力容器</td></tr><tr><td rowspan=1 colspan=1>CHF603</td><td rowspan=1 colspan=1>2.3~2.",
    "summary": "百思论坛 - Part 7/7",
    "size": 1852
  },
  {
    "name": "第1卷_第1篇_电弧焊-part-81",
    "projectId": "5ET7VaxsU6Y6",
    "fileName": "第1卷_第1篇_电弧焊.pdf",
    "content": "# 参考文献\n[1] 姜焕中．电弧焊及电渣焊［M］，修订本，北京：机械工业出版社，1988.  \n[2] American Society forMetals.Metal-Handbook[M].9th ed.New York:ASM，1983.  \n[3] Houldcroft PT.Weldlng Process Technology [M].England Cambridge University Press,1977.  \n[4] 日本熔接学会．熔接·接合便览．东京：丸善株式会社，1990.  \n[5] 成都电焊机研究所，等．电机工程手册：第35篇电焊机［M］．北京：机械工业出版社，1980.  \n[6] 上海船舶工业设计研究院，等．焊接设备选用手册[M］．修订本．北京：机械工业出版社，1986.  \n[7] 甘肃工业大学．焊接机械装备图册［M］．北京：机械工业出版社，1982.  \n[8] 国家机械工业委员会，焊接材料样本［M].北京：机械工业出版社，1987.  \n[9] Tsuboietal.Submerged-ArcOne-SideWeldingProcess With Lower Heat Input[J].Proceeding ofthe $2 ^ { \\circ \\mathfrak { d } }$ International Symposium of the Japan Weld-ing Society，1995.  \n[10] 周振丰，金属熔焊原理及工艺：下册［M]，北京：机械工业出版社，1981.  \n[11] 张文．金属熔焊原理及工艺：下册［M］.北京：机械工业出版社，1980.  \n[12] 焊接学会．焊接手册：第二卷［M].7版黄静文，等译，北京：机械工业出版社，1988.  \n[13] 中国机械工程学会．焊接手册：第1卷[M]．北京：机械工业出版社，1992.  \n[14] ASM.Welding Hand Book；Volume 2-WeidingProcesses [M].8th ed.New York：AmericanWelding Society.1991.  \n[15] 中国机械工程学会．焊接手册：第1卷[M]，2版：北京：机械工业出版社，2002. 1  \n[16] 胡特生，电弧焊[M]．北京：机械工业出版社，1996.  \n[17] 张文钺，焊接冶金学［M]，北京：机械工业出版社，1995.  \n[18] ASM.Welding Hand Book：Volume 2-WeIdingProcesses[M].8th ed.New York：AmericanWelding Society，1991.：\n\n# 百思论坛\n\n\n# 第5章 钨极惰性气体保护焊\n\n\n# 作者　陈树君审者李西恭\n钨极惰性气体保护焊是以钨或钨的合金作为电极材料，在惰性气体的保护下，利用电极与母材金属（工件）之间产生的电弧热熔化母材和填充焊丝的焊接过程，英文称为GTAW-GasTungsten Arc Welding 或 TIG-Tungsten Inert GasWelding。\n\n# 5.1钨极情性气体保护焊的原理、分类及特点\n\n\n# 5.1.1原理\nTIG焊焊接过程示意图如图5-1所示。焊接时，惰性气体以一定的流量从焊枪的喷嘴中喷出，在电弧周围形成气体保护层将空气隔离，以防止大气中的氧、氮等对钨极、熔池及焊接热影响区金属的有害作用，从而获得优质的焊缝。当需要填充金属时，一般在焊接方向的一侧把焊丝送人焊接区、熔入熔池而成为焊缝金属的组成部分。\n\n![](images/6cbd15dad33ff419c877d917b3213aa874fa2b7f800a3af769fd962b9c3da980.jpg)  \n图5-1TIG焊焊接过程示意图\n\n在焊接时所用的惰性气体有氩气（Ar）、氮气（He）或氩氨混合气体。在某些使用场合可加入少量的氢气（ $\\mathbf { H } _ { 2 }$ )。用氩气保护的称钨极氩弧焊；用氮气保护的称钨极氮弧焊。两者在电、热特性方面有所不同。在我国由于氨气的价格比氩气高很多，故在工业上主要用钨极氩弧焊。\n\n# 5.1.2分类\n根据不同的分类方式，TIG焊大致有如下几种类型：\n\n直流TIG焊  \n）按照电流 交流TIG焊一 正弦波TIG焊波形分类 方波TIG焊一低频脉冲焊脉冲TIG焊 中频脉冲焊「高频脉冲焊手工TIG焊  \n2)按照操作机械化程度分类一一自动TIG焊冷丝TIG焊  \n3)按照焊丝是否预热分类热丝TIG焊一单丝TIG焊  \n4)按照填充丝根数分类1 双丝TIG焊氩弧TIG焊  \n5)按照填充保护介质分类～ 氨弧TIG焊一混合气体TIG焊\n\n通常根据工件材料种类、厚度、产品要求以及生产率等条件选择不同的TIG焊方法。如直流TIG焊适合不锈钢、耐热钢、铜合金、钛合金等材料，交流TIG焊用于铝及铝合金、镁合金、铝青铜等。脉冲TIG焊用来焊接薄板（ $\\mathbf { 0 . 3 m m }$ 左右）、全位置管道焊接、高速焊以及对热敏感性强的一些材料。热丝、双丝TIG焊主要是为了提高焊接生产率。直流氮弧焊几乎可以焊接所有金属，尤其适用于大厚度（ $> 1 0 \\mathrm { m m }$ ）铝板。\n\n# 5.1.3特点\n1.TIG 焊工艺的优点\n\n1）惰性气体不与金属发生任何化学反应，也不溶于金属，使得焊接过程中熔池的冶金反应简单易控制，在惰性气体保护下焊接，不需使用焊剂就几乎可以焊接所有的金属，焊后不需要去除焊渣，为获得高质量的焊缝提供了良好条件。\n\n2）焊接工艺性能好，明弧，能观察电弧及熔池。即使在小的焊接电流下电弧仍然燃烧稳定。由于填充焊丝是通过电弧间接加热，焊接过程无飞溅，焊缝成形美观。\n\n3）钨极电弧非常稳定，即使在很小的电流情况下（ $< 1 0 \\mathsf { A }$ ）仍可稳定燃烧，能进行全位置焊接，并能进行脉冲焊接，容易调节和控制焊接的热输入，适合于薄板或对热敏感材料的焊接。\n\n4）电弧具有阴极清理作用。电弧中的阳离子受阴极电场加速，以很高的速度冲击阴极表面，使阴极表面的氧化膜破碎并清除掉，在惰性气体的保护下，形成清洁的金属表面，又称阴极破碎作用。当母材是易氧化的轻金属，如铝、镁及其合金作为阴极时这一清理作用尤为显著。\n\n5）热源和填充焊丝可分别控制，因而热输入容易调整，所以这种焊接方法可进行全位置焊接，也是实现单面焊双面成形的理想方法。\n\n# 2.TIG焊的缺点及其局限性\n1）熔深较浅，焊接速度较慢，焊接生产率较低。\n\n2）钨极载流能力有限，过大的焊接电流会引起钨极熔化和蒸发，其微粒可能进人熔池造成对焊缝金属的污染，使接头的力学性能降低，特别是塑性和冲击韧度的降低。\n\n3）惰性气体在焊接过程中仅仅起保护隔离作用，因此对工件表面状态要求较高。工件在焊前要进行表面清洗、脱脂、去锈等准备工作。\n\n4）焊接时气体的保护效果受周围气流的影响较大，需采取防风措施。\n\n5）采用的氩气较贵，熔敷率低，且氩弧焊机又较复杂，故和其他焊接方法（如焊条电弧焊、埋弧焊、 $\\mathbf { C O } _ { 2 }$ 气体保护焊）相比，生产成本较高。\n\n综上所述，钨极氩弧焊几乎可用于所有金属和合金的焊接，但由于其成本较高，通常多用于焊接铝、镁、钛、铜等有色金属，以及不锈钢、耐热钢等。对于低熔点和易蒸发的金属（如铅、锡、锌），焊接较困难。对于某些厚壁重要构件（如压力容器及管道），在底层熔透焊道焊接、全位置焊接和窄间隙焊接时，为了保证底层焊接质量，往往采用氩弧焊打底。 L\n\n# 5.2钨极惰性气体保护焊的电流种类及极性选择\nTIG.焊根据工件的材料和要求可选择直流、交流和脉冲三种焊接电源。直流焊接电源有正极性和反极性两种接法。焊接铝、镁及其合金时应优先选择交流焊接电源，其他金属一般选择直流正极性。\n\n# 5.2.1直流钨极氩弧焊\n直流钨极氩弧焊时采用直流电流，没有极性变化，因此电弧燃烧非常稳定。然而它有正、负极性之分。工件接电源正极，钨极接电源负极，称为正接法，反之，则称为反接法。\n\n# 1.直流正接法\n这种焊接工艺工件与电源的正极相连，钨极与电源的负极相连，电弧燃烧时，弧柱中的电子流从钨极跑向工件，正离子流跑向钨极。由于此时钨极为阴极，具有很强的热电子发射能力，大量高能量的电子流从阴极表面发射出来，跑向弧柱。在发射电子流的同时，这些具有高能量的电子要从阴极带走一部分能量，即阴极以气化潜热形式失掉一部份能量，功率数值为 $I V _ { \\perp }$ ，其中 $\\pmb { I }$ 为发射出来的电子流， $\\pmb { \\nu } _ { \\pmb { \\mu } }$ 为电极材料的逸出功。这些能量的损失将造成阴极表面的冷却，此时钨极烧损极少。同时由于阴极斑点集中，电弧比较稳定。工件受到质量很小的电子流撞击，故不能除去金属表面的氧化膜。除铝、镁合金外，其他金属表面不存在高熔点的氧化膜问题，故一般金属焊接均采用此种连接方法。 g\n\n采用直流正接有如下优点：\n\n1）工件为阳极，接受电子轰击放出的全部动能和逸出功，电弧比较集中，阳极加热面积比较小，因此获得窄而深的焊缝。\n\n2）钨极的热电子发射能力强，所以正接时电弧非常稳定。\n\n3）钨极发射电子的同时，具有很强的冷却作用，所以钨极不易过热，采用正接法钨极允许通过的电流要比反接时大很多。",
    "summary": "1.直流正接法, 2.TIG焊的缺点及其局限性, 5.1.1原理, 5.1.2分类, 5.1.3特点, 5.1钨极情性气体保护焊的原理、分类及特点, 5.2.1直流钨极氩弧焊, 5.2钨极惰性气体保护焊的电流种类及极性选择, 百思论坛, 参考文献, 第5章 钨极惰性气体保护焊, 作者　陈树君审者李西恭",
    "size": 3920
  },
  {
    "name": "第1卷_第1篇_电弧焊-part-82",
    "projectId": "5ET7VaxsU6Y6",
    "fileName": "第1卷_第1篇_电弧焊.pdf",
    "content": "# 2.直流反接法\n反接时工件与电源的负极相连，钨极接到电源的正极。此时弧柱内的电子流跑向钨极而离子流跑向工件。当离子流撞向工件时，工件表面的氧化膜会自动地破碎被清除，即出现阴极清理作用。而钨极受到电子流的撞击，把电子流所携带的能量以凝固热形式吸收进来，使得钨极具有很高的温度而过热，导致熔化，所以反接时钨极允许承受的焊接电流很小。工件的材料如钢、铝、铜等一般都属冷阴极材料，其电子发射主要为场致发射，场致发射时对阴极材料没有冷却作用，所以工件所处的温度较高，但由于氧化膜存在，阴极斑点在氧化膜上来回游动，电弧不集中，加热区域大，因此电弧不稳，且熔深浅而宽，此法生产率低，电弧稳定性不好，一般不推荐使用。\n\n# 5.2.2交流钨极氩弧焊\n当工件为负极时，表面生成的氧化膜逸出功小，易发射电子，所以阴极斑点总是优先在氧化膜处形成。工件为冷阴极材料时，阴极区有很高的电压降，因此阴极斑点能量密度相当高，远远高于阳极。正离子在阴极电场作用下高速撞击氧化膜，使得氧化膜破碎、分解而被清理掉，接着阴极斑点又在邻近氧化膜上发射电子，继而又被清理，阴极斑点始终在金属表面的氧化膜上游动，被清理的氧化膜面积也不断地扩大，直到不在氩气所能保护的范围内。清理作用的强弱与阴极区的能量密度和正离子质量有关，能量密度越高，离子质量越大，清理效果越好。正接时，工件转为阳极，不存在清除氧化膜的功能。\n\n使用直流正接法时没有阴极清理作用，无法焊接那些容易被氧化的铝、镁及其合金。虽然直流反接法具有阴极清理作用，能够焊接铝、镁及其合金，但是直流反接的焊缝熔深浅、缝宽大，若增加焊接电流又受到钨极易烧损的限制，故这类金属多采用交流TIG焊，主要的原因是利用交流正半周期钨极发射电子有利于电弧的稳定，而交流负半周期有工件表面的阴极清理作用。焊缝清理后周围的白边，就是清理作用把母材表面氧化膜去除的痕迹。发生的范围是在惰性气体充分包围的地方，如混入空气就不发生这种作用。当惰性气体流量不足或保护欠佳时，其作用范围就会减少。\n\n交流电流的极性是在周期性地变换，相当于在每个周期里半波为直流正接，半波为直流反接。正接的半波期间钨极可以发射足够的电子而又不致于过热，有利于电弧的稳定。反接的半波期间工件表面生成的氧化膜很容易被清理掉而获得表面光亮美观、成形良好的焊缝。这样，同时兼顾了阴极清理作用和钨极烧损少、电弧稳定性好的效果，对于活泼性强的铝、镁、铝青铜等金属及其合金一般都选用交流氩弧焊。\n\n# 1.交流正弦波TIG 焊\n铝合金交流正弦钨极氩弧焊的典型电流、电压波形如图5-2所示，可以看出：电弧电压波形与正弦波相差很大。电弧是非线性电阻。当电弧重新引燃的瞬时，电流很小而电弧电压数值较高，得到如图5-2所示的电弧电压波形。电源电压波形是正弦波形，电弧电流也是正弦波形。交流钨极氩弧焊的电弧主要有以下两个特点。其一是由于电弧每秒有100次过零，电弧每秒熄灭100次。当焊接电流较小时，在每个半波中焊接电流按正弦波变化，由从小到大而后又逐渐减小为零，则电弧空间温度下降，电弧空间的电离度也随之降低，使电弧的稳定性变差。在每个半波都要重新引燃电弧。在钨极为负的半波，较高温度的钨极发射电子的能力很强，因此当电极极性由铝板为负变成钨极为负时，电弧的再引燃电压$U _ { \\mathrm { e i p } }$ 较小，电弧电流过零，电弧的再引燃电压$U _ { \\mathrm { r i p } }$ 小于瞬时电源电压值，则电弧可以可靠地再引燃。而当交流电流由钨极为负变成工件为负的瞬间，因电流减小，电弧空间及电极的温度下降，同时铝板的熔点很低，发射电子的能力很差，则电弧再引燃电压数值很高。一般情况下此时的再引燃 $U _ { \\mathrm { r i } }$ 很高，要大于该瞬时电源电压数值。此时如不采取特殊的稳弧措施，电弧就要熄灭，因此交流钨极氩弧焊的第一个问题是焊接过程中的稳弧问题。为保证交流电弧稳定燃烧，在交流钨极氩弧焊时，当焊接电流由钨极为负变为铝板为负的瞬间，必须加以高压重新引燃电弧，否则电弧就要熄灭，只有采取稳弧措施，电弧才能稳定燃烧。交流钨极氩弧焊时，铝板与钨极发射电子能力的差异，造成两半波电弧电压数值也有一定的差别，钨极为负半波电弧电压的数值也较低。\n\n不仅两半波电弧电压波形有很大的差别，同时其正、负半波电流波形也有很大的差异。当钨极为负半波时，因钨极发射电子能力强，有较大的电流，而铝为负半波时电流较小。又因钨极为负半波的电弧电压低，在较低电压数值时，还可以维持电弧燃烧，而铝为负半波必须用较高的电压数值维持电弧燃烧，因此钨极为负半波比铝为负半波电弧引燃时间长，再加上钨极为负半波时电流的幅值高，导致正负半波电流不对称，在交流焊接回路中存在一个由工件流向钨极的直流分量，即图5-2的 $I _ { \\mathrm { { p c } } }$ ，这种现象称为电弧的“整流作用”。电极和工件的熔点、沸点、导热性相差越大（如钨和铝、镁），上述不对称情况就越严重，直流分量就越大。\n\n直流分量的存在削弱了阴极清理作用，使焊接过程困难，另外，直流分量磁通将使得焊接变压器铁心饱和而发热，降低功率输出甚至烧毁变压器。为此要降低或消除直流分量，可在焊接回路中串接无极性的电容器组，容量按300～400\n\n${ \\mu } \\mathbf { { F } } / \\mathbf { { A } }$ 计量。\n\n![](images/b624a2ef2626f5bc7b31941a394df67197caa7f4fe81e3f6b4ccf4ee271175fd.jpg)  \n图5-2交流钨极氩弧焊的电压、电流波形与直流分量\n\n$\\scriptstyle { \\boldsymbol { \\mu } } _ { 0 }$ 一电源电压 $\\pmb { u } _ { \\ast }$ 一电弧电压 i一焊接电流\n\n$I _ { \\mathrm { p c } }$ 一直流分量 $U _ { \\vec { \\mathbf { \\sigma } } _ { \\vec { \\mathbf { \\sigma } } \\vec { \\mathbf { \\sigma } } - \\mathbf { \\vec { \\mathbf { p } } } } } ,$ 一正半波重新引弧电压$\\smash { \\ v { v } _ { p } }$ 一负半波重新引弧电压",
    "summary": "1.交流正弦波TIG 焊, 2.直流反接法, 5.2.2交流钨极氩弧焊",
    "size": 2669
  },
  {
    "name": "第1卷_第1篇_电弧焊-part-83",
    "projectId": "5ET7VaxsU6Y6",
    "fileName": "第1卷_第1篇_电弧焊.pdf",
    "content": "# 2.交流矩形波TIG焊\n采用交流矩形电流波形一方面能有效改善交流电弧的稳定性，另一方面能合理分配钨极和工件之间的热量，在满足阴极清理的条件下，能最大限度地减少钨极烧损，并获得满意的熔深。交流矩形波过零后电流增长快，电弧重燃容易。目前已有两种交流矩形电流波形，如图5-3所示。其中，占空比 $\\pmb { \\beta }$ 对铝、镁合金的焊接有重要影响，对 $\\pmb { \\beta }$ 可用下式表示：\n\n$$\n\\beta = { \\frac { t _ { \\mathrm { n } } } { t _ { \\mathrm { { \\pm } } } + t _ { \\mathrm { { p } } } } }\n$$\n\n式中 $\\pmb { t _ { \\eta } }$ —周期中的负半波时间；t周期中的正半波时间。\n\n![](images/51860973268b44b4bd8f59b99447989d54b10e5c32b2a2c91c7b9fdb3a37409c.jpg)  \n图5-3交流矩形波氩弧焊\n\nt-负半波时间In一负半波电流tp一正半波时间Ip一正半波电流\n\n当 $\\beta$ 增大时，阴极清理作用加强，但工件得到的热量减少，熔池浅而宽，钨极烧损加大；反之， $\\beta$ 减小时，阴极清理作用稍有减弱，熔深增加，且钨极烧损显著下降。一般 $\\beta$ 在 $10 \\%$ \\~$50 \\%$ 范围内调整。\n\n另外，在工件为负时的电流值对阴极清理作用影响很大。当增大 $t _ { \\mathfrak { s } }$ 半波的电流值时，可进一步减少 $\\pmb { t } ,$ ，的时间，在满足工件表面去除氧化膜的同时，使交流TIG电弧的稳定性大大提高，并将钨极烧损减少到最小程度。这种焊接电流波形称为变极性交流矩形波TIG焊。\n\n最近通过实验又发现，在工件为负半波时，其电流数值对阴极清理作用影响更大。如果增大$t _ { n }$ 半波的电流值（图5-3b)，可进一步减少 $t _ { n }$ 时间，满足工件表面去除氧化膜的要求，而使交流氩弧的稳定性大大提高，钨极的烧损减小到最小程度。图5-4显示了 $t _ { n }$ 期间其电流大小和时间长短对阴极清理作用的影响[3]。\n\n矩形波交流氩弧焊的优点是：\n\n1）由于矩形波过零后电流增长快，再引燃容易，和一般正弦波相比，大大提高了稳弧性能。\n\n2）可根据焊接条件选择最小而必要的 $\\beta$ ，使其既能满足清理氧化膜的需要，又能获得最大的熔深和最小的钨极损耗。\n\n直流和交流氩弧焊的特点总结见表5-1。\n\n![](images/79933699e26214b6949e53ce05f85e2dc6eddb2bfcab7c4cdf4e6c95387359ab.jpg)  \n图5-4t期间电流和时间对阴极清理作用的影响\n\n表5-1 直流和交流氩弧焊的特点  \n\n<table><tr><td rowspan=2 colspan=1>电流种类</td><td rowspan=1 colspan=2>直流</td><td rowspan=1 colspan=2>交流</td></tr><tr><td rowspan=1 colspan=1>正接</td><td rowspan=1 colspan=1>反接</td><td rowspan=1 colspan=1>正弦波</td><td rowspan=1 colspan=1>矩形波</td></tr><tr><td rowspan=1 colspan=1>示意图</td><td rowspan=1 colspan=2>0                           00.                     .                           。</td><td rowspan=1 colspan=2>0OX</td></tr><tr><td rowspan=1 colspan=1>电流波形</td><td rowspan=1 colspan=1></td><td rowspan=1 colspan=1></td><td rowspan=1 colspan=1></td><td rowspan=1 colspan=1>15</td></tr><tr><td rowspan=1 colspan=1>两极热量比例（近似）</td><td rowspan=1 colspan=1>工件70%钨极30%</td><td rowspan=1 colspan=1>工件30%钨极70%</td><td rowspan=1 colspan=1>工件50%钨极50%</td><td rowspan=1 colspan=1>通过占空比可调</td></tr></table>\n\n# 百思论坛\n（续）\n\n<table><tr><td rowspan=2 colspan=1>电流种类</td><td rowspan=1 colspan=2>直流</td><td rowspan=1 colspan=2>交流</td></tr><tr><td rowspan=1 colspan=1>正接</td><td rowspan=1 colspan=1>反接</td><td rowspan=1 colspan=1>正弦波</td><td rowspan=1 colspan=1>矩形波</td></tr><tr><td rowspan=1 colspan=1>熔深特点</td><td rowspan=1 colspan=1>深、窄</td><td rowspan=1 colspan=1>浅、宽</td><td rowspan=1 colspan=1>中等</td><td rowspan=1 colspan=1>较深</td></tr><tr><td rowspan=1 colspan=1>钨极许用电流</td><td rowspan=1 colspan=1>最大例如3.2mm，400A</td><td rowspan=1 colspan=1>小例如6.4mm，120A</td><td rowspan=1 colspan=1>较大例如3.2mm，225A</td><td rowspan=1 colspan=1>大例如3.2mm，325A</td></tr><tr><td rowspan=1 colspan=1>阴极清理作用</td><td rowspan=1 colspan=1>无</td><td rowspan=1 colspan=1>有</td><td rowspan=1 colspan=1>有</td><td rowspan=1 colspan=1>有</td></tr><tr><td rowspan=1 colspan=1>电弧稳定性</td><td rowspan=1 colspan=1>很稳</td><td rowspan=1 colspan=1>不稳</td><td rowspan=1 colspan=1>很不稳</td><td rowspan=1 colspan=1>稳</td></tr><tr><td rowspan=1 colspan=1>直流分量</td><td rowspan=1 colspan=1>无</td><td rowspan=1 colspan=1>无</td><td rowspan=1 colspan=1>有</td><td rowspan=1 colspan=1>无</td></tr><tr><td rowspan=1 colspan=1>适用材料</td><td rowspan=1 colspan=1>氩弧焊：除铝、镁合金、铝青铜外其余金属氨弧焊：几乎所有金属</td><td rowspan=1 colspan=1>一般不采用</td><td rowspan=1 colspan=1>铝、镁合金、铝青铜等</td><td rowspan=1 colspan=1>铝、镁合金、铝青铜等</td></tr></table>",
    "summary": "2.交流矩形波TIG焊, 百思论坛",
    "size": 3388
  },
  {
    "name": "第1卷_第1篇_电弧焊-part-84",
    "projectId": "5ET7VaxsU6Y6",
    "fileName": "第1卷_第1篇_电弧焊.pdf",
    "content": "# 5.2.3脉冲氩弧焊\n脉冲TIG焊的电流幅值或有效值按一定频率周期性地变化。当每一次脉冲电流通过时，工件被加热熔化形成一个点状熔池，基值电流通过时使熔池冷凝结晶，同时维持电弧燃烧，见图5-5。因此焊接过程是一个断续的加热过程，焊缝由一\n\n![](images/ebfeeb029cb0a82ff4ed3837191d9978b64ef19e5cab8278162c363e2a2f944a.jpg)  \n图5-5钨极脉冲氩弧焊电流波形a）直流脉冲氩弧焊电流波形b）交流脉冲氩弧焊电流波形\n\nI—直流脉冲电流i一交流脉冲电流幅值$\\scriptstyle { l _ { \\mathrm { b } } }$ 一直流基值电流 $i _ { \\mathrm { b } }$ 一交流基值电流幅值tp一脉冲电流持续时间 $\\pmb { t _ { b } }$ 一基值电流持续时间个一个点状熔池叠加而成。电流是脉动的，电弧有明亮和暗淡的闪烁现象。由于采用了脉冲电流，故可以减少焊接电流平均值（交流是有效值)，降低工件的热输入。通过脉冲电流、脉冲时间和基值电流、基值时间的调节能够方便地调整热输人量大小。\n\n脉冲频率在 $0 . 5 \\sim 1 0 \\mathrm { H z }$ 的钨极氩弧焊一般称做“低频脉冲焊”。低频脉冲焊由于电流变化频率很低，对电弧形态上的变化可以有非常直观的感觉，即电弧有低频闪烁现象。峰值时间内电弧燃烧强烈，弧柱扩展；基值时间内电弧暗淡，产热量降低。\n\n在熔池形成上，当每一个脉冲电流到来时，焊件上就形成一个近似于圆形的熔池，在脉冲持续时间内迅速扩大；当脉冲电流过后进入基值电流期间时，熔池迅速收缩凝固，随后等待下一个脉冲的到来。由此在工件上形成一个一个熔池凝固后相互搭接所构成的焊缝。控制脉冲频率和焊接速度及其他焊接参数，可以保证获得致密性良好、搭接量合适的焊缝。\n\n在低频脉冲TIG焊工艺中，通过调节脉冲电流、基值电流的大小及持续时间， 可精确地控制对工件的热输入和熔池尺寸，焊缝熔深均匀，热影响区窄，工件变形小，特别适于薄板、全位置管道和单面焊双面成形等的焊接。另外，由于焊接过程是脉冲式加热，熔池金属在高温停留时间短，冷却速度快，可减小热敏感材料产生焊接裂纹的倾向，也适于焊接导热性能和厚度差别较大的工件。\n\n实践证明，脉冲电流频率超过 ${ \\mathfrak { s k H } } _ { \\mathbf { Z } }$ 后，电弧具有强烈的电磁收缩效果，使得高频电弧的挺度大为增加，即使在小电流情况下，电弧亦有很强的稳定性和指向性，因此对薄板焊接非常有效；如图5-6所示，随着电流频率的提高，电弧压力也增大，当电流频率达到 $1 0 \\mathbf { k H z }$ 时，电弧压力稳定，大约为稳态直流电弧压力的4倍。电流频率再增加，电弧压力略有增大。随着电流频率的增加，由于电磁收缩作用和电弧形态产生的保护气流使电弧压缩而增大压力。所以高频电弧具有很强的穿透力，增加焊缝熔深：高频电流对焊接熔池金属有更强的电磁搅拌作用，有利于晶粒细化、消除气孔，得到优良的焊缝接头。高频脉冲电弧在10A以下小电流区域仍然非常稳定，可以进行 $\\mathbf { 0 . 1 m m }$ 超薄板的焊接，特别是对不锈钢超薄件的焊接，焊缝成形均匀美观。\n\n![](images/33dd3a0f91941178f321407af2d1bd0f8e93b3bdfc1f563b15e166f30deb5cf6.jpg)  \n图5-6高频电弧形态及电弧压力的频率特性\n\n交流脉冲氩弧焊可以得到稳定的交流氩弧，同时通过调节正负半波的占空比既能去除氧化膜，又能得到大的熔深，钨极烧损又最少。\n\n综合上述分析可知，脉冲氩弧焊具有以下几个特点；\n\n1）焊接过程是脉冲式加热，熔池金属高温停留时间短，金属冷凝快，可减少热敏感材料产生裂纹的倾向性。\n\n2）焊件热输人少，电弧能量集中且挺度高，有利于薄板、超薄板焊接；接头热影响区和变形小，可以焊接 $0 , 1 \\mathrm { m m }$ 厚不锈钢薄片。\n\n3）可以精确地控制热输人和熔池尺寸，得到均匀的熔深，适合于单面焊双面成形和全位置管道焊接。\n\n4）高频电弧振荡作用有利于获得细晶粒的金相组织，消除气孔，提高接头的力学性能。\n\n5）高频电弧挺度大、指向性强，适合高速焊，焊接速度最高可达到 $3 \\mathrm { { m } / \\mathrm { { m i n } } }$ ，大大提高生产率。\n\n# 5.3钨极氩弧焊设备\n钨极氩弧焊设备通常由焊接电源、引弧及稳弧装置、焊枪、供气系统、水冷系统和焊接程序控制装置等部分组成，对于自动氩弧焊还应包括焊接小车行走机构及送丝装置。\n\n手工焊时，焊枪的运动和焊丝的送进均由焊工的左右手协调操作；自动焊时分别通过焊枪或工件的移动装置及送丝机构完成这两个动作。图5-7是手工钨极氩弧焊设备系统示意图，其中焊接电源内已包括了引弧及稳弧装置、焊接程序控制装置等，图5-8为自动TIG焊的焊枪与导丝机构示意图。\n\n![](images/4bf6b11554fac79f9429ab5634b7275eae70b30f1be6497f6fcbebed1fed2f42.jpg)  \n图5-7手工TIG焊的设备构成\n\n![](images/7e5184f1724e66ee916271e1bec01efc79e1c05c950a9e9ce0c79e417e12311f.jpg)  \n图5-8自动TIG焊的焊枪与导丝机构\n\n# 5.3.1焊接电源\n电弧的静特性曲线是指在一定的电弧长度、一定的保护气体氛围和一定的阴、阳电极材料条件下，电弧达到稳定状态时电弧电压与焊接电流之间对应关系的曲线。图5-9表示了在分别采用氩气和氮气作保护气体时的两组电弧静特性曲线。从图中可以看出，在任何给定的焊接电流和电弧长度下，氩弧电压都较氮弧低。这和氩气的一次电离电压（15.76V）低于氮气的一次电离电压（24.59V）有关，亦表征氩弧比氮弧容易引燃。这两种电弧的电压也都随电弧长度的增加而提高。氩气保护具有较低电弧电压的特性，有利于薄板手工焊，可减少烧穿倾向，也有利于立焊和仰焊。当弧长和焊接电流相同时，氮弧的功率比氩弧高，故常用氮弧来焊接厚板、热导率高或熔点高的材料；或在氩气中加人氮来提高电弧\n\n的功率。\n\n![](images/7dc31abe9a96f67b0be9ad743570ce65c7d11e068538cdf9f45f167603b0932f.jpg)  \n1—钨极 2—喷嘴 3一焊枪 4-调节机构 5—焊丝导管 6一导丝嘴 7一焊丝  \n图5-9TIG焊电弧静特性曲线\n\n根据TIG焊电弧静特性曲线的特征，为了减少或排除因弧长变化而引起的焊接电流的波动，无论直流或交流TIG焊，都要求选用具有陡降（恒流）外特性的弧焊电源（如图5-10a所示）。有些电源为了减少接触引弧时钨极的烧损，采用图5-10b所示的电源外特性。在我国国家标准GB/T8118—1995中对于TIG焊工艺，规定了焊接电源应能在整个调节范围内提供约定负载电压$( U )$ 下的焊接电流 $( I )$ ，即： $U \\ : = \\ : 1 0 \\ : + 0 . 0 4 I$ ；当焊接电流大于 ${ \\bf 6 0 0 A }$ 时，电弧电压保持34V恒定。\n\n![](images/1816d8c62ae68abb9eba2ca5b63710fa3ae3f4cc024444845ac0d2b7500a2c78.jpg)  \n图5-10TIG焊接电源的特性示意图a）陡降外特性b）内拖外特性\n\n采用弧焊变压器进行铝及铝合金钨极氩弧焊时，由于电流过零点缓慢，电弧稳定性差，正负半波通电时间比不可调，还需增设消除直流分量的装置。特别对于一些要求较高的焊接工作，如铝薄件小电流焊接、单面焊双面成形、高强度铝合金焊接等，很难得到满意的焊缝质量。而方波交流弧焊电源，输出电流为交流矩形波，电流过零点极快，且电弧稳定性好，其次通过电子控制电路，正负半波通电时间比和电流比都可以自由调节，电弧稳定，电弧电流过零点时重新引弧容易，不必加稳弧措施。方波交流TIG弧焊电源常用的电路形式主要有记忆电抗器式和逆变器式两种。",
    "summary": "5.2.3脉冲氩弧焊, 5.3.1焊接电源, 5.3钨极氩弧焊设备",
    "size": 3446
  },
  {
    "name": "第1卷_第1篇_电弧焊-part-85",
    "projectId": "5ET7VaxsU6Y6",
    "fileName": "第1卷_第1篇_电弧焊.pdf",
    "content": "# 1.记忆电感式交流方波电源\n单相晶闸管式交直流两用电源工作在交流方式时的电路如图5-11所示，它的输出电流波形近似为方波，如图5-12所示。与普通的单相交流弧焊整流器相比，它们的不同之处在于，孤焊整流器的电感直接与负载串联连接到整流桥的直流输出端，而图5-11所示的交流电源只将电感接在整流器的直流输出端，然后整流器的交流输人端与负载串联再连接到交流变压器的输出端。即输出电感是一直工作在直流状态，而与之串联的交流负载却工作在交流状态。\n\n![](images/2d43caa95778d2c4126dd4328d2456a6e2fc5ed9070519b2fca13cfe907e43f6.jpg)  \n图5-11交流方波电源电路原理图\n\n输出电感一直工作在直流状态，对电源工作状态产生如下影响：\n\n其一是引起电流畸变，使负载电流波形由正弦波转变为方波。而且通过调节正负半波晶闸管的导通时间比，还可以获得正负半波时间宽度不等的矩形波，最大不对称度为： $\\mathbf { D C E P 3 0 \\% }$ ，$\\mathbf { D C E N 7 0 } \\%$ 。一个正比于直流电感中电流值的采样信号，用于电源的电流反馈控制，因此当电感足够大时，无论是极性变化，还是正负半波导通时间变化，交流负载电流的幅值都等于直流电感中的电流值，此时电感的储能作用，就像有一种记忆功能一样，保持交流电流幅值不变，故称为记忆电感式交流方波电源。\n\n其二是引起电压尖峰，如图5-12d所示，易于电弧的过零再引燃。由于电弧负载工作在交流状态下，所以电弧必然在电流过零点熄灭，电弧的熄灭意味着包括电感在内的整个回路电流中断，即电感中的电流突然下降，则电感中所储存的能量将在电感两端产生一个很高的电压尖峰。对于冷阴极材料，如铝及铝合金的交流钨极氩弧焊，这个尖峰电压是极为有利的，它提供了必需的稳弧脉冲，而且在相位上是自动同步。与正弦波电源中的再引燃电压一样，交流方波中的尖峰电压，也只是当使用电弧负载时才有，因此应该说，它是由电源结构和电弧负载特性共同产生\n\n![](images/b705a3276d958aebcd8d217d69a9d6ab8a479094c44e77da93ed5535fda3fb54.jpg)  \n图5-12交流方波电源波形图\n\n的。\n\n# 2.逆变式交流方波及变极性电源\n由直流电源再次逆变，可获得性能更为优良的交流方波电源，这种方波电源不但正负半波的时间可在一个非常宽的范围内调节，其频率不受工业电网频率的限制，而且正负半波的幅值也可以分别调节。从电源的输出看，其极性和幅值随时可变，故称为可变极性电源。\n\n图5-13是单电源方式变极性电源工作原理，在控制逆变桥切换电源输出极性的同时，又调节直流电源的输出，则可获得变极性输出波形，如图5-14所示。但是，此时直流电源要有足够高的响应速度，否则在极性切换时，电流幅值不能随之迅速变化。\n\n![](images/26b8c32d9f9d1fdf3bac3482b1d9ac764765da049ce989e6a280fe954bd70966.jpg)  \n图5-13单电源变极性电源工作原理\n\n变极性电源的一个最主要的应用是在铝合金的交流钨极氩弧焊或等离子弧焊中，DCEP期间，即在工件为负的半波通过使用高而窄的电流波形，最大程度地满足阴极雾化的需要，同时又有效地降低钨极烧损。这对于提高交流电弧稳定性有重要价值。实质上，逆变式交流方波电源是由通用直流弧焊电源与方波发生器组成。其交变频率和正负半波通电时间比均是通过调节方波发生器的功率开关的通断来实现的。\n\n![](images/966e5c58ddaae5add7939e68d235525546aa32c066c8dd0ac02c3e110c744553.jpg)  \n图5-14单电源变极性电源的波形图\n\n# 5.3.2引弧及稳弧装置\nTIG焊开始时，由于电弧空间的气体、电极和工件都处于冷态，同时氩气的电离势又很高，又有氩气流的冷却作用，所以开始引弧是比较困难的。\n\n# 1.引弧方法\n1）短路引弧。依靠钨极和引弧板或者工件之间接触引弧。其缺点是引弧时钨极损耗较大，端部形状容易被破坏，应尽量少用。\n\n2）高频引弧。利用高频振荡器产生的高频 高压击穿钨极与工件之间间隙（ $3 \\mathbf { m } \\mathbf { m }$ 左右）而 引燃电弧。\n\n3）高压脉冲引弧。在钨极与工件之间加一高压脉冲，使两极间气体介质电离而引弧（脉冲幅值 $\\mathbf { \\rho } \\geqslant 3 0 0 \\mathbf { V }$ ）。\n\n4）高频叠加辅助直流电源引弧。交流氩弧焊时，在电源两端并联一个辅助的直流电源，如图5-15所示，提供一个正接的恒定电流（约5A）帮助引弧。\n\n![](images/e6b7b5a2108ff1f7b3af5e3f82fbccc4bad6b55bed1a34cdfd4e1f5816f01cff.jpg)  \n图5-15高频叠加辅助直流电源引弧\n\n2.稳弧方法\n\n交流氩弧的稳定性很差，在正极性转换成反极性瞬间必须采取稳弧措施：\n\n1）高频稳弧。同时采取高频高压稳弧，可以在稳弧时适当降低高频的强度。\n\n2）高压脉冲稳弧。在电流过零瞬间加上一个高压脉冲。\n\n3）交流矩形波稳弧。利用交流矩形波在过零瞬间有极高的电流变化率，帮助电弧在极性转换时很快地反向引燃。\n\n# 3.高频振荡器原理及其连接方法\n高频振荡器的电气原理及其与焊接回路的连接方法如图5-16所示。当高频振荡器的输入端接通电源后，交流电源经高压变压器 $\\mathbf { T } _ { 1 }$ 升压，并对电容器 $c$ 充电，因而放电器 $\\pmb { D }$ 端电压逐渐升高，最后被击穿，从而一方面使 $\\mathbf { T } _ { 1 }$ 的二次回路短路而中止对 $c$ 的充电，另一方面使已充电的电容 $c$ 与电感 $\\scriptstyle { L _ { 1 } }$ 组成振荡回路。所产生的高频高压经 $\\boldsymbol { T } _ { 2 }$ 输人焊接回路，其振荡频率为 $f =$ $\\frac { 1 } { 2 \\pi \\ \\sqrt { L _ { 1 } C } } \\circ$ 振荡是衰减的，每次仅能维持 $2 \\sim$ 6ms。电源为正弦波时，每半周振荡一次，波形如图5-17所示。\n\n高频振荡器与焊接回路有并联（图5-16a）\n\n![](images/2c5dab09955da18b9a4954441d5a34fa5cf01a7970a4d1b7199c2cf88d08826f.jpg)  \n图5-16高频振荡器及其连接方式a）并联式b）串联式1—焊接电源2—高频振荡器D一放电器 $\\mathbf { T } _ { 1 }$ 一高压高漏抗变压器",
    "summary": "1.记忆电感式交流方波电源, 1.引弧方法, 2.逆变式交流方波及变极性电源, 3.高频振荡器原理及其连接方法, 5.3.2引弧及稳弧装置",
    "size": 2879
  },
  {
    "name": "第1卷_第1篇_电弧焊-part-86",
    "projectId": "5ET7VaxsU6Y6",
    "fileName": "第1卷_第1篇_电弧焊.pdf",
    "content": "及串联（图5-16b）两种连接方式。并联时需在焊接回路中串接电感 $\\pmb { L }$ ，并以电容 $c _ { \\imath }$ 旁路，这种连接方式因 $\\pmb { L }$ 、 $\\pmb { C } _ { 2 }$ 对高频有分流作用，引弧效果较差。采用串联方式，没有分流回路，引弧可靠，而且大大减小了高频对电源的影响，目前大多采用申联式。\n\n![](images/48a98654e22630b4f3e0b43acb2776a52fbd7144ee4122bc4a183394c862edf9.jpg)  \n图5-17高频振荡波形\n\n4.高压脉冲引弧及稳弧装置\n\n图5-18是高压脉冲引弧和稳弧装置电路，引弧和稳弧脉冲由共用的主电路产生，但有各自的触发电路。脉冲主电路中，变压器 $\\boldsymbol { \\mathsf { T } } _ { \\mathsf { I } }$ 二次侧的800V交流电压经整流后向电容 $c _ { \\scriptscriptstyle 1 3 }$ 充电，当晶闸管 $\\mathbf { V T } _ { 1 }$ 和 $\\mathbf { V T _ { 2 } }$ 在焊接电源负半波同时被来自引弧或稳弧脉冲触发电路的信号触发， $c _ { \\scriptscriptstyle { 1 3 } }$ 即向变压器 $\\mathbf { T } _ { 2 }$ 一次侧放电， $\\mathbf { T } _ { 2 }$ 二次侧即感应一高压脉冲用于引弧或稳弧。\n\n![](images/b68fbc9afebd3ca44f1833cbef4a52df65238e69d09c6bccec4f1d643c71de97.jpg)  \n图5-18高压脉冲引弧和稳弧电路\n\n引弧脉冲触发电路的信号自变压器 $\\mathrm { \\bf T } _ { 1 }$ 二次侧－24V绕组，经 $R _ { \\scriptscriptstyle { 1 8 } }$ 、 $C _ { s }$ 和 $R _ { \\mathfrak { v } }$ 、 $\\mathbb { R } \\mathbb { P } _ { 1 6 }$ 、 $c _ { \\scriptscriptstyle 6 }$ 移相 $9 0 ^ { \\circ }$ 后，通过 $\\mathrm { V T H } _ { s }$ 、 $\\mathrm { V T H } _ { 4 }$ 使 $\\mathbf { V T _ { 4 } }$ 导通， $c _ { \\tau }$ 向$\\mathbf { T _ { 3 } }$ 一次侧放电产生触发信号。该信号经 $\\mathrm { T } _ { 3 }$ 耦合使 $\\mathbf { V T _ { \\parallel } }$ 和 $\\mathbf { V T } _ { 2 }$ 触发，在焊接空载电压负半波达极大值（ $\\eqcirc$ ）时产生引弧脉冲。\n\n稳弧脉冲触发电路信号取自电弧电压，经${ \\pmb R } _ { 8 }$ 、 $C _ { 1 0 }$ 和 ${ \\bf V } { \\bf S } _ { 3 }$ 衰减后，通过 $\\mathbf { V T H } _ { 1 }$ 、 $\\mathrm { V T H } _ { 2 }$ 和$\\mathbf { V T H } _ { 3 }$ 使 $\\mathbf { \\boldsymbol { v } } \\mathbf { \\boldsymbol { T } } _ { 3 }$ 导通，则 $C _ { \\mathfrak { s } }$ 向 $\\mathrm { \\Delta T } _ { 3 }$ 放电产生触发信号。该信号经 $\\mathrm { T } _ { 3 }$ 耦合触发 $\\mathbf { V } \\mathbf { T } _ { 1 }$ 和 $\\mathbf { V } \\mathbf { T } _ { 2 }$ ，在电弧电压负半周开始瞬间输出稳弧脉冲。\n\n该电路的设计能保证空载时，只有引弧脉冲，而不产生稳弧脉冲；电弧一旦引燃，即产生稳弧脉冲，而引弧脉冲自动消失。原因是空载时，钨极与工件间是焊接电源空载电压，与向$c _ { * }$ 充电的36V交流电同相，当 $\\mathbf { V T _ { 3 } }$ 开始导通时，$c _ { * }$ 尚未充电，故稳弧脉冲触发电路不起作用。引弧后，钨极与工件间变为电弧电压，比空载电压滞后约 $7 0 ^ { \\circ }$ 。当 $\\mathbf { V T } _ { 3 }$ 触发时 $c _ { * }$ 已充上电，故可以产生稳弧脉冲触发信号，使脉冲主电路的$\\mathbf { v } \\mathbf { T } _ { \\parallel }$ 、 $\\mathbf { V } \\mathbf { T } _ { 2 }$ 触发。 $c _ { \\scriptscriptstyle { 1 3 } }$ 放电，发出稳弧脉冲。在电源 $9 0 ^ { \\circ }$ 处虽也可产生引弧脉冲触发信号，但因$c _ { \\scriptscriptstyle 1 3 }$ 刚放完电，电压还不高，所以没有引弧脉冲输出。图5-19为引弧前后电压波形。",
    "summary": "$\\mathbf { T } _ { 2 }$ 一高频变压器",
    "size": 2268
  },
  {
    "name": "第1卷_第1篇_电弧焊-part-87",
    "projectId": "5ET7VaxsU6Y6",
    "fileName": "第1卷_第1篇_电弧焊.pdf",
