Repository: LunaReborn/Welding-6m-Extractor

# 焊接文档 6M 专有词汇抽取工具

用于从焊接相关文档中抽取“人、机、料、法、环、测”六类专有词汇，并导出 JSON 和 Excel。

## 目录结构

```text
project/
  cli.py
  engine/
    document_loader.py
    chunker.py
    llm_client.py
    extractor_6m.py
    normalizer.py
    validator.py
    exporter.py
  prompts/
    welding_6m_extract.txt
    welding_6m_review.txt
  outputs/
  data/
```

## 安装

```bash
pip install -r requirements.txt
```

## 使用 Ollama

先启动 Ollama，并拉取模型：

```bash
ollama serve
ollama pull qwen2.5:7b
```

运行：

```bash
python cli.py --file data/氩弧焊标准作业指导书.docx --extractor ollama --model qwen2.5:7b --output outputs
```

启用二阶段复核：

```bash
python cli.py --file data/氩弧焊标准作业指导书.docx --extractor ollama --review --output outputs
```

File: data/hanjie_data/1.txt (part 8 of 68)
[
    "content": "# 5.3.3焊枪\n焊枪的作用是夹持钨极，传导焊接电流和输送保护气，它应满足下列要求：\n\n1）保护气流具有良好的流动状态和一定的挺度，以获得可靠的保护。\n\n2）有良好的导电性能。\n\n3）充分的冷却，以保证持久工作。\n\n4）喷嘴与钨极间绝缘良好，以免喷嘴和焊件接触时产生短路、打弧。\n\n![](images/9ecb01d96f4dfe3a6942690598ca14939fe57f7c45ff4fd732b05ecc0af4acc4.jpg)  \n图5-19引弧前后电压波形图$\\scriptstyle { \\boldsymbol { \\mu } } _ { 0 }$ 一空载电压 $\\pmb { u } _ { \\pmb { \\imath } }$ 一电弧电压$U _ { \\mathfrak { i p } }$ 一引弧脉冲 $\\displaystyle \\boldsymbol { \\mathbf { } } _ { v _ { \\mathtt { p } } }$ 一稳弧脉冲\n\n5）重量轻，结构紧凑，可达性好；装拆维修方便。\n\n焊枪分气冷式和水冷式两种，前者用于小电流（ $\\leqslant 1 5 0 \\mathbf { A }$ ）焊接，表5-2列出了典型的手工钨极氩弧焊焊枪的技术数据。图5-20为一种水冷式焊枪结构，其中喷嘴的形状对气流的保护性能影响大。为了使出口处获得较厚的层流层，以取得良好的保护效果，采取以下措施：\n\n1）喷嘴上部有较大的空间作为缓冲室，以降低气流的初速。\n\n2）喷嘴下部为断面不变的圆柱形通道。通道越长，近壁层流层越厚，保护效果越佳；通道直径越大，保护范围越宽。通常圆柱通道内径$\\smash { D _ { \\mathbf { N } } }$ 、长度 $l _ { 0 }$ 和钨极直径 $d _ { \\mathrm { { w } } }$ 之间的关系大致为（单位为 $\\mathbf { m m }$ ）\n\n$$\nD _ { \\ l { \\mathsf { N } } } \\ = \\ \\left( 2 . 5 \\ \\sim \\ 3 . 5 \\right) d _ { \\ l { \\mathsf { w } } }\n$$\n\n$$\nl _ { 0 } ~ = ~ ( 1 . 4 ~ \\sim ~ 1 . 6 ) D _ { \\mathrm { { v } } } ~ + ~ ( 7 ~ \\sim ~ 9 )\n$$\n\n3）有时在气流通道中加设多层铜丝网或多孔隔板（称气筛或气体透镜），以限制气体横向运动，有利于形成层流。\n\n![](images/5b795dc9c89e8c965f960e87b23bc4d9b03e3b962739897413ae844fda09f2ee.jpg)  \n图5-20PQ1-150水冷式焊枪结构 1—钨极 2—陶瓷喷嘴3-密封环 4一轧 头套管5—电极轧头6—枪体塑料压制件 7—绝缘帽8-进气管9—冷却水管\n\n表5-2常见手工钨极氩弧焊焊枪的技术数据  \n\n<table><tr><td rowspan=2 colspan=1>型号</td><td rowspan=2 colspan=3>冷却方式</td><td rowspan=2 colspan=1>出气角度（</td><td rowspan=2 colspan=1>额定焊接电流/A</td><td rowspan=1 colspan=2>适用钨极尺寸/mm</td><td rowspan=2 colspan=1>开关形式</td><td rowspan=2 colspan=1>重量/g</td></tr><tr><td rowspan=1 colspan=1>长度</td><td rowspan=1 colspan=1>直径</td></tr><tr><td rowspan=1 colspan=1>PQ1-150</td><td rowspan=1 colspan=3></td><td rowspan=1 colspan=1>65</td><td rowspan=1 colspan=1>150</td><td rowspan=1 colspan=1>110</td><td rowspan=1 colspan=1>1.6、2、3</td><td rowspan=1 colspan=1>推键</td><td rowspan=1 colspan=1>0.13</td></tr><tr><td rowspan=2 colspan=1>PQ1-350</td><td rowspan=2 colspan=2></td><td rowspan=1 colspan=1></td><td rowspan=2 colspan=1></td><td rowspan=2 colspan=2>75</td><td rowspan=2 colspan=1>350</td><td rowspan=2 colspan=1>150</td><td rowspan=2 colspan=1>3、Φ4、$5</td></tr><tr><td rowspan=1 colspan=2></td></tr><tr><td rowspan=2 colspan=1>PQ1-500</td><td rowspan=1 colspan=3></td><td rowspan=2 colspan=1></td><td rowspan=2 colspan=1></td><td rowspan=2 colspan=2>75</td><td rowspan=2 colspan=1>500</td><td rowspan=2 colspan=1>180</td></tr><tr><td></td><td rowspan=1 colspan=2></td></tr><tr><td rowspan=2 colspan=1>QS-0/150</td><td rowspan=2 colspan=2></td><td rowspan=1 colspan=1>循</td><td rowspan=2 colspan=1></td><td rowspan=2 colspan=2>0（笔式）</td><td rowspan=2 colspan=1>150</td><td rowspan=2 colspan=1>90</td><td rowspan=2 colspan=1>1.6、Φ2、Φ2.5</td></tr><tr><td rowspan=1 colspan=2>环</td></tr><tr><td rowspan=2 colspan=1>QS-65/700</td><td rowspan=2 colspan=2></td><td rowspan=1 colspan=1>水</td><td rowspan=2 colspan=1></td><td rowspan=2 colspan=2>65</td><td rowspan=2 colspan=1>200</td><td rowspan=2 colspan=1>90</td><td rowspan=2 colspan=1>Φ1.6、Φ2、Φ2.5</td></tr><tr><td rowspan=1 colspan=2>冷</td></tr><tr><td rowspan=2 colspan=1>QS-85/250</td><td rowspan=2 colspan=2></td><td rowspan=1 colspan=1>却</td><td rowspan=2 colspan=1></td><td rowspan=2 colspan=2>85（近直角）</td><td rowspan=2 colspan=1>250</td><td rowspan=2 colspan=1>160</td><td rowspan=2 colspan=1>Φ2、+3、$4</td></tr><tr><td rowspan=1 colspan=2></td></tr><tr><td rowspan=2 colspan=1>QS-65/300</td><td rowspan=2 colspan=2></td><td rowspan=1 colspan=1></td><td rowspan=2 colspan=1></td><td rowspan=2 colspan=2>65</td><td rowspan=2 colspan=1>300</td><td rowspan=2 colspan=1>160</td><td rowspan=2 colspan=1>3、+4、+5</td></tr><tr><td rowspan=1 colspan=2></td></tr><tr><td rowspan=1 colspan=1>QS-75/400</td><td rowspan=1 colspan=3></td><td rowspan=1 colspan=1>75</td><td rowspan=1 colspan=1>400</td><td rowspan=1 colspan=1>150</td><td rowspan=1 colspan=1>3、+4、+5</td><td rowspan=1 colspan=1>推键</td><td rowspan=1 colspan=1>0.40</td></tr></table>",
    "summary": "5.3.3焊枪",
    "size": 3956
  },
  {
    "name": "第1卷_第1篇_电弧焊-part-88",
    "projectId": "5ET7VaxsU6Y6",
    "fileName": "第1卷_第1篇_电弧焊.pdf",
    "content": "# 百思论坛\n（续）\n\n<table><tr><td rowspan=2 colspan=2>型号</td><td rowspan=2 colspan=3>冷却方式</td><td rowspan=2 colspan=1>出气角度（）</td><td rowspan=1 colspan=1>额定焊接</td><td rowspan=1 colspan=2>适用钨极尺寸/mm</td><td rowspan=2 colspan=1>开关形式</td><td rowspan=2 colspan=1>重量/g</td></tr><tr><td rowspan=1 colspan=1>电流/A</td><td rowspan=1 colspan=1>长度</td><td rowspan=1 colspan=1>直径</td></tr><tr><td rowspan=1 colspan=2>QQ-0/10</td><td rowspan=1 colspan=3></td><td rowspan=1 colspan=1>0（笔式）</td><td rowspan=1 colspan=1>10</td><td rowspan=1 colspan=1>100</td><td rowspan=1 colspan=1>Φ1.0、1.6</td><td rowspan=1 colspan=1>微动开关</td><td rowspan=1 colspan=1>0.08</td></tr><tr><td rowspan=1 colspan=2>QQ-65/75</td><td rowspan=1 colspan=3></td><td rowspan=1 colspan=1></td><td rowspan=1 colspan=2>65</td><td rowspan=1 colspan=1>75</td><td rowspan=1 colspan=1>40</td><td rowspan=1 colspan=1>1.0、1.6</td></tr><tr><td rowspan=3 colspan=2>QQ-0~90/75</td><td></td><td></td><td></td><td></td><td></td><td></td><td></td><td></td><td></td></tr><tr><td></td><td></td><td></td><td></td><td></td><td></td><td></td><td></td><td></td></tr><tr><td></td><td rowspan=1 colspan=2>气冷</td><td rowspan=1 colspan=1>0~90(可变角）</td><td rowspan=1 colspan=1>75</td><td rowspan=1 colspan=1>70</td><td rowspan=1 colspan=1>1.2、1.6、Φ2</td><td rowspan=1 colspan=1>按钮</td><td rowspan=1 colspan=1>0.15</td></tr><tr><td rowspan=1 colspan=2>QQ-85/100</td><td rowspan=1 colspan=3>却</td><td rowspan=1 colspan=1>却</td><td rowspan=1 colspan=2>85（近直角）</td><td rowspan=1 colspan=1>100</td><td rowspan=1 colspan=1>160</td><td rowspan=1 colspan=1>1.6、2</td></tr><tr><td rowspan=3 colspan=2>QQ-0~90/150</td><td></td><td></td><td></td><td></td><td></td><td></td><td></td><td></td><td></td></tr><tr><td></td><td></td><td></td><td></td><td></td><td></td><td></td><td></td><td></td></tr><tr><td rowspan=1 colspan=3>（自</td><td rowspan=1 colspan=1>0~90</td><td rowspan=1 colspan=1>150</td><td rowspan=1 colspan=1>70</td><td rowspan=1 colspan=1>1.6、+2、+3</td><td rowspan=1 colspan=1>按钮</td><td rowspan=1 colspan=1>0.2</td></tr><tr><td rowspan=1 colspan=2>QQ-85/150--1</td><td rowspan=1 colspan=3>冷）</td><td rowspan=1 colspan=1>85</td><td rowspan=1 colspan=1>150</td><td rowspan=1 colspan=1>110</td><td rowspan=1 colspan=1>Φ1.6、Φ2、Φ3</td><td rowspan=1 colspan=1>按钮</td><td rowspan=1 colspan=1>0.15</td></tr><tr><td rowspan=2 colspan=2>QQ-85/150</td><td rowspan=2 colspan=2></td><td rowspan=1 colspan=1></td><td rowspan=2 colspan=1></td><td rowspan=2 colspan=2>85</td><td rowspan=2 colspan=1>150</td><td rowspan=2 colspan=1>110</td><td rowspan=2 colspan=1>Φ1.6、Φ2、+3</td></tr><tr><td rowspan=1 colspan=2></td></tr><tr><td rowspan=1 colspan=2>QQ-85/200</td><td rowspan=1 colspan=3></td><td rowspan=1 colspan=1>85(近直角）</td><td rowspan=1 colspan=1>200</td><td rowspan=1 colspan=1>150</td><td rowspan=1 colspan=1>Φ1.6、Φ2、Φ3</td><td rowspan=1 colspan=1>船形开关</td><td rowspan=1 colspan=1>0.26</td></tr></table>\n\n喷嘴的材料有陶瓷、纯铜和石英三种。高温陶瓷喷嘴既绝缘又耐热，应用广泛，但通常焊接电流不能超过 $\\Im { 5 0 } \\mathbf { A }$ 。纯铜喷嘴使用电流可达500A，需用绝缘套将喷嘴和导电部分隔离。石英喷嘴较贵，但焊接时可见度好。当前生产中使用的喷嘴形式有三种，喷嘴截面为收敛形、等截面形和扩散形，如图5-21所示。其中等截面形喷嘴喷出气流有效保护区域最大，应用最广泛，收敛形喷嘴电弧可见度较好，又便于操作，应用也很普遍，扩散形通常用于熔化极气体保护焊。表5-3列出了喷嘴孔径与钨极尺寸之间的相应关系。\n\n![](images/12ae6fc94a53a70759224f2606fde693e01fa94fad51d6136d02eedcd1da06ad.jpg)  \n图5-21常见的喷嘴形式\n\na）截面呈收敛形b）等截面形c）截面呈扩散形\n\n表5-3喷嘴孔径与钨极尺寸之间的相应关系  \n\n<table><tr><td rowspan=1 colspan=1>喷嘴孔径/mm</td><td rowspan=1 colspan=1>钨极直径/mm</td></tr><tr><td rowspan=1 colspan=1>6.4</td><td rowspan=1 colspan=1>0.5</td></tr><tr><td rowspan=1 colspan=1>8</td><td rowspan=1 colspan=1>1.0</td></tr><tr><td rowspan=1 colspan=1>9.5</td><td rowspan=1 colspan=1>1.6或2.4</td></tr><tr><td rowspan=1 colspan=1>11.1</td><td rowspan=1 colspan=1>3.2</td></tr></table>\n\n# 5.3.4供气系统和水冷系统\n",
    "summary": "5.3.4供气系统和水冷系统, 百思论坛",
    "size": 3736
  },
  {
    "name": "第1卷_第1篇_电弧焊-part-89",
    "projectId": "5ET7VaxsU6Y6",
    "fileName": "第1卷_第1篇_电弧焊.pdf",
    "content": "供气系统由高压气瓶、减压阀、浮子流量计和电磁气阀组成，如图5-22所示。氩气瓶规定外表涂成蓝灰色。减压阀将高压气瓶中的气体压力降至焊接所要求的压力，流量计用来调节和测量气体的流量，目前国内常用的是浮子式流量计和指针式流量计两种形式，电磁气阀以电信号控制气流的通断。有时将流量计和减压阀做成一体，成为组合式。流量计的刻度出厂时按空气标定，用于氩气（或氮气）时需按下式进行修正：\n\n$$\nQ _ { 2 } \\ = \\ Q _ { 1 } \\ \\sqrt { \\frac { ( \\rho _ { t } \\ - \\rho _ { 2 } ) \\rho _ { 1 } } { ( \\rho _ { t } \\ - \\rho _ { 1 } ) \\rho _ { 2 } } }\n$$\n\n式中 $Q _ { 2 }$ 氩气(或氨气)实际流量( $\\pmb { \\mathrm { L } } / \\mathbf { m i n } )$ ；$Q _ { \\imath }$ —用空气标定的刻度值( $\\mathrm { L } / \\mathrm { m i n } )$ ；Pt—浮子材料的密度(g/cm）；P氩气（或氨气）密度（g/cm）；p原标定的空气密度(g/cm）。\n\n![](images/3d8d60f7ca771ab2a8d49f5134e501bab1678aaf4043cfdc12c128e248a4dd75.jpg)  \n图5-22供气系统组成  \n1—高压气瓶2-减压阀3—流量计 4-电磁气阀\n\n# 2.水冷系统\n许用电流大于150A的焊枪一般为水冷式，用水冷却焊枪和钨极。对于手工水冷式焊枪，通常将焊接电缆装人通水软管中做成水冷电缆，这样可大大提高电流密度，减轻电缆重量，使焊枪更轻便。有时水路中还接入水压开关，保证冷却水接通并有一定压力后才能起动焊机。必要时可采用水泵，将水箱内的水循环使用。\n\n# 5.3.5焊接程序控制装置\n焊接程序控制装置应满足如下要求：\n\n1）焊前提前1.5\\~4s输送保护气，以驱赶管内及焊接区域空气。\n\n2）焊后延迟5\\~15s停气，以保护尚未冷却的钨极和熔池。\n\n3）自动接通和切断引弧和稳弧电路。\n\n4）控制电源的通断。\n\n5）焊接结束前电流自动衰减，以消除弧坑和防止弧坑开裂，对于环缝焊接及热裂纹敏感材料，尤其重要。\n\n![](images/cb2561537c383d64fee193f2a384fda6f5a2918e54cc4cebb93e129954f53cba.jpg)  \n图5-23为钨极氩弧焊工作程序示意图。  \n图5-23钨极氩弧焊工作程序示意图$\\pmb { U _ { \\mathrm { i } } }$ —高频或引弧脉冲电压1一焊接电流$\\pmb { v } _ { \\mathbf { w } }$ 一焊接速度 ${ \\pmb v } _ { { \\bf f } }$ 一送丝速度Q一保护气体流量 $\\pmb { t } _ { 1 }$ 一提前送气时间 $\\pmb { t } _ { 2 }$ 一电流衰减时间 $\\pmb { t _ { 3 } }$ 一延迟断气时间",
    "summary": "1.供气系统",
    "size": 1330
  },
  {
    "name": "第1卷_第1篇_电弧焊-part-90",
    "projectId": "5ET7VaxsU6Y6",
    "fileName": "第1卷_第1篇_电弧焊.pdf",
    "content": "# 5.3.6 典型TIG焊焊机的技术数据\n表5-4列出了典型的通用钨极氩弧焊焊机技术数据，一些特殊的专用焊机（如氩弧点焊机、管子对接和管-管板焊机等）将在5.6节中介绍。\n\n表5-4典型钨极氩弧焊焊机技术数据[4]  \n\n<table><tr><td rowspan=1 colspan=1>类别</td><td rowspan=1 colspan=1>手工交流钨极氩弧焊机</td><td rowspan=1 colspan=1>手工交直流钨极氩弧焊机</td><td rowspan=1 colspan=1>手工直流钨极氩弧焊机</td><td rowspan=1 colspan=1>自动交直流钨极氩弧焊机</td><td rowspan=1 colspan=1>手工脉冲钨极氩弧焊机</td></tr><tr><td rowspan=1 colspan=1>型号</td><td rowspan=1 colspan=1>WSJ-400-1</td><td rowspan=1 colspan=1>WSE5--315</td><td rowspan=1 colspan=1>WS-300</td><td rowspan=1 colspan=1>W2E-500</td><td rowspan=1 colspan=1>WSM-250</td></tr><tr><td rowspan=1 colspan=1>电网电压/V</td><td rowspan=1 colspan=1>380(单相）</td><td rowspan=1 colspan=1>380(单相）</td><td rowspan=1 colspan=1>380（单相）</td><td rowspan=1 colspan=1>380(单相）</td><td rowspan=1 colspan=1>380(单相）</td></tr><tr><td rowspan=1 colspan=1>空载电压/V</td><td rowspan=1 colspan=1>70~75</td><td rowspan=1 colspan=1>80</td><td rowspan=1 colspan=1>72</td><td rowspan=1 colspan=1>68（直流）80(交流）</td><td rowspan=1 colspan=1>55</td></tr><tr><td rowspan=1 colspan=1>额定焊接电流/A</td><td rowspan=1 colspan=1>400</td><td rowspan=1 colspan=1>315</td><td rowspan=1 colspan=1>300</td><td rowspan=1 colspan=1>500</td><td rowspan=1 colspan=1>脉冲峰值电流50~250</td></tr><tr><td rowspan=1 colspan=1>电流调节范围/A</td><td rowspan=1 colspan=1>50~400</td><td rowspan=1 colspan=1>30 ~315</td><td rowspan=1 colspan=1>20~300</td><td rowspan=1 colspan=1>50 ~ 500</td><td rowspan=1 colspan=1>基值电流25~60</td></tr><tr><td rowspan=1 colspan=1>引弧方式</td><td rowspan=1 colspan=1>脉冲</td><td rowspan=1 colspan=1>高频高压</td><td rowspan=1 colspan=1>高频高压</td><td rowspan=1 colspan=1>脉冲</td><td rowspan=1 colspan=1>高频高压</td></tr><tr><td rowspan=1 colspan=1>稳弧方式</td><td rowspan=1 colspan=1>脉冲</td><td rowspan=1 colspan=1>脉冲(交流）</td><td rowspan=1 colspan=1>二</td><td rowspan=1 colspan=1>脉冲</td><td rowspan=1 colspan=1></td></tr><tr><td rowspan=1 colspan=1>消除直流分量方法</td><td rowspan=1 colspan=1>电容</td><td rowspan=1 colspan=1>二</td><td rowspan=1 colspan=1>二</td><td rowspan=1 colspan=1>电容（交流）</td><td rowspan=1 colspan=1>1</td></tr><tr><td rowspan=1 colspan=1>钨极直径/mm</td><td rowspan=1 colspan=1>1~7</td><td rowspan=1 colspan=1>1~6</td><td rowspan=1 colspan=1>1~5</td><td rowspan=1 colspan=1>2~7  ?</td><td rowspan=1 colspan=1>1.6~4</td></tr><tr><td rowspan=1 colspan=1>额定负载持续率（%）</td><td rowspan=1 colspan=1>60</td><td rowspan=1 colspan=1>35</td><td rowspan=1 colspan=1>60</td><td rowspan=1 colspan=1>60</td><td rowspan=1 colspan=1>60</td></tr><tr><td rowspan=1 colspan=1>焊接速度/(cm/min)</td><td rowspan=1 colspan=1>二</td><td rowspan=1 colspan=1>二</td><td rowspan=1 colspan=1>二</td><td rowspan=1 colspan=1>8~130</td><td rowspan=1 colspan=1>N一</td></tr><tr><td rowspan=1 colspan=1>送丝速度/(cm/min)</td><td rowspan=1 colspan=1></td><td rowspan=1 colspan=1>二</td><td rowspan=1 colspan=1>二</td><td rowspan=1 colspan=1>33~1700</td><td rowspan=1 colspan=1>N</td></tr><tr><td rowspan=1 colspan=1>焊接电流衰减时间/s</td><td rowspan=1 colspan=1></td><td rowspan=1 colspan=1>0~10</td><td rowspan=1 colspan=1>0~5</td><td rowspan=1 colspan=1>5~15</td><td rowspan=1 colspan=1>0~15</td></tr></table>",
    "summary": "5.3.6 典型TIG焊焊机的技术数据",
    "size": 3101
  },
  {
    "name": "第1卷_第1篇_电弧焊-part-91",
    "projectId": "5ET7VaxsU6Y6",
    "fileName": "第1卷_第1篇_电弧焊.pdf",
    "content": "（续）\n\n<table><tr><td rowspan=1 colspan=1>类别</td><td rowspan=1 colspan=1>手工交流钨极氩弧焊机</td><td rowspan=1 colspan=1>手工交直流钨极氩弧焊机</td><td rowspan=1 colspan=1>手工直流钨极氩弧焊机</td><td rowspan=1 colspan=1>自动交直流钨极氩弧焊机</td><td rowspan=1 colspan=1>手工脉冲钨极氩弧焊机</td></tr><tr><td rowspan=1 colspan=1>气体滞后时间/s</td><td rowspan=1 colspan=1>二</td><td rowspan=1 colspan=1>0~15</td><td rowspan=1 colspan=1>0~15</td><td rowspan=1 colspan=1>0~15</td><td rowspan=1 colspan=1>0~15</td></tr><tr><td rowspan=1 colspan=1>氩气流量/(L/min）</td><td rowspan=1 colspan=1>25</td><td rowspan=1 colspan=1>25</td><td rowspan=1 colspan=1>15</td><td rowspan=1 colspan=1>50</td><td rowspan=1 colspan=1>15</td></tr><tr><td rowspan=1 colspan=1>冷却水流量/(L/min)</td><td rowspan=1 colspan=1>1</td><td rowspan=1 colspan=1>1</td><td rowspan=1 colspan=1>1</td><td rowspan=1 colspan=1>1</td><td rowspan=1 colspan=1>1</td></tr><tr><td rowspan=1 colspan=1>配用焊枪</td><td rowspan=1 colspan=1>PQ1-150PQ1-350PQ1-500</td><td rowspan=1 colspan=1>PQ1-150PQ1-350</td><td rowspan=1 colspan=1>QQ-0~90/75QS-65/300</td><td rowspan=1 colspan=1></td><td rowspan=1 colspan=1>QS-85/250</td></tr><tr><td rowspan=1 colspan=1>用途</td><td rowspan=1 colspan=1>焊接铝、铝合金</td><td rowspan=1 colspan=1>焊接铝、铝合金、不锈钢、高合金钢、纯铜等</td><td rowspan=1 colspan=1>焊接不锈钢、耐热钢、铜等</td><td rowspan=1 colspan=1>焊接不锈钢、耐热钢及各种有色金属</td><td rowspan=1 colspan=1>焊接不锈钢、耐热合金、钛合金等</td></tr><tr><td rowspan=1 colspan=1>备注</td><td rowspan=1 colspan=1>配用BX3-400弧焊变压器</td><td rowspan=1 colspan=1>交流为矩形波电流，可变30%~70%</td><td rowspan=1 colspan=1></td><td rowspan=1 colspan=1>配用ZX5-500弧焊整流器0.02~3s及BX3-500交流电源各一台</td><td rowspan=1 colspan=1>脉冲峰值时间基值电流时间0.025~3s</td></tr></table>\n\n# 5.4钨极和保护气体\n\n\n# 5.4.1钨极\n电弧放电中的钨极需要具有如下几方面的性质：\n\n1）电弧引燃容易、可靠，电弧产生在电极前端，不出现阴极斑点的上爬。\n\n2）工作中产生的熔化变形及耗损对电弧特性不构成大的影响。",
    "summary": "百思论坛",
    "size": 1762
  },
  {
    "name": "第1卷_第1篇_电弧焊-part-92",
    "projectId": "5ET7VaxsU6Y6",
    "fileName": "第1卷_第1篇_电弧焊.pdf",
    "content": "TIG焊及等离子弧焊接选择钨材料作为电极，主要是由于钨材料具有很高的熔点，能够承受很高的温度，在很广泛的电流范围内充分具备发射电子的能力。比如TIG电弧、等离子电弧的阴极电流密度通常达到 $1 0 ^ { 6 } \\sim 1 0 ^ { 8 } \\mathrm { A / m } ^ { 2 }$ 程度，其工作温度在电极端部通常达到 $\\textbf { 3 0 0 0 K }$ 以上的高温。在这样高的温度下工作，钨极本身也会产生烧损。因此，如何维持钨极形状的稳定性、减少钨极的烧损是很重要的。\n\n钨极的烧损及形状的变化会带来如下几方面问题： $\\textcircled{1}$ 形状的变化会带来电弧形态的改变，影响电弧力及对母材的热输人； $\\textcircled{2}$ 对重要构件的焊接会带来焊缝夹钨的问题； $\\textcircled{3}$ 影响电极的使用寿命，需要频繁换电极。此外还涉及引弧性能等。\n\n目前钨极的材料有纯钨材料和钨的合金材料，经常使用的是纯钨极、铁钨极、铈钨极，一些性能更好的新材料电极也在发展中。\n\n钨极作为氩弧焊的电极，对它的基本要求是：发射电子能力要强；耐高温而不易熔化烧损；有较大的许用电流。钨具有高的熔点$3 4 1 0 \\mathrm { \\Phi C }$ ）和沸点（ ${ \\mathfrak { s o o o C } }$ ）、强度大（可达850$\\sim 1 1 0 0  { \\mathbf { M P a } }$ ）、热导率小和高温挥发性小等特点，因此适合作为不熔化电极。目前国内所用的钨极有纯钨、钍钨和铈钨三种，其牌号、化学成分和特点见表5-5，三种钨极的性能比较见表5-6，不同直径钨极的许用电流范围见表5-7。有些国家还采用锆钨、镧钨、钇钨作为电极使用，进一步提高钨极的性能，表5-8列出部分钨极的国际规格标准。\n\n表5-5钨极氩弧焊常用电极的化学成分  \n表5-6钨极性能比较  \n\n<table><tr><td rowspan=2 colspan=1>电极牌号</td><td rowspan=1 colspan=7>化学成分（质量分数，%）</td></tr><tr><td rowspan=1 colspan=1>W</td><td rowspan=1 colspan=1>Th02</td><td rowspan=1 colspan=1>CeO</td><td rowspan=1 colspan=1>Si02</td><td rowspan=1 colspan=1>FeO +AlO3</td><td rowspan=1 colspan=1>Mo</td><td rowspan=1 colspan=1>CaO</td></tr><tr><td rowspan=1 colspan=1>W</td><td rowspan=1 colspan=1>&gt;99.92</td><td rowspan=1 colspan=1>二</td><td rowspan=1 colspan=1>二</td><td rowspan=1 colspan=1>0. 03</td><td rowspan=1 colspan=1>0.03</td><td rowspan=1 colspan=1>0.01</td><td rowspan=1 colspan=1>0.01</td></tr><tr><td rowspan=1 colspan=1>W</td><td rowspan=1 colspan=1>&gt; 99.85</td><td rowspan=1 colspan=1>二</td><td rowspan=1 colspan=1>二</td><td rowspan=1 colspan=1>二</td><td rowspan=1 colspan=3>总含量不大于0.15%</td></tr><tr><td rowspan=1 colspan=1>WTh-10</td><td rowspan=1 colspan=1>余量</td><td rowspan=1 colspan=1>1. 0 ~1. 49</td><td rowspan=1 colspan=1>二</td><td rowspan=1 colspan=1>0.06</td><td rowspan=1 colspan=1>0.02</td><td rowspan=1 colspan=1>0.01</td><td rowspan=1 colspan=1>0.01</td></tr><tr><td rowspan=1 colspan=1>WTh-15</td><td rowspan=1 colspan=1>余量</td><td rowspan=1 colspan=1>1.5~2.0</td><td rowspan=1 colspan=1>二</td><td rowspan=1 colspan=1>0.06</td><td rowspan=1 colspan=1>0.02</td><td rowspan=1 colspan=1>0.01</td><td rowspan=1 colspan=1>0.01</td></tr><tr><td rowspan=1 colspan=1>WCe-20</td><td rowspan=1 colspan=1>余量</td><td rowspan=1 colspan=1>二</td><td rowspan=1 colspan=1>2.0</td><td rowspan=1 colspan=1>0. 06</td><td rowspan=1 colspan=1>0.02</td><td rowspan=1 colspan=1>0.01</td><td rowspan=1 colspan=1>0.01</td></tr></table>\n\n表5-7钨极许用电流  \n\n<table><tr><td rowspan=1 colspan=1>名称</td><td rowspan=1 colspan=1>空载电压</td><td rowspan=1 colspan=1>电子逸出功</td><td rowspan=1 colspan=1>小电流下断弧间隙</td><td rowspan=1 colspan=1>弧压</td><td rowspan=1 colspan=1>许用电流</td><td rowspan=1 colspan=1>放射性剂量</td><td rowspan=1 colspan=1>化学稳定性</td><td rowspan=1 colspan=1>大电流时烧损</td><td rowspan=1 colspan=1>寿命</td><td rowspan=1 colspan=1>价格</td></tr><tr><td rowspan=1 colspan=1>纯钨</td><td rowspan=1 colspan=1>高</td><td rowspan=1 colspan=1>高</td><td rowspan=1 colspan=1>短</td><td rowspan=1 colspan=1>较高</td><td rowspan=1 colspan=1>小</td><td rowspan=1 colspan=1>无</td><td rowspan=1 colspan=1>好</td><td rowspan=1 colspan=1>大</td><td rowspan=1 colspan=1>短</td><td rowspan=1 colspan=1>低</td></tr><tr><td rowspan=1 colspan=1>钍钩</td><td rowspan=1 colspan=1>较低</td><td rowspan=1 colspan=1>较低</td><td rowspan=1 colspan=1>较长</td><td rowspan=1 colspan=1>较低</td><td rowspan=1 colspan=1>较大</td><td rowspan=1 colspan=1>小</td><td rowspan=1 colspan=1>好</td><td rowspan=1 colspan=1>较小</td><td rowspan=1 colspan=1>较长</td><td rowspan=1 colspan=1>较高</td></tr><tr><td rowspan=1 colspan=1>铈钨</td><td rowspan=1 colspan=1>低</td><td rowspan=1 colspan=1>低</td><td rowspan=1 colspan=1>长</td><td rowspan=1 colspan=1>低</td><td rowspan=1 colspan=1>大</td><td rowspan=1 colspan=1>无</td><td rowspan=1 colspan=1>较好</td><td rowspan=1 colspan=1>小</td><td rowspan=1 colspan=1>长</td><td rowspan=1 colspan=1>较高</td></tr></table>\n\n表5-8钨极的国际规格(ISO）  ",
    "summary": "3）电弧的稳定性好。 - Part 1/2",
    "size": 3917
  },
  {
    "name": "第1卷_第1篇_电弧焊-part-93",
    "projectId": "5ET7VaxsU6Y6",
    "fileName": "第1卷_第1篇_电弧焊.pdf",
    "content": "<table><tr><td rowspan=3 colspan=1>电极直径/mm</td><td rowspan=1 colspan=4>直流/A</td><td rowspan=2 colspan=2>交流/A</td></tr><tr><td rowspan=1 colspan=2>正接(电极-)</td><td rowspan=1 colspan=2>反接（电极+）</td></tr><tr><td rowspan=1 colspan=1>纯钩</td><td rowspan=1 colspan=1>钍钨、铈钨</td><td rowspan=1 colspan=1>纯钩</td><td rowspan=1 colspan=1>钛钨、铈钨</td><td rowspan=1 colspan=1>钍钨</td><td rowspan=1 colspan=1>钛钨、铈钨</td></tr><tr><td rowspan=1 colspan=1>0.5</td><td rowspan=1 colspan=1>2~20</td><td rowspan=1 colspan=1>2~20</td><td rowspan=1 colspan=1>二</td><td rowspan=1 colspan=1></td><td rowspan=1 colspan=1>2~15</td><td rowspan=1 colspan=1>2~15</td></tr><tr><td rowspan=1 colspan=1>1.0</td><td rowspan=1 colspan=1>10~75</td><td rowspan=1 colspan=1>10~75</td><td rowspan=1 colspan=1></td><td rowspan=1 colspan=1></td><td rowspan=1 colspan=1>15~55</td><td rowspan=1 colspan=1>15~70</td></tr><tr><td rowspan=1 colspan=1>1.6</td><td rowspan=1 colspan=1>40~130</td><td rowspan=1 colspan=1>60~150</td><td rowspan=1 colspan=1>10~20</td><td rowspan=1 colspan=1>10~20</td><td rowspan=1 colspan=1>45~90</td><td rowspan=1 colspan=1>60~125</td></tr><tr><td rowspan=1 colspan=1>2.0</td><td rowspan=1 colspan=1>75~180</td><td rowspan=1 colspan=1>100~200</td><td rowspan=1 colspan=1>15~25</td><td rowspan=1 colspan=1>15~25</td><td rowspan=1 colspan=1>65~125</td><td rowspan=1 colspan=1>85~160</td></tr><tr><td rowspan=1 colspan=1>2.5</td><td rowspan=1 colspan=1>130~230</td><td rowspan=1 colspan=1>160~250</td><td rowspan=1 colspan=1>17~30</td><td rowspan=1 colspan=1>17~30</td><td rowspan=1 colspan=1>80~140</td><td rowspan=1 colspan=1>120~210</td></tr><tr><td rowspan=1 colspan=1>3.2</td><td rowspan=1 colspan=1>160~310</td><td rowspan=1 colspan=1>225~330</td><td rowspan=1 colspan=1>20~35</td><td rowspan=1 colspan=1>20~35</td><td rowspan=1 colspan=1>150~190</td><td rowspan=1 colspan=1>150~250</td></tr><tr><td rowspan=1 colspan=1>4.0</td><td rowspan=1 colspan=1>275~450</td><td rowspan=1 colspan=1>350~480</td><td rowspan=1 colspan=1>35~50</td><td rowspan=1 colspan=1>35~50</td><td rowspan=1 colspan=1>180 -260</td><td rowspan=1 colspan=1>240~350</td></tr><tr><td rowspan=1 colspan=1>5.0</td><td rowspan=1 colspan=1>400~625</td><td rowspan=1 colspan=1>500~675</td><td rowspan=1 colspan=1>50~70</td><td rowspan=1 colspan=1>50~70</td><td rowspan=1 colspan=1>240~350</td><td rowspan=1 colspan=1>330~460</td></tr><tr><td rowspan=1 colspan=1>6.3</td><td rowspan=1 colspan=1>550~675</td><td rowspan=1 colspan=1>650~950</td><td rowspan=1 colspan=1>65~100</td><td rowspan=1 colspan=1>65~100</td><td rowspan=1 colspan=1>300 ~450</td><td rowspan=1 colspan=1>430 ~575</td></tr><tr><td rowspan=1 colspan=1>8.0</td><td rowspan=1 colspan=1>一</td><td rowspan=1 colspan=1>1</td><td rowspan=1 colspan=1>1</td><td rowspan=1 colspan=1>1</td><td rowspan=1 colspan=1>X1</td><td rowspan=1 colspan=1>650~830</td></tr></table>\n\n<table><tr><td rowspan=2 colspan=1>牌号</td><td rowspan=1 colspan=4>化学成分（质量分数，%）</td><td rowspan=2 colspan=1>标准颜色</td></tr><tr><td rowspan=1 colspan=2>氧化物</td><td rowspan=1 colspan=1>杂质</td><td rowspan=1 colspan=1>W</td></tr><tr><td rowspan=1 colspan=1>Wp</td><td rowspan=1 colspan=1>1</td><td rowspan=1 colspan=1></td><td rowspan=1 colspan=1>≤0.20</td><td rowspan=1 colspan=1>99.8</td><td rowspan=1 colspan=1>绿色</td></tr><tr><td rowspan=1 colspan=1>WT4</td><td rowspan=1 colspan=1>ThO2</td><td rowspan=1 colspan=1>0.35~0.55</td><td rowspan=1 colspan=1>&lt;0. 20</td><td rowspan=1 colspan=1>余量</td><td rowspan=1 colspan=1>蓝色</td></tr><tr><td rowspan=1 colspan=1>WT10</td><td rowspan=1 colspan=1>ThO2</td><td rowspan=1 colspan=1>0.85~1.20</td><td rowspan=1 colspan=1>&lt;0.20</td><td rowspan=1 colspan=1>余量</td><td rowspan=1 colspan=1>黄色</td></tr><tr><td rowspan=1 colspan=1>WT20</td><td rowspan=1 colspan=1>Th02</td><td rowspan=1 colspan=1>1. 70 ~2. 20</td><td rowspan=1 colspan=1>&lt;0.20</td><td rowspan=1 colspan=1>余量</td><td rowspan=1 colspan=1>红色</td></tr></table>",
    "summary": "3）电弧的稳定性好。 - Part 2/2",
    "size": 3942
  },
  {
    "name": "第1卷_第1篇_电弧焊-part-94",
    "projectId": "5ET7VaxsU6Y6",
    "fileName": "第1卷_第1篇_电弧焊.pdf",
    "content": "（续）\n\n<table><tr><td rowspan=2 colspan=1>牌号</td><td rowspan=1 colspan=4>化学成分（质量分数，%）</td><td rowspan=2 colspan=1>标准颜色</td></tr><tr><td rowspan=1 colspan=2>氧化物</td><td rowspan=1 colspan=1>杂质</td><td rowspan=1 colspan=1>W</td></tr><tr><td rowspan=1 colspan=1>WT30</td><td rowspan=1 colspan=1>Th02</td><td rowspan=1 colspan=1>2.80~3.20</td><td rowspan=1 colspan=1>&lt;0.20</td><td rowspan=1 colspan=1>余量</td><td rowspan=1 colspan=1>紫色</td></tr><tr><td rowspan=1 colspan=1>WT40</td><td rowspan=1 colspan=1>Th02</td><td rowspan=1 colspan=1>3.80~4.20</td><td rowspan=1 colspan=1>&lt;0.20</td><td rowspan=1 colspan=1>余量</td><td rowspan=1 colspan=1>橙色</td></tr><tr><td rowspan=1 colspan=1>WZ3</td><td rowspan=1 colspan=1>Zr02</td><td rowspan=1 colspan=1>0.15~0.50</td><td rowspan=1 colspan=1>&lt;0.20</td><td rowspan=1 colspan=1>余量</td><td rowspan=1 colspan=1>棕色</td></tr><tr><td rowspan=1 colspan=1>WZ8</td><td rowspan=1 colspan=1>Zr02</td><td rowspan=1 colspan=1>0.70~0.90</td><td rowspan=1 colspan=1>&lt;0.20</td><td rowspan=1 colspan=1>余量</td><td rowspan=1 colspan=1>白色</td></tr><tr><td rowspan=1 colspan=1>WL10</td><td rowspan=1 colspan=1>LaO2</td><td rowspan=1 colspan=1>0.90~1.20</td><td rowspan=1 colspan=1>&lt;0.20</td><td rowspan=1 colspan=1>余量</td><td rowspan=1 colspan=1>黑色</td></tr><tr><td rowspan=1 colspan=1>WC20</td><td rowspan=1 colspan=1>CeO2</td><td rowspan=1 colspan=1>1. 80 ~2.20</td><td rowspan=1 colspan=1>&lt;0.20</td><td rowspan=1 colspan=1>余量</td><td rowspan=1 colspan=1>灰色</td></tr></table>",
    "summary": "百思论坛",
    "size": 1508
  },
  {
    "name": "第1卷_第1篇_电弧焊-part-95",
    "projectId": "5ET7VaxsU6Y6",
    "fileName": "第1卷_第1篇_电弧焊.pdf",
    "content": "# 5.4.2保护气体\n焊接时，保护气体不仅仅是焊接区域的保护介质，也是产生电弧的气体介质。因此保护气体的特性（如物理特性、化学特性等）不仅影响保护效果也影响到电弧的引燃、焊接过程的稳定以及焊缝的成形与质量。用于TIG焊的保护气体大致有三种，使用最广泛的是氩气。因此，通常我们习惯把TIG焊简称氩弧焊。其次是氨（He）气，由于氨气比较稀缺，提炼困难，价格昂贵，国内用得极少。最后一种是混合气体，由两种不同成分的气体按一定的配比混合后使用。\n\n1）氩气是惰性气体，几乎不与任何金属产生化学反应，也不溶于金属中。氩气的性能见表5-9。其密度比空气大，而比热容和热导率比空气小。这些特性使氩气具有良好的保护作用，并且具有好的稳弧特性。\n\n不同金属焊接时对氩气纯度的要求见表5-10。\n\n表5-9某些气体性能参数  \n\n<table><tr><td rowspan=1 colspan=1>气体</td><td rowspan=1 colspan=1>相对分子质量（或相对原子质量）</td><td rowspan=1 colspan=1>密度（273K,0.1MPa)/（kg/m）</td><td rowspan=1 colspan=1>电离电位/</td><td rowspan=1 colspan=1>比热容（273K时）J/(kg·K)}</td><td rowspan=1 colspan=1>热导率（273K时）[W/（m·K)}</td><td rowspan=1 colspan=1>5000K时离解程度</td></tr><tr><td rowspan=1 colspan=1>Ar</td><td rowspan=1 colspan=1>39. 944</td><td rowspan=1 colspan=1>1. 782</td><td rowspan=1 colspan=1>15.7</td><td rowspan=1 colspan=1>0.523</td><td rowspan=1 colspan=1>0.0158</td><td rowspan=1 colspan=1>不离解</td></tr><tr><td rowspan=1 colspan=1>He</td><td rowspan=1 colspan=1>4.003</td><td rowspan=1 colspan=1>0.178</td><td rowspan=1 colspan=1>24.5</td><td rowspan=1 colspan=1>5.230</td><td rowspan=1 colspan=1>0.1390</td><td rowspan=1 colspan=1>不离解</td></tr><tr><td rowspan=1 colspan=1>H</td><td rowspan=1 colspan=1>2.016</td><td rowspan=1 colspan=1>0.089</td><td rowspan=1 colspan=1>13.5</td><td rowspan=1 colspan=1>14. 232</td><td rowspan=1 colspan=1>0. 1976</td><td rowspan=1 colspan=1>0.96</td></tr><tr><td rowspan=1 colspan=1>N</td><td rowspan=1 colspan=1>28.016</td><td rowspan=1 colspan=1>1. 250</td><td rowspan=1 colspan=1>14.5</td><td rowspan=1 colspan=1>1. 038</td><td rowspan=1 colspan=1>0. 0243</td><td rowspan=1 colspan=1>0.038</td></tr><tr><td rowspan=1 colspan=1>空气</td><td rowspan=1 colspan=1>29</td><td rowspan=1 colspan=1>1. 293</td><td rowspan=1 colspan=1>1</td><td rowspan=1 colspan=1>1. 005</td><td rowspan=1 colspan=1>0. 0238</td><td rowspan=1 colspan=1>1</td></tr></table>\n\n表5-10各种金属对氩气纯度的要求  \n\n<table><tr><td rowspan=1 colspan=1>焊接材料</td><td rowspan=1 colspan=1>厚度/mm</td><td rowspan=1 colspan=1>焊接方法</td><td rowspan=1 colspan=1>氩气纯度（体积分数，%）</td><td rowspan=1 colspan=1>电流种类</td></tr><tr><td rowspan=1 colspan=1>钛及其合金</td><td rowspan=1 colspan=1>0.5以上</td><td rowspan=1 colspan=1>钨极手工及自动</td><td rowspan=1 colspan=1>99. 99</td><td rowspan=1 colspan=1>成直流正接</td></tr><tr><td rowspan=1 colspan=1>镁及其合金</td><td rowspan=1 colspan=1>0.5~2.0</td><td rowspan=1 colspan=1>钨极手工及自动</td><td rowspan=1 colspan=1>99.9</td><td rowspan=1 colspan=1>成  交流</td></tr><tr><td rowspan=1 colspan=1>铝及其合金</td><td rowspan=1 colspan=1>0.5~2.0</td><td rowspan=1 colspan=1>钨极手工及自动</td><td rowspan=1 colspan=1>99.9</td><td rowspan=1 colspan=1>交流</td></tr><tr><td rowspan=1 colspan=1>铜及其合金</td><td rowspan=1 colspan=1>0.5~3.0</td><td rowspan=1 colspan=1>钨极手工及自动</td><td rowspan=1 colspan=1>99.8</td><td rowspan=1 colspan=1>直流正接或交流</td></tr><tr><td rowspan=1 colspan=1>不锈钢，耐热钢</td><td rowspan=1 colspan=1>0.1以上</td><td rowspan=1 colspan=1>钨极手工及自动</td><td rowspan=1 colspan=1>99.7</td><td rowspan=1 colspan=1>直流正接或交流</td></tr><tr><td rowspan=1 colspan=1>低碳钢、低合金钢</td><td rowspan=1 colspan=1>0.1以上</td><td rowspan=1 colspan=1>钨极手工及自动</td><td rowspan=1 colspan=1>99.7</td><td rowspan=1 colspan=1>直流正接或交流</td></tr></table>",
    "summary": "5.4.2保护气体",
    "size": 3208
  },
  {
    "name": "第1卷_第1篇_电弧焊-part-96",
    "projectId": "5ET7VaxsU6Y6",
    "fileName": "第1卷_第1篇_电弧焊.pdf",
    "content": "2）氮气也是惰性气体，从表5-9可知，氮气的电离电位很高，故焊接时引弧较困难。氮气和氩气相比较，由于其电离电位高、热导率大，在相同的焊接电流和电弧长度下，氮弧的电弧电压比氩弧高（即电弧的电场强度高），使电弧有较大的功率。氮气的冷却效果好，使得电弧能量密度大，弧柱细而集中，焊缝有较大的熔透率。\n\n氮气的相对原子质量轻、密度小，要有效地保护焊接区域，其流量要比氩气大得多。由于价格昂贵，只在某些特殊场合下应用，如核反应堆的冷却棒、大厚度的铝合金等。\n\n钨极氩弧焊一般用直流正接。即使对于铝镁及其合金的焊接也不采用交流电源。原因是电弧不稳定，阴极清理作用也不明显。由于氨弧发热量大且集中，电弧穿透力强，在电弧很短时，正接也有一定的去除氧化膜效果。直流正接氩弧焊焊接铝合金，单道焊接厚度可达 $1 2 \\mathsf { m m }$ ，正反双面焊可达 $2 0 \\mathrm { m m }$ 。与交流氩弧焊相比，熔深大、焊道窄、变形小、软化区小、金属不易过烧。对于热处理强化铝合金（如锻铝2A14），其接头的常温及低温力学性能均优于交流氩弧焊。\n\n3）在单一气体的基础上加入一定比例的某些气体可以改变电弧形态、提高电弧能量、改善焊缝成形及力学性能、提高焊接生产率。目前用得较多的混合气体有以下几种配比：\n\n$\\textcircled{1}$ 氩-氨混合气体。它的特点是电弧燃烧稳定，阴极清理作用好，具有高的电弧温度，工件热输人大，熔透深，焊接速度几乎为氩弧焊的两倍。一般混合体积比例是 $\\mathbf { H e 7 5 \\% \\sim 8 0 \\% + }$ $8 \\mathbf { r } 2 5 \\ \\% \\sim 2 0 \\%$ （体积分数）。\n\n$\\textcircled{2}$ 氩-氢混合气体。氩气中添加氢气也可提高电弧电压，从而提高电弧热功率，增加熔透，并有防止咬边、抑制CO气孔的作用。氩-氢混合气体中氢是还原性气体，该气体只限于焊接不锈钢、镍基合金和镍-铜合金。常用的比例是 $\\mathbf { A r } + \\mathbf { H } _ { 2 }$ $( 5 \\% \\sim 1 5 \\%$ ）（体积分数），用它焊接厚度为 $1 , 6 \\mathrm { m m }$ 以下的不锈钢对接接头，焊接速度比纯氩快 $50 \\%$ 。含 $\\mathbf { H } _ { 2 }$ 量过大易出现氢气孔，焊后焊缝表面很光亮。\n\n# 5.5焊接工艺\n\n\n# 5.5.1接头及坡口形式\n钨极氩弧焊的接头形式有对接、搭接、角接、T形接和端接五种基本类形，如图5-24所示。端接接头仅在薄板焊接时采用。坡口的形状和尺寸取决于工件的材料、厚度和工作要求。表5-11表示铝及铝合金焊接的接头和坡口形式。\n\n![](images/f231afdbf592090cd32264dd3a8d11f43070eb7b602df0d1d9e579b1d6ead13d.jpg)  \n图5-24五种基本接头形式\n\na）对接接头b）搭接接头c）角接接头d）T形接头e）端接接头",
    "summary": "百思论坛",
    "size": 1291
  },
  {
    "name": "第1卷_第1篇_电弧焊-part-97",
    "projectId": "5ET7VaxsU6Y6",
    "fileName": "第1卷_第1篇_电弧焊.pdf",
    "content": "# 百思论坛\n表5-11 （铝及铝合金）不同板厚的接头和坡口形式  \n\n<table><tr><td rowspan=1 colspan=8>表5-11</td></tr><tr><td></td><td rowspan=1 colspan=2>接头坡口形式</td><td rowspan=1 colspan=1>示 图</td><td rowspan=1 colspan=1>板厚8/mm</td><td rowspan=1 colspan=1>间豫b/mm</td><td rowspan=1 colspan=1>钝边p/mm</td><td rowspan=1 colspan=1>坡口角度α/（)</td></tr><tr><td rowspan=5 colspan=2>对接接头</td><td rowspan=1 colspan=1>卷边</td><td rowspan=1 colspan=1></td><td rowspan=1 colspan=1>≤2</td><td rowspan=1 colspan=1>&lt;0.5</td><td rowspan=1 colspan=1>&lt;2</td><td rowspan=1 colspan=1></td></tr><tr><td rowspan=1 colspan=1>I形坡口</td><td rowspan=1 colspan=1></td><td rowspan=1 colspan=1>1~5</td><td rowspan=1 colspan=1>0.5~2</td><td rowspan=1 colspan=1></td><td rowspan=1 colspan=1></td></tr><tr><td rowspan=2 colspan=1>V形坡口</td><td rowspan=2 colspan=1>8Pb</td><td rowspan=1 colspan=1>3~5</td><td rowspan=1 colspan=1>1.5~2.5</td><td rowspan=1 colspan=1>1.5~2</td><td rowspan=1 colspan=1>60~70</td></tr><tr><td rowspan=1 colspan=1>5~12</td><td rowspan=1 colspan=1>2~3</td><td rowspan=1 colspan=1>2~3</td><td rowspan=1 colspan=1>60~70</td></tr><tr><td rowspan=1 colspan=1>X形坡口</td><td rowspan=1 colspan=1>αb</td><td rowspan=1 colspan=1>&gt;10</td><td rowspan=1 colspan=1>1.5~3</td><td rowspan=1 colspan=1>2~4</td><td rowspan=1 colspan=1>60~70</td></tr><tr><td rowspan=2 colspan=3>搭接接头</td><td rowspan=2 colspan=1>L≥28b</td><td rowspan=2 colspan=1>&lt;1.51.5~3</td><td rowspan=1 colspan=1>0-0.5</td><td rowspan=1 colspan=1>L≥28</td><td rowspan=1 colspan=1></td></tr><tr><td rowspan=1 colspan=1>0.5~1</td><td rowspan=1 colspan=1>L≥28</td><td rowspan=1 colspan=1></td></tr><tr><td rowspan=3 colspan=2>角接接头</td><td rowspan=1 colspan=1>I形坡口</td><td rowspan=1 colspan=1>5</td><td rowspan=1 colspan=1>&lt;12</td><td rowspan=1 colspan=1>&lt;1</td><td rowspan=1 colspan=1></td><td rowspan=1 colspan=1></td></tr><tr><td rowspan=2 colspan=1>V形坡口</td><td rowspan=2 colspan=1>αc</td><td rowspan=1 colspan=1>3~5</td><td rowspan=1 colspan=1>0.8~1.5</td><td rowspan=1 colspan=1>1~1.5</td><td rowspan=1 colspan=1>50~60</td></tr><tr><td rowspan=1 colspan=1>&gt;5</td><td rowspan=1 colspan=1>1~2</td><td rowspan=1 colspan=1></td><td rowspan=1 colspan=1>50~60</td></tr><tr><td rowspan=3 colspan=2>T形接头</td><td rowspan=2 colspan=1>1形坡口</td><td rowspan=2 colspan=1>工</td><td rowspan=1 colspan=1>3~5</td><td rowspan=1 colspan=1>&lt;1</td><td rowspan=1 colspan=1>创</td><td rowspan=1 colspan=1></td></tr><tr><td rowspan=1 colspan=1>6~10</td><td rowspan=1 colspan=1>&lt;1.5</td><td rowspan=1 colspan=1></td><td rowspan=1 colspan=1></td></tr><tr><td rowspan=1 colspan=1>K形坡口</td><td rowspan=1 colspan=1></td><td rowspan=1 colspan=1>10~16</td><td rowspan=1 colspan=1>&lt;1.5</td><td rowspan=1 colspan=1></td><td rowspan=1 colspan=1>湘</td></tr></table>\n\n# 5.5.2工件和填充焊丝的焊前清理\n氩弧焊时，对材料的表面质量要求很高，焊前必须经过严格清理，清除填充焊丝及工件坡口和坡口两侧表面至少 ${ \\bf 2 0 m m }$ 范围内的油污、水分、灰尘、氧化膜等。否则在焊接过程中将影响电弧稳定性，恶化焊缝成形，并可能导致气孔、夹杂、未熔合等缺陷。常用清理方法如下：\n\n# 1．脱脂、灰尘\n可以用有机溶剂（汽油、丙酮、三氯乙烯、四氯化碳等）擦洗，也可配制专用化学溶液清洗。表5-12为用于铝及铝合金脱脂的溶液配方及清洗工艺。\n\n# 2.除氧化膜\n1）机械清理。此方法只适用于工件，对于焊丝不适用。通常是用不锈钢丝或铜丝轮（刷）将坡口及其两侧氧化膜清除。对于不锈钢及其他钢材也可用砂布打磨。铝及铝合金材质较软，用刮刀清理也较有效。但机械清理效率低，去除氧化膜不彻底，一般只用于尺寸大、生产周期长或化学清洗后又局部沾污的工件。",
    "summary": "1．脱脂、灰尘, 2.除氧化膜, 5.5.2工件和填充焊丝的焊前清理, 百思论坛",
    "size": 3156
  },
  {
    "name": "第1卷_第1篇_电弧焊-part-98",
    "projectId": "5ET7VaxsU6Y6",
    "fileName": "第1卷_第1篇_电弧焊.pdf",
    "content": "# 表5-12铝及铝合金脱脂的溶液\n配方及清洗工艺  \n\n<table><tr><td rowspan=1 colspan=3>脱脂</td><td rowspan=1 colspan=2>冲洗时间/min</td></tr><tr><td rowspan=1 colspan=1>溶液成分／（g/L)</td><td rowspan=1 colspan=1>溶液温度</td><td rowspan=1 colspan=1>脱脂时间/min</td><td rowspan=1 colspan=1>热水(50~60℃）</td><td rowspan=1 colspan=1>流动冷水</td></tr><tr><td rowspan=1 colspan=1>工业磷酸三钠40~50</td><td rowspan=4 colspan=1>60~70</td><td rowspan=4 colspan=1>5~8</td><td rowspan=4 colspan=1>2</td><td rowspan=4 colspan=1>2</td></tr><tr><td rowspan=1 colspan=1>碳酸钠40~50</td></tr><tr><td rowspan=1 colspan=1>水玻璃20~30</td></tr><tr><td rowspan=1 colspan=1>水其余</td></tr></table>\n\n2）化学清理。依靠化学反应的方法去除焊丝或工件表面的氧化膜，清洗溶液和方法因材料而异，表5-13表示铝及铝合金的清理方法。\n\n表5-13铝及铝合金的清理方法  \n\n<table><tr><td rowspan=2 colspan=1>材料</td><td rowspan=1 colspan=3>碱洗</td><td rowspan=1 colspan=1>冲洗</td><td rowspan=1 colspan=3>中和光化</td><td rowspan=2 colspan=1>冲洗</td><td rowspan=2 colspan=1>干燥</td></tr><tr><td rowspan=1 colspan=1>溶液</td><td rowspan=1 colspan=1>温度/℃</td><td rowspan=1 colspan=1>时间/min</td><td rowspan=1 colspan=1>冲洗</td><td rowspan=1 colspan=1>溶液</td><td rowspan=1 colspan=1>温度/℃</td><td rowspan=1 colspan=1>时间/min</td></tr><tr><td rowspan=1 colspan=1>纯铝</td><td rowspan=1 colspan=1>NaOH6%~10%</td><td rowspan=1 colspan=1>40~50</td><td rowspan=1 colspan=1>≤20</td><td rowspan=1 colspan=1>清水</td><td rowspan=1 colspan=1>HNO330%</td><td rowspan=1 colspan=1>室温</td><td rowspan=1 colspan=1>1~3</td><td rowspan=1 colspan=1>清水</td><td rowspan=2 colspan=1>风干或低温干燥</td></tr><tr><td rowspan=1 colspan=1>铝镁、铝锰合金</td><td rowspan=1 colspan=1>同上</td><td rowspan=1 colspan=1>同上</td><td rowspan=1 colspan=1>≤7</td><td rowspan=1 colspan=1>同上</td><td rowspan=1 colspan=1>HNO30%</td><td rowspan=1 colspan=1>同上</td><td rowspan=1 colspan=1>1-3</td><td rowspan=1 colspan=1>同上</td></tr></table>\n\n注；1.清理后至焊接前的储存时间一般不得超过 $_ { 2 4 \\mathbf { h } }$ 2.表中溶液的百分数皆指质量分数。\n\n# 5.5.3焊接参数的选取\n与其他焊接方法一样，TIG 焊也是以焊接电流、电弧电压、焊接速度作为三个基本焊接规范条件。只是在TIG焊中，多数情况要求得到高品质的焊接结果，如何确保气体保护效果也是十分重要的。\n\n# 1．焊接电流\n焊接电流通过工位操作盒或焊机上的电流调整旋钮设定。TIG焊中对焊接电流通常都采取缓升缓降，即在焊接引弧时采用较小的引弧电流引燃电弧，然后焊机自动按所设定的时间速率提升电流至所要使用的焊接电流值，这一点主要是为了给焊接行走（动作开始）提供一个缓冲时间，也利于对电弧引燃后对初始状态进行观察（比如电弧是否燃烧在焊接线上）。在焊接结束时，焊接电流按设定的时间速率下降，最后熄灭，这一点主要是使电弧下方的熔池凹陷区有一个金属回填过程，防止大电流熄弧在焊缝上形成弧坑，同时在封闭形焊缝焊接时，使焊缝的最后连接部位不致产生过量熔化。\n\n焊接电流缓升缓降在脉冲焊中同样适用，图5-25示意出了电流改变过程。\n\n# 2.电弧电压\nTIG 焊多是以电弧长度作为规范参数。此外，如果电弧长度增加，电极与母材间的距离过大，会使电弧对母材的熔透能力降低，也会增加焊接保护的难度，引起电极的异常烧损，在焊缝中发生气孔。反之，如果电极过于接近母材，电弧长度过短，容易造成电极与熔池的接触，钨极被污染或断弧，在焊缝中出现夹钨缺陷。\n\n![](images/e86dbb0619d646ec63a458e53b25f9436a8e6c60ea5038c5daecd558195f95a7.jpg)  \n图5-25焊接电流缓升缓降控制\n\nTIG焊电弧长度根据电流值的大小通常选择在 $1 . 2 \\sim 5 \\mathrm { m m }$ 之间。需要填加焊丝时，要选择较长的电弧长度。\n\n# 3.焊接速度\nTIG焊在 $\\bar { 5 } \\sim 5 0 \\mathrm { { c m } / \\mathrm { { m i n } } }$ 的焊接速度下能够维持比其他焊接方法更为稳定的电弧形态。利用这一特点，TIG焊常被使用在高速自动焊中。\n\n在通常情况下，高速电弧焊接容易产生咬边及焊缝不均匀缺陷。咬边不仅使焊缝外观恶化，还会引起应力集中，对接头强度有不良影响。比如200A焊接电流、 $5 0 \\mathrm { { c m } / \\mathrm { { m i n } } }$ 焊接速度下可以得到正常的焊缝，当速度增加到 $1 0 0 \\mathrm { { c m / m i n } }$ 时将会出现咬边。因此在进行高速TIG焊时，必须均衡确定焊接电流和焊接速度。\n\n手工TIG焊时，由于焊枪移动速度不稳，也会引起不规则焊缝以及出现部分熔透不良现象。",
    "summary": "1．焊接电流, 2.电弧电压, 3.焊接速度, 5.5.3焊接参数的选取, 表5-12铝及铝合金脱脂的溶液",
    "size": 3000
  },
  {
    "name": "第1卷_第1篇_电弧焊-part-99",
    "projectId": "5ET7VaxsU6Y6",
    "fileName": "第1卷_第1篇_电弧焊.pdf",
