Repository: LunaReborn/Welding-6m-Extractor

# 焊接文档 6M 专有词汇抽取工具

用于从焊接相关文档中抽取“人、机、料、法、环、测”六类专有词汇，并导出 JSON 和 Excel。

## 目录结构

```text
project/
  cli.py
  engine/
    document_loader.py
    chunker.py
    llm_client.py
    extractor_6m.py
    normalizer.py
    validator.py
    exporter.py
  prompts/
    welding_6m_extract.txt
    welding_6m_review.txt
  outputs/
  data/
```

## 安装

```bash
pip install -r requirements.txt
```

## 使用 Ollama

先启动 Ollama，并拉取模型：

```bash
ollama serve
ollama pull qwen2.5:7b
```

运行：

```bash
python cli.py --file data/氩弧焊标准作业指导书.docx --extractor ollama --model qwen2.5:7b --output outputs
```

启用二阶段复核：

```bash
python cli.py --file data/氩弧焊标准作业指导书.docx --extractor ollama --review --output outputs
```

File: data/hanjie_data/1.txt (part 9 of 68)
[
    "content": "# 4.保护气体流量\nTIG焊决定保护效果的主要因素有喷嘴尺寸、喷嘴与母材间的距离、保护气体流量、外来风等。保护气体流量的选择通常首先要考虑焊枪喷嘴尺寸和所需保护的范围以及所使用焊接电流的大小。\n\n喷嘴尺寸的选择要求对熔池周围的高温母材区给予充分的保护。对一种直径的喷嘴，如果保护气体流量过大，将会形成紊流流动，并导致空气的卷入。喷嘴形状也具有同等重要的作用，自己随意制作的喷嘴，即使在较小的气体流量下也可能出现紊流。表5-14给出对喷嘴尺寸及气体流量的推荐选择。\n\n表5-14钨极氩弧焊喷嘴孔径与保护气体流量的选用范围  \n\n<table><tr><td rowspan=\"2\">焊接电流 /A</td><td colspan=\"2\">直流正极性焊接</td><td colspan=\"2\">直流反极性焊接</td></tr><tr><td>喷嘴孔径 /mm</td><td>保护气体流量 /(L/min)</td><td>喷嘴孔径 /mm</td><td>保护气体流量 /(L/min)</td></tr><tr><td>10~100</td><td>4~9.5</td><td>4~5</td><td>8~9.5</td><td>6~8</td></tr><tr><td>100~150</td><td>4~9.5</td><td>4~7</td><td>9.5~11</td><td>7~10</td></tr><tr><td>150~200</td><td>6~13</td><td>6~8</td><td>11~13</td><td>7~10</td></tr><tr><td>200~300</td><td>8~13</td><td>8~9</td><td>13~16</td><td>8~15</td></tr><tr><td>300~500</td><td>13~16</td><td>9~12</td><td>16~19</td><td>8~15</td></tr></table>\n\n5.钨极直径、端部形状及伸出长度\n\n钨极直径根据焊接电流大小、电流种类选择（参阅表5-7）。\n\n钨极端部形状是一个重要焊接参数。根据所用焊接电流种类，选用不同的端部形状，如图5-26所示。尖端角度 $\\pmb { \\alpha }$ 的大小会影响钨极的许用电流、引弧及稳弧性能。表5-15列出了钨极不同尖端尺寸推荐的电流范围。小电流焊接时，选用小直径钨极和小的锥角，可使电弧容易引燃和稳定；在大电流焊接时，增大锥角可避免尖端过热熔化，减少损耗，并防止电弧往上扩展而影\n\n![](images/4587e7229efd9e7e4041ada2ef09e3b058b992279a5694afd5be57b41861f84f.jpg)  \n图5-26钨极端部的形状a）直流正接b）交流\n\n响阴极斑点的稳定性。\n\n钨极尖端角度对焊缝熔深和熔宽也有一定影响。减小锥角，焊缝熔深减小，熔宽增大，反之则熔深增大，熔宽减小，见图5-27。 $\\theta = 1 8 0 ^ { \\circ }$ $\\alpha$ ，随着 $\\alpha$ 角增加，将引起弧柱扩散，导致熔深减小，熔宽增大；随着 $\\pmb { \\alpha }$ 角减小，弧柱扩散倾向减小，熔深增大，熔宽减小。焊接电流越大，上述变化会越明显。\n\n表5-15钨极尖端形状和电流范围  \n（直流正接）  \n\n<table><tr><td rowspan=2 colspan=1>钨极直径 尖端直径/mm</td><td rowspan=2 colspan=1>钨极直径 尖端直径/mm</td><td rowspan=2 colspan=1>尖端角度α/(°)</td><td rowspan=1 colspan=2>电流/A</td></tr><tr><td rowspan=1 colspan=1>恒定电流</td><td rowspan=1 colspan=1>脉冲电流</td></tr><tr><td rowspan=1 colspan=1>1.0</td><td rowspan=1 colspan=1>0.125</td><td rowspan=1 colspan=1>12</td><td rowspan=1 colspan=1>2~15</td><td rowspan=1 colspan=1>2~25</td></tr><tr><td rowspan=1 colspan=1>1.0</td><td rowspan=1 colspan=1>0.25</td><td rowspan=1 colspan=1>20</td><td rowspan=1 colspan=1>5~30</td><td rowspan=1 colspan=1>5~60</td></tr><tr><td rowspan=1 colspan=1>1. 6</td><td rowspan=1 colspan=1>0.5</td><td rowspan=1 colspan=1>25</td><td rowspan=1 colspan=1>8~50</td><td rowspan=1 colspan=1>8~100</td></tr><tr><td rowspan=1 colspan=1>1. 6</td><td rowspan=1 colspan=1>0.8</td><td rowspan=1 colspan=1>30</td><td rowspan=1 colspan=1>10~70</td><td rowspan=1 colspan=1>10~140</td></tr><tr><td rowspan=1 colspan=1>2.4</td><td rowspan=1 colspan=1>0.8</td><td rowspan=1 colspan=1>35</td><td rowspan=1 colspan=1>12~90</td><td rowspan=1 colspan=1>12~180</td></tr><tr><td rowspan=1 colspan=1>2.4</td><td rowspan=1 colspan=1>1. 1</td><td rowspan=1 colspan=1>45</td><td rowspan=1 colspan=1>15~150</td><td rowspan=1 colspan=1>15~250</td></tr><tr><td rowspan=1 colspan=1>3.2</td><td rowspan=1 colspan=1>1. 1</td><td rowspan=1 colspan=1>60</td><td rowspan=1 colspan=1>20~200</td><td rowspan=1 colspan=1>20~300</td></tr><tr><td rowspan=1 colspan=1>3.2</td><td rowspan=1 colspan=1>1.5</td><td rowspan=1 colspan=1>90</td><td rowspan=1 colspan=1>25~250</td><td rowspan=1 colspan=1>25~350</td></tr></table>\n\n钨极伸出长度是指钨极尖到钨极夹那一段钨极的长度，它不仅影响保护效果，还影响钨极的最大允许电流。因为这段钨极传导焊接电流不仅受电弧热作用，而且电流流过时，会产生电阻热，因此，这段长度越长，同一直径的钨极的许用电流越小。钨极伸出长度越短，喷嘴离工件越近，对钨极和熔池的保护效果越好，但妨碍观察熔池，并且容易烧坏喷嘴。通常焊对接焊缝时，钨极伸出喷嘴外 $5 \\sim 6 \\mathrm { { m m } }$ 为较好；焊T形焊缝时，这段长度为 $7 \\sim 8 \\mathrm { { m m } }$ 较好。\n\n![](images/fd586ceed8a3f581beea2e7dd3cedf02bca5b94438b15cf39dfeb8eb95d1c43f.jpg)  \n图5-27钨极端部夹角对焊缝熔深和熔宽的影响\n\n# 6.喷嘴高度\n喷嘴端面至工件表面的距离为喷嘴高度。喷嘴高度越小，保护效果越好，但能观察的范围和保护区较小，加丝比较困难，施焊难度较大；喷嘴高度太小时，容易使钨极与焊丝或熔池短路，产生夹钨缺陷；喷嘴高度越大，能观察的范围越大，但保护效果差。 一般喷嘴高度应在 $8 \\sim 1 4 \\mathrm { m m }$ 之间。",
    "summary": "4.保护气体流量, 6.喷嘴高度",
    "size": 3599
  },
  {
    "name": "第1卷_第1篇_电弧焊-part-100",
    "projectId": "5ET7VaxsU6Y6",
    "fileName": "第1卷_第1篇_电弧焊.pdf",
    "content": "应根据焊接电流的大小选择焊丝直径，表5-16给出了它们之间的关系。\n\n表5-16焊接电流与焊丝直径之间的关系  \n\n<table><tr><td rowspan=1 colspan=1>焊接电流/A</td><td rowspan=1 colspan=1>10.~20</td><td rowspan=1 colspan=1>20~50</td><td rowspan=1 colspan=1>50~100</td><td rowspan=1 colspan=1>100~200</td><td rowspan=1 colspan=1>200~300</td><td rowspan=1 colspan=1>300~400</td><td rowspan=1 colspan=1>400~500</td></tr><tr><td rowspan=1 colspan=1>焊丝直径/mm</td><td rowspan=1 colspan=1>≤1.0</td><td rowspan=1 colspan=1>1.0~1.6</td><td rowspan=1 colspan=1>1.0~2.4</td><td rowspan=1 colspan=1>1.6~3.0</td><td rowspan=1 colspan=1>2.4-4.5</td><td rowspan=1 colspan=1>3.0~6.0</td><td rowspan=1 colspan=1>4.5~8.0</td></tr></table>\n\n以上所讨论的是TIG焊应用时必要的基础及各焊接参数对焊缝成形与质量的影响。但在实际\n\nTIG 焊生产中独立的参数并不很多，例如手工TIG 焊工艺中只规定焊接电流与氩气流量两个参\n\n数；自动TIG焊时需考虑的焊接参数有焊接电流、电弧电压、焊接速度、氩气流量、焊丝直径与送丝速度。除此之外，焊接一些特别活泼的金\n\n属时，如钛等，必须加强高温区的保护，应采取严格的气体保护措施。表5-17\\~表5-21列出了几种材料钨极氩弧焊的参考焊接条件。\n\n表5-17纯铝、铝镁合金手工钨极氩弧焊焊接条件(对接接头，交流）  \n表5-18铝及铝合金自动钨极氩弧焊焊接条件（交流）  ",
    "summary": "7.焊丝直径 - Part 1/9",
    "size": 943
  },
  {
    "name": "第1卷_第1篇_电弧焊-part-101",
    "projectId": "5ET7VaxsU6Y6",
    "fileName": "第1卷_第1篇_电弧焊.pdf",
    "content": "<table><tr><td rowspan=1 colspan=2>板厚/mm</td><td rowspan=1 colspan=4>坡口形式</td><td rowspan=1 colspan=1>焊接层数（正面/反面）</td><td rowspan=1 colspan=1>钨极直径/mm</td><td rowspan=1 colspan=1>焊丝直径/mm</td><td rowspan=1 colspan=1>预热温度/</td><td rowspan=1 colspan=1>焊接电流/A</td><td rowspan=1 colspan=1>氩气流量/（L/min）</td><td rowspan=1 colspan=1>喷嘴孔径/mm</td></tr><tr><td rowspan=1 colspan=2>1</td><td rowspan=1 colspan=4>卷边</td><td rowspan=1 colspan=1>正1</td><td rowspan=1 colspan=1>2</td><td rowspan=1 colspan=1>1.6</td><td rowspan=1 colspan=1>二</td><td rowspan=1 colspan=1>45~60</td><td rowspan=1 colspan=1>7~9</td><td rowspan=1 colspan=1>8</td></tr><tr><td rowspan=1 colspan=2>1.5</td><td rowspan=1 colspan=4>卷边或I形</td><td rowspan=1 colspan=1>正1</td><td rowspan=1 colspan=1>2</td><td rowspan=1 colspan=1>1.6~2.0</td><td rowspan=1 colspan=1>1</td><td rowspan=1 colspan=1>50~80</td><td rowspan=1 colspan=1>7~9</td><td rowspan=1 colspan=1>8</td></tr><tr><td rowspan=1 colspan=2>2</td><td rowspan=1 colspan=4>形</td><td rowspan=1 colspan=1>正1</td><td rowspan=1 colspan=1>2~3</td><td rowspan=1 colspan=1>2~2.5</td><td rowspan=1 colspan=1>1</td><td rowspan=1 colspan=1>90~120</td><td rowspan=1 colspan=1>8~12</td><td rowspan=1 colspan=1>8~12</td></tr><tr><td rowspan=1 colspan=2>3</td><td rowspan=1 colspan=4></td><td rowspan=1 colspan=1>正1</td><td rowspan=1 colspan=1>3</td><td rowspan=1 colspan=1>2~3</td><td rowspan=1 colspan=1>1</td><td rowspan=1 colspan=1>150~180</td><td rowspan=1 colspan=1>8~12</td><td rowspan=1 colspan=1>8~12</td></tr><tr><td rowspan=1 colspan=2>4</td><td rowspan=1 colspan=4></td><td rowspan=1 colspan=1>1~2/1</td><td rowspan=1 colspan=1>4</td><td rowspan=1 colspan=1>3</td><td rowspan=1 colspan=1></td><td rowspan=1 colspan=1>180~200</td><td rowspan=1 colspan=1>10~15</td><td rowspan=1 colspan=1>8~12</td></tr><tr><td rowspan=2 colspan=2>5</td><td rowspan=1 colspan=3></td><td rowspan=1 colspan=1></td><td rowspan=2 colspan=1></td><td rowspan=2 colspan=2>1~2/1</td><td rowspan=2 colspan=1>4</td><td rowspan=2 colspan=1>3~4</td><td rowspan=2 colspan=1></td><td rowspan=2 colspan=1>180~240</td></tr><tr><td rowspan=1 colspan=3></td><td></td></tr><tr><td rowspan=2 colspan=2>6</td><td rowspan=2 colspan=2></td><td rowspan=1 colspan=1></td><td rowspan=2 colspan=1></td><td rowspan=2 colspan=1>1~2/1</td><td rowspan=2 colspan=1>5</td><td rowspan=2 colspan=1>4</td><td rowspan=2 colspan=1>1</td><td rowspan=2 colspan=1>240~280</td><td rowspan=2 colspan=1>16~20</td><td rowspan=2 colspan=1>14~16</td></tr><tr><td rowspan=1 colspan=3></td></tr><tr><td rowspan=3 colspan=2>8</td><td></td><td></td><td></td><td></td><td></td><td></td><td></td><td></td><td></td><td></td><td></td></tr><tr><td></td><td></td><td></td><td></td><td></td><td></td><td></td><td></td><td></td><td></td><td></td></tr><tr><td rowspan=7 colspan=4>Y形坡口</td><td rowspan=1 colspan=1>2/1</td><td rowspan=1 colspan=1>5</td><td rowspan=1 colspan=1>4~5</td><td rowspan=1 colspan=1>100</td><td rowspan=1 colspan=1>260-320</td><td rowspan=1 colspan=1>16~20</td><td rowspan=1 colspan=1>14~16</td></tr><tr><td rowspan=1 colspan=2>10</td><td rowspan=1 colspan=1>3~4/1~2</td><td rowspan=1 colspan=1>5</td><td rowspan=1 colspan=1>4~5</td><td rowspan=1 colspan=1>100~150</td><td rowspan=1 colspan=1>280~340</td><td rowspan=1 colspan=1>16~20</td><td rowspan=1 colspan=1>14~16</td></tr><tr><td rowspan=1 colspan=2>12</td><td rowspan=1 colspan=1>3~4/1~2</td><td rowspan=1 colspan=1>5~6</td><td rowspan=1 colspan=1>4~5</td><td rowspan=1 colspan=1>150~200</td><td rowspan=1 colspan=1>300~360</td><td rowspan=1 colspan=1>18~22</td><td rowspan=1 colspan=1>16~20</td></tr><tr><td rowspan=1 colspan=2>14</td><td rowspan=1 colspan=1>3~4/1~2</td><td rowspan=1 colspan=1>5~6</td><td rowspan=1 colspan=1>5~6</td><td rowspan=1 colspan=1>180~200</td><td rowspan=1 colspan=1>340~380</td><td rowspan=1 colspan=1>.\n\n表5-19不锈钢钨极氩弧焊焊接条件（单道焊）  ",
    "summary": "7.焊丝直径 - Part 2/9",
    "size": 3872
  },
  {
    "name": "第1卷_第1篇_电弧焊-part-102",
    "projectId": "5ET7VaxsU6Y6",
    "fileName": "第1卷_第1篇_电弧焊.pdf",
    "content": "<table><tr><td rowspan=1 colspan=1>板厚/mm</td><td rowspan=1 colspan=1>焊接层数</td><td rowspan=1 colspan=1>钨极直径/mm</td><td rowspan=1 colspan=1>焊丝直径/mm</td><td rowspan=1 colspan=1>焊接电流/A</td><td rowspan=1 colspan=1>氩气流量/(L/min）</td><td rowspan=1 colspan=1>喷嘴孔径/mm</td><td rowspan=1 colspan=1>送丝速度/(cm/min）</td></tr><tr><td rowspan=1 colspan=1>1</td><td rowspan=1 colspan=1>1</td><td rowspan=1 colspan=1>1.5~2</td><td rowspan=1 colspan=1>1.6</td><td rowspan=1 colspan=1>120~160</td><td rowspan=1 colspan=1>5~6</td><td rowspan=1 colspan=1>8~10</td><td rowspan=1 colspan=1></td></tr><tr><td rowspan=1 colspan=1>2</td><td rowspan=1 colspan=1>1</td><td rowspan=1 colspan=1>3</td><td rowspan=1 colspan=1>1.6~2</td><td rowspan=1 colspan=1>180~220</td><td rowspan=1 colspan=1>12 ~14</td><td rowspan=1 colspan=1>8~10</td><td rowspan=1 colspan=1>108~117</td></tr><tr><td rowspan=1 colspan=1>3</td><td rowspan=1 colspan=1>1~2</td><td rowspan=1 colspan=1>4</td><td rowspan=1 colspan=1>2</td><td rowspan=1 colspan=1>220 ~240</td><td rowspan=1 colspan=1>14~18</td><td rowspan=1 colspan=1>10~14</td><td rowspan=1 colspan=1>108~117</td></tr><tr><td rowspan=1 colspan=1>4</td><td rowspan=1 colspan=1>1~2</td><td rowspan=1 colspan=1>5</td><td rowspan=1 colspan=1>2~3</td><td rowspan=1 colspan=1>240~280</td><td rowspan=1 colspan=1>14~18</td><td rowspan=1 colspan=1>10~14</td><td rowspan=1 colspan=1>117 ~125</td></tr><tr><td rowspan=1 colspan=1>5</td><td rowspan=1 colspan=1>2</td><td rowspan=1 colspan=1>5</td><td rowspan=1 colspan=1>2~3</td><td rowspan=1 colspan=1>280~320</td><td rowspan=1 colspan=1>16~20</td><td rowspan=1 colspan=1>12 ~16</td><td rowspan=1 colspan=1>117~125</td></tr><tr><td rowspan=1 colspan=1>6~8</td><td rowspan=1 colspan=1>2~3</td><td rowspan=1 colspan=1>5-6</td><td rowspan=1 colspan=1>3</td><td rowspan=1 colspan=1>280~320</td><td rowspan=1 colspan=1>18 ~24</td><td rowspan=1 colspan=1>14~18</td><td rowspan=1 colspan=1>125~133</td></tr><tr><td rowspan=1 colspan=1>8~12</td><td rowspan=1 colspan=1>2~3</td><td rowspan=1 colspan=1>6</td><td rowspan=1 colspan=1>3~4</td><td rowspan=1 colspan=1>300~340</td><td rowspan=1 colspan=1>18~24</td><td rowspan=1 colspan=1>14-18</td><td rowspan=1 colspan=1>133~142</td></tr></table>\n\n<table><tr><td rowspan=1 colspan=1>板厚/mm</td><td rowspan=1 colspan=1>接头形式</td><td rowspan=1 colspan=1>钨极直径/mm</td><td rowspan=1 colspan=1>焊丝直径/mm</td><td rowspan=1 colspan=1>氩气流量/(L/min)</td><td rowspan=1 colspan=1>焊接电流/A（直流正接）</td><td rowspan=1 colspan=1>焊接速度/(cm/min)</td></tr><tr><td rowspan=1 colspan=1>0.8</td><td rowspan=1 colspan=1>对接</td><td rowspan=1 colspan=1>1.0</td><td rowspan=1 colspan=1>1. 6</td><td rowspan=1 colspan=1>5</td><td rowspan=1 colspan=1>20~50</td><td rowspan=1 colspan=1>66</td></tr></table>\n\n（续）\n\n表5-20钛及钛合金手工钨极氩弧焊焊接条件（对接，直流正接）  ",
    "summary": "7.焊丝直径 - Part 3/9",
    "size": 2785
  },
  {
    "name": "第1卷_第1篇_电弧焊-part-103",
    "projectId": "5ET7VaxsU6Y6",
    "fileName": "第1卷_第1篇_电弧焊.pdf",
    "content": "<table><tr><td rowspan=1 colspan=1>板厚/mm</td><td rowspan=1 colspan=1>接头形式</td><td rowspan=1 colspan=1>钨极直径/mm</td><td rowspan=1 colspan=1>焊丝直径/mm</td><td rowspan=1 colspan=1>氩气流量/(L/min)</td><td rowspan=1 colspan=1>焊接电流/A（直流正接）</td><td rowspan=1 colspan=1>焊接速度/(cm/min)</td></tr><tr><td rowspan=1 colspan=1>1.0</td><td rowspan=1 colspan=1>对接</td><td rowspan=1 colspan=1>1.6</td><td rowspan=1 colspan=1>1.6</td><td rowspan=1 colspan=1>5</td><td rowspan=1 colspan=1>50~80</td><td rowspan=1 colspan=1>56</td></tr><tr><td rowspan=1 colspan=1>1.5</td><td rowspan=1 colspan=1>对接</td><td rowspan=1 colspan=1>1.6</td><td rowspan=1 colspan=1>1.6</td><td rowspan=1 colspan=1>7</td><td rowspan=1 colspan=1>65~105</td><td rowspan=1 colspan=1>30</td></tr><tr><td rowspan=1 colspan=1>1.5</td><td rowspan=1 colspan=1>角接</td><td rowspan=1 colspan=1>1.6</td><td rowspan=1 colspan=1>1.6</td><td rowspan=1 colspan=1>7</td><td rowspan=1 colspan=1>75~125</td><td rowspan=1 colspan=1>25</td></tr><tr><td rowspan=1 colspan=1>2.4</td><td rowspan=1 colspan=1>对接</td><td rowspan=1 colspan=1>1.6</td><td rowspan=1 colspan=1>2.4</td><td rowspan=1 colspan=1>7</td><td rowspan=1 colspan=1>85~125</td><td rowspan=1 colspan=1>30</td></tr><tr><td rowspan=1 colspan=1>2.4</td><td rowspan=1 colspan=1>角接</td><td rowspan=1 colspan=1>1.6</td><td rowspan=1 colspan=1>2.4</td><td rowspan=1 colspan=1>7</td><td rowspan=1 colspan=1>95 ~135</td><td rowspan=1 colspan=1>25</td></tr><tr><td rowspan=1 colspan=1>3.2</td><td rowspan=1 colspan=1>对接</td><td rowspan=1 colspan=1>1. 6</td><td rowspan=1 colspan=1>2.4</td><td rowspan=1 colspan=1>7</td><td rowspan=1 colspan=1>100~135</td><td rowspan=1 colspan=1>30</td></tr><tr><td rowspan=1 colspan=1>3.2</td><td rowspan=1 colspan=1>角接</td><td rowspan=1 colspan=1>1. 6</td><td rowspan=1 colspan=1>2.4</td><td rowspan=1 colspan=1>7</td><td rowspan=1 colspan=1>115~145</td><td rowspan=1 colspan=1>25</td></tr><tr><td rowspan=1 colspan=1>4.8</td><td rowspan=1 colspan=1>对接</td><td rowspan=1 colspan=1>2.4</td><td rowspan=1 colspan=1>3.2</td><td rowspan=1 colspan=1>8</td><td rowspan=1 colspan=1>150~225</td><td rowspan=1 colspan=1>25</td></tr><tr><td rowspan=1 colspan=1>4.8</td><td rowspan=1 colspan=1>角接</td><td rowspan=1 colspan=1>3.2</td><td rowspan=1 colspan=1>3.2</td><td rowspan=1 colspan=1>9</td><td rowspan=1 colspan=1>175 - 250</td><td rowspan=1 colspan=1>20</td></tr></table>",
    "summary": "7.焊丝直径 - Part 4/9",
    "size": 2383
  },
  {
    "name": "第1卷_第1篇_电弧焊-part-104",
    "projectId": "5ET7VaxsU6Y6",
    "fileName": "第1卷_第1篇_电弧焊.pdf",
    "content": "<table><tr><td rowspan=2 colspan=1>板厚/mm</td><td rowspan=2 colspan=3>坡口形式</td><td rowspan=2 colspan=1>焊接层数</td><td rowspan=2 colspan=1>钨极直径/mm</td><td rowspan=2 colspan=1>焊丝直径/mm</td><td rowspan=1 colspan=1>焊接电流</td><td rowspan=1 colspan=3>氩气流量/（L/min）</td><td rowspan=2 colspan=1>喷嘴孔径/mm</td><td rowspan=2 colspan=1>=备注</td></tr><tr><td rowspan=1 colspan=1>/A</td><td rowspan=1 colspan=1>主喷嘴</td><td rowspan=1 colspan=1>拖罩</td><td rowspan=1 colspan=1>背面</td></tr><tr><td rowspan=1 colspan=1>0.5</td><td rowspan=1 colspan=3></td><td rowspan=1 colspan=1>1</td><td rowspan=1 colspan=1>1.5</td><td rowspan=1 colspan=1>1.0</td><td rowspan=1 colspan=1>30~50</td><td rowspan=1 colspan=1>8~10</td><td rowspan=1 colspan=1>14~16</td><td rowspan=1 colspan=1>6~8</td><td rowspan=1 colspan=1>10</td><td rowspan=7 colspan=1>对接接头的间隙0.5mm，也可不加钛丝间隙1.0mm</td></tr><tr><td rowspan=2 colspan=1>1.0</td><td rowspan=2 colspan=2></td><td rowspan=1 colspan=1></td><td rowspan=2 colspan=1></td><td rowspan=2 colspan=1>1</td><td rowspan=2 colspan=1>2.0</td><td rowspan=2 colspan=1>1.0~2.0</td><td rowspan=2 colspan=1>40~60</td><td rowspan=2 colspan=1>8~10</td><td rowspan=2 colspan=1>[14~16</td><td rowspan=2 colspan=1>6~8</td><td rowspan=2 colspan=1>10</td></tr><tr><td rowspan=1 colspan=2>I形</td></tr><tr><td rowspan=1 colspan=1>1.5</td><td rowspan=1 colspan=2>地</td><td rowspan=1 colspan=1>I形</td><td rowspan=1 colspan=1></td><td rowspan=1 colspan=1>1</td><td rowspan=1 colspan=1>2.0</td><td rowspan=1 colspan=1>1.0~2.0</td><td rowspan=1 colspan=1>60~80</td><td rowspan=1 colspan=1>10~12</td><td rowspan=1 colspan=1>14~16</td><td rowspan=1 colspan=1>8~10</td><td rowspan=1 colspan=1>10~12</td></tr><tr><td rowspan=2 colspan=1>2.0</td><td rowspan=2 colspan=2></td><td></td><td rowspan=2 colspan=1></td><td rowspan=2 colspan=1>1</td><td rowspan=2 colspan=1>2.0~3.0</td><td rowspan=2 colspan=1>1.0~2.0</td><td rowspan=2 colspan=1>80~110</td><td rowspan=2 colspan=1>12~14</td><td rowspan=2 colspan=1>16~20</td><td rowspan=2 colspan=1>10~12</td><td rowspan=2 colspan=1>12~14</td></tr><tr><td rowspan=1 colspan=2></td></tr><tr><td rowspan=1 colspan=1>2.5</td><td rowspan=1 colspan=3></td><td rowspan=1 colspan=1>1</td><td rowspan=1 colspan=1>2.0~3.0</td><td rowspan=1 colspan=1>2.0</td><td rowspan=1 colspan=1>110~120</td><td rowspan=1 colspan=1>12~14</td><td rowspan=1 colspan=1>16~20</td><td rowspan=1 colspan=1>10~12</td><td rowspan=1 colspan=1>12~14</td></tr><tr><td rowspan=1 colspan=1>3.0</td><td rowspan=1 colspan=3></td><td rowspan=1 colspan=1>1~2</td><td rowspan=1 colspan=1>3.0</td><td rowspan=1 colspan=1>2.0~3.0</td><td rowspan=1 colspan=1>120~140</td><td rowspan=1 colspan=1>12~14</td><td rowspan=1 colspan=1>16~20</td><td rowspan=1 colspan=1>10~121</td><td rowspan=1 colspan=1>14~18</td><td rowspan=14 colspan=1>坡口间隙2~3mm，钝边0.5mm焊缝反面衬有钢垫板坡口角度60°~150°</td></tr><tr><td rowspan=2 colspan=1>3.5</td><td rowspan=2 colspan=2></td><td rowspan=1 colspan=1></td><td rowspan=2 colspan=1></td><td rowspan=2 colspan=1>1~2</td><td rowspan=2 colspan=1>3.0~4.0</td><td rowspan=2 colspan=1>2.0~3.0</td><td rowspan=2 colspan=1>120~140</td><td rowspan=2 colspan=1>12~14</td><td rowspan=2 colspan=1>16~20</td><td rowspan=2 colspan=1>10~12</td><td rowspan=2 colspan=1>14~18</td></tr><tr><td rowspan=1 colspan=2></td></tr><tr><td rowspan=2 colspan=1>4.0</td><td rowspan=2 colspan=2></td><td rowspan=1 colspan=1></td><td rowspan=2 colspan=1></td><td rowspan=2 colspan=1>2</td><td rowspan=2 colspan=1>3.0~4.0</td><td rowspan=2 colspan=1>2.0~3.0</td><td rowspan=2 colspan=1>130~150</td><td rowspan=2 colspan=1>14~16</td><td rowspan=2 colspan=1>20~25</td><td rowspan=2 colspan=1>12~14</td><td rowspan=2 colspan=1>18~20</td></tr><tr><td rowspan=1 colspan=3></td></tr><tr><td rowspan=2 colspan=1>4.0</td><td rowspan=2 colspan=2>Y形</td><td rowspan=1 colspan=1>Y形</td><td rowspan=2 colspan=1>Y形</td><td rowspan=2 colspan=1>2</td><td rowspan=2 colspan=1>3.0~4.0</td><td rowspan=2 colspan=1>2.0~3.",
    "summary": "7.焊丝直径 - Part 5/9",
    "size": 3953
  },
  {
    "name": "第1卷_第1篇_电弧焊-part-105",
    "projectId": "5ET7VaxsU6Y6",
    "fileName": "第1卷_第1篇_电弧焊.pdf",
    "content": "0</td><td rowspan=2 colspan=1>200</td><td rowspan=2 colspan=1>14~16</td><td rowspan=2 colspan=1>20~25</td><td rowspan=2 colspan=1>12~14</td><td rowspan=2 colspan=1>18~20</td></tr><tr><td rowspan=1 colspan=2>1形</td></tr><tr><td rowspan=2 colspan=1>5.0</td><td rowspan=2 colspan=2>坡口</td><td rowspan=1 colspan=1>坡口</td><td rowspan=2 colspan=1>□</td><td rowspan=2 colspan=1>2~3</td><td rowspan=2 colspan=1>4.0</td><td rowspan=2 colspan=1>3.0</td><td rowspan=2 colspan=1>130~150</td><td rowspan=2 colspan=1>14~162</td><td rowspan=2 colspan=1>20~2s</td><td rowspan=2 colspan=1>12~1418~20</td><td rowspan=2 colspan=1>12~1418~20</td></tr><tr><td rowspan=1 colspan=2></td></tr><tr><td rowspan=2 colspan=1>6.0</td><td rowspan=2 colspan=2></td><td rowspan=1 colspan=1></td><td rowspan=2 colspan=1></td><td rowspan=2 colspan=1>2~3</td><td rowspan=2 colspan=1>4.0</td><td rowspan=2 colspan=1>3.0~4.0</td><td rowspan=2 colspan=1>140~180</td><td rowspan=2 colspan=1>14~16</td><td rowspan=2 colspan=1>25~28</td><td rowspan=2 colspan=1>12~14</td><td rowspan=2 colspan=1>18~20</td></tr><tr><td rowspan=1 colspan=2></td></tr><tr><td rowspan=2 colspan=1>7.0</td><td rowspan=2 colspan=2></td><td rowspan=1 colspan=1></td><td rowspan=2 colspan=1></td><td rowspan=2 colspan=1>2~3</td><td rowspan=2 colspan=1>4.0</td><td rowspan=2 colspan=1>3.0~4.0</td><td rowspan=2 colspan=1>140~180</td><td rowspan=2 colspan=1>14~16</td><td rowspan=2 colspan=1>25~28</td><td rowspan=2 colspan=1>12~14</td><td rowspan=2 colspan=1>20~22</td></tr><tr><td rowspan=1 colspan=2></td></tr><tr><td rowspan=1 colspan=1>8.0</td><td rowspan=1 colspan=3></td><td rowspan=1 colspan=1>3~4</td><td rowspan=1 colspan=1>4.0</td><td rowspan=1 colspan=1>3.0~4.01</td><td rowspan=1 colspan=1>140~180</td><td rowspan=1 colspan=1>14~16</td><td rowspan=1 colspan=1>25~28</td><td rowspan=1 colspan=1>12~14</td><td rowspan=1 colspan=1>20~22</td></tr><tr><td rowspan=1 colspan=1>10.0</td><td rowspan=1 colspan=3></td><td rowspan=1 colspan=1>4~6</td><td rowspan=1 colspan=1>4.0</td><td rowspan=1 colspan=1>3.0~4.0</td><td rowspan=1 colspan=1>160~200</td><td rowspan=1 colspan=1>14~16</td><td rowspan=1 colspan=1>25~28</td><td rowspan=1 colspan=1>12~14</td><td rowspan=1 colspan=1>20~22</td><td rowspan=10 colspan=1>坡口角度60°,钝边1mm坡口角度55，钝边1.5~2.0mm坡口角度55°,钝边1.5~2.0mm，间隙1.5mm</td></tr><tr><td rowspan=2 colspan=1>13.0</td><td rowspan=2 colspan=2></td><td rowspan=1 colspan=1></td><td rowspan=2 colspan=1></td><td rowspan=2 colspan=1>6~8</td><td rowspan=2 colspan=1>4.0</td><td rowspan=2 colspan=1>3.0~4.0</td><td rowspan=2 colspan=1>220~240</td><td rowspan=2 colspan=1>14~16</td><td rowspan=2 colspan=1>25-28</td><td rowspan=2 colspan=1>12 ~14</td><td rowspan=2 colspan=1>20-22</td></tr><tr><td rowspan=1 colspan=2></td></tr><tr><td rowspan=2 colspan=1>20.0</td><td rowspan=2 colspan=2>双</td><td rowspan=1 colspan=1>双Y</td><td rowspan=2 colspan=1>Y</td><td rowspan=2 colspan=1>12</td><td rowspan=2 colspan=1>4.0</td><td rowspan=2 colspan=1>4.0</td><td rowspan=2 colspan=1>200~240</td><td rowspan=2 colspan=1>12~14</td><td rowspan=2 colspan=1>20</td><td rowspan=2 colspan=1>10~12</td><td rowspan=2 colspan=1>18</td></tr><tr><td rowspan=1 colspan=2>形</td></tr><tr><td rowspan=2 colspan=1>22</td><td rowspan=2 colspan=2>地</td><td rowspan=1 colspan=1>形</td><td rowspan=2 colspan=1></td><td rowspan=2 colspan=1>6</td><td rowspan=2 colspan=1>4.0</td><td rowspan=2 colspan=1>4.0~5.0</td><td rowspan=2 colspan=1>230~250</td><td rowspan=2 colspan=1>15~18</td><td rowspan=2 colspan=1>18~20</td><td rowspan=2 colspan=1>18~20</td><td rowspan=2 colspan=1>20</td></tr><tr><td rowspan=1 colspan=2>披口</td></tr><tr><td rowspan=2 colspan=1>25</td><td rowspan=2 colspan=2></td><td rowspan=1 colspan=1></td><td rowspan=2 colspan=1></td><td rowspan=2 colspan=1>15~16</td><td rowspan=2 colspan=1>4.0</td><td rowspan=2 colspan=1>3.0~4.",
    "summary": "7.焊丝直径 - Part 6/9",
    "size": 3846
  },
  {
    "name": "第1卷_第1篇_电弧焊-part-106",
    "projectId": "5ET7VaxsU6Y6",
    "fileName": "第1卷_第1篇_电弧焊.pdf",
    "content": "0</td><td rowspan=2 colspan=1>200~220</td><td rowspan=2 colspan=1>16~1826~30</td><td rowspan=2 colspan=1>16~1826~30</td><td rowspan=2 colspan=1>20~26</td><td rowspan=2 colspan=1>22</td></tr><tr><td rowspan=1 colspan=2></td></tr><tr><td rowspan=1 colspan=1>30</td><td rowspan=1 colspan=3></td><td rowspan=1 colspan=1>17~18</td><td rowspan=1 colspan=1>4.0</td><td rowspan=1 colspan=1>3.0~4.\n\n表5-21钛及钛合金自动钨极氩弧焊焊接条件(对接接头，直流正接）  ",
    "summary": "7.焊丝直径 - Part 7/9",
    "size": 424
  },
  {
    "name": "第1卷_第1篇_电弧焊-part-107",
    "projectId": "5ET7VaxsU6Y6",
    "fileName": "第1卷_第1篇_电弧焊.pdf",
    "content": "<table><tr><td rowspan=2 colspan=1>板厚/mm</td><td rowspan=2 colspan=1>坡口形式</td><td rowspan=2 colspan=1>焊接层数</td><td rowspan=1 colspan=2>成形槽的垫板尺寸</td><td rowspan=1 colspan=1>钨极直</td><td rowspan=1 colspan=1>焊丝直</td><td rowspan=1 colspan=1>焊接电流</td><td rowspan=1 colspan=1>电弧电</td><td rowspan=1 colspan=1>焊接速度</td><td rowspan=1 colspan=3>氩气流量/(L/min）</td></tr><tr><td rowspan=1 colspan=1>宽度/mm</td><td rowspan=1 colspan=1>深度/mm</td><td rowspan=1 colspan=1>径/mm</td><td rowspan=1 colspan=1>径/mm</td><td rowspan=1 colspan=1>/A</td><td rowspan=1 colspan=1>压/V</td><td rowspan=1 colspan=1>/(cm/min)</td><td rowspan=1 colspan=1>主喷嘴</td><td rowspan=1 colspan=1>拖罩</td><td rowspan=1 colspan=1>背面</td></tr><tr><td rowspan=1 colspan=1>1.0</td><td rowspan=1 colspan=1>形</td><td rowspan=1 colspan=1>1</td><td rowspan=1 colspan=1>5</td><td rowspan=1 colspan=1>0.5</td><td rowspan=1 colspan=1>1.6</td><td rowspan=1 colspan=1>1.2</td><td rowspan=1 colspan=1>70~100</td><td rowspan=1 colspan=1>12~15</td><td rowspan=1 colspan=1>30~37</td><td rowspan=1 colspan=1>8~10</td><td rowspan=1 colspan=1>12~14</td><td rowspan=1 colspan=1>6~8</td></tr><tr><td rowspan=1 colspan=1>1.2</td><td rowspan=1 colspan=1>1形</td><td rowspan=1 colspan=1>1</td><td rowspan=1 colspan=1>5</td><td rowspan=1 colspan=1>0.7</td><td rowspan=1 colspan=1>2.0</td><td rowspan=1 colspan=1>1.2</td><td rowspan=1 colspan=1>100~120</td><td rowspan=1 colspan=1>12~15</td><td rowspan=1 colspan=1>30~37</td><td rowspan=1 colspan=1>8~10</td><td rowspan=1 colspan=1>12~14</td><td rowspan=1 colspan=1>6-8</td></tr><tr><td rowspan=1 colspan=1>1.5</td><td rowspan=1 colspan=1>1形</td><td rowspan=1 colspan=1>1</td><td rowspan=1 colspan=1>5</td><td rowspan=1 colspan=1>0.7</td><td rowspan=1 colspan=1>2.0</td><td rowspan=1 colspan=1>1.2~1.6</td><td rowspan=1 colspan=1>120~140</td><td rowspan=1 colspan=1>14~16</td><td rowspan=1 colspan=1>37~40</td><td rowspan=1 colspan=1>10~12</td><td rowspan=1 colspan=1>14~16</td><td rowspan=1 colspan=1>8~10</td></tr><tr><td rowspan=1 colspan=1>2.0</td><td rowspan=1 colspan=1>1形</td><td rowspan=1 colspan=1>1</td><td rowspan=1 colspan=1>6</td><td rowspan=1 colspan=1>1.0</td><td rowspan=1 colspan=1>2.5</td><td rowspan=1 colspan=1>1.6~2.0</td><td rowspan=1 colspan=1>140~160</td><td rowspan=1 colspan=1>14~16</td><td rowspan=1 colspan=1>33~37</td><td rowspan=1 colspan=1>12~14</td><td rowspan=1 colspan=1>14~16</td><td rowspan=1 colspan=1>10~12</td></tr><tr><td rowspan=1 colspan=1>3.0</td><td rowspan=1 colspan=1>I形</td><td rowspan=1 colspan=1>1</td><td rowspan=1 colspan=1>7</td><td rowspan=1 colspan=1>1.1</td><td rowspan=1 colspan=1>3.0</td><td rowspan=1 colspan=1>2.0~3.0</td><td rowspan=1 colspan=1>200~240</td><td rowspan=1 colspan=1>14~16</td><td rowspan=1 colspan=1>32~35</td><td rowspan=1 colspan=1>12~14</td><td rowspan=1 colspan=1>16~18</td><td rowspan=1 colspan=1>10-12</td></tr><tr><td rowspan=1 colspan=1>4.0</td><td rowspan=1 colspan=1>1形，留2mm间隙</td><td rowspan=1 colspan=1>2</td><td rowspan=1 colspan=1>8</td><td rowspan=1 colspan=1>1.3</td><td rowspan=1 colspan=1>3.0</td><td rowspan=1 colspan=1>3.0</td><td rowspan=1 colspan=1>200~260</td><td rowspan=1 colspan=1>14~16</td><td rowspan=1 colspan=1>32~33</td><td rowspan=1 colspan=1>14~16</td><td rowspan=1 colspan=1>518~20</td><td rowspan=1 colspan=1>12~14</td></tr><tr><td rowspan=1 colspan=1>6.0</td><td rowspan=1 colspan=1>Y形60°</td><td rowspan=1 colspan=1>3</td><td rowspan=1 colspan=1>1</td><td rowspan=1 colspan=1>1</td><td rowspan=1 colspan=1>4.0</td><td rowspan=1 colspan=1>3.0</td><td rowspan=1 colspan=1>240~280</td><td rowspan=1 colspan=1>14~18</td><td rowspan=1 colspan=1>30~37</td><td rowspan=1 colspan=1>14~1620~24</td><td rowspan=1 colspan=1>14~1620~24</td><td rowspan=1 colspan=1>14~16</td></tr><tr><td rowspan=1 colspan=1>10.0</td><td rowspan=1 colspan=1>Y形60°</td><td rowspan=1 colspan=1>3</td><td rowspan=1 colspan=1>1</td><td rowspan=1 colspan=1>1</td><td rowspan=1 colspan=1>4.0</td><td rowspan=1 colspan=1>3.",
    "summary": "7.焊丝直径 - Part 8/9",
    "size": 3973
  },
  {
    "name": "第1卷_第1篇_电弧焊-part-108",
    "projectId": "5ET7VaxsU6Y6",
    "fileName": "第1卷_第1篇_电弧焊.pdf",
    "content": "0</td><td rowspan=1 colspan=1>200~260</td><td rowspan=1 colspan=1>14~18</td><td rowspan=1 colspan=1>15~20</td><td rowspan=1 colspan=1>14~16</td><td rowspan=1 colspan=1>18-20</td><td rowspan=1 colspan=1>12~14</td></tr><tr><td rowspan=1 colspan=1>13.0</td><td rowspan=1 colspan=1>双Y形60</td><td rowspan=1 colspan=1>4</td><td rowspan=1 colspan=1>1</td><td rowspan=1 colspan=1>一</td><td rowspan=1 colspan=1>4.0</td><td rowspan=1 colspan=1>3.",
    "summary": "7.焊丝直径 - Part 9/9",
    "size": 436
  },
  {
    "name": "第1卷_第1篇_电弧焊-part-109",
    "projectId": "5ET7VaxsU6Y6",
    "fileName": "第1卷_第1篇_电弧焊.pdf",
    "content": "选择脉冲TIG焊的焊接参数是根据工件厚度、材料和焊接位置等条件进行。选择焊接参数的基本出发点是在脉冲期间加热、熔化，在基值时间冷却凝固，可以看作是氩弧点焊时焊点的重叠。\n\n选择焊接参数时应注意以下几点：\n\n1）为得到必要的熔深应根据熔深选择脉冲电流 $( I _ { \\mathfrak { p } } )$ 、脉冲时间 $( T _ { \\mathfrak { p } } )$ 。\n\n2）到后面的熔池出现为止，熔池必须充分冷却凝固。按这一原则选择基值电流（ $I _ { \\mathrm { { b } } }$ )、基值时间（ $( T _ { \\mathfrak { b } } )$ 。\n\n3）高效获得熔池应合理选择占空比： $\\textit { \\textbf { G } } =$ $T _ { \\flat } / T _ { \\flat }$ 。\n\n4）保证各熔池相互重叠并注意选择 $\\nu _ { \\textrm { \\tiny w } }$\n\n也就是说脉冲TIG焊的主要焊接参数有脉冲电流、脉冲时间、基值电流和基值时间。\n\n选择各焊接参数的主要途径为：\n\n1）脉冲电流（ $( I _ { \\mathfrak { p } }$ )：为取得一定熔深的电流，其材质比工件厚度的影响更大。如图5-28所示为不锈钢的完全熔透的脉冲电流和脉冲时间的关系。对于其他材质也有相同的趋势。\n\n2）脉冲时间（ $T _ { \\mathfrak { p } }$ )：为取得一定熔深的时间，由工件的板厚来决定。一般为 $0 . 0 3 \\sim 1 { \\mathrm { s } }$ 范围内。\n\n3）基值电流（ $[ I _ { \\mathrm { b } }$ )：它比脉冲电流小，一般为脉冲电流的 $1 5 \\%$ （10～50A）。特别是在薄板焊接时低一些为好。\n\n4）基值时间（ $\\pmb { T _ { \\mathrm { b } } }$ )：熔池充分冷却凝固的时间，一般为脉冲时间的1～3倍（ $G \\ = \\ T _ { \\mathrm { { b } } } / T _ { \\mathrm { { p } } }$ $\\mathbf { \\lambda } = \\mathbf { 1 \\lambda } \\sim \\mathbf { 3 \\lambda } )$ 。\n\n基值时间过短，则为积累热量的条件裕度不足。\n\n![](images/c55ad1e87b9257927d895e0e1dbd9d5600854d16c1a9863fe23dc04d894ef86f.jpg)  \n图5-28最适合的脉冲电流和脉冲时间的关系\n\n图5-29为各种材质和板厚的合适的脉冲电流和脉冲时间的计算因素。例如， $_ { 2 \\mathbf { m } \\mathbf { m } }$ 厚的不锈钢完全熔透的脉冲条件是连接材料和熔深间的线，并在其延长线上得到脉冲电流和脉冲时间，得到： $I _ { \\mathrm { p } } = 1 5 0 \\mathrm { A }$ 、 $\\pmb { T } _ { \\mathbb { P } } = 0 . 5 \\{ \\pmb { s } \\}$ 。\n\n![](images/d48500ac7f9abd4ff5ff8d319556f34df446ed423c9b929887cabaa99a11bb44.jpg)  \n图5-29选择脉冲TIG焊的计算图表\n\n焊接速度的选择应与脉冲频率相匹配，此满足焊点间距的要求，它们的关系如下：\n\n$$\nL _ { \\mathrm { ~ w ~ } } = ~ v _ { \\mathrm { w } } / 2 . ~ 1 6 f\n$$\n\n式中 $L _ { \\mathrm { w } }$ ——焊点间距（ $\\mathbf { m m }$ ；\n\nv -焊接速度（ $\\mathrm { { c m / m i n } ) }$ ；\n\n$f$ 脉冲频率（ $\\mathbf { H } \\mathbf { z } )$ 。\n\n为了获得连续致密的焊缝，要求焊点之间要有一定的重叠量（而 $L _ { \\times }$ 不能过大)。常用的频率可参照表5-22，一般比表中低 ${ \\bf 1 0 H z }$\n\n表5-22脉冲钨极氩弧焊常用脉冲频率范围  \n\n<table><tr><td rowspan=2 colspan=1>焊接方法</td><td rowspan=2 colspan=1>手工钨极氩弧焊</td><td rowspan=1 colspan=4>下列焊接速度/（cm/min）的自动脉冲钨极氩弧焊</td></tr><tr><td rowspan=1 colspan=1>20</td><td rowspan=1 colspan=1>28</td><td rowspan=1 colspan=1>37</td><td rowspan=1 colspan=1>38</td></tr><tr><td rowspan=1 colspan=1>频率f/Hz</td><td rowspan=1 colspan=1>1~2</td><td rowspan=1 colspan=1>≥3</td><td rowspan=1 colspan=1>≥4</td><td rowspan=1 colspan=1>≥5</td><td rowspan=1 colspan=1>≥6</td></tr></table>\n\n表5-23\\~表5-25分别列出了不锈钢、钛合金和铝合金薄板钨极脉冲氩弧焊的焊接条件。\n\n表5-23不锈钢脉冲钨极氮弧焊焊接条件（直流正接）  \n\n<table><tr><td rowspan=2 colspan=1>板厚/mm</td><td rowspan=1 colspan=2>电流/A</td><td rowspan=1 colspan=2>持续时间/s</td><td rowspan=1 colspan=1>脉冲频率</td><td rowspan=1 colspan=1>弧长</td><td rowspan=2 colspan=1>焊接速度/（cm/min）</td></tr><tr><td rowspan=1 colspan=1>脉冲</td><td rowspan=1 colspan=1>基值</td><td rowspan=1 colspan=1>脉冲</td><td rowspan=1 colspan=1>基值</td><td rowspan=1 colspan=1>/Hz</td><td rowspan=1 colspan=1>/mm</td></tr><tr><td rowspan=1 colspan=1>0.3</td><td rowspan=1 colspan=1>20~22</td><td rowspan=1 colspan=1>5~8</td><td rowspan=1 colspan=1>0.06~0.08</td><td rowspan=1 colspan=1>0.06</td><td rowspan=1 colspan=1>8</td><td rowspan=1 colspan=1>0.6~0.8</td><td rowspan=1 colspan=1>50~60</td></tr><tr><td rowspan=1 colspan=1>0.5</td><td rowspan=1 colspan=1>55~60</td><td rowspan=1 colspan=1>10</td><td rowspan=1 colspan=1>0.08</td><td rowspan=1 colspan=1>0.06</td><td rowspan=1 colspan=1>7</td><td rowspan=1 colspan=1>0.8~1.0</td><td rowspan=1 colspan=1>55~60</td></tr><tr><td rowspan=1 colspan=1>0.8</td><td rowspan=1 colspan=1>85</td><td rowspan=1 colspan=1>10</td><td rowspan=1 colspan=1>0.12</td><td rowspan=1 colspan=1>0.08</td><td rowspan=1 colspan=1>5Q</td><td rowspan=1 colspan=1>0.8~1.0</td><td rowspan=1 colspan=1>80~100</td></tr></table>\n\n表5-24钛及钛合金的脉冲自动钨极氩弧焊焊接条件（直流正接）  ",
    "summary": "5.5.4脉冲氩弧焊的参数选择原则及步骤 - Part 1/2",
    "size": 3676
  },
  {
    "name": "第1卷_第1篇_电弧焊-part-110",
    "projectId": "5ET7VaxsU6Y6",
    "fileName": "第1卷_第1篇_电弧焊.pdf",
    "content": "<table><tr><td rowspan=2 colspan=1>板厚/mm</td><td rowspan=2 colspan=1>钨极直径/mm</td><td rowspan=1 colspan=2>电流/A</td><td rowspan=1 colspan=2>持续时间/s</td><td rowspan=2 colspan=1>电弧电压1/v</td><td rowspan=1 colspan=1>弧长</td><td rowspan=1 colspan=1>焊速</td><td rowspan=2 colspan=1>氩气流量/(L/min)</td></tr><tr><td rowspan=1 colspan=1>脉冲</td><td rowspan=1 colspan=1>基值</td><td rowspan=1 colspan=1>脉冲电流时</td><td rowspan=1 colspan=1>基值电流时</td><td rowspan=1 colspan=1>7mm</td><td rowspan=1 colspan=1>/(cm/min）</td></tr><tr><td rowspan=1 colspan=1>0.8</td><td rowspan=1 colspan=1>2</td><td rowspan=1 colspan=1>55~80</td><td rowspan=1 colspan=1>4~5</td><td rowspan=1 colspan=1>0.1~0.2</td><td rowspan=1 colspan=1>0.2~0.3</td><td rowspan=1 colspan=1>10~11</td><td rowspan=1 colspan=1>1.2</td><td rowspan=1 colspan=1>30~42</td><td rowspan=1 colspan=1>6~8</td></tr><tr><td rowspan=1 colspan=1>1.0</td><td rowspan=1 colspan=1>2</td><td rowspan=1 colspan=1>66~100</td><td rowspan=1 colspan=1>4~5</td><td rowspan=1 colspan=1>0.14~0.22</td><td rowspan=1 colspan=1>0.2~0.34</td><td rowspan=1 colspan=1>10~11</td><td rowspan=1 colspan=1>11.2</td><td rowspan=1 colspan=1>30~42</td><td rowspan=1 colspan=1>6~8</td></tr><tr><td rowspan=1 colspan=1>1.5</td><td rowspan=1 colspan=1>3</td><td rowspan=1 colspan=1>120~170</td><td rowspan=1 colspan=1>4~6</td><td rowspan=1 colspan=1>0.16~0.24</td><td rowspan=1 colspan=1>0.2~0.36</td><td rowspan=1 colspan=1>11~12</td><td rowspan=1 colspan=1>1. 2</td><td rowspan=1 colspan=1>27-40</td><td rowspan=1 colspan=1>8~10</td></tr><tr><td rowspan=1 colspan=1>2.0</td><td rowspan=1 colspan=1>3</td><td rowspan=1 colspan=1>160~210</td><td rowspan=1 colspan=1>6~8</td><td rowspan=1 colspan=1>0.16~0.24</td><td rowspan=1 colspan=1>0.2~0.36</td><td rowspan=1 colspan=1>11~12</td><td rowspan=1 colspan=1>1.2~1.5</td><td rowspan=1 colspan=1>23~37</td><td rowspan=1 colspan=1>10~12</td></tr></table>\n\n表5-255A03、5A06铝合金脉冲钨极氩弧焊焊接条件（交流）  \n\n<table><tr><td rowspan=2 colspan=1>材料</td><td rowspan=2 colspan=1>板厚/mm</td><td rowspan=2 colspan=1>焊丝直径/mm</td><td rowspan=1 colspan=2>电流/A</td><td rowspan=2 colspan=1>脉宽比（%）</td><td rowspan=2 colspan=1>频率/Hz</td><td rowspan=2 colspan=1>电弧电压/V</td><td rowspan=2 colspan=1>气体流量/(L/min)</td></tr><tr><td rowspan=1 colspan=1>脉冲</td><td rowspan=1 colspan=1>基值</td></tr><tr><td rowspan=1 colspan=1>5A03</td><td rowspan=1 colspan=1>2.5</td><td rowspan=1 colspan=1>2.5</td><td rowspan=1 colspan=1>95</td><td rowspan=1 colspan=1>50</td><td rowspan=1 colspan=1>33</td><td rowspan=1 colspan=1>2</td><td rowspan=1 colspan=1>15</td><td rowspan=1 colspan=1>5</td></tr><tr><td rowspan=1 colspan=1>5A03</td><td rowspan=1 colspan=1>1.5</td><td rowspan=1 colspan=1>2.5</td><td rowspan=1 colspan=1>80</td><td rowspan=1 colspan=1>45</td><td rowspan=1 colspan=1>33</td><td rowspan=1 colspan=1>1.7</td><td rowspan=1 colspan=1>14</td><td rowspan=1 colspan=1>5</td></tr><tr><td rowspan=1 colspan=1>5A06</td><td rowspan=1 colspan=1>2.0</td><td rowspan=1 colspan=1>2</td><td rowspan=1 colspan=1>83</td><td rowspan=1 colspan=1>44</td><td rowspan=1 colspan=1>33</td><td rowspan=1 colspan=1>2.5</td><td rowspan=1 colspan=1>10</td><td rowspan=1 colspan=1>5</td></tr></table>",
    "summary": "5.5.4脉冲氩弧焊的参数选择原则及步骤 - Part 2/2",
    "size": 3181
  },
  {
    "name": "第1卷_第1篇_电弧焊-part-111",
    "projectId": "5ET7VaxsU6Y6",
    "fileName": "第1卷_第1篇_电弧焊.pdf",
    "content": "# 5.5.5操作技术\n焊接时，焊枪、焊丝和工件之间必须保持正确的相对位置（如图5-30所示），焊直缝时通常采用左向焊法。焊丝与工件间的角度不宜过大，否则会扰乱电弧和气流的稳定。手工钨极氩弧焊时，送丝可以采用断续送进和连续送进两种方法。要绝对防止焊丝与高温的钨极接触，以免钨极被污染、烧损，电弧稳定性被损坏。断续送丝时要防止焊丝端部移出气体保护区而氧化。环缝自动钨极氩弧焊时，焊枪应逆旋转方向偏离工件中心线一定距离，以便于送丝和保证焊缝的良好成形。\n\n![](images/dd649749a66e3813a1fbbde866e77e6b5a8a6cebba0d89b30aabebb396b7ad33.jpg)  \n图5-30焊枪、焊丝和工件之间的相对位置\n\na）对接焊条电弧焊b）角接焊条电弧焊c）平对接自动焊d）环缝自动焊\n\n为提高TIG焊焊缝质量的方法，还需注意如下问题：\n\n1）定位焊是为了保证待焊工件的尺寸要求，并防止工件在焊接过程中受热膨胀引起变形。定位焊缝是将来焊缝的一部分，必须按正式的焊接工艺要求焊接定位焊缝，不允许有缺陷，如果该焊缝要求单面焊双面成形，则定位焊缝必须焊透。如果正式焊缝要求预热、缓冷，则定位焊前亦要预热，焊后要缓冷。\n\n2）打底焊的焊缝应一气呵成，不允许中途停止。打底层焊缝应有一定厚度，对于壁厚 $\\leqslant$ $1 0 \\mathrm { m m }$ 的管子，其厚度不小于 $2 \\sim 3 \\mathrm { { m m } }$ ；壁厚 $>$\n\n$1 0 \\mathrm { m m }$ 的管子，其厚度不小于 $4 \\sim 5 \\mathrm { m m }$ ；打底层焊缝需自检合格后，才能填充盖面。\n\n3）填丝时，焊丝应与工件表面夹角为 $1 5 ^ { \\circ }$ 左右，必须等坡口两侧熔化后才能填丝，以免引起熔合不良。填丝从熔池前沿点进或连续送丝，速度要均匀，填丝时，要使焊丝端头始终在氩气保护区内。不能让焊丝在保护区内搅动，防止卷入空气。填丝速度太快，则焊缝余高大；过慢则焊缝下凹或咬边。\n\n4）随时注意观察钨极端部的形状和颜色的变化。焊接过程中如果钨极端部始终能够保持磨好的锥形，焊后钨极端部为银白色，说明保护效果好。如果焊后钨极端部发蓝，加长焊后氩气延迟断气时间，仍不能得到银白色的钨极端部，说明保护效果欠佳。如果焊后钨极端部发黑，局部变细或有瘤状物，说明钨极已被污染，在这种情况下，必须将这段钨极去掉，否则焊缝容易夹钨。\n\n5）无论是打底层或填充焊接时，接头质量是很重要的，接头处最好磨成斜面，使焊缝重叠$2 0 \\sim 3 0 \\mathrm { m m }$ 。因为接头是两段焊缝连接的地方，由于温度的差别和填充金属数量的变化，接头处容易出现超高、未焊透、夹渣、气孔等缺陷。所以焊接时应尽量避免停弧，减少接头次数。\n\n# 5.5.6加强气体保护作用的措施\n对于对氧化、氩化非常敏感的金属和合金（如钛及其合金）或散热慢，高温停留时间长的材料（如不锈钢），要求有更强的保护作用。加强气体保护作用的具体措施有：\n\n1）在焊枪后面附加通有氩气的拖罩，使在$4 0 0 \\mathrm { { ‰} }$ 以上的焊缝和热影响区仍处于保护之中（图5-31和图5-32）。\n\n2）在焊缝背面采用可通氩气保护的垫板（图5-33）、反面保护罩（图5-34）或在被焊管子内部局部密闭气腔内充满氩气（图5-35），以加强反面的保护。图5-32、图5-34中焊缝两侧和背面设置的纯铜冷却板、铜垫板、铜压块（水冷或空冷）都有加速焊缝和热影响区冷却、缩短高温停留时间的作用。\n\n![](images/f4c7dc11826c43d1cebbb3adffd7ec41bcb621518f931e1600917ba3be9d5eea.jpg)  \n图5-31对接平焊用的拖罩1一焊枪2一进气管3-气体分布4-拖罩外壳5—铜丝网\n\n![](images/988cc83a36d162234cfecf26dbbe484933e326539109a6da78bddcd0a69cbf83.jpg)  \n图5-32管子对接环缝焊接用拖罩及反面保护1一焊枪 2—环形拖罩 3一管子4一金属或纸质挡板\n\n![](images/5e4910a2570f9d810e64e27c632aae34eaf53325eede2356a21568201ad24ebe.jpg)  \n图5-33对接焊背面通氩气保护用垫板1—铜垫板 2—压板 3—纯铜冷却板 4一工件5一出水管6-进气管 7一进水管\n\n保护效果可通过焊接区正反面的表面颜色大致评定，表5-26表示不锈钢和钛合金焊接时焊缝颜色与保护效果之间的关系。对于铝及铝合金氩弧焊来说，焊缝两侧阴极清理区的宽度反映了有效保护范围的大小，可作为衡量保护效果的一个依据。\n\n![](images/9cb8e04ee28ee70b25f563dff22c9cbee835b210660ee7c75700f7ba9bf291b8.jpg)  \n图5-34角接焊背面保护罩和加强冷却的装置1—焊枪2—带背面保护气垫板3一工件4一保护气5-铜压块\n\n表5-26焊缝表面颜色和保护效果之间的关系  \n\n<table><tr><td rowspan=1 colspan=2>保护效果</td><td rowspan=1 colspan=1>最好</td><td rowspan=1 colspan=1>良好</td><td rowspan=1 colspan=1>较好</td><td rowspan=1 colspan=1>不良</td><td rowspan=1 colspan=1>最坏</td></tr><tr><td rowspan=2 colspan=1>焊缝表面颜色</td><td rowspan=1 colspan=1>不锈钢</td><td rowspan=1 colspan=1>银白</td><td rowspan=1 colspan=1>金黄</td><td rowspan=1 colspan=1>蓝、红灰</td><td rowspan=1 colspan=1>灰色</td><td rowspan=1 colspan=1>黑</td></tr><tr><td rowspan=1 colspan=1>钛及其合金</td><td rowspan=1 colspan=1>银白</td><td rowspan=1 colspan=1>淡黄深黄</td><td rowspan=1 colspan=1>金紫深蓝</td><td rowspan=1 colspan=1>浅蓝</td><td rowspan=1 colspan=1>灰红、灰黑</td></tr></table>",
    "summary": "5.5.5操作技术, 5.5.6加强气体保护作用的措施",
    "size": 2836
  },
  {
    "name": "第1卷_第1篇_电弧焊-part-112",
    "projectId": "5ET7VaxsU6Y6",
    "fileName": "第1卷_第1篇_电弧焊.pdf",
