Repository: LunaReborn/Welding-6m-Extractor

# 焊接文档 6M 专有词汇抽取工具

用于从焊接相关文档中抽取“人、机、料、法、环、测”六类专有词汇，并导出 JSON 和 Excel。

## 目录结构

```text
project/
  cli.py
  engine/
    document_loader.py
    chunker.py
    llm_client.py
    extractor_6m.py
    normalizer.py
    validator.py
    exporter.py
  prompts/
    welding_6m_extract.txt
    welding_6m_review.txt
  outputs/
  data/
```

## 安装

```bash
pip install -r requirements.txt
```

## 使用 Ollama

先启动 Ollama，并拉取模型：

```bash
ollama serve
ollama pull qwen2.5:7b
```

运行：

```bash
python cli.py --file data/氩弧焊标准作业指导书.docx --extractor ollama --model qwen2.5:7b --output outputs
```

启用二阶段复核：

```bash
python cli.py --file data/氩弧焊标准作业指导书.docx --extractor ollama --review --output outputs
```

File: data/hanjie_data/1.txt (part 10 of 68)
[
    "content": "# 5.5.7TIG焊常见缺陷产生的原因及预防措施\nTIG焊常见缺陷产生的原因及预防措施见表5-27。\n\n表5-27TIG焊常见缺陷及预防措施  \n\n<table><tr><td rowspan=1 colspan=1>缺陷种类</td><td rowspan=1 colspan=1>产生原因</td><td rowspan=1 colspan=1>预防措施</td></tr><tr><td rowspan=1 colspan=1>未焊透</td><td rowspan=1 colspan=1>①焊接电流太小②焊接速度太快③坡口角度太小，钝边太大，或间隙太小④钨极烧损，电弧不集中③送丝太快</td><td rowspan=1 colspan=1>①增加焊接电流②降低焊接速度③坡口角度不小于30°，钝边不大于2mm，间隙不小于2mm④修磨钨极尖端③减低送丝速度</td></tr><tr><td rowspan=1 colspan=1>咬边</td><td rowspan=1 colspan=1>①焊接电流太大②电弧电压太高③焊炬摆幅不均匀④送丝太少，焊接速度太快</td><td rowspan=1 colspan=1>①降低焊接电流②降低弧长③保持摆幅均匀④适当增加送丝速度，或降低焊接速度</td></tr><tr><td rowspan=1 colspan=1>气孔</td><td rowspan=1 colspan=1>①有风②氩气流量太小或太大③焊丝或工件太脏④氩气管内有水气③焊炬漏水⑥进气管道或接头有漏气处⑦送丝手法不好，破坏了氩气保护区③钨极伸出太长，或喷嘴高度太大</td><td rowspan=1 colspan=1>①设法挡风②调整氩气流量③清除焊丝及工件特焊区的污物④用干燥无油的热空气吹干氩气管③消除漏水处⑥检查气路⑦调整送丝手法③减小钨极伸出长度及喷嘴高度</td></tr><tr><td rowspan=1 colspan=1>裂纹</td><td rowspan=1 colspan=1>①焊丝与母材不匹配，或有害杂质硫、磷含量太高②焊件拘束应力太大③收弧太快，弧坑太深④焊丝、工件不干净</td><td rowspan=1 colspan=1>①选用硫、磷含量低的焊丝②设法减小拘束，或采用预热缓冷措施③调整收弧衰减参数，或多次收弧，填满弧坑④加强清理        专</td></tr><tr><td rowspan=1 colspan=1>夹钩</td><td rowspan=1 colspan=1>①无高频或脉冲引弧装置失效②钨极伸出太长③加丝技术不好④焊接电流太大，钨极熔化</td><td rowspan=1 colspan=1>①修理或增添引弧装置②适当减小钨极伸出长度③改善填丝手法④适当降低焊接电流，或加大钨极直径</td></tr></table>\n\n# 5.6特种钨极惰性气体保护焊\n\n\n# 5.6.1 TIG 点焊\n\n\n# 1.优缺点\n钨极氩弧点焊的原理如图5-35所示，焊枪端部的喷嘴将被焊的两块母材压紧，保证连接面密合，然后靠钨极和母材之间的电弧使钨极下方金属局部熔化形成焊点。适用于焊接各种薄板结构以及薄板与较厚材料的连接，所焊材料目前主要为不锈钢、低合金钢等。\n\n![](images/aa64816254220ca71f40db1bc76a3d286e862d5cabc71f0cbf975b2cd19393ec.jpg)  \n图5-35钨极氩弧点焊示意图\n\n1-钨极 2—喷嘴3-出气孔4一母材\n\n5-焊点6一电弧7一氩气和电阻点焊比较，它有如下优点：\n\n1）可从一面进行点焊，方便灵活。对于那些无法从两面操作的构件，更有特别的意义。\n\n2）更易于点焊厚度相差悬殊的工件，且可将多层板材点焊，\n\n3）焊点尺寸容易控制，焊点强度可在很大范围内调节。\n\n4）需施加的压力小，无需加压装置。\n\n5）设备费用低廉，耗电量少。\n\n缺点是：\n\n1）焊接速度不如电阻点焊高。\n\n2）焊接费用（人工费、氩气消耗等）较高。\n\n# 2.焊接工艺\n焊前清理的要求和一般的钨极氩弧焊一样。\n\n焊接既可采用直流正接，也可用交流电源辅加稳弧装置，通常都用直流正接，因为它比交流可以获得更大的熔深，可以采用较小的焊接电流（或者较短的时间），从而减少热变形和其他的热影响。\n\n引弧有两种方法：\n\n1）高频引弧。依靠高频高压击穿钨极和工 件之间的气隙而引弧。\n\n2）诱导电弧引弧。先在钨极和喷嘴之间引起一小电流（约5A）的诱导电弧。然后再接通焊接电源。诱导电弧由一个小的辅助电源供电。\n\n目前最常用的是高频引弧。\n\n通过调节电流值和电流持续时间控制焊点尺寸。增大电流和电流持续时间都会增加熔深和焊点直径，减小这些焊接参数则产生相反的效果。所以除了焊接电流外，焊接持续时间也必须采用精确的定时控制。\n\n电弧长度也是一个重要参数。电弧过长，熔池会过热并可能产生咬边：电弧太短，母材膨胀后会接触钨极，造成污染。\n\n为了防止焊点表面过度凹陷和产生弧坑裂纹：点焊结束前使电流自动衰减或者进行二次脉冲电流加热。当焊点余高要求严格时，可往熔池输送适量的填充焊丝。表5-28列出了不锈钢钨极氩弧点焊的焊接条件例。\n\n表5-281Cr18Ni9Ti 钢钨极氩弧点焊焊接条件（直流正接）  \n\n<table><tr><td rowspan=1 colspan=1>材料厚度/mm</td><td rowspan=1 colspan=1>焊接电流/A</td><td rowspan=1 colspan=1>焊接时间/s</td><td rowspan=1 colspan=1>二次脉冲电流/A</td><td rowspan=1 colspan=1>二次脉冲时间/s</td><td rowspan=1 colspan=1>保护气体流量/(L/min)</td><td rowspan=1 colspan=1>焊点直径/mm</td></tr><tr><td rowspan=1 colspan=1>0.5+0.5</td><td rowspan=1 colspan=1>80</td><td rowspan=1 colspan=1>1.03</td><td rowspan=1 colspan=1>80</td><td rowspan=1 colspan=1>0.57</td><td rowspan=1 colspan=1>7.5</td><td rowspan=1 colspan=1>4.5</td></tr><tr><td rowspan=1 colspan=1>0.5+0.5</td><td rowspan=1 colspan=1>100</td><td rowspan=1 colspan=1>1. 03</td><td rowspan=1 colspan=1>100</td><td rowspan=1 colspan=1>0.57</td><td rowspan=1 colspan=1>7.5</td><td rowspan=1 colspan=1>5.5</td></tr><tr><td rowspan=1 colspan=1>2+2</td><td rowspan=1 colspan=1>160</td><td rowspan=1 colspan=1>9</td><td rowspan=1 colspan=1>300</td><td rowspan=1 colspan=1>0.47</td><td rowspan=1 colspan=1>7.5</td><td rowspan=1 colspan=1>8</td></tr><tr><td rowspan=1 colspan=1>2+2</td><td rowspan=1 colspan=1>190</td><td rowspan=1 colspan=1>7. 5</td><td rowspan=1 colspan=1>180</td><td rowspan=1 colspan=1>0.57</td><td rowspan=1 colspan=1>7.5</td><td rowspan=1 colspan=1>9</td></tr><tr><td rowspan=1 colspan=1>3+3</td><td rowspan=1 colspan=1>180</td><td rowspan=1 colspan=1>18</td><td rowspan=1 colspan=1>280</td><td rowspan=1 colspan=1>0.69</td><td rowspan=1 colspan=1>7.5</td><td rowspan=1 colspan=1>10</td></tr><tr><td rowspan=1 colspan=1>3+3</td><td rowspan=1 colspan=1>160</td><td rowspan=1 colspan=1>18</td><td rowspan=1 colspan=1>280</td><td rowspan=1 colspan=1>0.69</td><td rowspan=1 colspan=1>7.5</td><td rowspan=1 colspan=1>11</td></tr></table>\n\n注：1.加入二次脉冲电流前电弧熄灭一段时间。2.电弧长度 $\\mathbf { 0 . 5 } \\sim 1 . 0 \\mathrm { m m }$",
    "summary": "1.优缺点, 2.焊接工艺, 5.5.7TIG焊常见缺陷产生的原因及预防措施, 5.6.1 TIG 点焊, 5.6特种钨极惰性气体保护焊",
    "size": 3979
  },
  {
    "name": "第1卷_第1篇_电弧焊-part-113",
    "projectId": "5ET7VaxsU6Y6",
    "fileName": "第1卷_第1篇_电弧焊.pdf",
    "content": "# 3.设备\n钨极氩弧点焊专用设备与一般钨极氩弧焊设备不同之处在于具有特殊控制装置和点焊焊枪。控制装置除能自动确保提前输送氩气、通水、起弧外，尚有焊接时间控制、电流自动衰减以及滞后关断氩气等功能。\n\n除专用设备外，普通手工钨极氩弧焊设备中增加一个焊接时间控制器及更换喷嘴，也可充当钨极氩弧点焊设备。\n\n# 5.6.2热丝TIG焊\n\n\n# 1.工作原理\n热丝TIG焊原理如图5-36所示，填充焊丝在进人熔池之前约 $1 0 \\mathrm { { c m } }$ 处开始，由加热电源通过导电块对其通电，依靠电阻热将焊丝加热至预定温度，与钨极成 $4 0 ^ { \\circ } \\sim 6 0 ^ { \\circ }$ 角，从电弧后面送入熔池，这样熔敷速度可比通常所用的冷丝提高2倍。热丝TIG焊大大提高了热输人量，使焊丝熔化速度增加达 $2 0 \\sim 5 0 \\mathrm { g / m i n }$ 。在相同的电流情况下焊接速度可提高一倍以上，达到 $1 0 0 ~ \\sim$ $3 0 0 \\mathrm { { m m / m i n } }$ 。热丝和冷丝熔敷速度的比较如图5-37所示。\n\n![](images/30bf7daf84ab74778990e42a2daefe17b4a20c270dc53a401ac8727e8a1f91a9.jpg)  \n图5-36热丝钨极氩弧示意图\n\n同TIG焊相比，热丝TIG焊明显地提高了熔敷率、焊接速度，适合于焊接中等厚度的焊接结构，同时又具有TIG焊高质量焊缝的特点。同MIG焊相比，其熔敷率相差不大，但是热丝TIG焊的送丝速度独立于焊接电流，因此也就能够更好地控制焊缝成形，对于开坡口的焊缝，其侧壁熔合性比MIG焊好得多。\n\n热丝钨极氩弧焊时，由于流过焊丝的电流所产生磁场的影响，电弧产生磁偏吹而沿焊缝作纵向偏摆。为此，用交流电源加热填充焊丝，以减少磁偏吹。在这种情况下，当加热电流不超过焊接电流的 $60 \\%$ 时，电弧摆动的幅度被限制在 $3 0 ^ { \\circ }$ 左右。为了使焊丝加热电流不超过焊接电流的$60 \\%$ ，通常焊丝最大直径限为 $1 . 2 \\mathrm { m } \\mathrm { m }$ 。如焊丝过粗，由于电阻小，需增加加热电流，这对防止磁偏吹是不利的。\n\n![](images/aa80ff68d36e257e1355863a92f47b490d6b78ee48ea998fc97b67506294c1ff.jpg)  \n图5-37钢钨极氩弧焊时冷丝.和热丝熔敷速度比较\n\n热丝焊接已成功用于碳钢、低合金钢、不锈钢、镍和钛等。对于铝和铜，由于电阻率小，要求很大的加热电流，从而造成过大的电弧磁偏吹和熔化不均匀，所以不推荐热丝焊接。\n\n# 2.热丝氩弧焊机\n焊机由以下几部分组成：直流氩弧焊电源、预热焊丝的附加电源（通常用交流居多）、送进焊丝的送丝机构以及控制、协调这三部分之间的控制电路。为了获得稳定的焊接过程，主电源还可采用低频脉冲电源。在基值电流期间，填充焊丝通人预热电流，脉冲电流期间焊丝熔化，见图5-38。这种方法可以减少磁偏吹。脉冲电流频率\n\n![](images/f75e47bf5ff2b0d8052b73759e3d065ff2da6efefc7359e3a391e4d678c701ee.jpg)  \n图5-38热丝TIG 脉冲氩弧焊电流波形\n\n可以提高到 $1 0 0 \\mathrm { H z }$ 左右。\n\n# 5.6.3双电极TIG焊\n双电极脉冲氩弧焊是一种高效的焊接方法。但是直流钨极氩弧焊多电极焊接时，由于相近的电极通以同方向的电流，电极间电弧相互作用出现磁偏吹，影响焊接过程。为此采用两个电弧交替供电，如图5-39所示。由于两个电极电流互相错开，减少了磁偏吹，因此可以选择较大的焊接电流，提高焊接速度。\n\n![](images/d0cbd35a05269d8c349cfd7614487d0d971fe29f11a02fede8aa2b7eb5b445e9.jpg)  \n图5-39双电极TIG脉冲氩弧焊\n\n# 5.6.4管-管TIG焊\n在锅炉、化工、电力、原子能等工业部门的管线及换热器生产和安装中，经常要遇到管-管的焊接问题，在这个领域内广泛采用钨极氩弧焊。在工业管道制造和安装过程中，许多情况下管道是固定不动的，此时，要求焊枪围绕工件作$3 6 0 ^ { \\circ }$ 的空间旋转。所以，完成一条焊缝的过程实际上是全位置焊接，每种位置需要不同的规范参数相匹配，为了保证焊缝获得均匀的熔透和熔宽，要求参数稳定而精确。同时要求机头的转速稳定而可靠，并与规范参数相适应。钨极氩弧焊或者脉冲钨极氩弧焊由于其过程电弧非常稳定，无飞溅，输入的热输入调节方便，易得到单面焊双面成形的焊缝，所以是管道焊接的理想方法。\n\n在一个接头的焊接过程中，焊接电流大小和机头运动速度应相互配合，在电弧引燃后焊接电流逐渐上升至工作值，将工件预热并形成熔池，待底层完全熔透后，机头才开始转动。电弧熄灭前，焊接电流逐渐衰减，机头运动逐渐加快，以保证环缝首尾平滑地搭接，理想的焊接程序如图\n\n![](images/67ce2d6b725bc57e920ae8f17aef954f72d47d7ef476f13515e5f99e6236b124.jpg)  \n图5-40管道自动钨极氩弧焊全位置焊接的电流和焊接速度程序5-40所示。\n\n管子全位置焊接根据管子直径、壁厚往往需要分段进行程序控制，按照不同的位置划分焊接电流和焊接速度，因此控制电路要实现机头行走、转动，送丝速度调节，机头摆动频率及停留时间改变，保护气体的输送，焊接电流和弧长的控制及各区间的时间设定及焊缝的对中等。其中控制参数多而且要求精度高，目前趋向计算机进行编程控制居多。所有参数通过键盘进行调节和编程，系统有外接打印机，随时记录焊接参数，计算机屏幕可以图像显示各种参数的实时变化，并可随时调阅原设定参数。\n\n焊接机头包括有固定的焊枪、输送氩气的导管、送丝机构、旋转电动机、传动齿轮、导电环及连接电缆。如图5-41所示为卡钳式焊接机头，一般适合于小直径管子焊接，根据管子直径可以更换不同尺寸的机头。\n\n# 5.6.5空心阴极真空电弧焊\n",
    "summary": "1.工作原理, 2.热丝氩弧焊机, 3.设备, 5.6.2热丝TIG焊, 5.6.3双电极TIG焊, 5.6.4管-管TIG焊, 5.6.5空心阴极真空电弧焊",
    "size": 2614
  },
  {
    "name": "第1卷_第1篇_电弧焊-part-114",
    "projectId": "5ET7VaxsU6Y6",
    "fileName": "第1卷_第1篇_电弧焊.pdf",
    "content": "# 1概述\n焊接化学活性金属和难熔金属时，常规的保护介质有时不能满足使用要求，必须采用更为有效的［含氧、氮、氢和水蒸气（极少)］保护介质，这样的保护介质实质上就是工程真空。空心阴极电弧焊接（HollowCathode Vacuum ArcWelding，简称HCVAW）具有较高的工艺能力，在 $1 \\times 1 0 ^ { - 2 } \\sim 1 0 \\mathrm { { P a } }$ 的工程真空环境中相对容易实施。\n\n![](images/68190b1f6494624b19571760dfd1df2697d7aab591208a09c664949883c8e5ca.jpg)  \n图5-41卡钳式焊接机头\n\n研究结果表明，在一定电流和弧长下，HCVAW焊缝比GTAW焊缝有更大的熔深。相关研究认为，焊接效率的提高是由于空心阴极真空电弧有收缩的电弧形态，并且在低气压状态下电弧弧柱散热小、电弧能量集中所致，同时产生的热影响区也较小。另外，在真空保护状态下，熔池金属对母材有良好的润湿性。\n\nHCVAW的工作状态是：将空心阴极焊枪置于真空室内，空心阴极内部通以惰性气体，气体经过空心阴极到达电弧中，真空泵不断地将真空室内的气体抽走，从而维持真空度在一定数值。在动态真空环境中，电弧在空心阴极和阳极工件之间燃烧，如图5-42所示。将空心阴极作为焊炬的真空焊接，具有设备简单、适应性强的特点，既利用了真空保护的优点，又能和常规电弧焊设备相通用，有着良好的工艺条件。\n\n![](images/aae701cd00d0d13ca63bbe7f8ed4c3eadb3fb849dbd4d7a8d58fd9bf9e18781a.jpg)  \n图5-42空心阴极真空电弧焊接设备\n\n2.HCVAW电弧放电现象\n\nHCVAW焊接的引弧方法主要有三种：接触引弧、非接触加热引弧和高频引弧。在空心阴极电弧放电中，接触引弧可能损坏阴极，而且会有电极碎粒落入焊缝中。利用高频振荡器在真空低压情况下产生放电却比较困难，因为在真空中需要有更高的电压，引弧可靠性不高。加热引弧有高频加热和电阻加热等办法，比如以高频方法加热钮阴极，待钮极被加热到白热状态时再在空载电压作用下转换为电弧。\n\n空心阴极真空电弧有两种稳定的电弧形态：发散态电弧和积聚态电弧。在小电流（ $< 5 0 \\mathrm { A }$ ）情况下，电弧能量密度低，柔性大，电弧轮廓不清晰。随电流的增加，电弧挺度逐渐增加，能量密度升高，当电流升至50A以上时，弧柱直径相当于空心阴极内孔直径尺寸，电弧变为光亮的蓝色弧柱，此时的电弧是一束挺度很好、穿透能力很强的积聚态电弧，如图5-43所示。\n\n![](images/4e2741a145c606acead1d337ac74cbb41d1cfe098da0cfa02ab2088aaeba9df8.jpg)  \n图5-43空心阴极真空电弧放电的两种电弧形态a)发散态电弧b）积聚态电弧\n\n与常规大气压下焊接电弧放电相比，空心阴极真空电弧放电有以下不同之处：\n\n1）首先是放电气压不同。空心阴极真空电弧是一种低气压环境下的放电现象，焊接过程中真空室的真空度一般在 $1 0 ^ { - 2 } \\sim 1 0 \\mathrm { P a }$ 的范围。\n\n2）其次是电极形状的不同。常规电弧焊采用实心的尖电极，而真空电弧放电采用空心的管状阴极，微流量的等离子工作气体从空心阴极内部流过。\n\n3）电子发射位置不同。常规电弧放电的电子发射一般位于电极尖端，而真空电弧放电电子发射位于空心阴极的内腔，在阴极上有一段呈白炽状态的阴极热发射区域，称为“激活区”（Active zone）。\n\n4）常规电弧焊接过程中电弧气隙一般在$1 0 \\mathrm { m m }$ 以下，气隙过大不利于电弧的稳定燃烧。而HCVAW过程中电弧气隙达到 $1 0 0 \\mathrm { m m }$ 仍能稳定燃烧。\n\n# 3.真空电弧焊的应用\n在空心阴极电弧放电条件下，加热能量密度可达 $1 \\times 1 0 ^ { 5 } \\mathrm { W / c m } ^ { 2 }$ ，在一个行程内 (无坡口）可焊厚度为 $1 4 \\sim 1 6 \\mathrm { { m m } }$ 的钛合金板。采用空心阴极真空电弧焊接时，焊缝表面无鳞片状结构，并且从焊缝到母材金属，无论从正面还是从反面都为平缓过渡。真空电弧焊的接头比常规氩弧焊接头具有更高的耐腐蚀性能，接头的力学性能高。由于是真空保护状态，氧、氮的分压要比正常空气状态时小4\\~9倍，使得焊接过程中焊缝金属熔化结晶都得到更加良好的保护作用。焊接速度高，从而确保了焊件变形小的工艺特点。\n\n钛合金的真空电弧焊技术已在钛合金燃料箱中得到了应用，焊接系统中采用了带有横向磁场控制的空心阴极焊枪（见图5-44）。焊接过程中，通过磁场控制能使焊接电弧更加压缩，从而提高电弧能量，得到更加稳定可靠的焊接接头。\n\n![](images/fbdf7055e2cf88363f7114daf7322c6e07b5b498ae5bebdb00125aa02f519dbc.jpg)  \n图5-44采用磁控技术的HCVAW焊枪\n\n与常规TIG焊相比，真空电弧焊工艺具有独特的技术特点。例如在同样电流大小的条件下，HCVAW焊缝比TIG焊缝有更大的熔深，并且焊缝较窄，焊接效率高，焊缝成形质量好，内部组织致密，气孔、裂纹等缺陷少，接头强度高。表5-29为 $6 \\mathrm { m m }$ 厚度不锈钢所采用的焊接条件，图5-45为用两种方法焊接不锈钢的焊缝横截面照片。\n\n表5-29焊接条件  \n\n<table><tr><td rowspan=1 colspan=1>焊接方法</td><td rowspan=1 colspan=1>材料</td><td rowspan=1 colspan=1>板厚/mm</td><td rowspan=1 colspan=1>焊接电流/A</td><td rowspan=1 colspan=1>弧长/mm</td><td rowspan=1 colspan=1>焊接速度/(m/h)</td><td rowspan=1 colspan=1>氩气流量</td></tr><tr><td rowspan=1 colspan=1>真空电弧</td><td rowspan=1 colspan=1>1Cr18Ni9Ti</td><td rowspan=1 colspan=1>6</td><td rowspan=1 colspan=1>100</td><td rowspan=1 colspan=1>10</td><td rowspan=1 colspan=1>12</td><td rowspan=1 colspan=1>15mL/min</td></tr><tr><td rowspan=1 colspan=1>TIG焊</td><td rowspan=1 colspan=1>1Cr18Ni9Ti</td><td rowspan=1 colspan=1>6</td><td rowspan=1 colspan=1>100</td><td rowspan=1 colspan=1>2</td><td rowspan=1 colspan=1>12</td><td rowspan=1 colspan=1>8L/min</td></tr></table>\n\n![](images/03c1ab7df29abbf96fed30a1250464b1a2de19b7a71a6a21cecae09fe43af9a7.jpg)  \n图5-45HCVAW和TIG焊熔深对比a）TIGb）HCVAW\n\n# 5.6.6 A-TIG焊\n1.概述\n\nA-TIG焊法的主要特点是在施焊板材的表面涂上一层很薄的活性剂（一般为 $\\mathrm { S i O } _ { 2 }$ 、 $\\mathrm { T i O } _ { 2 }$ 、$\\mathrm { C r } _ { 2 } \\mathbf { 0 } _ { 3 }$ 以及卤化物的混合物），使得电弧收缩和改变熔池流态，从而大幅增加TIG焊的焊接熔深，如图5-46所示。\n\n![](images/55773ccc1a68492c800b64294d1b203bebab5f50ab9627bb9e75a5a0aae338ed.jpg)  \n图5-46A-TIG焊接过程示意图\n\n在相同规范，相同设备的条件下，活性焊剂TIG焊的熔深能比常规的TIG焊增加1\\~3倍。在焊接板厚 $1 2 \\mathrm { m m }$ 以下的不锈钢材料时，无需开坡口，可一次焊接完成，并实现单面焊双面成形。同时由于活性剂在电弧高温下分解的作用，对于焊缝金属中的非纯净物有净化作用，能够提\n\n高焊接接头性能。",
    "summary": "1概述, 3.真空电弧焊的应用, 5.6.6 A-TIG焊",
    "size": 3700
  },
  {
    "name": "第1卷_第1篇_电弧焊-part-115",
    "projectId": "5ET7VaxsU6Y6",
    "fileName": "第1卷_第1篇_电弧焊.pdf",
    "content": "# 2.作用机理\n关于活性剂对增加TIG焊熔深的作用原理有以下三种观点：\n\n（1）电弧收缩中的“负离子理论”\n\n活性剂在电弧高温下蒸发后以原子态包围在电弧周边区域，由于电弧周边区域温度较低，活性剂蒸发原子捕捉该区域中的电子形成负离子并散失到周围空间。负离子虽然带的电量和电子相同，但因为它的质量比电子大得多，不能有效担负传递电荷的任务，导致电场强度 $E$ 减小，根据最小电压原理，电弧有自动使 $E$ 增加到最小限度的倾向，结果造成电弧自动收缩（如图5-47所示)，电弧电压增加，热量集中，用于熔化母材的热量也增多，从而使焊接熔深增加。\n\n![](images/2ce21ebac8e88eac7799def62ab0e9024dc853f1e05e66cbfcb5a36a5c03acf2.jpg)  \n图5-47负离子理论模型\n\n验证电弧收缩的一个有效的途径是测试电弧电压。采用图5-48a所示不锈钢试件，在试件右半区域涂敷活性剂 $\\mathrm { S i O } _ { 2 }$ ，在相同的电弧参数下从左向右焊接，测到的电弧电压变化如图5-48b所示，可以看出电弧从无活性剂区进人有活性剂区后电弧电压有明显增加。\n\n![](images/df03e55f8e8515fb7ec35633d634032b6401e125fa9f21249a8e6466ec6a8391.jpg)  \n图5-48活性剂对电弧电压的影响a）焊接试件b）电弧电压变化\n\n(120A， $2 0 0 \\mathrm { { m m } / \\mathrm { { m i n } } }$ ，弧长 $3 \\mathrm { m m }$ ，铈钨极 $3 , 2 \\mathrm { m m }$ ，钨极角度 $6 0 ^ { \\circ }$ ，氩气 $1 0 \\mathrm { L / m i n }$ ）\n\n![](images/f368761d89d45b1772950e5e2e82ed4239b2a4f7d1af64ae44ac59f33ef3147a.jpg)  \n图5-49活性元素存在时的电弧阳极斑点区域收缩\n\na）无活性剂b）有活性剂（2）阳极斑点收缩\n\n“阳极斑点”理论认为：在熔池中填加硫化物、氯化物、氧化物后，熔池上的电弧阳极斑点出现明显的收缩，同时产生较大的熔深，如图5-49所示。\n\n填加活性剂后，熔池产生的金属蒸汽受到抑制，由于金属粒子更容易被电离，在金属蒸汽减少的情况下，只能形成较小范围的阳极斑点，电弧导电通道紧缩，在激活了熔池内部电磁对流的同时，熔池表面的等离子对流受到减弱，从而形成较大的熔深。这种解释对非金属化合物型的活性剂较有说服力，但对金属化合物却不适用。\n\n# （3）表面张力理论\n熔池金属流动状态对焊缝的熔深起到重要影响，一般的熔池金属具有负的表面张力温度系数，在熔池表面形成以熔池中心向熔池周边的表面张力流，结果得到浅而宽的焊缝。但当熔池金属中存在某种微量元素或接触到活性气氛时，熔池金属的表面张力数值降低转变为正温度系数，从而使熔池金属形成以熔池周边向着熔池中心的表面张力流，在熔池中心的液态金属携带电弧热量从熔池表面直接流向熔池底部，从而增强了对熔池底部的加热效率，而增大了熔深。\n\n不同的活性剂对电弧及熔池可能有不同的作用，氟化物和氯化物影响电弧的可能性较大，非金属氧化物影响阳极区的可能性较大，而金属氧化物影响熔池表面张力的作用可能较大。可以看到无论哪种作用，最终的效果是相同的，活性剂的作用增大了熔深。\n\n# 3.优点\n1）A-TIG焊对于提高焊接效率具有明显作用。不仅能提高效率，而且能降低成本。在焊接参数不变的情况下，与常规TIG焊相比，A-\n\nTIG 焊可以提高熔深一倍以上（厚12mm不锈钢可以单道焊一次焊透)，而且不增加正面焊缝宽度。中等厚度的材料可以开坡口一次焊透，如图5-50 所示；更厚的焊件可以减少焊道的层数。\n\n![](images/b28897eaafe77cd9066f1ccc9e7426104f606adf261d1e949ff54fbbd2fb4aab.jpg)  \n图5-506. $0 \\mathrm { m m }$ 厚1Cr18Ni9Ti不锈钢 TIG 焊缝和A-TIG 焊缝金相形貌对比\n\na）TIG 焊缝形貌b）A-TIG焊缝形貌\n\n焊接薄板时，A-TIG 焊可以提高焊接速度，或者使用小规范焊接以减小热输入及变形。图5-51为焊接不锈钢厚板 $1 \\mathrm m$ 长焊缝各种焊接方法所需焊道层数和焊接时间对比，可以看出，A-TIG 焊对减少焊道层数和缩短焊接时间有明显的效果。\n\n![](images/544575e52dac1ad6c9892e01d88b49fed28853917cea5c4a5cd165fd9fb5fadc.jpg)  \n图5-51长焊缝时各种焊接方法所需焊道层数和焊接时间\n\n2）提高焊接质量。A-TIG焊在同等速度下小规范焊接，可以有效减少焊接变形。通过调整活性剂成分，可以改善焊缝的组织和性能。此外，钛合金活性剂焊接能够消除常规TIG焊所表现出的氢气孔，也可以净化焊缝（降低焊缝中的含氧量）。表面清理不当，保护出现问题或潮湿气候下焊接，钛合金常规TIG焊时容易出现气孔，而采用活性剂焊接后，却不出现气孔。焊缝正、反面熔化成形好。\n\nA-TIG焊焊缝正反面熔宽比例更趋合理，熔宽均匀稳定，由于焊接散热条件或夹具（内涨环）压紧程度不一致所导致的背面出现蛇形焊道及不均匀熔透（或非对称焊缝）的程度降低。\n\n3）操作简单、方便，成本低。A-TIG焊使用特殊研制的活性剂，在焊前涂敷到被焊工件的表面，使用普通的TIG焊接设备和焊接参数就可以进行焊接。焊后附在焊缝周围的熔渣可以简单地用刷洗的方法去除，不会对焊缝产生污染。\n\n4）适用范围广泛。A-TIG焊最初是为了消除钛合金焊缝气孔而开发的，后来进一步应用在提高钛合金的熔深和焊缝性能上。目前A-TIG 焊可以用在钛合金、不锈钢、镍基合金、铜镍合金和碳钢的焊接。A-TIG 焊还广泛地用于航空、航天、造船、汽车、锅炉等要求较高的场合。\n\n# 5.7安全技术\n\n\n# 5.7.1 TIG 焊的有害因素\n氩弧焊影响人体的有害因素有三方面：\n\n1）放射性。钍钨极中的钰是放射性元素，但钨极氩弧焊时钍钨极的放射剂量很小，在允许范围之内，危害不大。如果放射性气体或微粒进人人体作为内放射源，则会严重影响身体健康。\n\n2）高频电磁场。采用高频引弧时，产生的高频电磁场强度在 $6 0 \\sim 1 0 0 \\mathrm { V / m }$ 之间，超过参考卫生标准（ $2 0 \\mathrm { V } / \\mathrm { m }$ ）数倍，但由于时间很短，对人体影响不大。如果頻繁起弧，或者把高频振荡器作为稳弧装置在焊接过程中持续使用，则高频电磁场可成为有害因素之一\n\n3）有害气体—臭氧和氮氧化物。氩弧焊时，弧柱温度高，紫外线辐射强度远大于一般焊条电弧焊，因此在焊接过程中会产生大量的臭氧和氧氮化物，尤其臭氧的浓度远远超出参考卫生标准。如不采取有效通风措施，这些气体对人体健康影响很大，是氩弧焊最主要的有害因素。\n\n# 5.7.2安全防护措施\n1）通风措施。氩弧焊工作现场要有良好的通风装置，以排出有害气体及烟尘。除厂房通风外，可在焊接工作量大、焊机集中的地方，安装几台轴流风机向外排风。\n\n此外，还可采用局部通风的措施将电弧周围的有害气体抽走，例如采用明弧排烟罩、隐弧排烟罩、排烟焊枪、轻便小风机等（图5-52）。\n\n![](images/69e1da1e9d68c210722aa4a95e6fcabb7dfb2895ae2163d36d0ed9893dbae19d.jpg)  \n图5-52局部通风的措施a）明弧排烟罩b）隐弧排烟罩c）排烟焊枪d）轻便小风机排烟\n\n2）防护射线措施。尽可能采用放射剂量极低的铈钨极。钍钨极和铈钨极加工时，应采用密封式或抽风式砂轮磨削，操作者应配戴口罩、手套等个人防护用品，加工后要洗净手脸。钍钨极和铈钨极应放在铝盒内保存。\n\n3）防护高频的措施。为了防备和削弱高频电磁场的影响，采取的措施有： $\\textcircled{1}$ 工件良好接地，焊枪电缆和地线要用金属编织线屏蔽； $\\textcircled{2}$ 适当降低频率； $\\textcircled{3}$ 使用高频振荡器作为稳弧装置，应减小高频电流作用时间。\n\n4）其他个人防护措施。氩弧焊时，由于臭氧和紫外线作用强烈，穿戴非棉布工作服（如耐酸呢、柞绸等）。在容器内焊接又不能采用局部通风的情况下，可以采用送风式头盔、送风口罩或防毒口罩等个人防护措施。\n\n# 5.8生产实例\n",
    "summary": "（3）表面张力理论, 2.作用机理, 3.优点, 5.7.1 TIG 焊的有害因素, 5.7.2安全防护措施, 5.7安全技术, 5.8生产实例",
    "size": 3624
  },
  {
    "name": "第1卷_第1篇_电弧焊-part-116",
    "projectId": "5ET7VaxsU6Y6",
    "fileName": "第1卷_第1篇_电弧焊.pdf",
    "content": "核反应堆所用的核燃料有的用铝及铝合金管作为包壳，内装核燃料（铀或钚等）后两端加端盖，用钨极氩弧焊焊封。\n\n1）接头形式。可供选择图5-53所示。从焊接着眼，图5-53c、d比较合理；管壁和端盖焊接部位等厚，受热均匀，容易获得高质量的焊缝，对装配要求也低。但焊后管端表面有凹陷，反应堆运行时其表面积水，局部死水会影响冷却性能，是不允许的。而图5-53f的接头不但容易焊接，而且焊后端盖表面光滑平整，焊缝成形美观，是一种比较满意的接头形式。\n\n![](images/109a48b9a7f3526afa1b29b10041449648ccffa363125d18c837defa47922018.jpg)  \n图5-53核燃料元件端盖封焊接头形式1-端盖 2-核燃料3一包壳\n\n2）焊接条件。接头用手工钨极氩弧焊焊成，其焊接条件列于表5-30。\n\n# 5.8.2不锈钢薄板自动TIG焊\n自动钨极惰性气体保护焊很适合不锈钢薄板和薄板结构的焊接，因为它方法可靠，生产率高。图5-54表示［美］316型不锈钢单面焊双面成形的生产实例。图5-54a表示封头和简体对接环缝的横断面，薄板由钢压块压住，并由液压涨圈夹紧。图5-54b、c则表示对接的纵缝接头断面。接头准备包括接头边缘机加工，随后用碳化硅砂纸清理并用溶液刷洗。为防止冷却钢过程焊接区氧化，焊枪附有尾罩，并通过铜衬环或衬块中的凹槽输送氩气，保护焊缝背面。\n\n表5-30核元件封焊接头钨极氩焊焊接条件  \n\n<table><tr><td rowspan=1 colspan=1>钨极直径/mm</td><td rowspan=1 colspan=1>焊接电流/A</td><td rowspan=1 colspan=1>弧长/mm</td><td rowspan=1 colspan=1>焊接速度/(r/min)</td></tr><tr><td rowspan=1 colspan=1>3（磨尖）①</td><td rowspan=1 colspan=1>40-50（交流）</td><td rowspan=1 colspan=1>2</td><td rowspan=1 colspan=1>10</td></tr><tr><td rowspan=1 colspan=1>氩气流量/(L/min)</td><td rowspan=1 colspan=1>喷嘴直径/mm</td><td rowspan=1 colspan=1>喷嘴至工件距离/mm</td><td rowspan=1 colspan=1>钨极伸出喷嘴外长度/mm</td></tr><tr><td rowspan=1 colspan=1>10</td><td rowspan=1 colspan=1>12</td><td rowspan=1 colspan=1>6~8</td><td rowspan=1 colspan=1>=5</td></tr></table>\n\n$\\textcircled{1}$ 如用直径 $\\phi 2 \\mathrm { m m }$ 的钨极，焊接时间稍长，端部即易熔化并伸长，采用短弧焊时会经常短路。故改为 $\\phi 3 \\mathrm { { m m } }$ 并磨尖，焊接效果较好。\n\n焊接环缝时，用氨气作为保护气，使电弧温度更高，焊接速度更快。\n\n表5-31表示上述三种情况下所用的焊接规范。\n\n![](images/1a95873f5c11ebee2da438926b7f850eeff93003f6887ad0d8f37566445e5eee.jpg)  \n图5-54不锈钢薄板自动钨极惰性气体保护焊的对接接头及夹具",
    "summary": "5.8.1 铝合金包壳核燃料元件端盖密封焊接",
    "size": 1536
  },
  {
    "name": "第1卷_第1篇_电弧焊-part-117",
    "projectId": "5ET7VaxsU6Y6",
    "fileName": "第1卷_第1篇_电弧焊.pdf",
    "content": "1）产品结构及要求。啤酒发酵罐（容量$3 2 2 { \\bf m } ^ { 3 }$ ）结构如图5-55所示。材料为［德国]SS142333-28和[瑞典］WI4301两种奥氏体不锈钢，板厚包括了 $3 \\sim 8 \\mathrm { { m m } }$ 和 $1 0 \\mathrm { m m }$ 的各种尺寸。要求焊缝内表面磨平、抛光，不允许有气孔、裂纹、咬边等缺陷。\n\n2）焊接工艺。该产品结构十分庞大，为此选用手工钨极氩弧焊将封头、简体和锥体分别组焊，最后拼成整体。\n\n表5-31不锈钢薄板对接接头焊接参数  \n\n<table><tr><td rowspan=2 colspan=1>接头</td><td rowspan=2 colspan=1>钨极直径①/mm</td><td rowspan=2 colspan=1>填充焊丝直径/mm</td><td rowspan=2 colspan=1>焊接电流（直流正接）/A</td><td rowspan=1 colspan=1>电弧电</td><td rowspan=1 colspan=1>送丝速度</td><td rowspan=1 colspan=1>焊接速度</td><td rowspan=1 colspan=3>保护气流量/（L/min）</td></tr><tr><td rowspan=1 colspan=1>压/V</td><td rowspan=1 colspan=1>/(cm/min)</td><td rowspan=1 colspan=1>/(cm/min)</td><td rowspan=1 colspan=1>焊枪</td><td rowspan=1 colspan=1>背面</td><td rowspan=1 colspan=1>拖罩</td></tr><tr><td rowspan=1 colspan=1>环缝（图5-52a）</td><td rowspan=1 colspan=1>2.4</td><td rowspan=1 colspan=1>1.2</td><td rowspan=1 colspan=1>105</td><td rowspan=1 colspan=1>15</td><td rowspan=1 colspan=1>123</td><td rowspan=1 colspan=1>32</td><td rowspan=1 colspan=1>He21</td><td rowspan=1 colspan=1>Ar14</td><td rowspan=1 colspan=1>A19</td></tr><tr><td rowspan=1 colspan=1>纵缝（图5-52b）</td><td rowspan=1 colspan=1>1.6</td><td rowspan=1 colspan=1>0.8</td><td rowspan=1 colspan=1>40</td><td rowspan=1 colspan=1>，8</td><td rowspan=1 colspan=1>15</td><td rowspan=1 colspan=1>13</td><td rowspan=1 colspan=1>Ar14</td><td rowspan=1 colspan=1>Ar14</td><td rowspan=1 colspan=1>Ar14</td></tr><tr><td rowspan=1 colspan=1>纵缝（图5-52c）</td><td rowspan=1 colspan=1>1.6</td><td rowspan=1 colspan=1>0.8</td><td rowspan=1 colspan=1>73</td><td rowspan=1 colspan=1>7.5</td><td rowspan=1 colspan=1>23</td><td rowspan=1 colspan=1>12</td><td rowspan=1 colspan=1>Ar28</td><td rowspan=1 colspan=1>Ar38</td><td rowspan=1 colspan=1>Ar28</td></tr></table>\n\n$\\textcircled{1}$ 电极材料为钍钨极EWTh-2 $[ w ( \\mathrm { T h } ) = 1 , 7 \\% \\sim 2 . 2 \\% ]$\n\n![](images/58140e382fb1f6f2d9d2f2e16358e593be89238b8c52122535d7578169efb45d.jpg)  \n图5-55 $3 2 2 \\mathbf { m } ^ { 3 }$ 啤酒发酵罐结构\n\n从焊接性分析，奥氏体不锈钢材料本身的焊接性是良好的，但其热导率小，线膨胀系数大，而产品又是壁薄，轮廓庞大的构件，焊接工作量大，无胎夹具，所以，控制焊接变形是焊接工作的主要关键。\n\n控制焊接变形的措施如下：\n\n$\\textcircled{1}$ 所有接头对接时均保留间隙 $_ { 2 \\mathbf { m } \\mathbf { m } }$ 左右。因不锈钢焊接收缩量大，所以要留较大的间隙，以避免随着焊接的进行，由于已焊部位的收缩，而使两板挤紧造成很大的变形。\n\n$\\textcircled{2}$ 装配的定位焊缝长 ${ \\mathfrak { I m m } }$ ，相邻定位焊缝之间的距离 $1 5 \\mathrm { m m }$ 。采用较密集的定位焊，有利于防止薄板接口错边，防止待焊部分的间隙过分收缩产生未焊透和严重的焊接变形。\n\n$\\textcircled{3}$ 采用“双面互保护”的手工钨极氩弧a）封头组焊b）筒体组焊c）锥体组焊d）最后拼焊（直流正接）\n\n![](images/cb3a11c573b2e93eeb90e4475739751a910af36d1b807fce6a72d4c97417e765.jpg)  \n图5-56焊接顺序\n\n焊，即两个焊枪同时从两面施焊，焊枪相距不大于 $5 \\mathrm { { m m } }$ 。实践表明，这种工艺可使焊接能量集中，加快焊接速度，有助于减小变形。“双面互保护焊”还具有可两面进行氩气保护，防止氧化，提高热效率，使热输人减小，改善接头力学\n\n性能等优点。\n\n4）选择合理的焊接顺序。焊接按图5-56a、b、c、d的工序顺序进行，图中还标明了每个工\n\n序中各焊道的焊接顺序。\n\n表5-32列出了所用的坡口形式及焊接条件。\n\n表5-32不锈钢啤酒发酵罐“双面互保护”钨极氩弧焊焊接条件（直流正接）  ",
    "summary": "5.8.3啤酒发酵罐制造 - Part 1/2",
    "size": 2799
  },
  {
    "name": "第1卷_第1篇_电弧焊-part-118",
    "projectId": "5ET7VaxsU6Y6",
    "fileName": "第1卷_第1篇_电弧焊.pdf",
    "content": "<table><tr><td rowspan=1 colspan=1>板厚/mm</td><td rowspan=1 colspan=1>坡口形式</td><td rowspan=1 colspan=1>焊接方法</td><td rowspan=1 colspan=1>焊接位置</td><td rowspan=1 colspan=1>钨极直径/mm</td><td rowspan=1 colspan=1>焊丝直径/mm</td><td rowspan=1 colspan=1>焊接电流/A</td><td rowspan=1 colspan=1>焊接速度/(cm/min)</td><td rowspan=1 colspan=1>氩气流量/(L/min)</td></tr><tr><td rowspan=8 colspan=1>3456</td><td rowspan=2 colspan=1>（外）2    内</td><td rowspan=6 colspan=1>双面保护手工钨极氩弧焊</td><td rowspan=1 colspan=1>立</td><td rowspan=1 colspan=1>3.22.4</td><td rowspan=1 colspan=1>2</td><td rowspan=1 colspan=1>（外)40（内）30</td><td rowspan=1 colspan=1>5.7</td><td rowspan=1 colspan=1>8~10</td></tr><tr><td rowspan=1 colspan=1>横</td><td rowspan=1 colspan=1>3.22.4</td><td rowspan=1 colspan=1>2</td><td rowspan=1 colspan=1>(外)35~40（内）35~40</td><td rowspan=1 colspan=1>6.0</td><td rowspan=1 colspan=1>8~10</td></tr><tr><td rowspan=2 colspan=1>60°（外）32  内）</td><td rowspan=1 colspan=1>立</td><td rowspan=1 colspan=1>3.22.4</td><td rowspan=1 colspan=1>2</td><td rowspan=1 colspan=1>（外）55（内）40</td><td rowspan=1 colspan=1>5.4</td><td rowspan=1 colspan=1>8~10</td></tr><tr><td rowspan=1 colspan=1>横</td><td rowspan=1 colspan=1>3.22.4</td><td rowspan=1 colspan=1>2</td><td rowspan=1 colspan=1>（外）45（内）35</td><td rowspan=1 colspan=1>4.2</td><td rowspan=1 colspan=1>8~10</td></tr><tr><td rowspan=2 colspan=1>60°（外）32（内）</td><td rowspan=1 colspan=1>立</td><td rowspan=1 colspan=1>3.22.4</td><td rowspan=1 colspan=1>2</td><td rowspan=1 colspan=1>（外）60~70（内）45</td><td rowspan=1 colspan=1>4.2</td><td rowspan=1 colspan=1>8~10</td></tr><tr><td rowspan=1 colspan=1>横</td><td rowspan=1 colspan=1>3.22.4</td><td rowspan=1 colspan=1>2</td><td rowspan=1 colspan=1>（外）70~80（内）35~40</td><td rowspan=1 colspan=1>6.0</td><td rowspan=1 colspan=1>8~10</td></tr><tr><td rowspan=2 colspan=1>60°（外）+3（内）</td><td rowspan=2 colspan=1>双面保护手工钨极氩弧焊打底焊条电弧焊盖面</td><td rowspan=1 colspan=1>立</td><td rowspan=1 colspan=1>3.22.4</td><td rowspan=1 colspan=1>2</td><td rowspan=1 colspan=1>(外)75~90（内）35~40</td><td rowspan=1 colspan=1>3.0</td><td rowspan=1 colspan=1>8~10</td></tr><tr><td rowspan=1 colspan=1>横</td><td rowspan=1 colspan=1>3.22.4</td><td rowspan=1 colspan=1>2</td><td rowspan=1 colspan=1>（外)80~90（内）35~40</td><td rowspan=1 colspan=1>3.6</td><td rowspan=1 colspan=1>8~10</td></tr></table>\n\n注：不同厚度钢板对接时，内侧齐平，坡口形式以厚板为准，其他规范参数在两者之间。",
    "summary": "5.8.3啤酒发酵罐制造 - Part 2/2",
    "size": 2360
  },
  {
    "name": "第1卷_第1篇_电弧焊-part-119",
    "projectId": "5ET7VaxsU6Y6",
    "fileName": "第1卷_第1篇_电弧焊.pdf",
    "content": "锅炉管道工程建设中普遍使用钨极氩弧焊。现行电站建设规范己做出明确规定，50MW以上机组安装必须采用TIG焊工艺焊接打底焊道。对外径小于 ${ \\pmb 8 9 } _ { \\bf m m }$ 、壁厚小于或等于 $6 m m$ 的管子采用全氩弧焊工艺，对于较大直径和机壁厚的管子采用氩弧焊打底，焊条电弧焊盖面的联合工艺。\n\n$\\textstyle 1 0 ^ { \\circ } \\mathbb { C }$ ，采用氩弧焊封底时，可按下限值降低${ \\mathfrak { s o r } }$ 来预热。\n\n对小口径管或壁厚 $\\leqslant 1 6 \\mathrm { m m }$ 的管子采用V形坡口；对于大中径管或壁厚为 $1 6 \\sim 8 0 \\mathrm { m m }$ 管子常用双V形或U形坡口。\n\n低碳钢管道采用氩弧焊封底时一般可不进行预热，但当壁厚较大时或合金钢管道焊接时应进行焊前预热。推荐的预热温度列于表5-33。\n\n焊接时低合金钢管的最低环境温度为\n\n表5-33推荐的管道焊接预热温度  \n\n<table><tr><td rowspan=1 colspan=1>钢号</td><td rowspan=1 colspan=1>壁厚/mm</td><td rowspan=1 colspan=1>预热温度/℃</td></tr><tr><td rowspan=1 colspan=1>10、20钢</td><td rowspan=1 colspan=1>≥26</td><td rowspan=1 colspan=1>100~200</td></tr><tr><td rowspan=1 colspan=1>Q345(16Mn）、Q390(15MnV）、12CrMo</td><td rowspan=1 colspan=1>≥15</td><td rowspan=1 colspan=1>150~200</td></tr><tr><td rowspan=1 colspan=1>15CrMo</td><td rowspan=1 colspan=1>≥10</td><td rowspan=1 colspan=1>150~200</td></tr><tr><td rowspan=1 colspan=1>12Cr1MoV</td><td rowspan=1 colspan=1>≥6</td><td rowspan=1 colspan=1>200~300</td></tr><tr><td rowspan=1 colspan=1>12Cr2MoWVB12Cr3MoWVSiTiBG5Mo（10CrMo910）</td><td rowspan=1 colspan=1>≥6</td><td rowspan=1 colspan=1>250~350</td></tr></table>\n\n管道氩弧焊封底时，采用直流正接，热输入要适中，宜选用小规范，规范参数见表5-34。\n\n焊接时可根据表5-35选择氩弧焊填充焊丝。焊丝的规格为直径 $2 . 0 \\mathrm { m m }$ 和 $2 , 5 \\mathrm { m m }$ ，长度$1 0 0 0 \\mathrm { { m m } }$ 。\n\n表5-34管道封底焊规范参数  ",
    "summary": "5.8.4锅炉管道打底焊接 - Part 1/3",
    "size": 1380
  },
  {
    "name": "第1卷_第1篇_电弧焊-part-120",
    "projectId": "5ET7VaxsU6Y6",
    "fileName": "第1卷_第1篇_电弧焊.pdf",
    "content": "<table><tr><td rowspan=1 colspan=1>管径中/mm</td><td rowspan=1 colspan=1>钨棒直径/mm</td><td rowspan=1 colspan=1>喷嘴孔径/mm</td><td rowspan=1 colspan=1>焊丝直径/mm</td><td rowspan=1 colspan=1>焊接电流/A</td><td rowspan=1 colspan=1>电弧电压/V</td><td rowspan=1 colspan=1>氩气流量/(L/min)</td><td rowspan=1 colspan=1>焊接速度/(cm/min)</td></tr><tr><td rowspan=1 colspan=1>38</td><td rowspan=1 colspan=1>2.0</td><td rowspan=1 colspan=1>8</td><td rowspan=1 colspan=1>2</td><td rowspan=1 colspan=1>75~90</td><td rowspan=1 colspan=1>11~13</td><td rowspan=1 colspan=1>6~8</td><td rowspan=1 colspan=1>4~5</td></tr><tr><td rowspan=1 colspan=1>42</td><td rowspan=1 colspan=1>2.0</td><td rowspan=1 colspan=1>8</td><td rowspan=1 colspan=1>2</td><td rowspan=1 colspan=1>75~95</td><td rowspan=1 colspan=1>11~13</td><td rowspan=1 colspan=1>6~8</td><td rowspan=1 colspan=1>4~5</td></tr><tr><td rowspan=1 colspan=1>60</td><td rowspan=1 colspan=1>2.0</td><td rowspan=1 colspan=1>8</td><td rowspan=1 colspan=1>2</td><td rowspan=1 colspan=1>75~100</td><td rowspan=1 colspan=1>11~13</td><td rowspan=1 colspan=1>7~9</td><td rowspan=1 colspan=1>4~5</td></tr><tr><td rowspan=1 colspan=1>76</td><td rowspan=1 colspan=1>2.5</td><td rowspan=1 colspan=1>8~10</td><td rowspan=1 colspan=1>2.5</td><td rowspan=1 colspan=1>80~105</td><td rowspan=1 colspan=1>14~16</td><td rowspan=1 colspan=1>8~10</td><td rowspan=1 colspan=1>4~5</td></tr><tr><td rowspan=1 colspan=1>108</td><td rowspan=1 colspan=1>2.5</td><td rowspan=1 colspan=1>8~10</td><td rowspan=1 colspan=1>2.5</td><td rowspan=1 colspan=1>90~110</td><td rowspan=1 colspan=1>14~16</td><td rowspan=1 colspan=1>9~11</td><td rowspan=1 colspan=1>5~6</td></tr><tr><td rowspan=1 colspan=1>133</td><td rowspan=1 colspan=1>2.5</td><td rowspan=1 colspan=1>8~10</td><td rowspan=1 colspan=1>2.5</td><td rowspan=1 colspan=1>90~115</td><td rowspan=1 colspan=1>14~16</td><td rowspan=1 colspan=1>10~12</td><td rowspan=1 colspan=1>5~6</td></tr><tr><td rowspan=1 colspan=1>159</td><td rowspan=1 colspan=1>2.5</td><td rowspan=1 colspan=1>8~10</td><td rowspan=1 colspan=1>2.5</td><td rowspan=1 colspan=1>95~120</td><td rowspan=1 colspan=1>14~16</td><td rowspan=1 colspan=1>11 ~13</td><td rowspan=1 colspan=1>5~6</td></tr><tr><td rowspan=1 colspan=1>219</td><td rowspan=1 colspan=1>2.5</td><td rowspan=1 colspan=1>8~10</td><td rowspan=1 colspan=1>2.5</td><td rowspan=1 colspan=1>100~120</td><td rowspan=1 colspan=1>14~16</td><td rowspan=1 colspan=1>12~14</td><td rowspan=1 colspan=1>5~6</td></tr><tr><td rowspan=1 colspan=1>273</td><td rowspan=1 colspan=1>2.5</td><td rowspan=1 colspan=1>8~10</td><td rowspan=1 colspan=1>2.5</td><td rowspan=1 colspan=1>110~125</td><td rowspan=1 colspan=1>14~16</td><td rowspan=1 colspan=1>12~14</td><td rowspan=1 colspan=1>5~6</td></tr><tr><td rowspan=1 colspan=1>325</td><td rowspan=1 colspan=1>2.5</td><td rowspan=1 colspan=1>8~10</td><td rowspan=1 colspan=1>2.5</td><td rowspan=1 colspan=1>120~140</td><td rowspan=1 colspan=1>14~16</td><td rowspan=1 colspan=1>12~14</td><td rowspan=1 colspan=1>5~6</td></tr></table>\n\n表5-35管道焊接氩弧焊焊丝的选择  ",
    "summary": "5.8.4锅炉管道打底焊接 - Part 2/3",
    "size": 3046
  },
  {
    "name": "第1卷_第1篇_电弧焊-part-121",
    "projectId": "5ET7VaxsU6Y6",
    "fileName": "第1卷_第1篇_电弧焊.pdf",
    "content": "<table><tr><td rowspan=1 colspan=1>焊丝型号</td><td rowspan=1 colspan=1>焊丝牌号</td><td rowspan=1 colspan=1>适用钢号</td></tr><tr><td rowspan=1 colspan=1>H05 MnSiRE</td><td rowspan=1 colspan=1>TIG-150</td><td rowspan=1 colspan=1>Q235、10钢、20钢(St35.8、St45.8）</td></tr><tr><td rowspan=1 colspan=1>H05MnTiRE</td><td rowspan=1 colspan=1>TIG-R10</td><td rowspan=1 colspan=1>16Mn、15Mo3</td></tr><tr><td rowspan=1 colspan=1>H05MoTiRE</td><td rowspan=1 colspan=1>TIG-R30</td><td rowspan=1 colspan=1>12CrMo、15CrMo(13CrMo44）</td></tr><tr><td rowspan=1 colspan=1>H05Cr1MoVTiRE</td><td rowspan=1 colspan=1>TIG-R31</td><td rowspan=1 colspan=1>12CrMoV、12Cr1MoV(14CrMoV63、10CrSiMoV7）</td></tr><tr><td rowspan=1 colspan=1>H05Cr2MolTiRE</td><td rowspan=1 colspan=1>TIG-R40</td><td rowspan=1 colspan=1>12Cr2MoWVTiB(10CrMo910）</td></tr><tr><td rowspan=1 colspan=1>H1Cr18Ni9Ti</td><td rowspan=1 colspan=1></td><td rowspan=1 colspan=1>1Cr18Ni9Ti</td></tr><tr><td rowspan=1 colspan=1>H1Cr25Ni13</td><td rowspan=1 colspan=1></td><td rowspan=1 colspan=1>1Cr18Ni9Ti+ Q235(20钢)1Cr18Ni9Ti+低合金耐热钢</td></tr></table>",
    "summary": "5.8.4锅炉管道打底焊接 - Part 3/3",
    "size": 1074
  },
  {
    "name": "第1卷_第1篇_电弧焊-part-122",
    "projectId": "5ET7VaxsU6Y6",
    "fileName": "第1卷_第1篇_电弧焊.pdf",
    "content": "\n\n# 1.铝镁合金管对接垂直固定的特点\n铝镁合金管对接垂直固定焊时，受焊缝周围变化的影响，焊工需随时变换焊枪角度，以保证电弧在坡口根部稳定燃烧，同时防止液态金属在重力作用下产生下淌，或形成焊瘤，以保证背面焊缝成形。",
    "summary": "5.8.5铝镁合金对接垂直固定焊单面焊双面成形",
    "size": 108
  },
  {
    "name": "第1卷_第1篇_电弧焊-part-123",
    "projectId": "5ET7VaxsU6Y6",
    "fileName": "第1卷_第1篇_电弧焊.pdf",
    "content": "# 2.焊接操作工艺\n（1）焊前准备\n\n1）试件的加工。采用壁厚为 $s _ { \\mathbf { m } \\mathbf { m } }$ 的5A03镁铝合金管材，管直径为 $\\phi 6 0 \\mathrm { m m }$ ，试件加工长度为 $1 0 0 \\mathrm { m m }$ ，坡口加工角度为 $3 0 ^ { \\circ } \\pm 1 ^ { \\circ }$ ，不留钝边。\n\n2）焊接电源及焊接材料的选择。焊接电源采用ZXE1-300型交直流两用氩弧焊机或其他型号氩弧焊机，交流输出，水冷式焊枪。焊接材料的选择见表5-36。\n\n表5-36焊接材料的选择  \n\n<table><tr><td rowspan=1 colspan=1>名称</td><td rowspan=1 colspan=1>牌号</td><td rowspan=1 colspan=1>规格/mm</td><td rowspan=1 colspan=1>要求</td></tr><tr><td rowspan=1 colspan=1>焊丝</td><td rowspan=1 colspan=1>SALMg3</td><td rowspan=1 colspan=1>邮</td><td rowspan=1 colspan=1>专用焊丝，长度500~800mm</td></tr><tr><td rowspan=1 colspan=1>钨极</td><td rowspan=1 colspan=1>WCe-20</td><td rowspan=1 colspan=1>3</td><td rowspan=1 colspan=1>端部磨成45圆锥形，锥端直径0.5~0.6mm</td></tr><tr><td rowspan=1 colspan=1>氩气</td><td rowspan=1 colspan=1>1</td><td rowspan=1 colspan=1>1</td><td rowspan=1 colspan=1>纯度≥99.95%</td></tr></table>\n\n3）焊丝与试件的清理。在去除材料表面氧化膜之前，先用汽油或丙酮将焊丝与试件表面的油污清理干净，然后用 $5 0 \\%$ 左右温水冲洗 $1 \\sim$ $z _ { \\mathrm { m i n } }$ ，并经 ${ } 8 0 \\mathrm { { ‰} }$ 烘干处理，对于焊丝表面的氧化膜可用不锈钢丝屑擦拭去除；对于试件坡口内外 $3 0 \\mathrm { m m }$ 范围内的氧化膜，管内可用金属刮刀刮掉，管外壁可用不锈钢丝刷清除，并用锉刀打出合适的钝边。\n\n氧化膜清除后最好立即组对施焊。不能立即组对焊接时，停放时间不应超过 ${ \\bf 2 0 h }$ 。否则，应重新清理和打磨。\n\n4）试件的组对与定位焊。将清理好的两个管试件卡在组对台上，留出所需间隙，试件组对形式如图5-57所示，试件组对各项尺寸见表5-37。\n\n![](images/c7f478d882aa8e25fdf7483fad8cd0ab1b546a29c2c07be5f1c4d2dbef469797.jpg)  \n图5-57组对形式示意图\n\n表5-37试件组对各项尺寸  \n\n<table><tr><td rowspan=1 colspan=1>坡口角度</td><td rowspan=1 colspan=1>间隙/mm</td><td rowspan=1 colspan=1>钝边/mm</td><td rowspan=1 colspan=1>错边量/mm</td><td rowspan=1 colspan=1>定位焊缝长度/mm</td><td rowspan=1 colspan=1>定位焊缝间距/mm</td></tr><tr><td rowspan=1 colspan=1>60°±1°</td><td rowspan=1 colspan=1>1.5~2.5</td><td rowspan=1 colspan=1>1~1.5</td><td rowspan=1 colspan=1>≤0.5</td><td rowspan=1 colspan=1>6~10</td><td rowspan=1 colspan=1>1/4管周长</td></tr></table>\n\n定位焊缝为4处，位置如图5-58所示。管组对定位时，始焊端间隙应比终焊端间隙小$1 \\mathrm { m m }$ ，定位焊缝长度为 $6 \\sim 1 0 \\mathrm { m m }$ 。定位焊缝要作为正式焊缝留在试件中，定位焊时所使用的焊丝、焊接参数及操作方法与正式焊接时相同。定位焊缝不得存在缺陷，定位焊完成后，定位焊缝两端要用角磨机修成斜坡状。\n\n5）焊接参数的选择。镁铝合金管对接垂直固定焊手工钨极氩弧焊接参数的选择见表5-38。\n\n![](images/6a7b514f045626b681ad8fa91f2b716bd90ce942846f397bf7716bf3070891e3.jpg)  \n图5-58定位焊缝位置示意图\n\n表5-38焊接参数的选择  \n\n<table><tr><td rowspan=1 colspan=1>焊接层次</td><td rowspan=1 colspan=1>钨极直径/mm</td><td rowspan=1 colspan=1>喷嘴直径/mm</td><td rowspan=1 colspan=1>钨极伸出长度/mm</td><td rowspan=1 colspan=1>Ar气流量/（L/min）</td><td rowspan=1 colspan=1>焊丝直径/mm</td><td rowspan=1 colspan=1>焊接电流/A</td></tr><tr><td rowspan=1 colspan=1>1</td><td rowspan=1 colspan=1>3</td><td rowspan=1 colspan=1>8~12</td><td rowspan=1 colspan=1>5~6</td><td rowspan=1 colspan=1>8~12 双</td><td rowspan=1 colspan=1>3好</td><td rowspan=1 colspan=1>90~120</td></tr><tr><td rowspan=1 colspan=1>2</td><td rowspan=1 colspan=1>3</td><td rowspan=1 colspan=1>8~12</td><td rowspan=1 colspan=1>5~6</td><td rowspan=1 colspan=1>8~12</td><td rowspan=1 colspan=1>3  9</td><td rowspan=1 colspan=1>115~125</td></tr></table>",
    "summary": "2.焊接操作工艺",
    "size": 2922
  },
  {
    "name": "第1卷_第1篇_电弧焊-part-124",
    "projectId": "5ET7VaxsU6Y6",
    "fileName": "第1卷_第1篇_电弧焊.pdf",
    "content": "# （2）焊接\n将组对好的试件垂直固定在焊接工作台上，6点钟位置为始焊端。\n\n1）引弧。将焊枪喷嘴下端斜靠在坡口边缘棱角上，钨极端部与工件表面的距离为1.5～$2 . 5 \\mathrm { m m }$ ，启动焊枪开关，电弧引燃后，迅速抬起焊枪，使之与工件间距离保持在 $2 \\sim 4 \\mathrm { { m m } }$ ，即可焊接。\n\n2）打底焊。管垂直固定焊时，先焊左半部分，由6点钟位置沿顺时针方向焊接。焊枪与试件表面之间夹角为 $7 0 ^ { \\circ } \\sim 8 0 ^ { \\circ }$ ，与试件垂直方向下侧夹角为 $8 0 ^ { \\circ } \\sim 8 5 ^ { \\circ }$ ，焊丝与试件之间夹角为$1 0 ^ { \\circ } \\sim 1 5 ^ { \\circ }$ ，如图5-59所示。\n\n![](images/9c505585cc0d74dcf1d867f4ca42aa78c94ff588fdcf40bd475fb9eae1613538.jpg)  \n图5-59焊枪、焊丝与试件夹角示意图1--试件2-焊枪3--焊丝\n\n始焊时，应压低电弧，击穿坡口根部，形成熔孔后，立即填充焊丝。焊枪在坡口根部应作适当斜向环形舞动，使熔孔直径保持在 $3 \\mathrm { m m }$ 左右。焊丝填充采用断续点滴送丝法，填丝速度要视熔孔尺寸大小而定，当熔孔缩小时，应减慢送丝速度，并加大焊枪与焊接方向的夹角。焊接过程中，要及时根据焊缝位置调整站位，调整位置时要稳住电弧，停止送丝，待位置调整好后，要及时压低电弧，对熔孔周围进行加热。待熔化形成新的熔池后，再送丝焊接。焊至定位焊缝时，要停止送丝，压低电弧作小幅度摆动，使熔池与定位焊缝良好连接后，继续填丝焊接。必要时，也可使用衰减电流。\n\n3）收弧和接头。焊丝用完收弧时，一般有两种方法。一种是启动衰减电流开关，使熔池温度降低，左手迅速更换焊丝，然后按动控制开关，恢复正常焊接。第二种方法是当设备上设有衰减电流装置时，须终断电弧，断弧前向熔池内补充一滴熔滴，使收弧处焊缝厚一些，以防产生裂纹。停弧后2\\~3s再移开焊枪，以防空气介入熔池产生冷缩孔。\n\n接头分为封口接头和收弧接头。当焊至定位焊缝或始焊端时需封口接头时，应在距接头部位\n\n$3 \\sim 4 \\mathrm { { m m } }$ 处，停止送丝，压缩电弧，并后倾焊枪进行焊接。接头完成后恢复原焊枪角度，并继续向前施焊 $6 \\sim 1 0 \\mathrm { m m }$ 停弧。收弧处接头时引弧方法与始焊时相同。\n\n镁铝合金管对接垂直固定焊手工钨极氩弧焊单面焊双面成形的操作要点：打底焊接时，尽量采用短弧焊接，弧长为 $2 \\sim 3 \\mathrm { m m }$ ，焊枪沿焊接方向运行时，随焊缝位置的变化，不断变换焊枪角度；呈圆圈形摆动；填丝时，要根据熔孔尺寸，适当调整送丝速度。\n\n4）盖面焊。由于镁铝合金熔点较低，盖面层焊接时尽可能采取直线运弧法，以防熔池下坠。盖面层焊接分两道进行，先下后上。第一道焊缝焊接时，注意坡口下边缘熔合情况，焊枪角度与填丝角度都与打底焊时相同，焊丝填充方法采用推送填丝法，即焊丝沿焊枪前进方向紧贴打底焊缝下边缘向熔池推动填丝。焊丝不得脱离熔池，填充后保证焊缝下边缘与试件坡口下边缘熔合良好，且具有合适的焊缝高度。第二道焊缝焊接时，填丝角度不变，焊枪与试件下侧夹角调整为 $8 5 ^ { \\circ } \\sim 9 0 ^ { \\circ }$ ，与焊接反方向夹角为 $7 5 ^ { \\circ } \\sim 8 5 ^ { \\circ }$ ，电弧要短，行走速度要均匀，填丝方法与第一道焊缝焊接时相同。焊接时注意坡口上边缘熔合情况，必要时可启用焊枪上的衰减电流开关以控制熔池温度，保证良好的焊缝成形。\n\n3.试件焊后检验方法及合格标准\n\n# （1）焊缝外观尺寸要求\n镁铝合金管对接垂直固定焊手工钨极氩弧焊焊缝外观尺寸要求见表5-39。\n\n# 表5-39焊缝外观尺寸要求\n（单位：mm）\n\n<table><tr><td rowspan=1 colspan=1>焊缝</td><td rowspan=1 colspan=1>比坡口每侧增宽</td><td rowspan=1 colspan=1>宽度差直线度</td><td rowspan=1 colspan=1>宽度差直线度</td><td rowspan=1 colspan=1>余高</td><td rowspan=1 colspan=1>余高差</td></tr><tr><td rowspan=1 colspan=1>正面</td><td rowspan=1 colspan=1>0.5~2.5</td><td rowspan=1 colspan=1>≤2</td><td rowspan=1 colspan=1>≤2</td><td rowspan=1 colspan=1>0.5~3</td><td rowspan=1 colspan=1>≤1.5</td></tr><tr><td rowspan=1 colspan=1>背面</td><td rowspan=1 colspan=1>/</td><td rowspan=1 colspan=1>人</td><td rowspan=1 colspan=1>1</td><td rowspan=1 colspan=1>0~2.5</td><td rowspan=1 colspan=1>≤1.5</td></tr></table>\n\n# （2）对焊缝外观缺陷要求\n焊缝正、反两面表面均不得有气孔、夹渣、夹钨、焊瘤、裂纹、未焊透、未熔合、咬边及凹陷等缺陷。\n\n# (3）通球检验\n通球直径为管内径的 $8 5 \\%$ ，通球检验为合格。\n\n# （4）力学性能试验\n冷弯试验执行GB/T2653—1989《焊接接头弯曲及压扁试验方法》标准，合格标准为：弯曲 $1 2 0 ^ { \\circ }$ 角，横向无大于 $_ { 3 m m }$ 裂纹，纵向无大于$1 . 5 \\mathrm { m m }$ 裂纹，边缘棱角不计。\n\n# 参考文献\n[M].9th ed.New York:Amercian Welding So-ciety，2004.  \n[2]中国机械工程学会焊接学会．焊接手册［M].2版，北京：机械工业出版社，2001.  \n[3] 殷树言．气体保护焊工艺基础［M］，北京：机械工业出版社，2007.  \n[4] 杨春利，林三宝．电弧焊基础［M］．哈尔滨：哈尔滨工业大学出版社，2003.  \n[5] 邹尚利，冯玉敏，杜冬梅，单面焊双面成形技术［M］．北京：机械工业出版社，2003.\n\n百思论坛\n\n# 舒舒藏书\n\n\n# 第6章 等离子弧焊及切割\n\n\n# 作者　李西恭审者　陈树君\n等离子弧是利用等离子枪将阴极（如钨极）和阳极之间的自由电弧压缩成高温、高电离度、高能量密度及高焰流速度的电弧。等离子弧可用于焊接、喷涂、堆焊及切割。本章只介绍焊接及切割，堆焊及喷涂在第33章及第34章中介绍。\n\n# 6.1等离子弧工作原理\n",
    "summary": "（1）焊缝外观尺寸要求, （2）对焊缝外观缺陷要求, （2）焊接, (3）通球检验, （4）力学性能试验, 6.1等离子弧工作原理, 表5-39焊缝外观尺寸要求, 参考文献, 第6章 等离子弧焊及切割, 舒舒藏书, 作者　李西恭审者　陈树君",
    "size": 2984
  },
  {
    "name": "第1卷_第1篇_电弧焊-part-125",
    "projectId": "5ET7VaxsU6Y6",
    "fileName": "第1卷_第1篇_电弧焊.pdf",
    "content": "# 6.1.1等离子弧的工作形式\n等离子枪按用途可分为焊枪及割枪，枪的主要组成部分及术语如图6-1所示。切割用枪无保护气体2及保护气罩6。压缩喷嘴5是等离子枪的关键部件，一般需用水冷。喷嘴孔径 $d _ { v }$ 及孔道长度 $l _ { 0 }$ 是压缩喷嘴的两个主要尺寸。喷嘴内通的气体称离子气。中性的离子气在喷嘴内电离后使喷嘴内压力增加，所以喷嘴内壁与电极4之间的空间称增压室。电离了的离子气从喷嘴流出时受到孔径限制，使弧柱截面变小，该孔径对弧柱的压缩作用称机械压缩。水冷喷嘴内壁表面有一层冷气膜，电弧经过孔道时，冷气膜一方面使喷嘴与弧柱绝缘，另一方面使弧柱有效截面进一\n\n![](images/8b6c89ee12d50d9d3730a441c0fa632dfa28b04048de1ca4e46323d972fe2153.jpg)  \n图6-1等离子弧枪的术语[1]\n\n1-工件2一保护气体3-离子气4一电极  \n5一压缩喷嘴6一保护气罩7-增压室\n\nd一喷嘴孔径 $\\iota _ { \\mathfrak { o } }$ 一喷嘴孔道长度l,一钨极内长缩长度l—喷嘴至工件距离步收缩，这种收缩称热收缩。弧柱电流自身磁场对弧柱的压缩作用称磁收缩。在机械压缩与热收缩的作用下，弧柱电流密度增加，磁收缩随之增强，如电流不变，弧柱电场强度及弧压降都随电流密度增加而增加，所以等离子弧（也称压缩电弧）的电弧功率及温度明显高于自由电弧。图 ${ \\bf 6 . 2 a }$ 所示的对比中，等离子弧的电弧温度比自由电弧高 $30 \\%$ ，电弧功率高 $100 \\%$ 。\n\n![](images/64d2932ed9a46b1dc83cb90d8a79ad56cf4d7d0387a8571d720fdf4e43fc6460.jpg)  \n图6-2自由电弧等离子弧的对比 a）温度分布b）挺直度（左一自由电弧 右- 等离子弧） 1—24 000\\~50 000K 2—-18000\\~24000K 3—14000\\~18000K 4—10000\\~14000K 自由电弧200A，15V， $4 0 \\times 2 8 L / \\hbar$ 压缩电弧200A，30V， $4 0 \\times 2 8 \\mathrm { { I } , \\it { I } \\cdot \\mathrm { { h } } }$ ， 压缩孔径Φ4.8mm\n\n由于电离后的离子气仍具有流体的性质，受到压缩从喷嘴孔径喷射出的电弧带电质点的运动速度明显提高（可达 $3 0 0 \\mathrm { m / s }$ )，所以等离子弧具有较小的扩散角及较大的电弧挺度（图6-2b），这也是等离子弧最突出的优点。电弧挺度是指电弧沿电极轴线的挺直程度。\n\n等离子弧具有的电弧力、能量密度及电弧挺度等与加工有关的物理性能取决于下列5个参数：\n\n1）电流。  \n2）喷嘴孔径的几何尺寸。  \n3）离子气种类。  \n4）离子气流量。  \n5）保护气种类。\n\n调整以上5个参数可使等离子弧适应不同的加工工艺。如在切割工艺中，应选择大电流、小喷嘴孔径、大离子气量及导热好的离子气，以便使等离子弧具有高度集中的热量及高的焰流速度。而在焊接工艺中，为防止焊穿工件则应选择小的离子气量及较大的喷嘴孔径。\n\n# 6.1.2等离子弧的类型\n等离子弧按电源的供电方式分为非转移型、转移型及联合型三种形式，其中非转移弧及转移弧是基本的等离子弧形式。\n\n# 1.非转移型等离子弧\n电弧建立在电极与喷嘴之间，离子气强迫等离子弧从喷嘴孔径喷出，也称等离子焰，见图${ \\mathfrak { 6 } } { \\mathfrak { - } } 3 { \\mathfrak { a } }$ 。非转移弧主要用于非金属材料的焊接与切割。\n\n# 2.转移型等离子弧\n电弧建立在电极与工件之间，见图 $\\mathbf { 6 - 3 b }$ 。般要先引燃非转移弧，然后再将电弧转移至电极与工件之间。这时工件成为另一个电极，所以转移弧能把较多的能量传递给工件，金属材料的焊接及切割一般都采用转移弧。\n\n# 3．联合型弧\n非转移弧和转移弧同时存在的等离子弧（图6-3c）。联合弧需用两个独立电源供电，主\n\n要用于电流小于30A以下的微束等离子弧焊。\n\n![](images/2238bf8c1326b472b9f4fe48f22f9a7f21d98a1b3d7f19a38332babfffee585a.jpg)  \n图6-3等离子弧的类型\n\na）非转移型b）转移型c）联合型 1—钨极2—喷嘴3—转移弧4—非转移弧 5—工件 6—冷却水 7—弧焰 8-离子气\n\n# 4.双弧现象\n正常的转移弧应建立在电极与工件之间，但对于某一个喷嘴，如离子气过小，电流过大或者喷嘴与工件接触，喷嘴内壁表面的冷气膜便容易被击穿而形成如图6-4所示的串联双弧，这时，个电弧产生在电极与喷嘴之间，另一个电弧产生在喷嘴与工件之间。出现双弧将会破坏正常的焊接与切割，严重时还会烧毁喷嘴。\n\n![](images/c3d6489b7455285347d7311e33d7f4ac46d23a9833a2097452eccfef6f0bf1a5.jpg)  \n图6.4双弧现象  \n1一工件 2一电源 3-离子气4-电极 5-喷嘴\n\n# 6.1.3等离子弧的电流极性\n1.切割\n\n用等离子弧切割时只采用直流正接的电流极性，即工件接电源的正极。切割电流范围：30～$1 0 0 0 \\mathbf { A }$ 。\n\n# 2.焊接\n1）直流正接。大多数焊接工艺采用直流正接极性电流，如焊合金钢、不锈钢、钛合金及镍基合金等。电流范围： $\\mathbf { 0 . 1 \\sim 5 0 0 A }$\n\n2）直流反接。电极接电源正极的反接极性电流用于焊接铝合金。由于这种方法钨极烧损严重且熔深浅，仅限于焊接薄件，电流不超过${ \\bf 1 0 0 A }$ 。\n\n3）正弦交流。正弦交流电流用来焊铝镁合金，利用正接极性电流获得较大的熔深而用反接极性电流清理工件表面的氧化膜，电流范围：10$\\sim 1 0 0 \\mathrm { A }$ 。为防止反接极性电弧熄灭，焊接设备需有稳弧装置。由于存在焊缝深宽比小及钨极烧损等问题，这种方法趋于被方波交流电流取代。\n\n4）变极性方波交流。变极性方波交流电流是正反接极性电流及正、负半周时间均可调的交流方形波电流。用变极性方波交流等离子弧焊铝镁合金时可获得较大的焊缝深宽比及较少的钨极烧损。\n\n# 6.2等离子弧焊\n\n\n# 6.2.1基本焊接方法\n按焊缝成形原理，等离子弧有两种基本焊接方法：小孔型等离子弧焊及熔透型等离子弧焊，其中30A以下的熔透型等离子弧焊又可称为微束等离子弧焊。\n\n# 1.小孔型等离子弧焊\n利用小孔效应实现等离子弧焊的方法称小孔型等离子弧焊，亦称穿透性焊接法。\n\n1）小孔法原理。在对一定厚度范围内的金属进行焊接时，适当地配合电流、离子气流及焊接速度三个焊接参数，等离子弧将会穿透整个工件厚度，形成一个贯穿工件的小孔，如图6-5所示。小孔周围的液体金属在电弧吹力、液体金属重力与表面张力作用下保持平衡。焊枪前进时，在小孔前沿的熔化金属沿着等离子弧柱流到小孔后面并逐渐凝固成焊缝。\n\n小孔法焊接的主要优点在于可以单道焊接厚板，板厚范围： $1 . 6 \\sim 9 \\mathrm { { m m } }$ 。小孔法一般仅限于平焊，然而，对于某些种类的材料，采取必要的工艺措施，用小孔法可实现全位置焊接。\n\n![](images/f57a64c8af6bcfaf2d21eb028d1cc0357def81b9b5c8f9511441957f8fdef783.jpg)  \n图6-5小孔型等离子弧焊缝成形原理[2]1一小孔 2一熔池 3一焊缝4一焊缝正面5一焊缝背面\n\n2）焊接特点。小孔法焊接所具有的优点是：\n\n$\\textcircled{1}$ 孔隙率低。\n\n$\\textcircled{2}$ 由于小孔法产生较为对称的焊缝，焊接横向变形小。\n\n$\\textcircled{3}$ 由于电弧穿透能力强，对厚板可实现单道焊接。\n\n$\\textcircled{4}$ 不开坡口实现对接焊，焊前对工件坡口加工量减少。\n\n小孔法的缺点是：\n\n$\\textcircled{1}$ 焊接可变参数多，规范区间窄。\n\n$\\textcircled{2}$ 厚板焊接时，对操作者的技术水平要求较高，并且小孔法仅限于自动焊接。\n\n$\\textcircled{3}$ 焊枪对焊接质量影响大，喷嘴寿命短。\n\n$\\textcircled{4}$ 除铝合金外，大多数小孔焊工艺仍限于平焊位置。",
    "summary": "1.非转移型等离子弧, 1.小孔型等离子弧焊, 2.焊接, 2.转移型等离子弧, 3．联合型弧, 4.双弧现象, 6.1.1等离子弧的工作形式, 6.1.2等离子弧的类型, 6.1.3等离子弧的电流极性, 6.2.1基本焊接方法, 6.2等离子弧焊",
    "size": 3619
  },
  {
    "name": "第1卷_第1篇_电弧焊-part-126",
    "projectId": "5ET7VaxsU6Y6",
    "fileName": "第1卷_第1篇_电弧焊.pdf",
