Repository: LunaReborn/Welding-6m-Extractor

# 焊接文档 6M 专有词汇抽取工具

用于从焊接相关文档中抽取“人、机、料、法、环、测”六类专有词汇，并导出 JSON 和 Excel。

## 目录结构

```text
project/
  cli.py
  engine/
    document_loader.py
    chunker.py
    llm_client.py
    extractor_6m.py
    normalizer.py
    validator.py
    exporter.py
  prompts/
    welding_6m_extract.txt
    welding_6m_review.txt
  outputs/
  data/
```

## 安装

```bash
pip install -r requirements.txt
```

## 使用 Ollama

先启动 Ollama，并拉取模型：

```bash
ollama serve
ollama pull qwen2.5:7b
```

运行：

```bash
python cli.py --file data/氩弧焊标准作业指导书.docx --extractor ollama --model qwen2.5:7b --output outputs
```

启用二阶段复核：

```bash
python cli.py --file data/氩弧焊标准作业指导书.docx --extractor ollama --review --output outputs
```

File: data/hanjie_data/1.txt (part 11 of 68)
[
    "content": "# 2.熔透型等离子弧焊\n焊接过程中，只熔透工件，但不产生小孔效应的等离子弧焊方法，又称熔透型焊接法。\n\n1）熔透法原理。当离子气流量较小，弧柱受压缩程度较弱时，这种等离子弧在焊接过程中只熔化工件而不产生小孔效应，焊缝成形原理与氩弧焊类似。主要用于薄板焊接及厚板多层焊。\n\n.2）微束等离子弧焊。微東等离子通常采用如图6-3所示的联合弧。由于非转移弧的存在，焊接电流小至1A以下电弧仍具有较好的稳定性，能够焊接细丝及箔材。这时的非转移弧又称维弧，而用于焊接的转移弧又称主弧。\n\n3）焊接特点。与TIG焊相比，熔透法等离子弧焊具有的优点是：\n\n$\\textcircled{1}$ 电弧能量集中，因此焊接工艺具有焊接速度快；焊缝深宽比大，截面积小；薄板焊接变形小，厚板焊接缩孔倾向小及热影响区窄等优点。\n\n$\\textcircled{2}$ 电弧稳定性好。由于微束等离子弧焊接采用联合弧，电流小至0.1A时电弧仍能稳定燃烧，因此可焊超薄件，如厚度 $0 . 1 \\mathrm { m m }$ 不锈钢片。\n\n$\\textcircled{3}$ 电弧挺直性好。以焊接电流10A为例，等离子弧焊喷嘴高度（喷嘴到工件表面的距离）达6.4mm时，弧柱仍较挺直，而钨极氩弧焊的弧长仅能采用0.6mm（弧长大于0.6mm后稳定性变差)。钨极氩弧的扩散角约45°，呈圆锥形（见图6-6a)，工件上的加热面积与弧长成平方关系，只要电弧长度有很小变化将引起单位面积上输入热量的较大变化。而等离子弧的扩散角仅5左右（见图6-6b）基本上是圆柱形，弧长变化对工件上的加热面积和电流密度影响比较小，所以等离子弧焊弧长变化对焊缝成形的影响不明显。\n\n![](images/1320359f28ce371d09faff1ad9ca1625897c083689389c4f4e554f6f9d566a9f.jpg)  \n图6-6等离子弧与钨极氩弧的扩散角a）钨极氩弧b）等离子弧\n\n$\\textcircled{4}$ ，由于等离子弧焊枪的钨极内缩在喷嘴之内，电极不可能与工件相接触，因而没有焊缝夹钨的问题。\n\n与TIG焊相比，熔透法的主要缺点是：\n\n$\\textcircled{1}$ 由于电弧直径小，要求焊枪喷嘴轴线更准确地对中焊缝。\n\n②焊枪结构复杂，加工精度高。焊枪喷嘴对焊接质量有着直接影响，必须定期检查、维修，及时更换。\n\n# 3.机器人等离子弧焊\n机器人系统常常包括各种各样的反馈机制，这样，在没有操作员操作的情况下，可以辅助控制系统调节焊接参数，来适应焊道几何形状和位置中的未知变化。这些未知变化包括像加工焊接毛坏时的超差，装配偏差和过量的焊接变形。一些机器人系统能够实时地根据熔池的数字图像作出针对焊接参数（例如，电流，移动速度和送丝速度）的变化，来防止低质量的焊接。图6-7是一个机器人等离子弧焊的应用，用于工作单元中相关联的机器臂。\n\n![](images/27faa3e4d2adace15c79b4c58fa24a4d020bf622343db0296135adb32a05c79f.jpg)  \n图6-7等离子焊接机器人[3]\n\n# 4.热丝等离子焊接\n在热丝等离子焊接中，填充焊丝在进入熔池\n\n![](images/6ea49435a8bf771a9c570e5094c3f484ab63c438a274c35171de8e9cda005757.jpg)  \n图6-8典型的手工焊及自动焊等离子设备[3]\n\n# 百思论坛\n之前通过电流流过焊丝时产生的电阻热对其加热，加热电流由一个独立的交流电源提供。热丝焊接是非常有益的，因为它可以提高焊接速度，降低稀释率。热丝等离子电弧焊接一般用在大电流熔透法焊接中。\n\n# 6.2.2等离子弧焊设备\n基本的等离子弧焊设备系统如图6-8所示。\n\n# 1.等离子弧焊设备系统\n等离子弧焊工艺按照操作方式可以分为手工操作、自动操作及机器人操作三种。设备分为手工焊设备及自动焊设备，见图6-8。-个完整的手工等离子弧焊系统由焊枪、控制台、电源、离子气及保护气气源、焊枪冷却循环水装置及一些辅助部件如气流流量计及电流遥盒等。与氩弧焊不同，等离子弧焊的焊枪必须是水冷的，手工等离子焊枪的许用正接极性电流范围从0.1A到$^ { 2 2 0 \\mathrm { A } }$ 。\n\n大电流等离子弧焊工艺需使用自动焊设备，自动焊枪许用的正接极性电流高达 $\\pmb { 5 0 0 } \\mathbf { A }$ 。自动焊和手工焊的主要区别在于焊枪不是人工操作而是将其固定在焊枪支架或是行走小车之上，由机械系统传动。自动焊设备配备一个顺序控制器，见图6-8，其作用是使一个焊件完整的焊接工艺按顺序自动进行。如焊缝有填丝要求，自动焊设备中还应增加送丝机构。根据工艺需要，有的等离子自动焊设备还要配备弧高控制器。自动等离子焊的优点是可以在大电流的规范下获得高的焊速和大的熔深。另外，由于自动焊接可以准确地控制焊接规范，精密等离子焊接工艺或小孔法等离子焊接工艺也必须使用自动焊。\n\n机器人等离子焊接系统的特点是，当控制系统测出所有器件准备好并且所有安全连锁都满足要求时，自动地引燃转移弧，进行焊接。\n\n按照焊接电流大小，等离子弧焊设备又可分为大电流等离子弧焊设备和微束等离子弧焊设备。大电流等离子弧焊设备常采用转移弧，设备中只有一套电源供电；而微束等离子弧焊设备常采用联合弧，需两套电源供电。图6-9及图6-10分别为大电流等离子弧及微束等离子弧焊系统示意图。\n\n![](images/4d9bf30078b861644bfc35fb73c9c17808a67bb0c2af48c624d9ca2f628ee6b8.jpg)  \n图6-9大电流等离子弧焊系统示意图[4]1—焊接电源 2一高频振荡器3—离子气4-冷却水5-保护气6一保护气罩7—钨极8一等离子弧 9一工件\n\n10—喷嘴11一电阻 $\\mathbf { K M } _ { 1 }$ 、 $\\mathbf { K M } _ { 2 }$ 一接触器\n\n![](images/a108d734a2434f6d728933043f8c45ffbfda0898301508f04b91677046ab802a.jpg)  \n图6-10微束等离子弧焊系统示意图[4]1—焊接电源2—维弧电源3-钨极4一离子气5一冷却水6一保护气7-喷嘴 8一保护气罩 9-等离子弧10一工件KM一接触器触头\n\n# 2.等离子弧焊接控制系统\n等离子弧焊接工艺的主要控制由控制系统完成。控制系统与电源集成在一起，但也可以单独做成一个控制箱（台）。一个典型的等离子控制系统的主要功能包括：设定离子气流量，保护气流量，维弧电流，主弧电流等。一个独立的控制箱通常还包括水流、气流的流量的调节，一个用于引燃维弧的高频引弧器及一个维弧电源。除此之外，控制系统还有可能提供对离子气流量、离子气上升速率及下降速率的控制，从而可以更方便地实现熔透法或小孔法的焊接工艺。对离子气上升速率的控制是为了打开小孔，对离子气下降速率的控制是为了封闭小孔。有些控制箱具有对离子气上升速率及下降速率的编程控制功能，以便根据不同的焊接条件打开及闭合小孔。大多数控制系统还具有保护功能的用于检测水流或气流的传感器，当水流或气流过低时，传感器发出信号中断主弧电流或维弧电流以防止焊枪被损坏。许多控制箱都集成了循环水系统。典型的控制箱见图6-11。\n\n![](images/a65b19d2998be84a05b8818300229b8ab78445d5aae756b0626341c67be33e0c.jpg)  \n图6-11 典型的等离子弧焊控制箱[3]（图中是自动焊枪）",
    "summary": "1.等离子弧焊设备系统, 2.等离子弧焊接控制系统, 2.熔透型等离子弧焊, 3.机器人等离子弧焊, 4.热丝等离子焊接, 6.2.2等离子弧焊设备, 百思论坛",
    "size": 3194
  },
  {
    "name": "第1卷_第1篇_电弧焊-part-127",
    "projectId": "5ET7VaxsU6Y6",
    "fileName": "第1卷_第1篇_电弧焊.pdf",
    "content": "使用大电流焊枪时，如图6-9所示，可在焊接回路中叠加一个高频高压振荡器（或高压脉冲装置)。引弧时， $\\mathbf { K M } _ { 1 }$ 闭合，依靠高频高压火花（或高压脉冲）在钨极与喷嘴之间引燃非转移弧。焊接时 $\\mathrm { K M } _ { \\mathrm { \\ell } }$ 断开 $\\mathbf { K M } _ { 2 }$ 闭合，等离子弧转移至电极与工件之间。串联电阻是为了获得非转移弧需要的低电流。\n\n使用微束等离子弧焊枪有两种引燃非转移弧的方法。一种是借助焊枪上的电极移动机构（弹簧移动机构或螺纹调节机构）向前推进电极，直至电极与压缩喷嘴接触，然后回抽电极引燃非转移弧。另一种引弧方法如同使用大电流焊枪一样，采用高频振荡器。\n\n4.电源\n\n为等离子供电的电源应具有陡降或垂降特性，电源最好具有电流递增及电流衰减等功能，以满足起弧及收弧的工艺要求。目前常使用的电源有直流电源、直流脉冲电源及交流变极性电\n\n源。\n\n1）直流电源。直流电源是等离子弧焊接使用最多的电源，电流范围从0.1\\~500A。其中0.1\\~30A的微束等离子弧常采用联合弧，需两套电源供电，如图6-10所示。图中维弧电源2的输出电流是不可调的，一般为2\\~5A，而焊接电源1的输出电流可以在 $0 . \\mathrm { ~ l ~ } \\sim 3 0 \\mathrm { A }$ 范围内调节。大电流等离子弧采用转移弧，只需一个电源，如图6-9所示。\n\n电源空载电压与离子气种类有关。用纯Ar或含 $\\begin{array} { r l r } { \\varphi } & { { } ( \\mathrm { \\Phi } _ { 2 } ) } & { = 7 \\% } \\end{array}$ 以内的 $\\operatorname { A r - H } _ { 2 }$ 混合气体作离子气时，电源空载电压需 $6 5 \\sim 8 0 \\mathrm { V }$ 。但如采用纯He或含 $\\varphi$ （ $\\mathrm { H } _ { 2 }$ ）大于 $7 \\%$ 的 $\\mathbf { A r } \\mathbf { - } \\mathbf { H } _ { 2 }$ 混合气体作离子气时，为了可靠地引弧及保持电弧的稳定性，则需采用较高的空载电压。如引燃电弧的成功率不高，可先在纯Ar中引燃电弧，电弧引燃后再通 $\\mathrm { H } _ { 2 }$ 气或者更换成He气。\n\n2）脉冲电源。脉冲直流电源也可用于等离子弧焊。等离子弧脉冲电源与TIG脉冲电源相似，电源输出电流波形如图6-12所示，输出电流在脉冲电流与基值电流之间转换。脉冲电流期间，母材熔化，基体电流期间，熔化金属凝固成焊缝。脉冲焊接法可降低焊缝热输入、控制焊缝成形、减少热影响区宽度及焊接变形。图6-12中，基值电流、脉冲电流、脉冲电流时间以及基值电流时间均是可调节的。\n\n![](images/43a2815401ca9f77c724eff8e406163af75de6279a559d28d87dd03da81ca3ea.jpg)  \n图6-12脉冲电流波形\n\n3）变极性交流方波电源。变极性交流方波电源输出正（工件接正）、负（工件接负）半周电流幅值及正、负半周电流持续时间均可调节的交流矩形波电流，电流波形如图6-13所示。\n\n变极性交流方波电源主要用于小孔法工艺焊接铝合金。在铝合金焊接工艺中，焊前表面处理一般包括表面除油垢及清除氧化膜。一般可采用弱碱溶液清除表面油垢而用机械法清除氧化膜。然而，在变极性交流铝合金焊接工艺中，由于负半周的电流具有较强的清理氧化膜的功能，焊接大多数种类的铝合金时，无需用机械法清除氧化膜。\n\n![](images/2f09eaf401a8dd34208fc4d4edcb0a56da36abc1e1fb8eef0b60670d4170b96a.jpg)  \n图6-13典型的变极性电流波形\n\n在小孔法铝合金焊接工艺中，正、负半周电流持续时间是非常重要的焊接参数。根据经验，正半周电流持续时间取 $1 5 \\sim 2 0 \\mathrm { m s }$ ，负半周电流持续时间取 $2 \\sim 5 m { \\mathrm { s } }$ 可获得最佳焊接效果。当负半周电流持续时间低于 $_ { 2 \\mathrm { m s } }$ ，焊缝易出现气孔；而负半周电流持续时间超过 $\\scriptstyle 6 \\mathbf { m } \\mathbf { s }$ ，不但钨极烧损严重，而且还易出现双弧。在图6-13中，负半周电流大于正半周电流，这部分大于正半周的电流不仅起到清理工件氧化膜的作用，同时还使压缩喷嘴孔径表面得到清理，负半周电流可以比正半周电流大 $3 0 \\sim 8 0 \\mathrm { A }$ 。表6-1是使用变极性交流方波电流焊接板厚 $6 , 4 \\mathrm { m m }$ 的铝合金典型工艺。\n\n表6-1在平焊、横焊及立焊条件下的变极性铝合金焊接参数[5]  ",
    "summary": "3.引弧装置 - Part 1/2",
    "size": 2136
  },
  {
    "name": "第1卷_第1篇_电弧焊-part-128",
    "projectId": "5ET7VaxsU6Y6",
    "fileName": "第1卷_第1篇_电弧焊.pdf",
    "content": "<table><tr><td rowspan=1 colspan=1>焊接位置</td><td rowspan=1 colspan=1>平焊</td><td rowspan=1 colspan=1>横焊</td><td rowspan=1 colspan=1>立焊</td></tr><tr><td rowspan=1 colspan=1>板厚/mm</td><td rowspan=1 colspan=1>6.4</td><td rowspan=1 colspan=1>6.4</td><td rowspan=1 colspan=1>6.4</td></tr><tr><td rowspan=1 colspan=1>铝合金牌号</td><td rowspan=1 colspan=1>2219</td><td rowspan=1 colspan=1>3003</td><td rowspan=1 colspan=1>1100</td></tr><tr><td rowspan=1 colspan=1>填充丝直径</td><td rowspan=1 colspan=1>1.6</td><td rowspan=1 colspan=1>1.6</td><td rowspan=1 colspan=1>1.6</td></tr><tr><td rowspan=1 colspan=1>填充丝牌号</td><td rowspan=1 colspan=1>2319</td><td rowspan=1 colspan=1>4043</td><td rowspan=1 colspan=1>4043</td></tr><tr><td rowspan=1 colspan=1>正半周电流/A</td><td rowspan=1 colspan=1>140</td><td rowspan=1 colspan=1>140</td><td rowspan=1 colspan=1>170</td></tr><tr><td rowspan=1 colspan=1>正半周电流时间/ms</td><td rowspan=1 colspan=1>19</td><td rowspan=1 colspan=1>19</td><td rowspan=1 colspan=1>19</td></tr><tr><td rowspan=1 colspan=1>负半周增加的电流值/A</td><td rowspan=1 colspan=1>50</td><td rowspan=1 colspan=1>60</td><td rowspan=1 colspan=1>80</td></tr><tr><td rowspan=1 colspan=1>负半周电流时间/ms</td><td rowspan=1 colspan=1>3</td><td rowspan=1 colspan=1>4</td><td rowspan=1 colspan=1>4</td></tr><tr><td rowspan=1 colspan=1>起弧用离子气流量/(L/min）</td><td rowspan=1 colspan=1>Ar0.9</td><td rowspan=1 colspan=1>Ar1. 2</td><td rowspan=1 colspan=1>Ar1. 2</td></tr><tr><td rowspan=1 colspan=1>焊接用离子气流量/(L/min）</td><td rowspan=1 colspan=1>Ar2.4</td><td rowspan=1 colspan=1>Ar2.1</td><td rowspan=1 colspan=1>Ar2. 4</td></tr><tr><td rowspan=1 colspan=1>保护气流量/(L/min）</td><td rowspan=1 colspan=1>Ar14</td><td rowspan=1 colspan=1>Ar19</td><td rowspan=1 colspan=1>Ar21</td></tr><tr><td rowspan=1 colspan=1>电极直径/mm</td><td rowspan=1 colspan=1>3.2</td><td rowspan=1 colspan=1>3.2</td><td rowspan=1 colspan=1>3.2</td></tr><tr><td rowspan=1 colspan=1>焊接速度/(mm/s)</td><td rowspan=1 colspan=1>3.4</td><td rowspan=1 colspan=1>3.4</td><td rowspan=1 colspan=1>3.2</td></tr></table>",
    "summary": "3.引弧装置 - Part 2/2",
    "size": 2025
  },
  {
    "name": "第1卷_第1篇_电弧焊-part-129",
    "projectId": "5ET7VaxsU6Y6",
    "fileName": "第1卷_第1篇_电弧焊.pdf",
    "content": "# 5.等离子弧焊枪\n等离子弧焊时产生等离子弧并用以进行焊接的工具称等离子弧焊枪。等离子弧焊枪结构比TIG 焊枪更为复杂，压缩喷嘴是等离子弧焊枪的关键部件。\n\n1）焊枪结构。等离子弧焊枪在结构上应达到：\n\n能固定钨极与喷嘴之间的相对位置，并要求钨极与喷嘴孔径同心。\n\n能够水冷钨极及喷嘴，20A以下的焊枪可以不水冷钨极，但必须冷却喷嘴。\n\n喷嘴要与钨极绝缘，以便在钨极与喷嘴间产生非转移弧。\n\n采用单独的气路分别导人离子气与保护气。\n\n等离子焊枪按其操作方式分为手工焊枪及自动焊枪。手工焊枪结构见图6-14所示。自动焊枪结构见图6-15所示。\n\n手工焊枪的最大许用正接极性电流一般为225A，反接极性电流不超过70A。手工焊枪也可以将其固定在行走装置及支架上进行自动焊接。\n\n不论是直流正接、反接还是交流方波焊接都可以使用商品化的自动焊枪。直流正接焊接应用最多，电流等级范围在 $1 0 \\sim 5 0 0 \\mathrm { A }$ 之间，常常使用脉冲焊接电流焊接。\n\n自动等离子弧焊焊枪与手工焊枪的原理相同，只是在外形及体积上有差别。自动焊枪的结构多为直线状，为了自动焊接，有的枪体有曲柄，以便将其安装在标准化的焊枪夹上。由于自动焊枪的许用电流大，它们的直径及体积一般比手工焊枪大。图6-15是一种典型的自动焊焊枪头的横截断面。\n\n2）压缩喷嘴。压缩喷嘴是等离子弧焊枪中产生等离子弧的关键零件之一，它对电弧直径起机械压缩作用，它是一个铜质的水冷喷嘴。压缩喷嘴结构、类型和尺寸对等离子弧性能起决定性作用。\n\n# 百思论坛\n![](images/3f7e096c76adc7ba9c6cdbfb9958c870fa27fbc1af347e4b63ef5b428d5d1c99.jpg)  \n图6-14手工等离子焊枪断面图[11]\n\n![](images/bcacb842584d4a72e2d7b4b109049d42f35e89e48a6bcf16d0ba49a75de82a33.jpg)  \n图6-15自动等离子焊枪断面图[3]\n\n图6-1中，喷嘴孔径d。及孔道长度l是压缩喷嘴的两个重要尺寸。孔径 $d _ { p }$ 决定等离子弧直径和能量密度，应根据电流和离子气流量来决定。对于给定的电流和离子气流量，增加 $d _ { \\mathfrak { n } }$ 则降低喷嘴对电弧的压缩作用，弧压也随之降低，等离子电弧逐渐向TIG电弧转化；而减少 $d _ { n }$ 易出现双弧，破坏等离子弧的稳定性。表6-2列出常用等离子电弧电流与喷嘴孔径之间的关系。\n\n表6-2等离子弧电流与喷嘴孔径间的关系[6]  \n\n<table><tr><td rowspan=1 colspan=1>喷嘴孔径d/mm</td><td rowspan=1 colspan=1>等离子弧电流/a</td><td rowspan=1 colspan=1>离子气流量，Ar/(L/min)</td></tr><tr><td rowspan=1 colspan=1>0.8</td><td rowspan=1 colspan=1>1~25新</td><td rowspan=1 colspan=1>0.24</td></tr><tr><td rowspan=1 colspan=1>1.6</td><td rowspan=1 colspan=1>20~75</td><td rowspan=1 colspan=1>0.47</td></tr><tr><td rowspan=1 colspan=1>2.1</td><td rowspan=1 colspan=1>40~100</td><td rowspan=1 colspan=1>0.94m</td></tr><tr><td rowspan=1 colspan=1>2.5</td><td rowspan=1 colspan=1>100~200</td><td rowspan=1 colspan=1>m     1.89</td></tr><tr><td rowspan=1 colspan=1>3.2</td><td rowspan=1 colspan=1>150~300</td><td rowspan=1 colspan=1>2.36</td></tr><tr><td rowspan=1 colspan=1>4.8</td><td rowspan=1 colspan=1>200~500</td><td rowspan=1 colspan=1>2.83</td></tr></table>\n\n# 百思论坛\n孔径d确定后，孔道长 $l _ { \\mathfrak { g } }$ 增大则对等离子弧的压缩作用增大，同时也易出现双弧，常以l/d,表示喷嘴孔道的压缩特征，称孔道比。孔道比推荐值见表6-3。\n\n表6-3喷嘴孔道比[2]  \n\n<table><tr><td rowspan=1 colspan=1>喷嘴孔径d/mm</td><td rowspan=1 colspan=1>孔道比l/d</td><td rowspan=1 colspan=1>压缩角α</td><td rowspan=1 colspan=1>等离子弧类型</td></tr><tr><td rowspan=1 colspan=1>0.6~1.2</td><td rowspan=1 colspan=1>2.0~6.0</td><td rowspan=1 colspan=1>25°~45°</td><td rowspan=1 colspan=1>联合弧</td></tr><tr><td rowspan=1 colspan=1>1.6~3.5</td><td rowspan=1 colspan=1>1.0~1.2</td><td rowspan=1 colspan=1>60°~90°</td><td rowspan=1 colspan=1>转移弧</td></tr></table>\n\n等离子弧焊常用压缩喷嘴结构类型如图6-16所示。图6-16a和b喷嘴，其压缩孔道为圆柱形，在等离子弧焊中应用最广。图6-16c、d及e喷嘴，其压缩孔道为收敛扩散形，减弱了对等离子弧的压缩作用。但这种喷嘴可以采用更大的焊接电流而不产生（或很少产生）双弧。所以收敛扩散型喷嘴适用于大电流、厚板焊接。图6-16b、d、e均有大小孔3个，属三孔型喷嘴。\n\n![](images/9bcaccd2737683cf6666cf0d00fa75829aa5ca7de455c96c2a211153bc6a20aa.jpg)  \n图6-16等离子弧焊常用的压缩喷嘴结构类型a）圆柱单孔型b）圆柱三孔型c）收敛扩散单孔型d）收敛扩散三孔型e）有压缩段的收敛\n\n# 扩散三孔型\nd—喷嘴孔道直径l—喷嘴孔道长度α一压缩角\n\n三孔型喷嘴除了中心孔外，其左右各有一个对称的小孔，采用三孔道喷嘴焊接时，电弧及部分离子气从较大的中心孔流出，而其他离子气则通过两旁较小的孔道。从这两个小孔喷出的离子气流可将等离子弧产生的圆形热场变成椭圆形。当3个孔中心的连线与焊道垂直时，椭圆形热场的长轴平行于焊接方向，这将有助于提高焊接速度及降低焊缝宽度。\n\n压缩角 $\\pmb { \\alpha }$ 对等离子弧压缩作用不大，一般取 ${ \\bf 6 0 ^ { \\circ } }$ 。\n\n最通用的喷嘴材料是纯铜。水冷铜嘴可将电弧压缩至 $1 6 ~ 6 0 0 \\mathrm { { ‰} }$ 高温。正常焊接时，喷嘴内部电弧弧柱被一层冷气膜包围，如喷嘴冷却效果不好，冷气膜便容易被击穿形成双弧，破坏正常的焊接过程。大功率喷嘴必须采用直接水冷，为提高冷却效果，喷嘴壁厚一般不大于 $2 \\sim 2 . 5 \\mathrm { m m }$\n\n给焊枪供气的喷孔气体流速低，不能充分地提供足够体积的气体保护熔池与大气污染隔离开，所以，保护气体是必需的。另外，在孔焊中由等离子束引起的紊流更会减少等离子气体覆盖率。保护气体由保护气体喷嘴提供，分布在焊枪压缩喷嘴的周围。在一些应用中，为了更好的保护工件，需要额外的保护气体拖罩增强保护。\n\n3）电极夹。等离子弧焊焊枪的电极夹装置可以由各种各样的铜合金组成。大部分焊枪的电极夹能使电极机械的自动对准喷嘴孔道的中心。然而，-些焊枪需要手工对准电极，操作方法是根据电极和喷嘴之间的高频火花来检查，在压缩喷嘴和电极时生成小功率电弧。操作员然后调节电极位置，直到高频电弧能平稳地分布在电极周围。这样可以使电极电气对中（指高频火花对中），只是此法对中消耗时间较多。钨极电气对中可以延长电极和压缩喷嘴的生命。任何电极的错位都可以引起电弧集中在焊枪的局部。这样可以导致靠近喷孔附近的铜喷嘴快速的磨损和熔化，还有可能引起焊接污染和咬边。",
    "summary": "5.等离子弧焊枪, 百思论坛, 扩散三孔型",
    "size": 3670
  },
  {
    "name": "第1卷_第1篇_电弧焊-part-130",
    "projectId": "5ET7VaxsU6Y6",
    "fileName": "第1卷_第1篇_电弧焊.pdf",
    "content": "# 6.电极\n1）电极材料。等离子弧焊枪所采用的极材料与钨极氩弧焊相同。目前国内主要采钍钨及铈钨电极。国外除此之外还采用锆钨极（w（Zr）=0.15%\\~0.40%）。表6-4列出了钍钨电极的正接极性许用电流，也可供铈钨电极作参考。由于等离子弧焊枪对钨电极的冷却及保护效果均优于氩弧焊枪。所以钨极烧损程度较氩弧焊时少。\n\n表6-4等离子弧钨棒直径电流范围[2]  \n\n<table><tr><td rowspan=1 colspan=1>电极直径/mm</td><td rowspan=1 colspan=1>电流范围/A</td><td rowspan=1 colspan=1>电极直径/mm</td><td rowspan=1 colspan=1>电流范围/A</td></tr><tr><td rowspan=1 colspan=1>0.25</td><td rowspan=1 colspan=1>≤15</td><td rowspan=1 colspan=1>2. 4</td><td rowspan=1 colspan=1>150~250</td></tr><tr><td rowspan=1 colspan=1>0.50</td><td rowspan=1 colspan=1>5~20</td><td rowspan=1 colspan=1>3.2</td><td rowspan=1 colspan=1>250~400</td></tr><tr><td rowspan=1 colspan=1>1.0</td><td rowspan=1 colspan=1>15~80</td><td rowspan=1 colspan=1>4.0</td><td rowspan=1 colspan=1>400~500</td></tr><tr><td rowspan=1 colspan=1>1. 6</td><td rowspan=1 colspan=1>70~150</td><td rowspan=1 colspan=1>二</td><td rowspan=1 colspan=1>1</td></tr></table>\n\n为了便于引弧和提高电弧稳定性，直流正接焊接工艺中，电极端部要磨成 $2 0 ^ { \\circ } \\sim 6 0 ^ { \\circ }$ 的夹角，如图6-17a、b、c所示。在直流正接大电流工艺中，为保持电极端部形状及降低钨极烧损程度，电极端部要磨成锥球形或球形，如图6-17d、e所示。在交流焊接工艺中，常将钨极磨成尖锥形后，再烧一个圆球，如图6-17f所示。由于直流反接极性电流严重烧损钨极，必须降低钨电极的许用电流，现已很少采用直流反接焊接工艺。\n\n![](images/650f600b9c14da483c84221c180566516dd800168257ef5f247c6ff00bd2e52c.jpg)  \n图6-17电极端部形状[2]\n\na）尖锥形b）圆台形c）圆台尖锥形d）锥球形e）球形f）尖锥球形\n\n2）内缩和同心度。在图6-1中，由钨极安装位置所确定的电极内缩长度 $L ,$ 一般取 $L _ { \\mathrm { r } } = L _ { \\mathrm { 0 } }$ $\\pm 0 . 2 \\mathrm { m m }$ 。\n\n安装电极时应注意电极与喷嘴应保持同心。电极偏心将使等离子弧偏斜，影响焊缝成形并且是促成双弧的一个诱因。同心度可根据电极和喷嘴之间的高频火花在电极四周的分布情况来检查（图6-18），一般焊接时要求高频火花布满圆周$7 5 \\% \\sim 8 0 \\%$ 以上。\n\n# 7.冷却系统\n等离子弧焊需要液体冷却系统。它一般由冷却液体存储罐、散热器、泵、流量传感器和控制开关组成。与冷却液体接触表面必须涂有防腐材料。在等离子弧焊的操作中，冷却系统和冷却剂的条件非常重要，因为冷却的过程是通过空气和水的热交换来冷却焊枪头和电缆的。\n\n![](images/c02d034fba289187a78a88b1f38ed814b5017f825aa9ae128f9b22c12ba36dca.jpg)  \n图6-18电极同心度及高频火花 在电极四周分布情况[2]\n\n对于连续操作的设备，保持散热器有良好的散热条件，冷却剂不具有腐蚀性是绝对必要的，只有去离子水（蒸馏水）才能用在等离子焊接的冷却系统冷中。如果冷却液体被污染，它将成为电解质，破坏等离子枪中钨极与喷嘴之间的绝缘，严重时形成钨极到喷嘴的短路，这将阻碍维持电弧的产生。在给冷却系统加水时，操作人员应特别注意不要引入污染物，以免冷却液体成为电解液。\n\n# 8.辅助装置\n在等离子弧焊中使用辅助装置可以提高生产效率及质量。辅助装置包括送丝机、弧压控制系统、焊枪摆动器和定位设备。在钨极弧焊系统中使用的是同样的辅助装置。\n\n# （1）送丝机\n钨极氩弧焊的送丝系统（冷丝）可以用在等离子弧焊过程中。填充焊丝被加在熔池或小孔（穿孔等离子焊接）的前沿。大部分送丝机的送丝速度在焊接前是预先设定好的，也有的送丝机的功能更加完善，像在机器人系统中使用的送丝机，能够通过送丝速度测算出连续的焊接断面图。当焊接较厚的材料时，送丝系统可以减轻咬边和未焊透的发生，同时可以通过稳定地填充金属来提高焊缝的均匀性。\n\n像钨极氩弧焊一样，热送丝系统也可以被使用，但应该把焊丝送入熔池的后沿。对于冷送丝，送丝的开始和终止都应该由自动焊接设备控制和编程。\n\n当使用脉冲电流焊接时，一种常用的技术是当有等离子电弧电流脉冲发生时，同步地将填充金属放入焊缝中。这种技术被广泛地用在航天和航空工业中来修复薄段，例如，用来焊接气体涡轮引擎上的曲径气封的边缘。\n\n# （2）电弧电压控制器\n电弧电压控制系统是通过调节焊枪与工件之间的距离来保持等离子弧电压在焊接过程达到设定值。由于等离子弧焊焊接过程对电弧长度的变化不是很灵敏，所以电弧电压控制器设备对许多应用并不是必需的。但当使用熔入的方法焊接表面形状不规整的工件时，或者实行穿孔焊时，电弧电压控制是很有益处的。如果电弧电压控制器是用电弧做弧高传感器，在焊接开始时或者焊口填满时，由于电流或等离子气体流动速度改变，这种电弧控制必须减弱或封锁，因为改变这些焊接参数也会改变电弧电压。电弧电压控制器系统仅仅被用在机器人或自动焊操作中。\n\n# （3）焊枪摆动器\n在机器人或自动等离子弧焊中，当要求用到摆动焊道时，也常常需要用到焊枪摆动器。常通过调节摆动器的摆动速度、摆幅和停顿时间来适应使用者具体的焊道。速度是摆动器将焊枪从垂直焊道的一边端点移动到另一边端点的速率，两个端点之间的距离叫做摆幅。停顿时间是摆动器在到达一边端点时的停留时间。焊枪摆动器主要用于在表面处理，如等离子电弧堆焊。\n\n# 6.2.3焊接材料\n1.母材\n\n凡氩弧焊能够焊接的材料均可用等离子弧焊接，如碳钢、耐热钢、蒙乃尔合金、可伐合金、钛合金、铜合金、铝合金以及镁合金等。\n\n除铝、镁及其合金外，其余材料均采用直流正接法焊接；铝、镁及其合金采用交流或直流反接法焊接。直流正接等离子弧单道可焊材料厚度范围一般为 $\\mathbf { 0 . 3 \\sim 6 . 4 m m }$ 。交流变极性等离子弧单道可焊铝合金厚度达 $1 2 . 7 \\mathrm { m m }$ （小孔法）。\n\n等离子弧焊接的冶金过程与氩弧焊相同，只是由于等离子弧具有较小的弧柱直径，焊接时母材熔化量少，所以焊缝深宽比大、热影响区窄。每一种母材金属焊接时对预热、后热以及气体保护等工艺要求与氩弧焊相同。\n\n# 2.填充金属\n与氩弧焊一样，等离子弧焊工艺可以使用填充金属。填充金属一般制成光焊丝或者光焊条。自动焊使用光焊丝作填充金属，手工焊则用光焊条作填充金属。填充金属的主要成分与被焊母材相同。",
    "summary": "（1）送丝机, （2）电弧电压控制器, （3）焊枪摆动器, 2.填充金属, 6.2.3焊接材料, 6.电极, 7.冷却系统, 8.辅助装置",
    "size": 3245
  },
  {
    "name": "第1卷_第1篇_电弧焊-part-131",
    "projectId": "5ET7VaxsU6Y6",
    "fileName": "第1卷_第1篇_电弧焊.pdf",
    "content": "等离子焊枪有两层气体，即从喷嘴流出的离子气及从保护气罩流出的保护气。有时为了增强保护，还需使用保护拖罩及通气的背面垫板以扩大保护气的保护范围。\n\n离子气对钨极应该是惰性的，以免钨极烧损过快。保护气对母材一般是惰性的，但如果活性气体不损坏焊缝的性能，允许在保护气中填加活性气体。\n\n为保证焊接过程稳定，大电流焊接时，离子气与保护气成分应相同；小电流焊接时，离子气一律使用纯氩，保护气可以用纯Ar也可以选择其他成分。等离子弧焊接所用的气体种类取决于被焊金属，可供选择的气体有：\n\n1）Ar气。Ar气用于焊接碳钢、高强度钢及活性金属，如钛、钼及锆合金。焊接这些金属所用的气体中，即使含有极小量的 $\\mathbf { H } _ { 2 }$ 也可能导致焊缝产生气孔、裂纹或降低力学性能。\n\n2） $\\mathbf { A r } \\mathbf { - } \\mathbf { H } _ { 2 }$ 混合气。焊接奥氏体不锈钢、镍基合金及铜镍合金时，允许使用 $\\mathbf { A r } \\mathbf { - } \\mathbf { H } _ { 2 }$ 混合气体。Ar气中填加 $\\mathbf { H } _ { 2 }$ 气可提高电弧温度及电弧电场强度，能够更有效地将电弧热量传递给工件，在给定的电流条件下可以得到较高的焊接速度。同时， $\\mathbf { H } _ { 2 }$ 具有还原性，使用 $\\mathbf { A r } \\mathbf { \\cdot } \\mathbf { H } _ { 2 }$ 混合气体可以获得更光亮的焊缝外观。但 $\\mathbf { H } _ { 2 }$ 含量过多焊缝易出现气孔及裂纹，一般 $\\pmb { \\varphi }$ ( $\\mathbf { H } _ { 2 }$ ）限制在 $7 , 5 \\%$ 以下。然而，在小孔焊接工艺中，由于气体可以充分逸出，加 $\\varphi$ （ $\\mathbf { H } _ { 2 }$ ）范围为 $5 \\% \\sim 1 5 \\%$ ，工件越薄，允许 $\\mathbf { H } _ { 2 }$ 的比例越大。如小孔法焊 $6 . 4 \\mathrm { m m }$ 不锈钢时，加 $\\pmb { \\varphi }$ （ $\\mathbf { H } _ { 2 }$ ）为 $5 \\%$ ；而进行 $3 . 8 \\mathrm { m m }$ 不锈钢管道高速焊时，允许加 $\\pmb { \\varphi }$ ( $\\mathbf { H } _ { \\mathbf { 2 } }$ ）达 $15 \\%$ 。\n\n使用 $\\mathbf { A r } \\mathbf { - } \\mathbf { H } _ { 2 }$ 混合气体作离子气时，由于电弧温度较高，应降低喷嘴孔径的额定电流。\n\n3）Ar-He混合气。He气也是一种惰性气体，当被焊工件不允许使用 $\\mathbf { A r } \\mathbf { - } \\mathbf { H } _ { 2 }$ 混合气时，可考虑使用Ar-He 混合气。在Ar-He 混合气体中， $\\varphi$ （He）超过 $40 \\%$ 以上电弧热量才能有明显的变化， $\\varphi$ （He）超过 $7 5 \\%$ 时，其性能基本与纯He相同，通常在Ar气中加人 $\\varphi$ $\\begin{array} { r l } { \\mathbf { \\nabla } ( \\mathbf { \\nabla } \\mathbf { H } \\mathbf { e } ) } & { { } = 5 0 \\% } \\end{array}$ \\~$7 5 \\%$ 进行钛、铝及其合金的小孔焊及在所有金属材料上熔敷焊道。\n\n4）He气。采用纯He作离子气时，由于弧柱温度较高，会降低喷嘴的热负载，会降低喷嘴的使用寿命及承载电流的能力，另外He气密度较小，在合理的离子气流量下难以形成小孔。所以，纯He仅用于熔透法焊接，如焊接铜。\n\n5） $\\mathbf { A r { - C O _ { 2 } } }$ 混合气。由于保护气体不与钨极接触，在小电流焊接低碳钢及低合金钢时，允许在保护气中添加活性气体，其流量在 $1 0 \\sim 1 5 \\mathrm { L } / $ min之内。如在Ar中加 $\\varphi$ （ $\\mathbf { C O } _ { 2 }$ ）为 $25 \\%$ 作保护气焊接铁心叠片。\n\n典型大电流焊接及小电流焊接条件下的气体选择分别见表6-5及表6-6。\n\n表6-5大电流等离子弧焊接用气体选择  \n\n<table><tr><td rowspan=2 colspan=1>金属</td><td rowspan=2 colspan=1>厚度/mm</td><td rowspan=1 colspan=2>焊接技术</td></tr><tr><td rowspan=1 colspan=1>小孔法</td><td rowspan=1 colspan=1>熔透法</td></tr><tr><td rowspan=2 colspan=1>碳钢（铝镇静）</td><td rowspan=1 colspan=1>&lt;3.2</td><td rowspan=1 colspan=1>Ar</td><td rowspan=1 colspan=1>Ar</td></tr><tr><td rowspan=1 colspan=1>&gt;3.2</td><td rowspan=1 colspan=1>Ar</td><td rowspan=1 colspan=1>He75% + Ar25%</td></tr><tr><td rowspan=2 colspan=1>低合金钢</td><td rowspan=1 colspan=1>&lt;3.2</td><td rowspan=1 colspan=1>Ar</td><td rowspan=1 colspan=1>Ar</td></tr><tr><td rowspan=1 colspan=1>&gt;3.2</td><td rowspan=1 colspan=1>Ar</td><td rowspan=1 colspan=1>He75%+Ar25%</td></tr><tr><td rowspan=2 colspan=1>不锈钢</td><td rowspan=1 colspan=1>&lt;3.2</td><td rowspan=1 colspan=1>Ar,Ar 92.5% +H27.5%</td><td rowspan=1 colspan=1>Ar</td></tr><tr><td rowspan=1 colspan=1>&gt;3.2</td><td rowspan=1 colspan=1>Ar，Ar95%+H5%</td><td rowspan=1 colspan=1>He75%+Ar25%</td></tr><tr><td rowspan=2 colspan=1>铜</td><td rowspan=1 colspan=1>&lt;2.4</td><td rowspan=1 colspan=1>Ar</td><td rowspan=1 colspan=1>He75%+Ar25%，He</td></tr><tr><td rowspan=1 colspan=1>&gt;2.4</td><td rowspan=1 colspan=1>不推荐</td><td rowspan=1 colspan=1>He</td></tr><tr><td rowspan=2 colspan=1>镍合金</td><td rowspan=1 colspan=1>&lt;3.2</td><td rowspan=1 colspan=1>Ar，Ar 92.5%+H27.5%</td><td rowspan=1 colspan=1>Ar</td></tr><tr><td rowspan=1 colspan=1>&gt;3.2</td><td rowspan=1 colspan=1>Ar,Ar 95%+H25%</td><td rowspan=1 colspan=1>He75%+Ar25%</td></tr><tr><td rowspan=2 colspan=1>活性金属</td><td rowspan=1 colspan=1>&lt;6.4</td><td rowspan=1 colspan=1>Ar</td><td rowspan=1 colspan=1>Ar</td></tr><tr><td rowspan=1 colspan=1>&gt;6.4</td><td rowspan=1 colspan=1>Ar+He(He50%~75%）</td><td rowspan=1 colspan=1>He75%+Ar25%</td></tr></table>\n\n注：1.气体选择是指等离子气体和保护气体两者。2.表中各种气体的含量皆为体积分数。$\\textcircled{1}$ 由于底部焊道成形不良，这种技术只能用于铜锌合金焊接。\n\n表6-6小电流等离子弧焊接用保护气体选择  ",
    "summary": "3.气体 - Part 1/2",
    "size": 3881
  },
  {
    "name": "第1卷_第1篇_电弧焊-part-132",
    "projectId": "5ET7VaxsU6Y6",
    "fileName": "第1卷_第1篇_电弧焊.pdf",
    "content": "<table><tr><td rowspan=2 colspan=1>金属</td><td rowspan=2 colspan=1>厚度/mm</td><td rowspan=1 colspan=2>焊接技术</td></tr><tr><td rowspan=1 colspan=1>小孔法</td><td rowspan=1 colspan=1>熔透法</td></tr><tr><td rowspan=2 colspan=1>铝</td><td rowspan=1 colspan=1>&lt;1.6</td><td rowspan=1 colspan=1>不推荐</td><td rowspan=1 colspan=1>Ar，He</td></tr><tr><td rowspan=1 colspan=1>&gt;1.6</td><td rowspan=1 colspan=1>He</td><td rowspan=1 colspan=1>He</td></tr><tr><td rowspan=2 colspan=1>碳钢（铝镇静）</td><td rowspan=1 colspan=1>&lt;1.6</td><td rowspan=1 colspan=1>不推荐</td><td rowspan=1 colspan=1>ar,He75% + Ar25%</td></tr><tr><td rowspan=1 colspan=1>&gt;1.6</td><td rowspan=1 colspan=1>Ar，He75% +Ar25%</td><td rowspan=1 colspan=1>Ar,He75%+Ar25%</td></tr><tr><td rowspan=3 colspan=1>低合金钢</td><td rowspan=1 colspan=1>&lt;1.6</td><td rowspan=1 colspan=1>不推荐</td><td rowspan=1 colspan=1>Ar,He,Ar+H2 (H1% ~5%)</td></tr><tr><td rowspan=2 colspan=1>&gt;1.6</td><td rowspan=1 colspan=1>He75%+Ar25%</td><td rowspan=1 colspan=1>Ar，HeAr+H (H1%~5%）</td></tr><tr><td rowspan=1 colspan=1>Ar+H（H1%~5%）</td><td rowspan=1 colspan=1></td></tr></table>",
    "summary": "3.气体 - Part 2/2",
    "size": 1104
  },
  {
    "name": "第1卷_第1篇_电弧焊-part-133",
    "projectId": "5ET7VaxsU6Y6",
    "fileName": "第1卷_第1篇_电弧焊.pdf",
    "content": "（续）\n\n<table><tr><td rowspan=2 colspan=1>金属</td><td rowspan=2 colspan=1>厚度/mm</td><td rowspan=1 colspan=2>焊接技术</td></tr><tr><td rowspan=1 colspan=1>小孔法</td><td rowspan=1 colspan=1>熔透法</td></tr><tr><td rowspan=2 colspan=1>不锈钢</td><td rowspan=2 colspan=1>所有厚度</td><td rowspan=1 colspan=1>Ar，He75%+Ar25%</td><td rowspan=1 colspan=1>Ar，He,Ar+H（H1%~5%）</td></tr><tr><td rowspan=1 colspan=1>Ar+H（H1%~5%）</td><td rowspan=1 colspan=1></td></tr><tr><td rowspan=3 colspan=1>铜</td><td rowspan=2 colspan=1>&lt;1.6</td><td rowspan=1 colspan=1>不推荐</td><td rowspan=1 colspan=1>He75%+Ar25%</td></tr><tr><td rowspan=1 colspan=1></td><td rowspan=1 colspan=1>H75%+Ar25%，He</td></tr><tr><td rowspan=1 colspan=1>&gt;1.6</td><td rowspan=1 colspan=1>He75%+Ar25%，He</td><td rowspan=1 colspan=1>He</td></tr><tr><td rowspan=1 colspan=1>镍合金</td><td rowspan=1 colspan=1>所有厚度</td><td rowspan=1 colspan=1>Ar，He75% +Ar25%Ar+H(H1%~5%）</td><td rowspan=1 colspan=1>Ar，He,Ar+H（H1%~5%）</td></tr><tr><td rowspan=2 colspan=1>活性金属</td><td rowspan=1 colspan=1>&lt;1.6</td><td rowspan=1 colspan=1>Ar，He75%+Ar25%，He</td><td rowspan=1 colspan=1>Ar</td></tr><tr><td rowspan=1 colspan=1>&gt;1.6</td><td rowspan=1 colspan=1>Ar，He75% +Ar25%，He</td><td rowspan=1 colspan=1>Ar，He75% +Ar25%</td></tr></table>\n\n注：1.气体选择仅指保护气体，在所有情况下等离子气均为氩气。2.表中各种气体的百分含量皆为体积分数。\n\n# 6.2.4焊接工装\n\n\n# 1．接头形式\n用于等离子弧焊接的通用接头形式为：I形坡口、单面V形和U形坡口以及双面V形和U形坡口。这些坡口形式用于从一侧或两侧进行对接接头的单道焊或多道焊，除对接接头外，等离·子弧焊也适合于焊接角焊缝和T形接头，而且具有良好的熔透性。\n\n厚度大于 $1 , 6 \\mathrm { { m m } }$ 但小于表6-7所列厚度值的工件，可不开坡口，采用小孔法单面一次焊成。\n\n（单位： $\\mathbf { m m }$\n\n表6-7一次焊透的厚度[7]  \n\n<table><tr><td rowspan=1 colspan=1>材料</td><td rowspan=1 colspan=1>不锈钢</td><td rowspan=1 colspan=1>钛及钛合金</td><td rowspan=1 colspan=1>镍及镍合金</td><td rowspan=1 colspan=1>低合金钢</td><td rowspan=1 colspan=1>低碳钢</td></tr><tr><td rowspan=1 colspan=1>焊接厚度范围</td><td rowspan=1 colspan=1>≤8</td><td rowspan=1 colspan=1>≤12</td><td rowspan=1 colspan=1>≤6</td><td rowspan=1 colspan=1>≤7</td><td rowspan=1 colspan=1>≤8</td></tr></table>\n\n注：不加衬垫，单面焊双面成形。\n\n对于厚度较大的工件，需要开坡口对接焊时，与钨极氩弧焊相比，可采用较大的钝边和较小的坡口角度。第一道焊缝采用小孔法焊接，填充焊道则采用熔透法完成。图6-19为两种焊接方法所需V形坡口几何形状的比较。\n\n焊件厚度如果在 $0 . 0 5 \\sim 1 . 6 \\mathrm { m m }$ 之间，通常使用熔透法焊接。常用接头形式如图6-20所示。\n\n![](images/8fbc4ed270143301cba1354e10a3e7663c005719f46a1910bf97b8c0f1c502ce.jpg)  \n图6-19等离子弧焊和钨极氩弧焊V形坡口形状的对比[1]----钨极氩弧焊等离子弧焊",
    "summary": "百思论坛",
    "size": 2297
  },
  {
    "name": "第1卷_第1篇_电弧焊-part-134",
    "projectId": "5ET7VaxsU6Y6",
    "fileName": "第1卷_第1篇_电弧焊.pdf",
    "content": "# 2.装配与夹紧\n小电流等离子弧焊对接头的装配要求和钨极氩弧焊相同。引弧处坡口边缘必须紧密接触，间隙不应超过金属厚度的 $10 \\%$ ，难以保持上述公差时必须添加填充金属。对于厚度不大于$0 . 8 \\mathrm { m m }$ 的金属，焊接接头的装配和夹紧要求如表6-8、图6-21和图6-22所示[]\n\n图6-21给出了接头间隙和错边的允许偏差、压板间距以及垫板凹槽等的尺寸。允许偏差与板厚成比例，I形坡门对接接头允许的最大间隙为0.2t。图6-22给出了端接接头的装配和夹紧的允许偏差。端接接头的允许偏差比对接接头大得多。所以端接接头是金属箔片较方便的连接接头。\n\n![](images/bfeb59e69e1f3c00d52f1a843f2325e278b2d15c9d0b56cb59d45c8769838aa8.jpg)  \n图6-20薄板等离子弧焊接接头形式[2]a）I形对接接头b）卷边对接接头c）卷边角接接头d）端接接头t板厚 $\\left( 0 , 0 2 5 \\sim 1 m m \\right)$ ）h一卷边高度 $\\equiv$ (2\\~5）t\n\n表6-8厚度 $\\mathbf { < 0 . 8 m m }$ 的薄板对接接头装配要求（见图6-21）  \n\n<table><tr><td rowspan=2 colspan=1>焊缝形式</td><td rowspan=2 colspan=1>间隙A（最大）</td><td rowspan=2 colspan=1>错边B（最大）</td><td rowspan=1 colspan=2>压板间距C</td><td rowspan=1 colspan=2>垫板凹糟宽D</td></tr><tr><td rowspan=1 colspan=2>最小最大</td><td rowspan=1 colspan=2>最小  最大</td></tr><tr><td rowspan=1 colspan=1>I形坡口焊缝</td><td rowspan=1 colspan=1>0.2t</td><td rowspan=1 colspan=1>0.4t</td><td rowspan=1 colspan=1>10t</td><td rowspan=1 colspan=1>20t</td><td rowspan=1 colspan=1>4t</td><td rowspan=1 colspan=1>16t</td></tr><tr><td rowspan=1 colspan=1>卷边焊缝</td><td rowspan=1 colspan=1>0.6t</td><td rowspan=1 colspan=1>1t</td><td rowspan=1 colspan=1>15t</td><td rowspan=1 colspan=1>30t</td><td rowspan=1 colspan=1>4t</td><td rowspan=1 colspan=1>16t</td></tr></table>\n\n$\\textcircled{1}$ 背面用Ar或He保护。$\\textcircled{2}$ 板厚小于 $0 . 2 5 m m$ 的对接接头推荐采用卷边焊缝。\n\n焊接如壁厚 $\\mathbf { 0 . 1 } \\sim \\mathbf { 0 . 2 m m }$ 的金属薄片时，焊□附近微小的热量波动都可能使融化焊道分离，以致无法得到连续的焊缝。因此要求夹具在整个焊接过程中与工件紧密接触，利用夹具对焊件的良好散热作用稳定焊缝成形以及降低焊接变形。如普通夹具压紧箔件效果不好，可考虑使用气动琴键夹具或弹簧琴键夹具。图6-23是焊接 $1 \\mathbf { m } \\mathbf { m }$ 以下不锈钢对接接头的工装参数曲线。\n\n焊接夹具一般分为压板和带凹槽的垫板（图6-23）。当采用熔透法焊接时，垫板与氩弧焊时相同，开口凹槽的垫板用以支撑熔池，但采a）间隙b）错边c）夹紧距离用小孔法焊接时，熔池是由表面张力支撑的，熔化的铁水不与垫板凹槽相接触。小孔法焊接用的典型垫板如图6-24所示，凹槽通常宽 $1 3 \\mathrm { m m }$ ，深$^ { 1 9 } \\mathbf { m m }$ ，这样的凹槽不仅能够容纳背面保护气，还为等离子射流提供一个穿出的空间。\n\n![](images/ab39c7b62820920be06a8924fbec2237ef9ef7ff96d3818b60634e59b5339eaf.jpg)  \n图6-21厚度小于 $\\mathbf { 0 . 8 m m }$ 的薄板对接接头装配要求（数据见表6-8)[1]\n\n![](images/1c36af883d025c6e2d835d322e15090237bdf2038dabbdae87b0ee1c9c851b2f.jpg)  \n图6-22厚度小于 $0 . 8 \\mathrm { m m }$ 的薄板端面接头装配要求[1]\n\n# 3.焊枪定位\n与氩弧焊一样，等离子弧可以进行全位置焊接。由于等离子弧指向性强，弧柱直径小，所以要求焊接时焊枪能够更精确地对准焊缝，即严格地限制焊枪喷嘴轴线沿焊缝中心线的横向摆动。等离子电弧对弧长不敏感，所以焊枪喷嘴至工件的距离不像氩弧焊时要求那么严格。\n\n![](images/f0f699b0680732490e4b0b0306d669df6f77ad245e5f3899379c159d74864edc.jpg)  \n图6-23小电流焊接不锈钢对接接头的工装参数曲线[5]\n\n虚线示例：T=板厚，0.5mm，C=压板间距，3.5mm D=垫板槽宽，2.0mmT=焊接电流，9A\n\n![](images/7f9c6a5468402172c5cf5633e6c6e84ee0c45b91c75f6df3def641ae1f1d9952.jpg)  \n图6-24小孔法等离子弧焊接用的典型垫板 1一焊枪2—等离子射流3-工件 4一背面保护气5一垫板\n\n# 6.2.5焊接工艺\n\n\n# 1.熔透法\n可以选择手工及自动两种方式进行熔透法焊接。\n\n1）手工熔透法。手工熔透法焊接的最佳电流范围是 $0 . 1 \\sim 5 0 \\mathrm { A }$ 。当电流超过50A时，使用手工氩弧焊更为经济。使用等离子弧焊设备的过程是先引燃维弧，开始焊接时再引燃主弧。如一段时间内需焊接多段焊缝或多个焊点，在完成一段焊缝或一个焊点时，可以只熄灭主弧，保存维弧。这样，在下一次焊接时，便可以方便地引燃主弧，而不像氩弧焊那样反复地使用高频引弧。而且，等离子弧长偏差 $\\pm 1 \\mathbf { m } \\mathbf { m }$ 对焊缝质量无影响，所以手工等离子弧特别适合焊接需要反复引燃主弧，而又无法精确控制弧长的焊接工艺，如焊接丝网。\n\n2）自动熔透法。自动熔透法焊接工艺应用 广泛，特别是焊接小型精密元件如医疗设备元 件、光学仪器元件、精密仪器元件、丝材、膜盒 或波纹管等。\n\n在许多焊接应用中，熔透法等离子弧应用微机程序控制焊接参数。如控制起弧电流、电流上升、脉冲电流、电流衰减及引弧电流。\n\n由于高频引弧器仅用来引燃维弧，焊接时无需再用高频引弧器便可以顺利地在工件与电极之间建立起转移弧。因此，等离子弧设备工作时不会损坏周围其他的电子设备。这种特点使等离子弧设备可以在电子检测设备、机器人、计算机周围使用而无需对这些设备加以隔离或防护。\n\n熔透型等离子弧焊焊接参数参考值见表6-9及表6-10。",
    "summary": "1.熔透法, 2.装配与夹紧, 3.焊枪定位, 6.2.5焊接工艺",
    "size": 3164
  },
  {
    "name": "第1卷_第1篇_电弧焊-part-135",
    "projectId": "5ET7VaxsU6Y6",
    "fileName": "第1卷_第1篇_电弧焊.pdf",
    "content": "小孔法只能采用自动焊。小孔法焊接需要精确地控制起弧与收弧、离子气流量、焊接电流、焊接速度等焊接参数。\n\n表6-9熔透型等离子弧焊焊接参数参考值[8]  ",
    "summary": "2.小孔法 - Part 1/6",
    "size": 76
  },
  {
    "name": "第1卷_第1篇_电弧焊-part-136",
    "projectId": "5ET7VaxsU6Y6",
    "fileName": "第1卷_第1篇_电弧焊.pdf",
    "content": "<table><tr><td rowspan=1 colspan=1>材料</td><td rowspan=1 colspan=1>板厚/mm</td><td rowspan=1 colspan=1>焊接电流/A</td><td rowspan=1 colspan=1>电弧电压/V</td><td rowspan=1 colspan=1>焊接速度/(cm/min)</td><td rowspan=1 colspan=1>离子气Ar流量/（L/min）</td><td rowspan=1 colspan=1>保护气流量/(L/min)</td><td rowspan=1 colspan=1>喷嘴孔径/mm</td><td rowspan=1 colspan=1>注</td></tr><tr><td rowspan=16 colspan=1></td><td rowspan=1 colspan=1>0.025</td><td rowspan=1 colspan=1>0.3</td><td rowspan=1 colspan=1>一</td><td rowspan=1 colspan=1>12.7</td><td rowspan=1 colspan=1>0.2</td><td rowspan=1 colspan=1>8(Ar+H1%）</td><td rowspan=1 colspan=1>0.75</td><td rowspan=5 colspan=1>卷边焊</td></tr><tr><td rowspan=1 colspan=1>0.075</td><td rowspan=1 colspan=1>1.6</td><td rowspan=1 colspan=1>二</td><td rowspan=1 colspan=1>15.2</td><td rowspan=1 colspan=1>0.2</td><td rowspan=1 colspan=1>8(Ar+H1%）</td><td rowspan=1 colspan=1>0.75</td></tr><tr><td rowspan=1 colspan=1>0.125</td><td rowspan=1 colspan=1>1.6</td><td rowspan=1 colspan=1>1</td><td rowspan=1 colspan=1>37.5</td><td rowspan=1 colspan=1>0.28</td><td rowspan=1 colspan=1>7(Ar+H0.5%）</td><td rowspan=1 colspan=1>0.75</td></tr><tr><td rowspan=1 colspan=1>0.175</td><td rowspan=1 colspan=1>3.2</td><td rowspan=1 colspan=1>1</td><td rowspan=1 colspan=1>77.5</td><td rowspan=1 colspan=1>0.28</td><td rowspan=1 colspan=1>9.5(Ar+H4%）</td><td rowspan=1 colspan=1>0.75</td></tr><tr><td rowspan=1 colspan=1>0.25</td><td rowspan=1 colspan=1>5</td><td rowspan=1 colspan=1>30</td><td rowspan=1 colspan=1>32.0</td><td rowspan=1 colspan=1>0.5</td><td rowspan=1 colspan=1>7Ar</td><td rowspan=1 colspan=1>0.6</td></tr><tr><td rowspan=1 colspan=1>0.2</td><td rowspan=1 colspan=1>4.3</td><td rowspan=1 colspan=1>25</td><td rowspan=1 colspan=1>1</td><td rowspan=1 colspan=1>0.4</td><td rowspan=1 colspan=1>5Ar</td><td rowspan=1 colspan=1>0.8</td><td rowspan=8 colspan=1>对接焊（背后有铜垫）</td></tr><tr><td rowspan=1 colspan=1>0.2</td><td rowspan=1 colspan=1>4</td><td rowspan=1 colspan=1>26</td><td rowspan=1 colspan=1>1</td><td rowspan=1 colspan=1>0.4</td><td rowspan=1 colspan=1>6Ar</td><td rowspan=1 colspan=1>0.8</td></tr><tr><td rowspan=1 colspan=1>0.1</td><td rowspan=1 colspan=1>3.3</td><td rowspan=1 colspan=1>24</td><td rowspan=1 colspan=1>37.0</td><td rowspan=1 colspan=1>0.15</td><td rowspan=1 colspan=1>4Ar</td><td rowspan=1 colspan=1>0.6</td></tr><tr><td rowspan=1 colspan=1>0.25</td><td rowspan=1 colspan=1>6.5</td><td rowspan=1 colspan=1>24</td><td rowspan=1 colspan=1>27.0</td><td rowspan=1 colspan=1>0.6</td><td rowspan=1 colspan=1>6Ar</td><td rowspan=1 colspan=1>0.8</td></tr><tr><td rowspan=1 colspan=1>1.0</td><td rowspan=1 colspan=1>2.7</td><td rowspan=1 colspan=1>25</td><td rowspan=1 colspan=1>27.5</td><td rowspan=1 colspan=1>0.6</td><td rowspan=1 colspan=1>11Ar</td><td rowspan=1 colspan=1>1.2</td></tr><tr><td rowspan=1 colspan=1>0.25</td><td rowspan=1 colspan=1>6</td><td rowspan=1 colspan=1>二</td><td rowspan=1 colspan=1>20.0</td><td rowspan=1 colspan=1>0.28</td><td rowspan=1 colspan=1>9.5(H1% +Ar)</td><td rowspan=1 colspan=1>0.75</td></tr><tr><td rowspan=1 colspan=1>0.75</td><td rowspan=1 colspan=1>10</td><td rowspan=1 colspan=1>二</td><td rowspan=1 colspan=1>12.5</td><td rowspan=1 colspan=1>0.28</td><td rowspan=1 colspan=1>9.5(H1%+Ar)</td><td rowspan=1 colspan=1>0.75</td></tr><tr><td rowspan=1 colspan=1>1.2</td><td rowspan=1 colspan=1>13</td><td rowspan=1 colspan=1>1</td><td rowspan=1 colspan=1>15.0</td><td rowspan=1 colspan=1>0.42</td><td rowspan=1 colspan=1>7(Ar+H8%）</td><td rowspan=1 colspan=1>0.8</td></tr><tr><td rowspan=1 colspan=1>1.6</td><td rowspan=1 colspan=1>46</td><td rowspan=1 colspan=1>二</td><td rowspan=1 colspan=1>25.4</td><td rowspan=1 colspan=1>0.47</td><td rowspan=1 colspan=1>12(Ar+H5%）</td><td rowspan=1 colspan=1>1:3</td><td rowspan=3 colspan=1>手工对接</td></tr><tr><td rowspan=1 colspan=1>2.4</td><td rowspan=1 colspan=1>90</td><td rowspan=1 colspan=1>二</td><td rowspan=1 colspan=1>.20.0</td><td rowspan=1 colspan=1>0.",
    "summary": "2.小孔法 - Part 2/6",
    "size": 3959
  },
  {
    "name": "第1卷_第1篇_电弧焊-part-137",
    "projectId": "5ET7VaxsU6Y6",
    "fileName": "第1卷_第1篇_电弧焊.pdf",
    "content": "7</td><td rowspan=1 colspan=1>12(Ar+H25%）</td><td rowspan=1 colspan=1>2.2</td></tr><tr><td rowspan=1 colspan=1>3.2</td><td rowspan=1 colspan=1>100</td><td rowspan=1 colspan=1>1</td><td rowspan=1 colspan=1>25.4</td><td rowspan=1 colspan=1>0.7</td><td rowspan=1 colspan=1>12(Ar+H5%）</td><td rowspan=1 colspan=1>2.2</td></tr><tr><td rowspan=5 colspan=1></td><td rowspan=1 colspan=1>0.15</td><td rowspan=1 colspan=1>5</td><td rowspan=1 colspan=1>22</td><td rowspan=1 colspan=1>30.0</td><td rowspan=1 colspan=1>0.4</td><td rowspan=1 colspan=1>5Ar</td><td rowspan=1 colspan=1>0.6</td><td rowspan=5 colspan=1>对接焊</td></tr><tr><td rowspan=1 colspan=1>0.56</td><td rowspan=1 colspan=1>4~6</td><td rowspan=1 colspan=1>1</td><td rowspan=1 colspan=1>15.0~20.0</td><td rowspan=1 colspan=1>0.28</td><td rowspan=1 colspan=1>7(Ar+H8%）</td><td rowspan=1 colspan=1>0.8</td></tr><tr><td rowspan=1 colspan=1>0.71</td><td rowspan=1 colspan=1>5~7</td><td rowspan=1 colspan=1>1</td><td rowspan=1 colspan=1>15.0~20.0</td><td rowspan=1 colspan=1>0.28</td><td rowspan=1 colspan=1>7(Ar+H8%）</td><td rowspan=1 colspan=1>0.8</td></tr><tr><td rowspan=1 colspan=1>0.91</td><td rowspan=1 colspan=1>6~8</td><td rowspan=1 colspan=1>1</td><td rowspan=1 colspan=1>12.5~17.5</td><td rowspan=1 colspan=1>0.33</td><td rowspan=1 colspan=1>7(Ar+H8%）</td><td rowspan=1 colspan=1>0.8</td></tr><tr><td rowspan=1 colspan=1>1.2</td><td rowspan=1 colspan=1>10~12</td><td rowspan=1 colspan=1>一</td><td rowspan=1 colspan=1>12.5~15.0</td><td rowspan=1 colspan=1>0.38</td><td rowspan=1 colspan=1>7(Ar+H8%）</td><td rowspan=1 colspan=1>0.8</td></tr><tr><td rowspan=4 colspan=1>钛</td><td rowspan=1 colspan=1>0.75</td><td rowspan=1 colspan=1>3</td><td rowspan=1 colspan=1>1</td><td rowspan=1 colspan=1>15.0</td><td rowspan=1 colspan=1>0.2</td><td rowspan=1 colspan=1>8Ar</td><td rowspan=1 colspan=1>0.75</td><td rowspan=4 colspan=1>手工对接</td></tr><tr><td rowspan=1 colspan=1>0.2</td><td rowspan=1 colspan=1>5</td><td rowspan=1 colspan=1>1</td><td rowspan=1 colspan=1>15.0</td><td rowspan=1 colspan=1>0.2</td><td rowspan=1 colspan=1>8Ar</td><td rowspan=1 colspan=1>0.75</td></tr><tr><td rowspan=1 colspan=1>0.37</td><td rowspan=1 colspan=1>8</td><td rowspan=1 colspan=1>1</td><td rowspan=1 colspan=1>12.5</td><td rowspan=1 colspan=1>0.2</td><td rowspan=1 colspan=1>8Ar</td><td rowspan=1 colspan=1>0.75</td></tr><tr><td rowspan=1 colspan=1>0.55</td><td rowspan=1 colspan=1>12</td><td rowspan=1 colspan=1>1</td><td rowspan=1 colspan=1>25.0</td><td rowspan=1 colspan=1>0.2</td><td rowspan=1 colspan=1>8(He + Ar25%）</td><td rowspan=1 colspan=1>0.75</td></tr><tr><td rowspan=4 colspan=1>P</td><td rowspan=1 colspan=1>0.125</td><td rowspan=1 colspan=1>4.8</td><td rowspan=1 colspan=1>1</td><td rowspan=1 colspan=1>25.0</td><td rowspan=1 colspan=1>0.28</td><td rowspan=1 colspan=1>8Ar</td><td rowspan=1 colspan=1>0.75</td><td rowspan=4 colspan=1>对接焊梅</td></tr><tr><td rowspan=1 colspan=1>0. 25</td><td rowspan=1 colspan=1>5.8</td><td rowspan=1 colspan=1>1</td><td rowspan=1 colspan=1>20.0</td><td rowspan=1 colspan=1>0.28</td><td rowspan=1 colspan=1>8Ar</td><td rowspan=1 colspan=1>0.75</td></tr><tr><td rowspan=1 colspan=1>0.5</td><td rowspan=1 colspan=1>10</td><td rowspan=1 colspan=1>二</td><td rowspan=1 colspan=1>25.0</td><td rowspan=1 colspan=1>0.28</td><td rowspan=1 colspan=1>8Ar     6</td><td rowspan=1 colspan=1>0.75</td></tr><tr><td rowspan=1 colspan=1>0.4</td><td rowspan=1 colspan=1>13</td><td rowspan=1 colspan=1>1</td><td rowspan=1 colspan=1>50.0</td><td rowspan=1 colspan=1>0.66</td><td rowspan=1 colspan=1>4.2Ar</td><td rowspan=1 colspan=1>0.9</td></tr><tr><td rowspan=2 colspan=1></td><td rowspan=1 colspan=1>$0.75</td><td rowspan=1 colspan=1>1.7</td><td rowspan=1 colspan=1>1</td><td rowspan=1 colspan=1>1</td><td rowspan=1 colspan=1>0.28</td><td rowspan=1 colspan=1>7(Ar+H15%）</td><td rowspan=1 colspan=1>0.75</td><td rowspan=2 colspan=1>搭接时间1s端接时间0.6s</td></tr><tr><td rowspan=1 colspan=1>0.75</td><td rowspan=1 colspan=1>0.",
    "summary": "2.小孔法 - Part 3/6",
    "size": 3980
  },
  {
    "name": "第1卷_第1篇_电弧焊-part-138",
    "projectId": "5ET7VaxsU6Y6",
    "fileName": "第1卷_第1篇_电弧焊.pdf",
    "content": "9</td><td rowspan=1 colspan=1>1</td><td rowspan=1 colspan=1>1</td><td rowspan=1 colspan=1>0.28</td><td rowspan=1 colspan=1>7(Ar + H15%）</td><td rowspan=1 colspan=1>0.\n\n（续）\n\n表6-10微束等离子弧焊焊接不锈钢的焊接参数参考值①  \n\n<table><tr><td rowspan=1 colspan=1>材料</td><td rowspan=1 colspan=1>板厚/mm</td><td rowspan=1 colspan=1>焊接电流/A</td><td rowspan=1 colspan=1>电弧电压/V</td><td rowspan=1 colspan=1>焊接速度/(cm/min)</td><td rowspan=1 colspan=1>离子气Ar流量/(L/min)</td><td rowspan=1 colspan=1>保护气流量/(L/min)</td><td rowspan=1 colspan=1>喷嘴孔径/mm</td><td rowspan=1 colspan=1>注</td></tr><tr><td rowspan=3 colspan=1>镍丝</td><td rowspan=1 colspan=1>0.12</td><td rowspan=1 colspan=1>0.1</td><td rowspan=1 colspan=1>一</td><td rowspan=1 colspan=1></td><td rowspan=1 colspan=1>0.28</td><td rowspan=1 colspan=1>7Ar</td><td rowspan=1 colspan=1>0.75</td><td rowspan=3 colspan=1>搭接热电偶</td></tr><tr><td rowspan=1 colspan=1>0.37</td><td rowspan=1 colspan=1>1.1</td><td rowspan=1 colspan=1>一</td><td rowspan=1 colspan=1></td><td rowspan=1 colspan=1>0.28</td><td rowspan=1 colspan=1>7Ar</td><td rowspan=1 colspan=1>0.75</td></tr><tr><td rowspan=1 colspan=1>0.37</td><td rowspan=1 colspan=1>1.0</td><td rowspan=1 colspan=1>1</td><td rowspan=1 colspan=1></td><td rowspan=1 colspan=1>0.28</td><td rowspan=1 colspan=1>7(Ar+ H22%）</td><td rowspan=1 colspan=1>0.75</td></tr><tr><td rowspan=1 colspan=2>钼丝与镍丝(0.5)</td><td rowspan=1 colspan=1>2.5</td><td rowspan=1 colspan=1>一</td><td rowspan=1 colspan=1>焊一点为0.2s</td><td rowspan=1 colspan=1>0.2</td><td rowspan=1 colspan=1>9.5Ar</td><td rowspan=1 colspan=1>0.75</td><td rowspan=1 colspan=1>点焊</td></tr><tr><td rowspan=2 colspan=1>纯铜</td><td rowspan=1 colspan=1>0.025</td><td rowspan=1 colspan=1>0.3</td><td rowspan=1 colspan=1>1</td><td rowspan=1 colspan=1>12.5</td><td rowspan=1 colspan=1>0.28</td><td rowspan=1 colspan=1>9.5(Ar+H0.5%）</td><td rowspan=1 colspan=1>0.75</td><td rowspan=2 colspan=1>卷边对接</td></tr><tr><td rowspan=1 colspan=1>0.075</td><td rowspan=1 colspan=1>10</td><td rowspan=1 colspan=1>！</td><td rowspan=1 colspan=1>15.0</td><td rowspan=1 colspan=1>0.28</td><td rowspan=1 colspan=1>9.5(Ar+ He75%）</td><td rowspan=1 colspan=1>0.75</td></tr></table>",
    "summary": "2.小孔法 - Part 4/6",
    "size": 2155
  },
  {
    "name": "第1卷_第1篇_电弧焊-part-139",
    "projectId": "5ET7VaxsU6Y6",
    "fileName": "第1卷_第1篇_电弧焊.pdf",
