Repository: LunaReborn/Welding-6m-Extractor

# 焊接文档 6M 专有词汇抽取工具

用于从焊接相关文档中抽取“人、机、料、法、环、测”六类专有词汇，并导出 JSON 和 Excel。

## 目录结构

```text
project/
  cli.py
  engine/
    document_loader.py
    chunker.py
    llm_client.py
    extractor_6m.py
    normalizer.py
    validator.py
    exporter.py
  prompts/
    welding_6m_extract.txt
    welding_6m_review.txt
  outputs/
  data/
```

## 安装

```bash
pip install -r requirements.txt
```

## 使用 Ollama

先启动 Ollama，并拉取模型：

```bash
ollama serve
ollama pull qwen2.5:7b
```

运行：

```bash
python cli.py --file data/氩弧焊标准作业指导书.docx --extractor ollama --model qwen2.5:7b --output outputs
```

启用二阶段复核：

```bash
python cli.py --file data/氩弧焊标准作业指导书.docx --extractor ollama --review --output outputs
```

File: data/hanjie_data/1.txt (part 12 of 68)
[
    "content": "<table><tr><td rowspan=1 colspan=1>板厚/mm</td><td rowspan=1 colspan=1>焊接形式</td><td rowspan=1 colspan=1>焊速/(mm/s）</td><td rowspan=1 colspan=1>电流/A</td><td rowspan=1 colspan=1>喷嘴孔径/mm</td><td rowspan=1 colspan=1>离子气流量/(L/min)</td><td rowspan=1 colspan=1>喷嘴至工件距离/mm</td><td rowspan=1 colspan=1>电极直径/mm</td><td rowspan=1 colspan=1>备注</td></tr><tr><td rowspan=1 colspan=1>0.76</td><td rowspan=1 colspan=1>I形坡口,对接</td><td rowspan=1 colspan=1>2</td><td rowspan=1 colspan=1>11</td><td rowspan=1 colspan=1>0.76</td><td rowspan=1 colspan=1>0.3</td><td rowspan=1 colspan=1>6.4</td><td rowspan=1 colspan=1>1.0</td><td rowspan=1 colspan=1>自动焊</td></tr><tr><td rowspan=1 colspan=1>1.5</td><td rowspan=1 colspan=1>I形坡口,对接</td><td rowspan=1 colspan=1>2</td><td rowspan=1 colspan=1>28</td><td rowspan=1 colspan=1>1.2</td><td rowspan=1 colspan=1>0.4</td><td rowspan=1 colspan=1>6.4</td><td rowspan=1 colspan=1>1.5</td><td rowspan=1 colspan=1>自动焊</td></tr><tr><td rowspan=1 colspan=1>0.76</td><td rowspan=1 colspan=1>角接,T形接头</td><td rowspan=1 colspan=1>二</td><td rowspan=1 colspan=1>8</td><td rowspan=1 colspan=1>0.76</td><td rowspan=1 colspan=1>0.3</td><td rowspan=1 colspan=1>6.4</td><td rowspan=1 colspan=1>1.0</td><td rowspan=1 colspan=1>手工焊，填充丝</td></tr><tr><td rowspan=1 colspan=1>1.5</td><td rowspan=1 colspan=1>角接,T形接头</td><td rowspan=1 colspan=1>二</td><td rowspan=1 colspan=1>22</td><td rowspan=1 colspan=1>1.2</td><td rowspan=1 colspan=1>0.4</td><td rowspan=1 colspan=1>6.4</td><td rowspan=1 colspan=1>1.5</td><td rowspan=1 colspan=1>手工焊，填充丝②</td></tr><tr><td rowspan=1 colspan=1>0.76</td><td rowspan=1 colspan=1>角接，搭接接头</td><td rowspan=1 colspan=1>二</td><td rowspan=1 colspan=1>9</td><td rowspan=1 colspan=1>0.76</td><td rowspan=1 colspan=1>0.6</td><td rowspan=1 colspan=1>9.5</td><td rowspan=1 colspan=1>1.0</td><td rowspan=1 colspan=1>手工焊，填充丝</td></tr><tr><td rowspan=1 colspan=1>1.5</td><td rowspan=1 colspan=1>角接，搭接接头</td><td rowspan=1 colspan=1>1</td><td rowspan=1 colspan=1>22</td><td rowspan=1 colspan=1>1.2</td><td rowspan=1 colspan=1>0.4</td><td rowspan=1 colspan=1>9.5</td><td rowspan=1 colspan=1>1.5</td><td rowspan=1 colspan=1>手工焊，填充丝</td></tr></table>\n\n注：1.保护气： $9 5 \\% \\mathrm { A r } { \\cdot } 5 \\% \\mathrm { H } _ { 2 }$ 、流量 $1 0 \\mathrm { { L } / \\mathrm { { m i n } } }$ 2.背面保护气：Ar，流量 ${ \\mathfrak { s l } } J { \\mathfrak { m i n } }$ $\\textcircled{1}$ 离子气：Ar。② 填充丝：310不锈钢， $\\phi 1 . 1 \\mathrm { m m }$ 。$\\textcircled{3}$ 填充丝：310不锈钢， $\\phi 1$ ， $_ { 4 m m }$\n\n1）起弧与收弧。板厚小于 $3 \\mathrm { m m }$ 时，可以直接在焊件上起弧及收弧。板厚大于 $_ { 3 \\mathrm { { m m } } }$ 时，对于纵缝，可以采用引弧板及引出板，将小孔起始区及收尾区排除在焊缝之外。环缝焊接时，须采用电流及离子气量递增的方式形成合适的小孔形成区，而采用电流及离子气量递减的方式获得小孔收尾区。图6-25是小孔焊时电流及离子弧气流量斜率控制曲线。有的等离子弧设备配备了先进的流量控制器，可以在焊接过程中精确地控制离子气流量。\n\n2）离子气流量。离子气流量增加，可使等离子流力和熔透能力增大，在其他条件不变时，为了形成小孔，必须要有足够的离子气流量，但是离子气流量过大也不好，会使小孔直径过大而不能保证焊缝成形，喷嘴孔径确定后，离子气流量大小视焊接电流和焊接速度而定，亦即离子气流量、焊接电流和焊接速度这三者之间要有适当的匹配。\n\n3）焊接电流。焊接电流增加，等离子弧穿透能力增加，和其他电弧焊方法一样，焊接电流总是根据板厚或熔透要求来选定的，电流过小，不能形成小孔，电流过大，又将因小孔直径过大而使熔池金属坠落。此外，电流过大还可能引起双弧现象。为此，在喷嘴结构确定后，为了获得稳定的小孔焊接过程，焊接电流只能被限定在某一个合适的范围内，而且这个范围与离子气的流量有关。图6-26a为喷嘴结构、板厚和其他焊接参数给定时，用实验方法在 $8 m m$ 厚不锈钢板上测定的小孔型焊接电流和离子气流量的匹配关系。图中1为普通圆柱型喷嘴，2为收敛扩散型喷嘴，后者降低了喷嘴压缩程度，因而扩大了电流范围，即在较高的电流下也不会出现双弧。由于电流上限的提高，因此采用这种喷嘴可提高工件厚度和焊接速度。\n\n![](images/60b96e542a26248edaca6554729f45ff37eb5bbb4e92d30c201527bfdf11a2b2.jpg)  \n9.5mm低碳钢环缝小孔焊接\n\n4）焊接速度。焊接速度也是影响小孔效应的一个重要焊接参数。其他条件一定时，焊速增加，焊缝热输人减小，小孔直径亦随之减小，最后消失。反之，如果焊速太低，母材过热，背面焊缝会出现下陷甚至熔池泄漏等缺陷。焊接速度的确定，取决于离子气流量和焊接电流，这三个焊接参数相互匹配关系见图6-26b。由图可见，为了获得平滑的小孔焊接焊缝，随着焊速的提高，必须同时提高焊接电流，如果焊接电流一定，增大离子气流量就要增大焊速，若焊速一定时，增加离子气流量应相应减小电流。\n\n5）喷嘴距离。距离过大，熔透能力降低；距离过小则造成喷嘴被飞溅物粘污。一般取3～${ \\tt 8 m m }$ ，和钨极氩弧焊相比，喷嘴距离变化对焊接质量的影响不太敏感。\n\n6）保护气体流量。保护气体流量应与离子气流量有一个适当的比例，离子气流量不大而保护气体流量太大时会导致气流的紊乱，将影响电弧稳定性和保护效果。小孔型焊接保护气体流量一般在 $1 5 \\sim 3 0 \\mathrm { L } / \\mathrm { m i n }$ 范围内。\n\n![](images/7fa8b08136faf14a5885e20936106a116655d23ecc3fb3e0f66cc780a6d3dea7.jpg)  \n图6-25厚板环缝小孔焊时焊接电流及离子气流量斜率控制曲线[6]  \n图6-26小孔焊焊接参数匹配[2]a）焊接电流-离子气流量匹配\n\nb）焊接电流-焊接速度-离子气流量匹配c）电极在收敛扩散型喷嘴中的相对位置1一圆柱型喷嘴 2一三孔型收敛扩散喷嘴3一加填充金属可消除咬肉的区域\n\n表6-11 小孔型等离子弧焊焊接参数参考值4]  ",
    "summary": "2.小孔法 - Part 5/6",
    "size": 3997
  },
  {
    "name": "第1卷_第1篇_电弧焊-part-140",
    "projectId": "5ET7VaxsU6Y6",
    "fileName": "第1卷_第1篇_电弧焊.pdf",
    "content": "<table><tr><td rowspan=\"2\">材料</td><td rowspan=\"2\">厚度/mm</td><td rowspan=\"2\">接头形 式及坡 □形式</td><td rowspan=\"2\">电流 （直流 正接） /A</td><td rowspan=\"2\">电弧 电压 /V</td><td rowspan=\"2\">焊接速度 /（cm/ min）</td><td rowspan=\"2\">气体成分</td><td colspan=\"2\">气体流量 /(L/min)</td><td rowspan=\"2\">备注</td></tr><tr><td>离子气</td><td>保护 气体</td></tr><tr><td rowspan=\"2\">碳钢和 低合金</td><td>3.2(1010)</td><td>1形对接</td><td>185</td><td>28</td><td>30</td><td>Ar</td><td>6.1</td><td>28</td><td>小孔技术</td></tr><tr><td>4.2(4130)</td><td>I形对接</td><td>200</td><td>29</td><td>25</td><td>Ar</td><td>5.7</td><td>28</td><td>小孔技术</td></tr><tr><td>钢</td><td>6.4(D6ac)</td><td>I形对接</td><td>275</td><td>33</td><td>36</td><td>Ar</td><td>7.1</td><td>28</td><td>小孔技术②</td></tr><tr><td rowspan=\"6\">不锈钢③</td><td>2.4</td><td>I形对接</td><td>115</td><td>30</td><td>61</td><td>Ar95%+H5%</td><td>2.8</td><td>17</td><td>小孔技术</td></tr><tr><td>3.2</td><td>1形对接</td><td>145</td><td>32</td><td>76</td><td>Ar95%+H5%</td><td>4.7</td><td>17</td><td>小孔技术</td></tr><tr><td>4.8</td><td></td><td>165</td><td>36</td><td>41</td><td>A195%+H5%</td><td>6.1</td><td>21</td><td>小孔技术</td></tr><tr><td>6.4</td><td>1形对接</td><td>240</td><td>38</td><td>36</td><td>A195%+H5%</td><td>8.5</td><td>24</td><td>小孔技术</td></tr><tr><td>9.5</td><td>v形坡口</td><td>230</td><td>36</td><td>23</td><td>Ar95%+H5%</td><td>5.7</td><td>21</td><td>小孔技术</td></tr><tr><td>根部焊道 填充焊道</td><td></td><td>220</td><td>40</td><td>18</td><td></td><td>11.8</td><td>83</td><td>填充丝</td></tr><tr><td rowspan=\"5\">钛合金</td><td>3.2</td><td>1形对接</td><td>185</td><td>21</td><td>51</td><td>Ar</td><td>3.8</td><td>28</td><td>小孔技术</td></tr><tr><td></td><td>I形对接</td><td>175</td><td>25</td><td>33</td><td>Ar</td><td>8.5</td><td></td><td>， 小孔技术</td></tr><tr><td>4.8</td><td>1形对接</td><td>225</td><td>38</td><td>25</td><td>He75%+Ar25%</td><td>15.1</td><td>28</td><td>小孔技术</td></tr><tr><td>9.9</td><td>1形对接</td><td>270</td><td></td><td></td><td>He50%+Ar50%</td><td>12.7</td><td>28</td><td>小孔技术</td></tr><tr><td>12.7</td><td>V形坡口</td><td></td><td>36</td><td>25</td><td></td><td></td><td>28</td><td>小孔技术</td></tr><tr><td rowspan=\"5\">铜和 黄铜</td><td>15.1</td><td></td><td>250</td><td>39</td><td>18</td><td>He50%+Ar50%</td><td>14.2</td><td>28</td><td>小孔技术</td></tr><tr><td>2.4</td><td>I形对接</td><td>180</td><td>28</td><td>25</td><td>Ar</td><td>4.7</td><td>5</td><td>一般熔化技术?</td></tr><tr><td>3.2</td><td>I形对接 I形对接</td><td>300</td><td>33 46</td><td>25</td><td>He He</td><td>3.8 2.4</td><td>28</td><td>一般熔化技术</td></tr><tr><td>6.4 2.0(Cu70-Zn30）</td><td>I形对接</td><td>670 140</td><td>25</td><td>51 51</td><td>Ar</td><td>3.8</td><td>28</td><td>小孔技术?</td></tr><tr><td>3.2(Cu70-Zn30)</td><td>I形对接</td><td>200</td><td>27</td><td>41</td><td>Ar</td><td>4.7</td><td>28</td><td>小孔技术</td></tr></table>\n\n$\\textcircled{1}$ 碳钢和低合金焊接时喷嘴高度为1.2mm；焊接其他金属时为4.8mm；采用多孔喷嘴$\\textcircled{2}$ 预热到 $3 1 6 \\%$ ：焊后加热至 $3 9 9 \\mathrm { \\mathfrak { C } }$ ：保温 $^ { 1 \\mathbf { h } }$ $\\textcircled{3}$ 焊缝背面须用保护气体保护。$\\textcircled{4}$ ${ \\bf 6 0 ^ { \\circ } V }$ 形坡口，钝边高度 $4 , 8 \\mathrm { { m m } }$ $\\textcircled{5}$ 直径 $1 , 1 \\mathrm { m m }$ 的填充金属丝，送丝速度 $1 5 2 \\mathrm { { c m } / \\mathrm { { m i n } } }$ 。$\\textcircled{6}$ 要求采用保护焊缝背面的气体保护装置和带后拖的气体保护装置。$\\textcircled{7}$ $3 0 ^ { \\circ } \\mathbf { V }$ 形坡口，钝边高度 $9 , 5 \\mathrm { m m }$ $\\textcircled{8}$ 采用一般常用的熔化技术和石墨支撑衬垫。\n\n常用4类金属（碳钢和低合金钢、不锈钢、 钛合金、铜和黄铜）小孔型焊接的工艺参考值 见表6-11。",
    "summary": "2.小孔法 - Part 6/6",
    "size": 3340
  },
  {
    "name": "第1卷_第1篇_电弧焊-part-141",
    "projectId": "5ET7VaxsU6Y6",
    "fileName": "第1卷_第1篇_电弧焊.pdf",
    "content": "# 6.2.6焊接缺陷\n等离子弧焊常见特征缺陷有：咬边、气孔等。\n\n1.咬边\n\n不加填充丝时最易出现咬边，产生咬边的原因为：\n\n1）离子气流量过大，电流过大及焊速过高。   \n2）焊枪向一侧倾斜。   \n3）装配错边，坡口两侧边缘高低不平，则\n\n高位置一边咬边。\n\n4）电极与压缩喷嘴不同心。\n\n5）采用多孔喷嘴时，两侧辅助孔位置偏斜。\n\n6）焊接磁性材料时，电缆连接位置不当，导致磁偏吹，造成单边咬边。\n\n# 2.气孔\n等离子弧焊的气孔常见于焊缝根部，引起气孔的原因是：\n\n1）焊接速度过高，在一定的焊接电流、电压下，焊接速度过高会引起气孔，小孔焊接时甚至产生贯穿焊缝方向的长气孔。\n\n2）其他条件一定，电弧电压过高。\n\n3）填充丝送进速度太快。\n\n4）起弧和收弧处焊接参数配合不当。\n\n5）小孔焊的闭合气孔。在小孔法等离子弧焊的过程中，小孔闭合过程中的气孔是一个非常重要的问题。顾名思义，它仅仅发生在小孔焊的方式中。通常通过形状来辨别小孔闭合时的气孔和典型焊接中的气孔。由于小孔闭合时压力的出现，气孔往往成椭圆形；但是典型的气孔大多是球形的。穿过即将闭合的小孔的等离子气体的速度会随着小孔直径的收缩而升高，并且会在小孔的上方引起压差。压力差会增大空气突破氩保护气体被吸入小孔的危险，这有可能污染熔池。另外，小孔在根部闭合的那一精确点上，充足的气体压力仍然会压在液体表面上，会在熔池中产生凹坑。凹坑会使得一些液体焊接金属从熔池中挤出，这样会在弧坑部分留下大的气孔。\n\n在小孔闭合时，增加填充金属的送进速度，有助于降低小孔闭合时气孔产生的可能性。这是脱氧剂的作用，大部分焊丝成分含有脱氧剂。在直线焊接中，引出板（收弧板）的使用可以提高焊接质量。引出板是一个与工件材质相同的金属片，它相对短小，与焊缝的末端对接并对中。在焊接过程中，小孔在引出板上闭合，焊后将引出板割掉。\n\n# 6.3等离子弧切割\n\n\n# 6.3.1工作原理与切割特点\n等离子弧切割是利用等离子弧热能实现金属熔化的切割方法。根据切割气流的不同，分为氮等离子弧切割、空气等离子弧切割和氧等离子弧切割等。\n\n切割用等离子电弧温度一般在10000\\~$1 4 0 0 0 \\mathrm { { ‰} }$ 之间，远远超过所有金属以及非金属的熔点。因此能够切割绝大部分金属和非金属材料。这种方法诞生于20世纪50年代，最初用于切割氧乙炔焰无法切割的金属材料，如铝合金及不锈钢等。随着这种方法的发展，其应用范围已经扩大到碳钢和低合金钢。\n\n# 1.工作原理\n等离子弧割枪的基本设计与等离子弧焊枪相似。用于焊接时，采用低速的离子气流熔化母材以形成焊接接头；用于切割时，采用高速的离子气流熔化母材并吹掉熔融金属而形成切口。切割用离子气焰流速度及强度取决于离子气种类、气体压力、电流、喷嘴孔道比及喷嘴至工件的距离等参数。等离子弧割枪基本结构及术语如图6-27所示。\n\n![](images/47bdc2d09b77fd632358f9251c1134ce14b7f5bd062787838dc65453b7337d07.jpg)  \n图6-27等离子割枪的结构及术语1一电极 2一压缩喷嘴 3一压缩喷嘴子孔道长4一等离子弧枪与工件距离 5一压缩喷嘴孔径\n\n6-电极内缩距离7—离子气\n\n等离子弧切割时采用正接极性电流，即电极接电源负极。切割金属时采用转移弧，引燃转移弧的方法与割枪有关。割枪分有维弧割枪及无维弧割枪两种，有维弧割枪的电路接线见图6-28，无维弧割枪电路接线无电阻支路，其余与有维弧割枪的电路接线相同。\n\n图6-28中电阻的作用是限制维弧电流，将\n\n![](images/b87a9fb95297b2083012454aa580eccbb676424bdcc5f8c41bfcd58989fb4af7.jpg)  \n图6-28等离子弧切割的基本电路 1—电源2—高频引弧器3—电阻\n\n4-接触器触点5-压缩喷嘴6一电极7-工件\n\n维弧电流限制在能够顺利引燃转移弧的最低值。高频引弧器用来引燃维弧。引弧时，接触器触点闭合，高频引弧器产生高频高压引燃维弧。维弧引燃后，当割枪接近工件时，从喷嘴喷出的高速等离子焰流接触到工件便形成电极至工件间的通路，使电弧转移至电极与工件之间，一旦建立起转移弧，维弧自动燃灭，接触器触点经一段时间延时后自动断开。\n\n无维弧割枪引弧时，将喷嘴与工件接触，高频引弧器引燃电极与喷嘴之间的非转移弧。非转移弧引燃后，就迅速将割枪提起距工件3\\~$s _ { \\mathbf { m } \\mathbf { m } }$ ，使喷嘴脱离导电通路，电弧便转移至电极与工件之间。自动割枪均需采用有维弧结构。60A以下手工切割常采用无维弧弧结构割枪。60A以上手工割枪常采用有维弧结构割枪。\n\n除使用高频引弧器外，有的割枪上的电极是可移动的，此类割枪可以使用电极回抽法引弧。引弧时，将割枪上的电极与喷嘴短路后迅速分离，引燃电弧。\n\n# 2.切割特点\n与机械切割相比，等离子弧切割具有切割厚度大，切割灵活，装夹工件简单及可以切割曲线等优点。与氧乙炔焰切割相比，等离子弧具有能量集中，切割变形小及起始切割时不用预热等优点。\n\n等离子弧切割的缺点是：与机械切割相比，等离子弧切割公差大，切割过程中产生弧光辐射、烟尘及噪声等公害。与氧乙炔焰相比，等离子切割设备费贵；切割用电源空载电压高，不仅耗电量大而且在割枪绝缘不好的情况下，易对操作人员造成电击。\n\n# 6.3.2切割方法\n等离子弧切割方法除一般形式外，派生出的形式还有双流（保护）等离子切割、水保护等离子切割、水再压缩等离子切割、空气等离子切割、大电流密度等离子切割及水面下等离子切割等。\n\n![](images/cca7c173b6998ddfd93f7207d6667177a330e754cb852c40d81233ab813eb5b7.jpg)  \n图6-29一般等离子弧切割的原理及割枪[8]a）切割原理 b）典型割枪1-气体2-电极3-喷嘴4-冷却水5-电弧 6-工件 7-下枪体 8—绝缘螺母9-上枪体1调整螺母\n\n# 1.一般等离子弧切割\n图6-29a为一般的等离子弧切割的原理图，图6-29b为典型等离子弧割枪结构。等离子弧切割可采用转移型电弧或非转移型电弧，非转移型电弧适宜于切割非金属材料。但由于工件不接电，电弧挺度差，故非转移型电弧切割金属材料的切割厚度小。因此，切割金属材料通常都采用转移型电弧。一般的等离子弧切割不用保护气，工作气体和切割气体从同一喷嘴内喷出，引弧时，喷出小气流离子气体作为电离介质，切割时，则同时喷出大气流气体以排除熔化金属。\n\n切割薄金属板材时，可采用微束等离子弧来获得更窄的割口。\n\n# 2.双流（保护）等离子切割\n双流技术要求等离子弧切割矩带有外部保护其喷嘴，见图6-30。这个喷嘴可以在等离子气体周围提供同轴的辅助保护气体流。保护气体常用氮气、空气、二氧化碳、氩气及氩氢混合气体。这项技术的优点在于辅助的保护气体可以保护等离子气体和切割区，还可以降低和消除切割表面的污染。喷嘴外部有保护气罩，这个气罩可以防止喷嘴和工件接触时产生双弧损坏喷嘴。\n\n![](images/d6670af8af9d604d1286d4100700216935a527d41c49953bfb382d9ebeec876a.jpg)  \n图6-30双流等离子切割示意图[3]\n\n切割低碳钢时，双流技术的割速稍高于单气流切割，但在某些应用中难获得满意的切割质量。切割不锈钢和铝合金时，割速与质量与单气流相比差别不大。\n\n当切割质量在冶金性上对切边组织，物理性上对挂结瘤，在切割精度上对平行度、垂直度及表面粗糙度有严格要求时，可以使用双流切割技术。",
    "summary": "1.工作原理, 1.一般等离子弧切割, 2.气孔, 2.切割特点, 2.双流（保护）等离子切割, 6.2.6焊接缺陷, 6.3.1工作原理与切割特点, 6.3.2切割方法, 6.3等离子弧切割",
    "size": 3197
  },
  {
    "name": "第1卷_第1篇_电弧焊-part-142",
    "projectId": "5ET7VaxsU6Y6",
    "fileName": "第1卷_第1篇_电弧焊.pdf",
    "content": "# 3.水保护等离子切割\n水保护等离子切割是机械化的等离子切割，是双流技术的一种变化。水保护等离子切割是用水来代替喷嘴外层的保护气，这项技术主要是用于切割不锈钢。水冷可以延长割枪喷嘴的使用寿命及改善切割面的外观质量，水也可以吸收切割时的粉尘，改善切割环境。但当对切割速度、割边垂直度和沿切割面挂结瘤要求严格时，则不建议使用这项技术。\n\n4.水再压缩等离子切割 (注水等离子切割)\n\n注水等离子切割是一种自动切割方法，见图6-31。一般使用 $2 5 0 \\sim 7 5 0 \\mathrm { A }$ 的电流。所注水流沿电弧周围喷出，喷出水有两种形态： $\\textcircled{1}$ 水沿电弧径向高速喷出； $\\textcircled{2}$ 水以旋涡形式切向喷出并包围电弧。注水对电弧造成的收缩比传统方法造成的电弧收缩更大。这项技术的优点在于提高了割口的平行度、垂直度，同时也提高了切割速度，最大限度地减少了结瘤的形成。等离子弧切割时，由割枪喷出的除工作气体外，还伴随着高速流动的水束，共同迅速地将熔化金属排开。典型割枪如图6-32所示。喷出喷嘴的高速水流有两种进水形式。一种为高压水流径向进入喷嘴孔道后再从割枪喷出；另一种为轴向进入喷嘴外围后以环形水流从割枪喷出。这两种形式的原理分别如图 $6 . 3 2 a$ 、b所示。高压高速水流由一高压水源\n\n![](images/bb18bb80d86daab41af4ad46da1c95aea34fab5b5944907e27e46251faa51609.jpg)  \n图6-31注水等离子切割示意图[3]\n\n![](images/5f70640c49d263cacfcd1f27cefa593dc7027c384560548a0bcafe3cc64905c1.jpg)  \n图6-32水再压缩等离子弧切割原理及割枪[8]a）径向进水式切割原理b）轴向进水式切割原理c）典型轴向进水式割枪\n\n1—气体 2—电极3—喷嘴4—冷却水5-压缩水 6—电弧 7一工件\n\n提供。高压高速水流在割枪中，一方面对喷嘴起冷却作用，一方面对电弧起再压缩作用。图6-32a形式对电弧的再压缩作用较强烈。喷出的水束一部分被电弧蒸发，分解成氧与氢，它们与工作气体共同组成切割气体，使等离子弧具有更高的能量；另一部分未被电弧蒸发、分解，但对电弧有着强烈的冷却作用，使等离子电弧的能量更为集中，因而可增加切割速度。喷出割枪的工作气体采用压缩空气时，为水再压缩空气等离子弧切割，它利用空气热焓值高的特点，可进一步提高切割速度。\n\n水再压缩等离子弧切割的水喷溅严重，一般在水槽中进行，工件位于水面下 $2 0 0 \\mathrm { m m }$ 左右。切割时，利用水的特性，可以使切割噪声降低15dB左右，并能吸收切割过程中所形成的强烈弧光、金属粒子、灰尘、烟气、紫外线等，大大地改善了操作工的工作条件。水还能冷却工件，使割口平整和割后工件热变形减小，割口宽度也比等离子弧切割的割口窄。\n\n水再压缩等离子弧切割时，由于水的充水冷却以及水中切割时水的静压力，降低了电弧的热能效率，要保持足够的切割效率，在切割电流一定条件下，其切割电压比一般等离子弧切割电压要高。此外，为消除水的不利因素，必须增加引弧功率、引弧高频强度和设计合适的割枪结构来保证可靠引弧和稳定切割电弧。\n\n# 5.空气等离子弧切割\n空气等离子弧切割一般使用压缩空气作离子气，图6-33为空气等离子弧切割原理图及割枪结构。这种方法切割成本低，气体来源方便。压缩空气在电弧中加热后分解和电离，生成的氧与切割金属产生化学放热反应，加快了切割速度。充分电离了的空气等离子体的热焓值高，因而电弧的能量大，切割速度快。图6-34所示是空气等离子弧与氧乙炔焰切割速度对比，其中空气等离子弧切割电流为 $\\mathbf { 7 0 A }$ 。根据图6-34，当板材厚度为 $1 2 \\mathbf { m } \\mathbf { m }$ 时，空气等离子弧切割速度为氧乙炔焰切割速度的2倍，而切割厚度为 $\\mathsf { \\pmb { 9 } m m }$ 时，切割速度是氧乙炔焰切割速度的3倍。由于切割速度快，人工费相对降低，加之压缩空气价廉易\n\n![](images/d4fc67c2855fd6acafcde9cf2e278fbef615e044fe87f5bc0cc5499edb252d2d.jpg)  \n图6-33空气等离子弧切割原理及割枪[8]a）单一式空气切割原理 $\\dot { \\textbf { b } }$ ）复合式空气切割原理c）典型单一式空气割枪1-电极冷却水2—电极3—压缩空气4—镶嵌式压缩喷嘴·5一压缩喷嘴冷却水\n\n6-电弧7-工件8—工作气体9-外喷嘴得，空气等离子弧在切割 ${ \\mathfrak { 3 0 } } { \\mathfrak { m } } { \\mathfrak { m } }$ 以下板材时比氧乙炔焰更具有优势。除切割碳钢外，这种方法也可以切割铜、不锈钢、铝及其他材料。但是这种方法电极受到强烈的氧化腐蚀，所以一般采用纯锆或纯铪电极。即使采用锆、铪电极，它的工作寿命一般也只在5\\~10h以内。为了进一步提高切割碳钢时的速度和质量，可采用氧作离子气，但氧作离子气时电极烧损更严重。为降低电极烧损，也可采用复合式空气等离子弧切割，其切割原理如图6-33b所示。这种方法采用内外两层喷嘴，内层喷嘴通入常用的工作气体，外喷嘴内通人压缩空气。\n\n![](images/34120ef634ec9a4594193434fc57fb507ad05b0e0db788e89e9f84ce3814c5ce.jpg)  \n图6-34空气等离子弧与氧乙炔焰切割速度对比\n\n1一空气等离子弧切割速度与板厚关系曲线  \n2一氧乙炔焰切割速度与板厚关系曲线\n\n# 6.大电流密度等离子切割\n大电流密度等离子切割是使用空气或氧气作为等离子气体附有大量保护气体的双流切割技术。任何厚度 $1 3 \\mathrm { m m }$ 以下的金属都可以切割，而且切割面的质量非常好。这项技术使用大电流密度等离子切割枪，其使用的电流密度是常规割枪的3\\~4倍。这种割枪可以产生很大的压缩电弧。用这种切割枪切割形成的割口很狭窄，而且在一些应用场合下用大电流等离子切割形成的割口的质量可以和激光束切割相比。\n\n# 6.3.3切割设备\n等离子弧切割系统主要由供气装置、电源以及割枪几部分组成，水冷枪还需有冷却循环水装置。图6-35是空气等离子弧切割系统示意图。\n\n![](images/64b22896f331e87d04d5e414477f8f44da57e8d94c5f1f56eb60fff019944607.jpg)  \n图6-35空气等离子弧切割系统示意图 1—电源2一空气压缩机3一割枪 4一工件5一接工件电缆6一电源 插销7—过滤减压阀\n\n# 1.供气设备\n空气等离子弧切割的供气装置的主要设备是一台大于 $1 , 5 \\mathrm { k W }$ 的空气压缩机，切割时所需气体压力为 $0 . 3 \\sim 0 . 6  { \\mathbf { M } }  { \\mathrm { P a } }$ 。如选用其他气体，可采用瓶装气体经减压后供切割时使用。\n\n# 2.电源\n等离子弧切割采用具有陡降或恒流外特性的直流电源。为获得满意的引弧及稳弧效果，电源空载电压一般为切割时电弧电压的2倍，常用切割电源空载电压为 $1 5 0 \\sim 4 0 0  { \\mathrm { V } }$\n\n切割用电源有几种类型。最简单的电源是硅整流电源、整流器、前级的变压器是高漏抗式的，所以电源具有陡降外特性。这种电源的输出电流是不可调节的，但有的电源采用抽头式变压器，用切换开关调节二档或三档的输出电流。\n\n目前连续可调节输出电流的常用电源有磁放大器式、晶闸管整流式以及逆变电源，这些电源可将输出电流调节至理想的电流值上。其中逆变电源具有高效、体积小及节能等优点，随着大功率半导体器件的商品化，逆变电源将是切割电源的发展方向。",
    "summary": "1.供气设备, 2.电源, 3.水保护等离子切割, 5.空气等离子弧切割, 6.3.3切割设备, 6.大电流密度等离子切割",
    "size": 3369
  },
  {
    "name": "第1卷_第1篇_电弧焊-part-143",
    "projectId": "5ET7VaxsU6Y6",
    "fileName": "第1卷_第1篇_电弧焊.pdf",
    "content": "# 3.割枪\n等离子弧切割用的割枪大体上与等离子弧焊枪相似，只是割枪的压缩喷嘴及电极不一定都采用水冷结构。割枪的具体形式取决于割枪的电流等级，一般.60A以下割枪多采用风冷结构，即利用高压气流对喷嘴及枪体冷却及对等离子弧进行压缩，风冷割枪原理如图6-36所示；而60A以上割枪多采用水冷结构，如图6-33a所示。割枪压缩喷嘴的结构尺寸对等离子弧的压缩及稳定有直接影响，并关系到切割能力、割口质量及喷嘴寿命。表6-12为推荐的切割用喷嘴的主要形状参数。割枪中的电极可采用纯钨、钍钨、铈钨棒，也可采用镶嵌式电极。电极材料优先选用铈钨，但空气等离子弧切割时，则采用镶嵌式锆或铪电极，镶嵌式水冷及风冷电极见图6-37。\n\n表6-12等离子弧切割用喷嘴主要形状参数[2]  \n\n<table><tr><td>喷嘴孔径d/mm</td><td>孔道比l/d</td><td>压缩角α</td></tr><tr><td>0.8~2.0..</td><td>2.0~2.5</td><td>30°~45°</td></tr><tr><td>2.5~5.0</td><td>1.5~1.8</td><td>30°~45°</td></tr></table>\n\n![](images/efe5d75dbaed55abd48da6c81787c9b8285ec74c385f222d16bc0660f23b86d3.jpg)  \n图6-36风冷枪原理图1一气流.2-电极：3-分流器（陶瓷）.：4一喷嘴\n\n由于等离子割枪在极高的温度下工作，枪上的零件应被认为是易损件。尤其喷嘴和电极在切割过程中最易损坏，为保证切割质量必须定期进行更换。\n\n等离子弧割枪按操作方式可分手工割枪及自动割枪。割枪喷嘴至工件间的距离对切割质量有影响。手工割枪的操作因割枪的样式而有所不同，有的手工割枪需操作者保持喷嘴至工件间的距离，而有的枪喷嘴至工件间的距离是固定的，操作者可以在被割工件上拖着枪进行切割。自动割枪可以安装在行走小车、数控切割设备或机器人上进行自动切割。自动割枪喷嘴至工件间的距离可以控制在所需的数值范围之内，有些自动切割设备在切割过程中可以自动将该距离调节至最佳数值。\n\n![](images/2092156104574d7b817fbfcd4b5546b7d1ebbf236d3dcce7c0595bd3c52d34d1.jpg)  \n图6-37镶嵌式电极a）风冷b）水冷1一钨 2-铜 3—水槽\n\n# 4.切割控制\n等离子弧切割过程的控制相对简单，主要有起动、停止控制，联锁控制及切割轨迹控制。\n\n大部分手工切割通过割枪上的触动开关控制操作过程，压下开关开始切割，松开开关或抬起割枪停止切割。由于大电流割枪中电极距喷嘴距离较远，为了便于引弧，可以改变切割过程中的气流量，在引弧时使用小气流量，以防止电弧被吹灭，电弧引燃后再通人正常的气流量。\n\n切割过程中的联锁控制是为了防止切割时气压不足或冷却水流量不足损坏割枪。一般使用气电转换开关作为监测气压的传感控制元件。当气压足够时气电转换开关才能转变开关状态允许电源输出电流，如在切割过程中气压不足则自动停止输出电流，中断切割。对于水冷割枪需要采用水流开关与控制电路形成联锁控制，在水流不足时禁止起动或在切割过程中自动停止切割。\n\n运动轨迹可变的数控行走设备可用于等离子自动切割，设备依据预先编制好的程序行走直线或曲线，将板材切割成所需的形状。另外，切割机器人也已用在切割生产之中，使切割自动化程度进一步提高。\n\n# 6.3.4环境控制\n等离子弧切割过程中会产生噪声、烟尘、弧光及金属蒸汽等公害，对环境造成严重的污染，在大电流切割或切割有色金属时情况尤为严重。现已有几种不同的设备和技术可用来降低这种污染程度，除前述和水再压缩等离子弧切割外，水面上切割及水面下切割也是抑制污染的有效方法。\n\n进行水面上切割需有蓄水槽，蓄水槽中用来放置工件的工作台由多个排列有序的尖顶形钢构件组成，由这些尖顶形钢构件将被切工件支撑在水平面之上，割枪工作时，等离子弧周围被一层水帘笼罩。为了维持连续不断的水帘，需要一个循环水泵将水从蓄水槽中抽出后再打入割枪；水从割枪喷出时便形成笼罩在等离子弧周围的水帘，这种水帘，极大地抑制了切割过程中产生的噪声、烟尘、弧光及金属蒸汽等污染物对环境造成的危害。这种方法需水流量为 $5 5 \\sim 7 5 \\mathrm { L } / \\operatorname* { m i n }$ 。\n\n水面下切割是将工件置于水面下 $7 5 \\mathrm { m m }$ 左右。放置工件的工作台仍由前述的尖顶形钢构件组成。选用尖顶形钢构件的目的是使切割工作台具有足够的容纳切屑，渣的能力。\n\n割枪下水时，先用一般稳定的压缩气流将割枪喷嘴端面周围的水排开，然后再燃弧切割。进行水面下切割时，要保持工件潜入水面下的深度，所以，应配制一套控制水位的系统，再增加一个水泵及蓄水箱，用注水、排水的方法维持水位。\n\n一般手工切割或自动切割工作台附近要配备抽风系统，将废气抽出工作车间之外。但排出的废气仍然对环境造成污染，如造成的污染超过国家允许标准，则应增加烟尘过滤设备。\n\n# 6.3.5切割工艺\n\n\n# 1.气体选择\n等离子弧切割使用的离子气有 $\\Nu _ { 2 }$ 、Ar、Ar-$\\mathbf { H } _ { 2 }$ 、 $\\mathbf { N } _ { 2 } \\mathbf { \\cdot H } _ { 2 }$ 、空气以及氧气等。离子气的种类决定切割时的弧压，弧压越高切割功率越大，切割速度及切割厚度都相应提高。但弧压越高，要求切割电源的空载电压也越高，否则难以引弧或电弧在切割过程中容易熄灭。表6-13为等离子弧切割时常用气体的选择。\n\n$\\mathbf { N } _ { 2 }$ 是一种广泛采用的切割离子气，用 $\\mathbf { N } _ { 2 }$ 作离子气时，需要165V以上的空载电压。Ar作离子气时，只需 $7 5 \\sim 8 0 { \\bf V }$ 空载电压，但切割厚度仅在 ${ 3 0 } \\mathrm { m m }$ 以下，因不经济不常使用。 $\\mathbf { H } _ { 2 }$ 作离子气需350V以上空载电压才能产生稳定的等离子弧。以上任意两种气体混合使用都比单一的气体好，其中尤以 $\\mathbf { A r - H } _ { 2 }$ 及 $\\mathbf { N } _ { 2 } { \\cdot } \\mathbf { H } _ { 2 }$ 混合气切口质量最好，但由于 $\\mathbf { N } _ { 2 }$ 价格低廉，生产中用得较多。压缩空气作离子气时热焓值高，弧压100V以上，电源电压200V以上，在切割 $3 0 \\mathrm { m m }$ 以下厚度的材料时，已有取代氧乙炔焰切割的趋势。\n\n表6-13等离子弧切割常用气体的选择[8]  \n\n<table><tr><td rowspan=1 colspan=1>工件厚度/mm</td><td rowspan=1 colspan=1>气体种类（体积分数）</td><td rowspan=1 colspan=1>空载电压/V</td><td rowspan=1 colspan=1>切割电压/V</td></tr><tr><td rowspan=1 colspan=1>≤120</td><td rowspan=1 colspan=1>N</td><td rowspan=1 colspan=1>250~350</td><td rowspan=1 colspan=1>150~200</td></tr><tr><td rowspan=1 colspan=1>≤150</td><td rowspan=1 colspan=1>N+Ar(N60%~80%）</td><td rowspan=1 colspan=1>200~350</td><td rowspan=1 colspan=1>120~200</td></tr><tr><td rowspan=1 colspan=1>≤200</td><td rowspan=1 colspan=1>N +H(N50%~80%）</td><td rowspan=1 colspan=1>300~500</td><td rowspan=1 colspan=1>180~300</td></tr><tr><td rowspan=1 colspan=1>≤200</td><td rowspan=1 colspan=1>Ar +H（H约35%）</td><td rowspan=1 colspan=1>250~500</td><td rowspan=1 colspan=1>150~300</td></tr></table>",
    "summary": "1.气体选择, 3.割枪, 4.切割控制, 6.3.4环境控制, 6.3.5切割工艺",
    "size": 3679
  },
  {
    "name": "第1卷_第1篇_电弧焊-part-144",
    "projectId": "5ET7VaxsU6Y6",
    "fileName": "第1卷_第1篇_电弧焊.pdf",
    "content": "# 2.切割参数\n切割参数包括切割电流、切割电压、切割速度、气体流量以及喷嘴距工件高度。\n\n1）切割电流。一般依据板厚及切割速度选择切割电流。提供切割设备的厂商都向用户说明某一电流等级的切割设备能够切割板材的最大厚度。但应注意，对于确定厚度的板材，切割电流\n\n越大，则切割速度越快。\n\n2）切割电压。虽然可以通过提高电流增加切割厚度及切割速度，但单纯增加电流使弧柱变粗，切口加宽，所以切割大厚度工件时，提高切割电压更为有效。可以通过调整或改变切割气体成分提高切割电压，但切割电压超电源空载电压2/3时容易熄弧，因此，选择的电源空载电压一般应是切割电压的2倍。\n\n3）切割速度。在切割功率不变的前提下，提高切割速度使切口变窄，热影响区减小。因此在保证切透的前提下尽可能选择大的切割速度。\n\n4）气体流量。气体流量要与喷嘴孔径相适应。气体流量大，利于压缩电弧，使等离子弧的能量更为集中，提高了工作电压，有利于提高切割速度和及时吹除熔化金属。但气体流量过大，从电弧中带走过多的热量，降低了切割能力，不利于电弧稳定。\n\n5）喷嘴高度。喷嘴距工件高度一般为6～$\\mathbf { 8 m m } ,$ 。空气等离子弧切割所需高度略小，正常切割时一般为 $\\dot { 2 } \\sim 5 \\mathrm { m m }$ 。除正常切割外，空气等离子切割时还可以将喷嘴与工件接触，即喷嘴贴着工件表面滑动，这种切割方式称接触切割或称笔式切割，切割厚度约为正常切割时的一半。\n\n6）常用金属的切割参数。几乎所有的金属材料和非金属材料都可以进行等离子弧切割。不同切割方法的切割参数见表6-14\\~表6-19及图6-38。\n\n表6-14一般的等离子弧切割参数参考值[2]  \n\n<table><tr><td rowspan=1 colspan=1>材料</td><td rowspan=1 colspan=1>工件厚度/mm</td><td rowspan=1 colspan=1>喷嘴孔径/mm</td><td rowspan=1 colspan=1>空载电压/V</td><td rowspan=1 colspan=1>切割电压/V</td><td rowspan=1 colspan=1>切割电流/A</td><td rowspan=1 colspan=1>氮气流量/(L/min)</td><td rowspan=1 colspan=1>切割速度/(cm/min）</td></tr><tr><td rowspan=1 colspan=1>不锈钢</td><td rowspan=1 colspan=1>8203045</td><td rowspan=1 colspan=1>3333.5</td><td rowspan=1 colspan=1>160160230240</td><td rowspan=1 colspan=1>120120135145</td><td rowspan=1 colspan=1>185220280340</td><td rowspan=1 colspan=1>32~3635~38:4245</td><td rowspan=1 colspan=1>75~83853~6758~6134~42</td></tr><tr><td rowspan=1 colspan=1>铝及铝合金</td><td rowspan=1 colspan=1>12213480</td><td rowspan=1 colspan=1>2.83.03.23.5</td><td rowspan=1 colspan=1>215230240245</td><td rowspan=1 colspan=1>125130140150</td><td rowspan=1 colspan=1>250300350350</td><td rowspan=1 colspan=1>73737373</td><td rowspan=1 colspan=1>130125~130R  5817</td></tr><tr><td rowspan=1 colspan=1>碳钢</td><td rowspan=1 colspan=1>5085</td><td rowspan=1 colspan=1>710</td><td rowspan=1 colspan=1>252252</td><td rowspan=1 colspan=1>110110</td><td rowspan=1 colspan=1>300300</td><td rowspan=1 colspan=1>17.520.5</td><td rowspan=1 colspan=1>178</td></tr></table>\n\n# 百思论坛\n表6-15水再压缩等离子弧切割参数参考值[6]  \n\n<table><tr><td rowspan=1 colspan=1>材料</td><td rowspan=1 colspan=1>工件厚度/mm</td><td rowspan=1 colspan=1>喷嘴孔径/mm</td><td rowspan=1 colspan=1>切割电压/V</td><td rowspan=1 colspan=1>切割电流/A</td><td rowspan=1 colspan=1>压缩水流量/(L/min)</td><td rowspan=1 colspan=1>氮气流量/(L/min)</td><td rowspan=1 colspan=1>切割速度/(cm/min)</td></tr><tr><td rowspan=1 colspan=1>低碳钢</td><td rowspan=1 colspan=1>3366121251</td><td rowspan=1 colspan=1>3434455.5</td><td rowspan=1 colspan=1>145140160145155160190</td><td rowspan=1 colspan=1>260260300380400550700</td><td rowspan=1 colspan=1>21.721.71.71.72.2</td><td rowspan=1 colspan=1>5278527878.78123</td><td rowspan=1 colspan=1>50050038038025029060</td></tr><tr><td rowspan=1 colspan=1>不锈钢</td><td rowspan=1 colspan=1>31951</td><td rowspan=1 colspan=1>455.5</td><td rowspan=1 colspan=1>140165190</td><td rowspan=1 colspan=1>300575700</td><td rowspan=1 colspan=1>1.71.72.2</td><td rowspan=1 colspan=1>7878123</td><td rowspan=1 colspan=1>50019060</td></tr><tr><td rowspan=1 colspan=1>铝</td><td rowspan=1 colspan=1>32551</td><td rowspan=1 colspan=1>4$55.5</td><td rowspan=1 colspan=1>140165190</td><td rowspan=1 colspan=1>300500700</td><td rowspan=1 colspan=1>1.71.72</td><td rowspan=1 colspan=1>7878123</td><td rowspan=1 colspan=1>577203102</td></tr></table>\n\n![](images/649161b86a5a21fd560b984b914e21156afdcdd2d9dd220ca5d244932242dec0.jpg)  \n图6-38空气等离子弧切割厚度与切割速度的关系曲线\n\n1一低碳钢与不锈钢2一铝合金3—铜合金（切割条件：电流70A；空气压力 ${ \\bf 0 . 4 M P a }$ 喷嘴高度 $3 \\mathrm { m m }$ ）",
    "summary": "2.切割参数, 百思论坛",
    "size": 3483
  },
  {
    "name": "第1卷_第1篇_电弧焊-part-145",
    "projectId": "5ET7VaxsU6Y6",
    "fileName": "第1卷_第1篇_电弧焊.pdf",
    "content": "切口质量主要以表面粗糙度、切口的宽度和垂直度、切口结瘤、切口顶部边沿的锐度，以及切口热影响区硬度和宽度来评定。良好的切口标准是，其宽度要窄，切口横截面呈矩形，切口低部无结瘤或挂渣，切口表面硬度应不防碍切后的机加工。\n\n表6-16空气等离子弧切割常用材料厚度参考值（单位： $\\mathbf { m m }$ ）  \n\n<table><tr><td rowspan=2 colspan=1>电流/A</td><td rowspan=1 colspan=3>材料</td></tr><tr><td rowspan=1 colspan=1>不锈钢与低碳钢</td><td rowspan=1 colspan=1>铝及铝合金</td><td rowspan=1 colspan=1>黄铜，</td></tr><tr><td rowspan=1 colspan=1>30</td><td rowspan=1 colspan=1>5</td><td rowspan=1 colspan=1>3</td><td rowspan=1 colspan=1>3</td></tr><tr><td rowspan=1 colspan=1>40</td><td rowspan=1 colspan=1>6</td><td rowspan=1 colspan=1>4</td><td rowspan=1 colspan=1>3</td></tr><tr><td rowspan=1 colspan=1>45</td><td rowspan=1 colspan=1>10</td><td rowspan=1 colspan=1>6</td><td rowspan=1 colspan=1>4</td></tr><tr><td rowspan=1 colspan=1>60</td><td rowspan=1 colspan=1>15</td><td rowspan=1 colspan=1>10</td><td rowspan=1 colspan=1>6</td></tr><tr><td rowspan=1 colspan=1>100</td><td rowspan=1 colspan=1>20</td><td rowspan=1 colspan=1>16</td><td rowspan=1 colspan=1>8</td></tr></table>\n\n表6-17切割铝合金的典型参数[3]  \n\n<table><tr><td rowspan=1 colspan=1>厚度/mm</td><td rowspan=1 colspan=1>割速/（mm/s）</td><td rowspan=1 colspan=1>喷啸孔径/mm</td><td rowspan=1 colspan=1>电流/A</td><td rowspan=1 colspan=1>功率/kW</td></tr><tr><td rowspan=1 colspan=1>6</td><td rowspan=1 colspan=1>127</td><td rowspan=1 colspan=1>3.2</td><td rowspan=1 colspan=1>300</td><td rowspan=1 colspan=1>45</td></tr><tr><td rowspan=1 colspan=1>13</td><td rowspan=1 colspan=1>86</td><td rowspan=1 colspan=1>3.2</td><td rowspan=1 colspan=1>250</td><td rowspan=1 colspan=1>37</td></tr><tr><td rowspan=1 colspan=1>25</td><td rowspan=1 colspan=1>38</td><td rowspan=1 colspan=1>4.0</td><td rowspan=1 colspan=1>400</td><td rowspan=1 colspan=1>60</td></tr><tr><td rowspan=1 colspan=1>51</td><td rowspan=1 colspan=1>9</td><td rowspan=1 colspan=1>4.0</td><td rowspan=1 colspan=1>400</td><td rowspan=1 colspan=1>60</td></tr><tr><td rowspan=1 colspan=1>76</td><td rowspan=1 colspan=1>6</td><td rowspan=1 colspan=1>4.8</td><td rowspan=1 colspan=1>450</td><td rowspan=1 colspan=1>67A</td></tr><tr><td rowspan=1 colspan=1>102</td><td rowspan=1 colspan=1>5</td><td rowspan=1 colspan=1>4.8</td><td rowspan=1 colspan=1>450</td><td rowspan=1 colspan=1>67</td></tr><tr><td rowspan=1 colspan=1>152</td><td rowspan=1 colspan=1>3</td><td rowspan=1 colspan=1>6.4</td><td rowspan=1 colspan=1>750</td><td rowspan=1 colspan=1>150</td></tr></table>\n\n注：喷嘴孔径与离子气流速有关。喷嘴孔径从$3 . 2 \\mathrm { m m }$ 到 $6 . 4 \\mathrm { m m }$ 改变时，对应的离子气流流速从 $4 7 \\mathrm { L } / \\operatorname* { m i n }$ 到 $1 2 0 \\mathrm { L } / \\operatorname* { m i n }$ 。气体采用氮气或氩加 $3 5 \\%$ 氢。\n\n表6-18切割不锈钢的典型参数[3]  \n\n<table><tr><td rowspan=1 colspan=1>厚度/mm</td><td rowspan=1 colspan=1>割速/（mm/s）</td><td rowspan=1 colspan=1>喷嘴孔径/mm</td><td rowspan=1 colspan=1>电流/A</td><td rowspan=1 colspan=1>功率/kW</td></tr><tr><td rowspan=1 colspan=1>6</td><td rowspan=1 colspan=1>86</td><td rowspan=1 colspan=1>3.2</td><td rowspan=1 colspan=1>300</td><td rowspan=1 colspan=1>45</td></tr><tr><td rowspan=1 colspan=1>13</td><td rowspan=1 colspan=1>42</td><td rowspan=1 colspan=1>3.2</td><td rowspan=1 colspan=1>300</td><td rowspan=1 colspan=1>45</td></tr><tr><td rowspan=1 colspan=1>25</td><td rowspan=1 colspan=1>21</td><td rowspan=1 colspan=1>4.0</td><td rowspan=1 colspan=1>400</td><td rowspan=1 colspan=1>60</td></tr><tr><td rowspan=1 colspan=1>51</td><td rowspan=1 colspan=1>9</td><td rowspan=1 colspan=1>4.8</td><td rowspan=1 colspan=1>500</td><td rowspan=1 colspan=1>100</td></tr><tr><td rowspan=1 colspan=1>76</td><td rowspan=1 colspan=1>7</td><td rowspan=1 colspan=1>4.8</td><td rowspan=1 colspan=1>500</td><td rowspan=1 colspan=1>100</td></tr><tr><td rowspan=1 colspan=1>102</td><td rowspan=1 colspan=1>3</td><td rowspan=1 colspan=1>4.8</td><td rowspan=1 colspan=1>500</td><td rowspan=1 colspan=1>100</td></tr></table>",
    "summary": "6.3.6切口质量 - Part 1/2",
    "size": 3825
  },
  {
    "name": "第1卷_第1篇_电弧焊-part-146",
    "projectId": "5ET7VaxsU6Y6",
    "fileName": "第1卷_第1篇_电弧焊.pdf",
    "content": "注：喷嘴孔径与离子气流速有关。喷嘴孔径从$3 , 2 \\mathrm { m } \\mathrm { m }$ 到 $4 , 8 \\mathrm { m m }$ 改变时，对应的离子气流流速从 $4 7 \\mathrm { L } / \\operatorname* { m i n }$ 到 $9 4 \\mathrm { L } / \\mathrm { m i n }$ 。气体采用氮气或氩加 $35 \\%$ 氢。\n\n表6-19自动切割碳钢的典型参数[3]   \n\n<table><tr><td rowspan=1 colspan=1>厚度/mm</td><td rowspan=1 colspan=1>割速/(mm/s)</td><td rowspan=1 colspan=1>喷嘴孔径/mm</td><td rowspan=1 colspan=1>电流/A</td><td rowspan=1 colspan=1>功率/kW</td></tr><tr><td rowspan=1 colspan=1>6</td><td rowspan=1 colspan=1>86</td><td rowspan=1 colspan=1>3.2</td><td rowspan=1 colspan=1>275</td><td rowspan=1 colspan=1>40</td></tr><tr><td rowspan=1 colspan=1>13</td><td rowspan=1 colspan=1>42</td><td rowspan=1 colspan=1>3.2</td><td rowspan=1 colspan=1>275</td><td rowspan=1 colspan=1>40</td></tr><tr><td rowspan=1 colspan=1>25</td><td rowspan=1 colspan=1>21</td><td rowspan=1 colspan=1>4.0</td><td rowspan=1 colspan=1>425</td><td rowspan=1 colspan=1>64</td></tr><tr><td rowspan=1 colspan=1>51</td><td rowspan=1 colspan=1>11</td><td rowspan=1 colspan=1>4.8</td><td rowspan=1 colspan=1>550</td><td rowspan=1 colspan=1>110</td></tr></table>\n\n注：喷嘴孔径与离子气流速有关。喷嘴孔径从$3 . 2 \\mathrm { m m }$ 到 $4 , 8 \\mathrm { m m }$ 改变时，对应的离子气流流速从 $9 4 \\mathrm { L } / \\mathrm { m i n }$ 到 $1 0 4 \\mathrm { L / m i n }$ 。气体通常采用氮气、氧气或空气。",
    "summary": "6.3.6切口质量 - Part 2/2",
    "size": 1271
  },
  {
    "name": "第1卷_第1篇_电弧焊-part-147",
    "projectId": "5ET7VaxsU6Y6",
    "fileName": "第1卷_第1篇_电弧焊.pdf",
    "content": "# 1.表面粗糙度\n在平板上等离子切割可以切割大约 $7 5 \\mathrm { m m }$ 厚的平板。切割后的切割面的粗糙度和氧切割的很相似。在厚板上面低速切割容易造成切割面的污染和粗糙。在使用自动注水式切割或水保护切割设备时，切割面的氧化一般是不存在的。但是以氧作为离子气切割碳钢时，切割面就容易形成很薄的氧化膜。\n\n# 2.切口的宽度和垂直度\n切割厚度 ${ 5 0 } \\mathrm { m m }$ 以下的碳钢板材时，等离子切口的宽度是氧切割口宽度的1.5\\~2倍。例如，在 ${ 2 5 m m }$ 厚的钢板上形成切口大约为 ${ \\mathfrak { I m m } }$ 。切口宽度随着板的厚度的增加而增加。等离子喷射去除掉切割口顶部的金属要比底部的多。这将造成切割口的顶部比底部的宽度要大一些。如割枪的离子气是沿切向以旋涡状顺时针旋转，在切${ 2 5 } \\mathrm { m m }$ 厚的钢板时，在切割口左侧形成的典型切割角度是 $4 ^ { \\circ } \\sim 6 ^ { \\circ }$ ，割口右侧形成的典型角度是$2 ^ { \\circ }$ 。为提高切割质量，应把生成工件的一侧放在右侧。\n\n# 3.结瘤\n等离子切割时，熔化金属被高速吹落的同时，还有一部分会附着于切割面下缘而凝固残留下来，称此附着物为结瘤。利用现代自动切割设备，在切割厚度到达 $7 5 m \\mathbf { m }$ 厚的铝合金和不锈钢或 $4 0 \\mathrm { m m }$ 厚的碳钢可以实现基本不存在结瘤。切割碳钢时不粘有结瘤与选择切割速度和电流有很大关系。结瘤自由脱落的规范范围受到材料成分、厚度、切割气体和电流影响。这个范围对于氧气和空气等离子切割是很宽的，但是对于氮气等离子切割是很窄的。结瘤通常在切割厚板时出现。\n\n# 4.割口顶部边沿的锐度\n好的等离子割口顶部边沿不应该有圆角，应该在切割面与工件上面形成一个 $9 0 ^ { \\circ }$ 的角度。导致顶部边沿倒圆是由于对于确定厚度的板材使用的切割能量过大或者是当割枪喷嘴距工件的距离太大。这种情况还有可能发生在高速切割厚度小于 ${ \\mathfrak { 6 } } \\mathbf { m } \\mathbf { m }$ 的板子。\n\n# 5.冶金影响\n在等离子切割过程中，切割面的材料被加热到熔化的同时被等离子流力喷出。这样就沿切割面形成了热影响区，它和熔化焊接过程的很相似。在热影响区，热量不仅改变了金属的组织而且由于在切割面的金属迅速扩张和收缩形成了内部拉应力。\n\n电弧热量可以熔透工件的深度和切割的速度成反比。 ${ 2 5 } \\mathrm { m m }$ 的不锈钢的在 $2 1 \\mathrm { m m } / \\mathrm { s }$ 的切割速度下形成的切割面的热影响区大约有0.08\\~$0 . 1 3 \\mathrm { m m }$ 宽。热影响区的宽度取决于对切割面微观金相组织区域的检测。\n\n在高速切割不锈钢和急冷的情况下，切割面可以非常迅速通过 $6 5 0 \\%$ 的临界温度。这导致不锈钢中碳化铬成分没有机会沿晶界沉淀，因而抗腐蚀能力依然存在。在测量304型不锈钢母材和等离子切割试样的磁性时发现磁导率不受等离子切割的影响。\n\n铝板切割面冶金检测说明相同厚度的铝板和不锈钢板，铝板的热影响区要比不锈钢的宽。导致这一结果是由于铝的高导热率。显微硬度检测表明，切 ${ \\bf 2 5 m m }$ 厚的铝板时，热影响区大约$s _ { \\mathbf { m m } }$ 。在2000和7000系列的时效硬化铝合金的切割面上有较强的裂纹敏感性。裂纹出现的原因是晶界低熔点共晶体液化和应力作用。切割面有裂纹的母材不能作为焊接件，在焊前需用机械法去除切割面上的裂纹。\n\n如果钢材冷却速度很快，在等离子切割高碳钢在热影响区很容易出现淬硬性。淬硬的程度受到等离子气体的影响。氮气作为离子气容易使切割面有最高的表面硬度，而氧气作为离子气形成的切割面的硬度最低。这是因为有一定量的氮气被吸收到切割面。\n\n切割长、窄、锥形的工件或外角会发生不同的冶金反应。在先切割过程中产生的热量对随后切割的质量会有不良的影响。\n\n上述割口质量评定因素都与切割参数有关，假如采用的切割参数合适而割口质量不理想时，则要着重检查电极与喷嘴的同心度以及喷嘴结构是否合适。喷嘴的烧损会严重影响切口质量。\n\n利用等离子弧切割开坡口时，要特别注意切口底都不能残留熔渣，不然会增加焊接装配的困难。\n\n# 6.4安全防护技术[9]\n\n\n# 6.4.1防电击\n等离子弧焊接和切割用电源的空载电压较高，尤其在手工操作时，有电击的危险。 因此,电源在使用时必须可靠接地，焊枪枪体或割枪枪体与手触摸部分必须可靠绝缘。可以采用较低电压引燃非转移弧后再接通较高电压的转移弧回路。如果起动开关装在手把上，必须对外露开关套上绝缘橡胶套管，避免手直接接触开关。尽可能采用自动操作方法。\n\n# 6.4.2防电弧光辐射\n电弧光辐射强度大，主要由紫外线辐射、可见光辐射与红外线辐射组成。等离子弧较其他电弧的光辐射强度更大，尤其是紫外线强度，故对皮肤损伤严重，操作者在焊接或切割时必须带上良好的面罩、手套，颈部也要保护。面罩上除具有黑色目镜外，最好加上吸收紫外线的镜片。自动操作时，可在操作者与操作区设置防护屏。等离子弧切割时，可采用水中切割方法，利用水来吸收光辐射。\n\n# 6.4.3防灰尘与烟气\n等离子弧焊接和切割过程中伴随有大量气化的金属蒸汽、臭氧、氮化物等。尤其切割时，由于气体流量大，致使工作场地上的灰尘大量扬起，这些烟气与灰尘对操作工人的呼吸道、肺等产生严重影响。因此要求工作场地必须配置良好的通风设备措施。切割时，在栅格工作台下方还可安置排风装置，也可以采取水中切割方法。\n\n# 6.4.4防噪声\n等离子弧会产生高强度、高频率的噪声，尤其采用大功率等离子弧切割时，其噪声更大，这对操作者的听觉系统和神经系统非常有害。其噪声能量集中在 $2 0 0 0 \\sim 8 0 0 0 \\mathrm { H z }$ 范围内。要求操作者必须戴耳塞，或可能的话，尽量采用自动化切割，使操作者在隔声良好的操作室内工作，也可以采取水中切割方法，利用水来吸收噪声。\n\n# 6.4.5防高频\n等离子弧焊接和切割都采用高频振荡器引弧，但高频对人体有一定的危害。引弧频率选择在 $2 0 \\sim 6 0 \\mathbf { k H z }$ 较为合适，还要求工件接地可靠，转移弧引燃后，立即可靠地切断高频振荡器电源。\n\n# 参考文献\n[1］美国焊接学．焊接手册：第2卷焊接方法[M].7版、北京：机械工业出版社，1988.  \n[2] 姜焕中，焊接方法及设备：第一分册[M].北京：  \n机械工业出版社，1981.  \n[3] American Welding Society Welding Handbook:Vol-ume2[M].9th Edition.New York:AWS.2004.  \n[4]美国金属学．金属手册：第6卷焊接与钎焊[M].\n\n# 百思论坛\n8版．北京：机械工业出版社，1984.  \n[5]Schwartz M M,Gerken JM.Welding Handbook:Vol-ume2[M].8th Edition.Florida:Amercian WeldingSociety. 1991.  \n[6]American Society for metals.Metals Handbook:Vol-ume6[M].9th Edition. Oh-io:AMS,1983.  \n[7]北京市技术协作委员．实用焊接手册［M]．北京：水利电力出版社，1985.  \n[8]崔信昌．等离子弧焊接与切割[M]．北京：国防工业出版社，1980.  \n[9] 中国机械工程学会焊接学：焊接卫生与安全[M].北京：机械工业出版社，1987.  \n[10]上海船舶工业设计院，等．焊接设备选用手册[M].北京：机械工业出版社,1984.  \n[11]中国机械工程学会焊接学会．焊接手册：第1卷焊接方法及设备[M].北京：机械工业出版社，1992.\n\n# 百思论坛\n\n\n# 舒舒藏书\n\n\n# 第7章 熔化极气体保护电弧焊\n\n\n# 作者　殷树言 审者 黄鹏飞\n",
    "summary": "1.表面粗糙度, 2.切口的宽度和垂直度, 3.结瘤, 4.割口顶部边沿的锐度, 5.冶金影响, 6.4.1防电击, 6.4.2防电弧光辐射, 6.4.3防灰尘与烟气, 6.4.4防噪声, 6.4.5防高频, 6.4安全防护技术[9], 百思论坛, 参考文献, 第7章 熔化极气体保护电弧焊, 舒舒藏书, 作者　殷树言 审者 黄鹏飞",
    "size": 3471
  },
  {
    "name": "第1卷_第1篇_电弧焊-part-148",
    "projectId": "5ET7VaxsU6Y6",
    "fileName": "第1卷_第1篇_电弧焊.pdf",
    "content": "# 7.1概述\n熔化极气体保护电弧焊（英文简称GMAW）是采用连续等速送进可熔化焊丝与焊件之间的电弧作为热源来熔化焊丝和母材金属，形成熔池和焊缝的焊接方法，如图7-1所示。为了得到良好的焊缝应利用外加气体作为电弧介质并保护熔滴、熔池金属及焊接区高温金属免受周围空气的有害作用。\n\n![](images/4275e15efc7d0b65ac434f5b2bb2fb4423df07397562ba61fc278d52c2654c59.jpg)  \n图7-1熔化极气体保护电弧焊示意图\n\n1—母材 2-电弧 3-导电嘴  \n4一焊丝5一送丝轮6一喷嘴7-保护气体8一熔池9一焊缝金属\n\n由于不同种类的保护气体及焊丝对电弧状态、电气特性、热效应、冶金反应及焊缝成形等有着不同影响，因此根据保护气体的种类和焊丝类型分成不同的焊接方法。\n\n气体保护焊中焊丝是对焊接过程影响最大的因素之一。焊丝应满足以下要求：\n\n1）焊丝应与母材相适应，不同的母材金属，选用不同的焊丝。\n\n2）根据母材的厚度和焊接位置来选择合适\n\n的焊丝直径。\n\n3）正确选择焊丝形式，它分为实芯焊丝和药芯焊丝，实际上应用最多的是镀铜实芯焊丝。\n\n气体保护焊中另一个影响最大的因素是保护气体。以氩、氮或其混合气体等惰性气体为保护气体的焊接方法称为熔化极惰性气体保护电弧焊（英文简称MIG焊)。通常该法应用于铝、铜和钛等有色金属。\n\n在氩中加入少量氧化性气体（ $\\mathbf { 0 } _ { 2 }$ 、 $\\mathbf { C O } _ { 2 }$ 或其混合气体）混合而成的气体作为保护气体的焊接方法称为熔化极活性气体保护电弧焊（英文简称MAG焊)。通常该法应用于黑色金属，一般情况下，该活性气体中 $\\varphi$ （ $\\mathbf { 0 } _ { 2 }$ ）为 $2 \\%$ \\~$5 \\%$ 或 $\\varphi$ （ $\\mathbf { C O } _ { 2 }$ ）为 $5 \\% \\sim 2 0 \\%$ 。还可以由Ar、$\\mathbf { C O } _ { 2 }$ 和 $\\mathbf { 0 } _ { 2 }$ 组成三元气体，以及由 $\\mathbf { A } \\pmb { \\tau }$ 、He、 $\\mathbf { C O } _ { 2 }$ 和 $\\mathbf { 0 } _ { z }$ 组成四元气体。其作用是能提高电弧稳定性，改善焊缝成形和提高效率。\n\n采用纯 $\\mathbf { C O } _ { 2 }$ 气体作为保护气体的焊接方法称为 $\\mathbf { C O } _ { 2 }$ 气体保护焊（简称 $\\mathbf { C O } _ { 2 }$ 焊)。也有采用$\\mathbf { C O } _ { 2 } + \\mathbf { O } _ { 2 }$ 混合气体作为保护气体。由于 $\\mathbf { C O } _ { 2 }$ 焊法成本低和效率高，现已成为黑色金属的主要焊接方法。\n\n由上述可见，保护气体性质不同，则电弧形态、熔滴过渡和焊道形状等都不同。对焊接结果有重要影响。所以熔化极气体保护焊主要是按保护气体进行分类，如表7-1所示。另一方面根据焊丝的熔滴过渡形态，除了典型的喷射过渡电弧焊以外，还有短路过渡电弧焊法和脉冲电弧焊法。这些焊接方法对电源要求不同，喷射过渡和短路过渡电弧焊法都采用直流恒压源，后者对直流电源有特殊的要求。而脉冲电弧焊法采用直流脉冲输出特性的电源。\n\n![](images/ca5645f60a16466433476aa24c99c974a2e24b762d9702c006594f6eb67cad44.jpg)  \n表7-1熔化极气体保护电弧焊分类\n\n熔化极气体保护电弧焊具有多种功能，所以该法能广泛地应用和取代焊条电弧焊法。其主要原因是有以下优点：\n\n1）GMAW法可以焊接所有的金属和合金。2）克服了焊条电弧焊法焊条长度的限制。3）能进行全位置焊，而埋弧焊却不能。4）电弧的熔敷率比焊条电弧焊高。5）焊接速度比焊条电弧焊高。6）焊丝能连续送进，所以得到长焊缝没有中间接头。7）当采用射流过渡时，可以得到比焊条电弧焊更深的熔深，所以可以减少填充金属，并得到等强度的焊缝。8）由于产生的熔渣少，可以降低焊后清理工作量。9）它是低氢焊方法。10）焊接操作简单，容易操作和使用。主要缺点如下：1）焊接设备复杂，价格较贵又不便于携带。2）因焊枪较大，在狭窄处的可达性不好，因此影响保护效果。 13）室外风速应小于 $1 , 5 \\mathrm { m / s }$ ，否则易产生气孔，所以室外焊接应采取防风措施。4）GMAW是明弧焊，应注意预防辐射和弧光。\n\n# 7.2基本原理\n\n\n# 7.2.1焊丝的加热与熔化\n电弧是在电极与母材金属间，在气体介质中产生的强烈而持久的放电现象。它是将电能转化为热能的元件。电弧分为三个空间，有弧柱区、阴极区和阳极区。对电极的加热主要是两电极区的产热，而弧柱区（又称等离子区）的产热影响不大。电弧的两个电极区的产热量由式（7-1）、式（7-2）决定。\n\n$$\n\\begin{array} { r } { P _ { \\star } = I \\ \\left(  { U } _ { \\star } +  { U } _ { \\star } \\right) } \\\\ { P _ { \\star } = I \\ \\left(  { U } _ { \\star } -  { U } _ { \\varpi } \\right) } \\end{array}\n$$\n\n式中 $P _ { \\mathrm { \\ A } }$ 、 $P _ { \\kappa }$ 阳极区和阴极区产热；\n\n$\\smash { \\boldsymbol { U } _ { \\perp } , \\mathrm { ~ \\boldsymbol ~ { ~ U ~ } ~ } _ { \\perp } }$ 阳极区和阴极区电压降；$\\pmb { U } _ { \\mathbf { w } }$ —电极材料的逸出功；电弧电流。\n\n可见，两个电极区的产热量主要与电极材料种类、电极前面的气体种类和电流大小等因素有关。在GMAW法时，阳极区的电压降 $U _ { \\pmb { \\mathscr { s } } }$ 较小（为0\\~2V），而阴极区的电压降 $U _ { \\kappa }$ 较大（约为10V）。因此熔化极气体保护焊时，一般情况下焊丝接阴极（DCEN）时焊丝的熔化速度高于焊丝接阳极（DCEP）时的熔化速度。但是焊丝接阴极时电弧不稳定，熔滴过渡不规则且焊缝成形不良。所以绝大多数情况下，GMAW法要求采用DCEP。这时电弧稳定，但焊丝熔化速度较\n\n低。\n\nGMAW法通常不用交流电，主要原因是电流过零时电弧熄灭，电弧难以再引燃且焊丝为阴极的半波电弧不稳定。\n\n熔化焊丝的能量主要来自电弧的电极区，此外焊接电流引起的焊丝电阻热也对焊丝的熔化率有影响，尤其是在细焊丝、较大的焊丝伸出长度和焊丝的电阻率较高时，由欧姆定律决定将产生较大的电阻热。\n\n焊丝熔化率由式（7-3）决定：\n\n$$\nM R = a l + b L I ^ { 2 }\n$$\n\n式中MR焊丝熔化率（ $\\mathbf { m m } / { \\mathbf s } ,$ ；\n\n$\\pmb { a }$ 阳极或阴极加热的比例常数$[ \\bf { m m } / \\psi ( \\bf { s } \\cdot \\bf { A } ) ]$ ，其大小与极性、焊丝化学成分有关；  \n$b$ 1 -电阻加热比例常数[1/（s·$\\mathbf { A } ^ { 2 } ) \\mathbf { \\Sigma } ]$ ；  \n$L$ 焊丝伸出长度（ $\\mathbf { m } \\mathbf { m }$ ；  \nI电弧电流（A）。\n\n试验表明，电弧功率、工件处的电压降和等离子体压降对焊丝熔化率的影响不大。",
    "summary": "7.1概述, 7.2.1焊丝的加热与熔化, 7.2基本原理",
    "size": 3338
  },
  {
    "name": "第1卷_第1篇_电弧焊-part-149",
    "projectId": "5ET7VaxsU6Y6",
    "fileName": "第1卷_第1篇_电弧焊.pdf",
    "content": "# 7.2.2熔滴过渡\nGMAW法工艺特点按熔滴过渡可分为3种形式： $\\textcircled{1}$ 短路过渡； $\\textcircled{2}$ 大滴过渡； $\\textcircled{3}$ 喷射过渡。影响熔滴过渡的因素很多，其中主要因素有：\n\n1）焊接电流的大小和种类。  \n2）焊丝直径。  \n3）焊丝成分。  \n4）焊丝伸出长度。  \n5）保护气体。\n\n1．短路过渡\n\n短路过渡发生在GMAW法的细焊丝和小电流条件下。这种过渡形式产生小而快速凝固的焊接熔池，适合于焊接薄板、全位置焊和有较大间隙的搭桥焊。熔滴过渡只发生在焊丝与熔池接触时，而在电弧空间不发生熔滴过渡。\n\n焊丝与熔池的短路频率为20\\~200次/s。短路过渡过程和相应的电流与电压波形示于图7-2。当焊丝与熔池接触时，电弧熄灭，电弧电压急剧下降，接近于零，而短路电流上升（图 ${ \\bf 7 . 2 a }$ 、b、c、d)，在焊丝与熔池之间形成液体金属柱（图7-2b)，它在不断增大的短路电流所形成的电磁收缩力和表面张力的作用下，强烈的压缩液柱而形成缩颈（图7-2d)，该缩颈称为“小桥”。在这个小桥中通过某一短路电流时（即短路峰值电流），小桥由于过热汽化而迅速爆断。这时电弧电压很快恢复到空载电压以上，电弧又重新引燃（图7-2e），短路电流上升曲线为指数特性，在短路后期的电流上升速度较低，以保证小桥爆断时产生较少的飞溅。这一电流上升速度是靠调节电源电感而进行控制。电感量的选择取决于焊接回路电阻和焊丝直径。\n\n![](images/1a7ede34e5f7b677c92522738e176e30d57ff9b84d91a10b6f87cc57ac9a9aba.jpg)  \n图7-2短路过渡过程示意图与波形图$t _ { 1 }$ 一燃弧时间 $t _ { 2 }$ 一短路时间 $\\pmb { \\tau _ { 3 } }$ 一电压恢复时间T一焊接循环周期 $\\scriptstyle I _ { \\mathfrak { m a x } }$ 一短路峰值电流$I _ { \\mathrm { m i n } }$ 一最小电流1一焊接平均电流U—平均电弧电压\n\n当电弧建立之后，焊丝继续送进和被电弧熔化。这时电弧电压必须足够低，以免在焊丝与熔池接触之前发生熔滴过渡。燃弧能量除由电源提供以外，在短路时储存在电感中的能量也将释放出来。近年来，由于逆变焊机的问世，对于电源动特性有了极大的影响。根据电弧的状态，设置了不同的电子电抗器，同时减小直流输出电感。使得在短路初期保持低电流值，然后以双斜率控制短路电流波形。这样一来不但消除了瞬时短路，而且减少了正常短路飞溅。在燃弧期间，由电源提供更多的能量，以便改善焊缝成形，如图7-3所示。\n\n![](images/e53b75f550b00125b0b2cc6fdbb3f924a872bcf58dc2f4397959c2d481be6374.jpg)  \n图7-3逆变式短路过渡GMAW的电流波形\n\n虽然熔滴过渡仅发生在短路期间，但是保护气体成分对熔化金属的表面张力和电弧电场强度均有影响，则对电弧形态和对熔滴作用力也有影响。所以，保护气体成分变化将对短路过渡频率及短路时间有很大影响。与惰性气体相比， $\\mathbf { C O } _ { 2 }$ 保护时将产生更多的飞溅，可是 $\\mathbf { C O } _ { 2 }$ 气还能促进加大熔深。为了获得较小的飞溅、较大的熔深和良好的性能，在焊接碳钢和低合金钢时还可采用 $\\mathbf { C O } _ { 2 }$ 和Ar的混合气体，而在焊接有色金属时向Ar中加人He可以增加熔深。\n\n# 2.大滴过渡\n在DCEP（直流反接）情况下，无论是哪种保护气体，在较小电流时都能产生大滴过渡。但是在 $\\mathbf { C 0 } _ { 2 }$ 焊和氮弧焊时，在所有可用焊接电流时都能产生大滴过渡。大滴过渡的特征是熔滴直径大于焊丝直径，大滴过渡只能在平焊位置，在重力作用下过渡。\n\n在惰性气体为主的保护介质中，在平均电流等于或略高于短路过渡所用的电流时，就能获得大滴轴向过渡。如果弧长过短，长大的熔滴就会与工件短路，造成过热和崩断，而产生相当大的飞溅。所以电弧长度必须足够大。以保证熔滴接触熔池之前脱落。相反当弧长过大时，能形成不良焊缝，如未熔合、未焊透和余高过大等。这样一来，大滴过渡的应用受到很大限制。\n\n$\\mathbf { C O } _ { 2 }$ 保护焊在焊接电流和电压超过短路过渡范围时，都产生非轴向大滴过渡，其原因是在熔滴底部作用着斑点压力，该力是由三部分组成：一为电弧收缩力；二为带电质点的撞击力；三为斑点处的金属蒸汽的反作用力。因为斑点面积只占据熔滴底部的局部面积，该力偏离焊丝轴线，也使熔滴偏离轴线，并上翘。这时熔滴在 ${ \\pmb { F } } _ { \\Re }$ 和${ \\pmb { F } } _ { \\pmb { \\mu } }$ 的作用下形成力偶，使熔滴旋转着脱离焊丝，产生飞溅和焊缝成形不良，而难以用于生产，见图7-4。\n\n$$\n\\ Y _ { \\frac { P } { F _ { \\mathrm { g c } } } }\n$$\n\n图7-4非轴向大滴过渡\n\n然而， $\\mathbf { C O } _ { 2 }$ 气体仍然是焊接低碳钢和低合金钢最常用的气体。在焊丝直径大于 $\\phi 1 . 6 \\mathrm { m m }$ 时，使用较大电流和较低电压能够形成潜弧，如图7-5所示。这时焊丝端头和电弧在工件表面以下的凹坑内。在其中，电弧气氛变为 $\\mathbf { C 0 } _ { \\imath }$ 及其分解产物与金属蒸汽的混合物，使得电弧空间的电场强度降低，电弧扩张，使熔滴过渡呈喷射状。\n\n这时电弧力很大，足以维持相对稳定的空腔，这样一来，不但因改善了熔滴过渡形式而减少飞溅而且该空腔还能捕捉到大部分金属飞溅，使得焊接飞溅损失减小。很明显，这种方法的熔深较大，是一种高效焊接方法，已被广泛用于较厚工件的焊接。但是，应注意焊接速度的选择，否则焊缝的余高过大。·\n\n![](images/96b5707c8f36a8973ac5ec12c6fb98da94a675839f8ea4c23cfea3d94adc5bf1.jpg)  \n图7-5 $\\mathbf { C O } _ { 2 }$ 焊潜弧状态的熔滴过渡",
    "summary": "2.大滴过渡, 7.2.2熔滴过渡",
    "size": 2692
  },
  {
    "name": "第1卷_第1篇_电弧焊-part-150",
    "projectId": "5ET7VaxsU6Y6",
    "fileName": "第1卷_第1篇_电弧焊.pdf",
