Repository: LunaReborn/Welding-6m-Extractor

# 焊接文档 6M 专有词汇抽取工具

用于从焊接相关文档中抽取“人、机、料、法、环、测”六类专有词汇，并导出 JSON 和 Excel。

## 目录结构

```text
project/
  cli.py
  engine/
    document_loader.py
    chunker.py
    llm_client.py
    extractor_6m.py
    normalizer.py
    validator.py
    exporter.py
  prompts/
    welding_6m_extract.txt
    welding_6m_review.txt
  outputs/
  data/
```

## 安装

```bash
pip install -r requirements.txt
```

## 使用 Ollama

先启动 Ollama，并拉取模型：

```bash
ollama serve
ollama pull qwen2.5:7b
```

运行：

```bash
python cli.py --file data/氩弧焊标准作业指导书.docx --extractor ollama --model qwen2.5:7b --output outputs
```

启用二阶段复核：

```bash
python cli.py --file data/氩弧焊标准作业指导书.docx --extractor ollama --review --output outputs
```

File: data/hanjie_data/1.txt (part 13 of 68)
[
    "content": "用富氩气体保护可能产生稳定的、无飞溅的轴向喷射过渡，如图7-6所示。它要求电流极性为DCEP和电流在临界值以上。在该电流以下为大滴过渡，熔滴过渡频率为每秒钟几滴。而在临界电流以上为小滴过渡形式，每秒钟形成和过渡几十甚至几百滴。它将沿焊丝轴线，以较高的速度通过电弧空间。熔滴过渡频率与电流的关系曲线示于图7-6。\n\n![](images/1160d2b0036afa5d121526b5035e1c91f61d461ef11e7ae805c49c72c9be7d7e.jpg)  \n图7-6熔滴的体积和过渡频率与焊接电流的关系\n\n由大滴向小滴转变的电流称为临界电流。这一转变发生在一定的电流范围，在纯Ar或 $\\mathbf { A } \\mathbf { r } +$ $1 \\% 0 _ { 2 }$ 的混合气体时，该电流范围较窄，只有几安培，在这较窄的几安培区间内，熔滴尺寸与焊丝直径相近，并以较大的加速度沿焊丝轴线射向熔池，所以称为射滴过渡。这时电弧呈钟罩形，大部分熔滴表面被电弧所包围，从而保证了熔滴过渡的轴向性。而在临界电流之上，熔滴直径很细小，仅为焊丝直径的 $1 / 5 \\sim 1 / 3$ 。这时电弧呈锥形，它包围着焊丝端头呈铅笔尖状，形成明显的轴向性很强的液体流束，这种过渡形式称为射流过渡，如图7-7所示。临界电流的大小与焊丝直径大致成正比，而与焊丝伸出长度成反比。同时还与焊丝材料和保护气体成分密切相关。常用金属材料的临界电流示于表7-2。\n\n![](images/1ec09e4973303accdf37666712890b6e53f9e4eefdf7ddebac91802c1087c632.jpg)  \n图7-7喷射过渡示意图a）射滴过渡b）射流过渡\n\n表7-2各种焊丝的大滴-喷射过渡转变的临界电流  \n\n<table><tr><td rowspan=1 colspan=1>焊丝种类</td><td rowspan=1 colspan=1>焊丝直径/mm</td><td rowspan=1 colspan=1>保护气体</td><td rowspan=1 colspan=1>临界电流最小值/A</td></tr><tr><td rowspan=1 colspan=1>低碳钢</td><td rowspan=1 colspan=1>0.8</td><td rowspan=1 colspan=1>98% Ar +2%02</td><td rowspan=1 colspan=1>150</td></tr><tr><td rowspan=1 colspan=1>低碳钢</td><td rowspan=1 colspan=1>0.9</td><td rowspan=1 colspan=1>98% Ar + 2% 02</td><td rowspan=1 colspan=1>165</td></tr><tr><td rowspan=1 colspan=1>不锈钢</td><td rowspan=1 colspan=1>0.9</td><td rowspan=1 colspan=1>99% Ar + 1% 02</td><td rowspan=1 colspan=1>170</td></tr><tr><td rowspan=1 colspan=1>铝</td><td rowspan=1 colspan=1>1.2</td><td rowspan=1 colspan=1>Ar</td><td rowspan=1 colspan=1>135</td></tr><tr><td rowspan=1 colspan=1>脱氧铜</td><td rowspan=1 colspan=1>0.9</td><td rowspan=1 colspan=1>Ar</td><td rowspan=1 colspan=1>180</td></tr><tr><td rowspan=1 colspan=1>硅青铜</td><td rowspan=1 colspan=1>0.9</td><td rowspan=1 colspan=1>Ar</td><td rowspan=1 colspan=1>165</td></tr><tr><td rowspan=1 colspan=1>硅青铜</td><td rowspan=1 colspan=1>1.6</td><td rowspan=1 colspan=1>Ar</td><td rowspan=1 colspan=1>270</td></tr></table>\n\n当采用 $\\mathbf { A r } + 2 0 \\% \\mathbf { C O _ { 2 } }$ 混合气体时，熔滴从大滴向小滴转变的电流范围较宽，达到45A以上。电弧为钟罩形，熔滴尺寸与焊丝直径相近，成为射滴过渡。电流更大时，为射流过渡。\n\n喷射过渡导致分离的熔滴沿焊丝轴线射出。它们在电弧力作用下，克服重力作用而使之以较高的速度过渡。因此该法可用于任何空间位置的焊接。因为喷射过渡不发生短路，常常飞溅较小。\n\n射流过渡形式的另一特点是它能产生指状熔深。因为电磁场对称于焊缝中心，所以指状熔深也出现在焊缝中心。喷射过渡通常以氩作为保护气体，所以适于焊接几乎所有的金属和合金。射流过渡电流都必须大于临界电流，由于焊接电流很大，焊接薄板时易产生切割而难以焊接。另外，它的熔敷率高，产生的熔池很大，不宜用于立焊和仰焊位置。\n\n这样一来，射流过渡受到很大局限，对于工件厚度和焊接位置均有要求。于是又产生了熔化极脉冲焊。其波形可以是正弦波，还可以是方波，如图7-8所示。它由维弧电流和脉冲电流组成。维弧电流只能维持电弧连续而不能在焊丝端头生成熔滴。而脉冲电流都高于射流过渡临界电流值。在脉冲期间形成和过渡一个或几个熔滴。还可能在维弧初期过渡一个或几个熔滴，最佳状态为一个脉冲过渡一个熔滴，实现了脉冲频率对熔滴过渡的控制。一般脉冲频率为 $3 0 \\sim 3 0 0 \\mathrm { H z } _ { \\circ }$\n\n![](images/2c9f1df8a0e74a439c3931ac9609c690fbeb863fbf0eab9e4c2414adfd6c0549.jpg)  \n图7-8熔化极脉冲焊电流波形示意图a）正弦波脉冲b）方波脉冲\n\nT一脉冲周期 $t _ { p }$ 一脉冲时间t一维弧时间I一脉冲电流I一维弧电流\n\n熔化极脉冲焊由于脉冲宽度和脉冲电流的不同可以出现三种熔滴过渡形式。为了获得一个脉冲过渡一个熔滴的最佳熔滴过渡形式，要求脉冲宽度和脉冲电流应搭配在一个合适区间 $\\textcircled{2}$ 内，如图7-9所示。在该图中 $\\textcircled{1}$ 区由于能量不足，只能几个脉冲过渡一个较大的熔滴。 $\\textcircled{3}$ 区由于能量过大，一个脉冲就可以过渡许多熔滴，这种规范虽然可以应用，但有少量飞溅和指状熔深，常常是不推荐的。只有在 $\\textcircled{2}$ 区才能实现一个脉冲过渡一个熔滴，符合式（7-4）：\n\n$$\n{ \\boldsymbol { J } } _ { \\flat } ^ { \\flat } { \\boldsymbol { t } } _ { \\flat } = { \\boldsymbol { C } }\n$$\n\n式中 $I _ { \\mathfrak { p } }$ 脉冲电流（A）；$\\pmb { t } _ { p }$ 脉冲时间（ms）；n常数；$c$ 常数。\n\n通常熔化极脉冲焊采用脉冲频率调节，也就是每个脉冲宽度和幅值是不变的；而通过改变脉冲频率来调节焊接平均电流。弧长自调节作用正是利用这一规律，如弧长变短时，自动增加脉冲频率，也就是提高平均电流，而加快焊丝熔化速度，反之，弧长变长时，自动减少脉冲频率。\n\n另外，焊接平均电流也是通过送丝速度来确定的。当调节送丝速度时，通过设备的控制电路自动调整脉冲频率与之相适应，从而也调节了平均电流。例如在送丝速度高时，脉冲频率也高，则焊接电流增大，反之亦然。\n\n![](images/0af1aae73fa30bf934824996bfe8411fbb480b67b1ca9302de831f99070951e1.jpg)  \n图7-9脉冲焊时熔滴过渡与脉冲：参数之间的关系 .1\n\n由于脉冲频率较低时，也就是焊接平均电流较低时，电弧仍然可以稳定地燃烧。这样一来，可用的焊接电流就可以远远低于射流过渡临界值，从而扩大了焊接电流使用范围。采用熔化极脉冲焊时，电弧形态为钟罩形，熔滴过渡形式类似于射滴过渡，所以焊缝成形不是指状熔深，而是圆弧状熔深，有利于焊接薄工件和实现厚板的全位置焊。\n\n气体保护焊中的各种焊接方法，因其保护气体的种类不同，它们都有不同的冶金特点和应用范围。熔化极惰性气体保护焊因为熔滴与熔池金属都在惰性气氛覆盖下，使其与空气隔离。而惰性气体不能与熔化金属发生冶金反应，也不溶于熔化金属中。这时焊缝的化学成分主要决定于焊丝与母材。",
    "summary": "3.喷射过渡 - Part 1/2",
    "size": 3773
  },
  {
    "name": "第1卷_第1篇_电弧焊-part-151",
    "projectId": "5ET7VaxsU6Y6",
    "fileName": "第1卷_第1篇_电弧焊.pdf",
    "content": "但是惰性气体对电弧特点与熔滴过渡的影响都十分明显。在惰性气体中加入活性气体如 $\\mathbf { A r { - } C O } _ { 2 }$ $\\mathbf { A r } \\mathbf { - } \\mathbf { 0 } _ { 2 }$ 二元气体和 $\\mathbf { A r { - } C O _ { 2 } { - } O _ { 2 } }$ 三元气体等成为活性气体保护焊（又称MAG焊）。这时保护气体与熔化金属将发生氧化作用。它们不仅能烧损合金元素，而且还能引起其他的冶金反应，如能生成气孔和夹渣等。为了获得良好的焊缝，一方面要选择对母材的适应性，MAG焊不适合用于有色金属，通常主要用于碳钢，低合金钢和不锈钢。另一方面要选择合适的焊丝，增加其脱氧性和限制其含碳量。为了降低成本，焊接碳钢和低合金钢常常采用纯$\\mathbf { C 0 } _ { 2 }$ 焊。它的氧化性最强，其冶金反应以氧化为主，能引起生成气孔和合金元素烧损，所以焊丝中必须加人脱氧元素如Si、Mn等。同时常常引起较大的飞溅和焊缝成形不良。这一问题已通过调整焊丝成分和研制新型焊机得到初步解决，如出现了STT法等电流波形控制焊机等。",
    "summary": "3.喷射过渡 - Part 2/2",
    "size": 518
  },
  {
    "name": "第1卷_第1篇_电弧焊-part-152",
    "projectId": "5ET7VaxsU6Y6",
    "fileName": "第1卷_第1篇_电弧焊.pdf",
    "content": "GMAW设备可分为半自动焊和自动焊两种类型。焊接设备主要有焊接电源、送丝系统、焊枪和行走系统（自动焊）、供气系统和冷却系统、控制系统5部分组成，如图7-10所示。焊接电源用来提供焊接过程所需的能量，维持焊接电弧的稳定燃烧。送丝机将焊丝从焊丝盘中拉出并将其送给焊枪。焊丝通过焊枪时，通过与铜导电嘴的滑动接触而带电，导电嘴将电流从焊接电源输送给电弧。供气系统提供焊接时所需要的保护气体，它是通过焊枪喷嘴将电弧、熔池及焊丝端头保护起来。如果采用水冷焊枪，则还应配有冷却水系统。控制系统主要是控制和调整焊接程序；开始和停止输送保护气体和冷却水，启动和停止焊接电源接触器，以及按要求控制送丝速度和焊接小车行走方向与焊接速度。\n\n![](images/d818f32da3809439f785507aa3f57f91c0eb1acc7ea2afa91a19296ee3c7c30f.jpg)  \n图7-10熔化极气体保护电弧焊的设备组成\n\n1—一次电源输入2一工件插头及连线 3一供电电缆4一保护气输人5—冷却水输入6一送丝控制输人7—冷却水输出8一输入到焊接控制箱的保护气9一输入到焊接控制箱的冷却水10一输入到焊接控制箱的220V交流11一输入到小车控制箱的220V交流12一小车电动机控制输入\n\n# 7.3.1焊接电流\n熔化极气体保护电弧焊通常采用直流焊接电源，这种电源可为变压器-整流器式、原动机-发电机式和逆变电源式。焊接电源的额定功率取决于各种用途所需要的电流范围。GMAW法所需求的电流通常在 $5 0 \\sim 5 0 0 \\mathrm { A }$ 之间，特种应用要求$1 5 0 0 \\mathbf { A }$ 。电源的负载持续率通常为 $6 0 \\% \\sim 1 0 0 \\%$ 范围，对于便携式焊机可为 $30 \\%$ 。空载电压在55\\~85V范围。\n\n# 1．焊接电源的外特性\nGMAW的焊接电源按其特性类型可分为三种：平特性（恒压)、陡降型（恒流）和缓降型。\n\n当采用惰性气体或活性气体作为保护气体，焊丝直径小于 $\\phi 1 . 6 \\mathrm { m m }$ 时，常常选用平特性电源。这是因为平特性电源配合等速送丝系统具有许多优点。这里平特性电源可以是“L”形外特性，还可以是水平外特性。前者可以改变“L”形的特性的给定信号调节电弧电压，而后者可以通过改变电源空载电压调节电弧电压。可见焊接参数调节方便，同时使用这种电源，当弧长变化时能引起较大的电流变化，从而产生较强的弧长自调节作用与在引弧时能产生较大的短路电流上升速度和较大的短路电流，有利于引弧。实际使用的平特性电源其外特性并不都是平直特性，往往都带有一定的下斜特点，但下降斜率一般不大于 $\\mathbf { 4 V / 1 0 0 A }$ ，否则将减弱弧长自调节作用。\n\n当焊丝直径较粗（大于 $\\phi 2 \\mathrm { m m }$ )，生产中一般采用下降外特性电源，配用变速送丝系统。由于焊丝直径较粗，电弧的自身调节作用较弱，弧长变化后恢复速度较慢，仅仅依靠控制电弧的自身调节作用难以保证稳定的焊接过程。因此也像一般埋弧焊那样需要外加弧压反馈电路，将电弧电压（弧长）的变化及时反馈到送丝系统的送丝控制电路，如弧长增大时，将使较大的电弧电压信号反馈到送丝控制电路，使送丝速度增大，从而使弧长能及时恢复，反之亦然。对于铝及铝合金的焊丝（直径小于 $\\phi 1 . 6 \\mathrm { m m }$ )，其熔滴过渡特点与钢不同，它通常采用亚射流过渡形式（它为射滴过渡与短路过渡的混合形式）。当弧长改变时，电弧具有较强的固有自身调节能力，所以这时不再选用平特性电源，而采用陡降特性电源。不仅能获得稳定的焊接过程，而且还能改善焊缝成形。",
    "summary": "7.3设备",
    "size": 1571
  },
  {
    "name": "第1卷_第1篇_电弧焊-part-153",
    "projectId": "5ET7VaxsU6Y6",
    "fileName": "第1卷_第1篇_电弧焊.pdf",
    "content": "# 2.焊接电源的动特性\n焊接电源的动特性概念随着科学技术的进步，其含义也发生变化。电源动特性是指当负载状态发生瞬时变化时，弧焊电流和输出电压与时间的关系，用以表征对负载瞬变的反应能力。在GMAW工艺中，短路过渡时负载周期性地发生很大变化，如果电源不能适应负载变化的需要，则将破坏焊接过程的稳定性，引起强烈飞溅和不良焊缝成形。\n\n最初，电源动特性指标主要有三项：\n\n1）短路电流上升速度，di/dt( $\\mathbf { \\rho } _ { \\mathbf { A } / \\mathbf { s } } )$ 。\n\n2）短路峰值电流， $\\pmb { I _ { m a x } }$ （A)。\n\n3）从短路到燃弧的电源电压恢复速度，$\\mathrm { d } U _ { \\mathrm { { s } } } / \\mathrm { d } t \\ \\left( \\mathrm { V } / \\mathrm { s } \\right)$ 。\n\n这些指标如图7-11所示。\n\n![](images/4ed4dd59074c5e055dace9cf66a7368a47dd70c5a15625e61fff9f46c2e23868.jpg)  \n图7-11弧焊电源动特性示意图$\\Delta U / t _ { \\tau }$ 一电压恢复速度 $\\Delta I / t _ { i }$ 一短路电流上升速度\n\n$\\pmb { I } _ { \\mathfrak { m a x } }$ 一短路峰值电流\n\n电压恢复速度 $\\mathbf { d } U _ { \\mathbf { \\lambda } } / \\mathbf { d } t$ 较小时，电弧不易再引燃，这个问题在原动机-发电机式焊机上容易出现。而整流式焊机和逆变式焊机的 $\\mathbf { d } U _ { \\bullet } / \\mathbf { d } t$ 很大，电弧再引燃不成问题。\n\n目前大量使用的整流式 $\\mathbf { C 0 } _ { 2 }$ 焊机都采用串联在输出电路中的直流电感作为抑制电流变化的元件。在粗焊丝、大电流情况下，要求短路电流上升速度di/dt小一些，则直流电感应大一些；反之细焊丝、小电流情况下，要求di/dt大一些，则直流电感应小一些。在其他条件不变时，小电感将产生较大的di,/dt，则得到较大的短路峰值电流 $\\pmb { I } _ { \\mathrm { m a x } }$ 和产生较大的飞溅。反之，较大电感将产生较小的 $\\pmb { l } _ { \\mathsf { m a x } }$ 和产生较小的飞溅。但是过大的电感，将引起焊丝与工件固体短路和产生更大的飞溅。所以应该正确的选择直流电感，应按表7-3选择合适的直流电感值。\n\n表7-3合适的直流电感  \n\n<table><tr><td rowspan=1 colspan=1>额定电流/A</td><td rowspan=1 colspan=1>200</td><td rowspan=1 colspan=1>350</td><td rowspan=1 colspan=1>500</td></tr><tr><td rowspan=1 colspan=1>直流电感/mH</td><td rowspan=1 colspan=1>0.04~0.40</td><td rowspan=1 colspan=1>0.08~0.5</td><td rowspan=1 colspan=1>0.3-0.8</td></tr><tr><td rowspan=1 colspan=1>适于焊丝直径/mm</td><td rowspan=1 colspan=1>0.8~1.0</td><td rowspan=1 colspan=1>1.2</td><td rowspan=1 colspan=1>1.6</td></tr></table>\n\n可见，晶闸管整流焊机的动特性可用直流电感进行调解。此外，还可采用状态控制，也就是分别控制短路阶段和燃弧阶段。适当地降低短路阶段的电源电压和提高燃弧阶段的电源电压，就可以起到类似于直流电感的作用。短路时降低di./dt和Imx，而燃弧时提高燃弧电流。这样一来，不但可以降低飞溅，而且还可以改善焊缝成形。\n\n逆变式焊机，由于其工作频率高达 ${ \\bf 2 0 k H z }$ ，这就决定了其响应速度很高，能充分满足短路过渡的需要。这时也采取状态控制法。控制短路阶段的主要出发点是降低焊接飞溅。首先在短路初期应抑制电流上升速度，维持较低的电流（约几十安)，而防止瞬时短路和避免大颗粒飞溅。然后迅速提高短路电流，当达到某一设定之后，立刻改变电流上升率，以较小的di/dt增大电流，以便降低 $\\scriptstyle I _ { p a x }$ 和减小飞溅。控制燃弧阶段的主要出发点是提高燃弧能量，以便改善焊缝成形。\n\n上述典型电流波形示于图7-12。上述电流波形是通过电子电抗器实现的，而不再是依靠铁磁电抗器。所以对于逆变式焊机的铁磁电感常常是很小，仅为几十微亨，比一般整流电焊机小一个数量级。通过微机控制短路过渡的逆变式焊机，可以针对不同焊丝、不同电流和不同需要（如焊接速度和焊接位置等）较容易得通过柔性系统调节出合适的焊接参数，并得到理想的工艺效果。\n\n从上述可以看到，短路过渡焊时不仅应选择合适的电源外特性（也就是电源静特性)，还必须十分重视电源动特性。显然，自由过渡工艺对电源动特性要求不高，但是对于 $\\mathbf { C O } _ { 2 }$ 保护的潜弧焊，虽然以喷射过渡为主，但常常伴以瞬时短路，所以还应选择合适的电源动特性。\n\n![](images/360acf9d843f3525ea6f491801780a4017533346f207cd5deed9a0959a4807f2.jpg)  \n图7-12逆变式GMAW焊机的电流、电压波形3.电源输出参数的调节\n\nGMAW电源的主要技术参数有：输入电压（相数、频率、电压）、额定焊接电流、额定负载持续率、空载电压、负载电压范围、焊接电流范围、电源外特性曲线类型（平特性、陡降外特性和缓降外特性）等。根据焊接工艺的需要确定对焊接电源技术参数的要求，然后选用能满足要求的焊接电源。\n\n在焊接过程中可以根据工艺需要对电源的输出参数、电弧电压及焊接电流及时进行调节。\n\n1）电弧电压。电弧电压是指焊丝端头和工件之间电压降。不是电源电压表指示的电压（电源输出端的电压）。电弧电压的调节，对于“L”形外特性是通过改变电压给定信号来实现的，而对于平特性电源主要是通过调节空载电压来实现。对于陡降特性电源，通过调节控制系统的电压给定信号来实现。\n\n2）焊接电流。平特性电源的电流大小主要通过调节送丝速度来实现。对于陡降特性电源则主要通过调节电源外特性来实现。",
    "summary": "2.焊接电源的动特性",
    "size": 2870
  },
  {
    "name": "第1卷_第1篇_电弧焊-part-154",
    "projectId": "5ET7VaxsU6Y6",
    "fileName": "第1卷_第1篇_电弧焊.pdf",
    "content": "# 7.3.2送丝系统\n送丝系统通常是由送丝机（包括电动机、减速器、校直轮和送丝轮）、送丝软管及焊丝盘等组成。盘绕在焊丝盘上的焊丝经过校直轮后，再经过安装在减速器输出轴上的送丝轮，最后经过送丝软管送到焊枪（推丝式）。或者焊丝先经过送丝软管，然后再经过送丝轮送到焊枪（拉丝式）。根据送丝方式不同，送丝系统可分为4种类型，如图7-13所示。\n\n![](images/e62bcbe4384e3a363129dd158147ebdfa7449c79ba29d27b62438d380f2a618d.jpg)  \n图7-13送丝方式示意图\n\na）推丝式b)、c)、d）拉丝式e）推拉丝式\n\n1）推丝式。推丝式是半自动熔化极气体保护焊应用最广泛的送丝方式之一。这种送丝方式的焊枪结构简单、轻便、操作和维修都比较方便。但焊丝送进的阻力较大，随着软管的加长，送丝稳定性变差，特别是对于较细、较软材料的焊丝。一般送丝软管长为 $3 \\sim 5 m$ 。\n\n2）拉丝式。拉丝式可分为3种形式。一种是将焊丝盘与焊枪分开，两者通过送丝软管连接。另一种是将焊丝盘直接安装在焊枪上。这两种都适用于细丝半自动焊，但前一种操作比较方便。还有一种是不但焊丝盘与焊枪分开，而且送丝电动机也与焊枪分开，这种送丝方式可用于自动熔化极气体保护电弧焊。\n\n3）推拉丝式。这种送丝方式的送丝软管最长可以加长到 $1 5 \\mathbf { m }$ 左右，扩大了半自动焊操作距离。送进焊丝时既靠后面送丝机的推力，又靠前面送丝机的拉力。但是拉丝速度应稍快于推丝，做到以拉丝为主。这样在送丝过程中，始终能保持焊丝在软管中处于拉直状态。这种送丝方式常被用于半自动熔化极气体保护电弧焊。\n\n目前我国与大部分国家一样，主要使用对滚轮送丝机。送丝电动机与驱动轮相连接，该驱动轮在运行过程中将力传递给焊丝，一方面从焊丝盘拉出焊丝，另一方面通过软管和焊枪把焊丝推出。送丝机可用二轮或四轮驱动装置，见图7-14和图7-15。其中二轮送丝装置中，轮间的压紧力可以调节，该力的大小决定于焊丝直径和焊丝种类（如实芯和药芯焊丝，硬的或软的焊丝）。在送丝轮前后设有输人和输出导向管，其作用是使焊丝准确地对准送丝轮沟槽和尽量缩短导向管到送丝轮之间的距离，以便支承焊丝并防止焊丝失稳而弯折。四轮送丝装置中，有两对滚轮压紧焊丝，这就保证了在送丝力相同时，减小滚轮对焊丝的压紧力，适合用于送进软的焊丝，如铝焊丝和药芯焊丝。\n\n![](images/43ca34e236dbe8077930df39b17b552eee604240a7aad8d53bb37e5e9eb05a88.jpg)  \n图7-14对滚轮送丝机构\n\n通常用于实芯焊丝的送丝滚轮形式示于图7-16。这里沟槽轮与平的支承轮相配合。V形沟槽常用于实芯硬焊丝，如碳钢、不锈钢；U形沟\n\n![](images/4d6201bcc00f5daca315ddacb1268365cfe390ec7270aeed849d0f0dc6456b98.jpg)  \n图7-15四滚轮送丝机构\n\n槽适用于软焊丝如铝。\n\n![](images/51a7e6b7e9cfcbb7434c87fe94b6a3764f8de123623c300ae3a4e82047a497e1.jpg)  \n图7-16送丝轮的沟槽形状\n\n滚花送丝轮与滚花支承轮相配合，如图7-17所示，常用于药芯焊丝。滚花的作用是可以把最大的驱动力转移到焊丝上，但驱动轮对焊丝的压力却减小。\n\n![](images/f8aff2c7b2e13190d205bdde4f69a78ad5ecbf324e7d365fb77ad3d7634bcfa5.jpg)  \n图7-17滚花送丝轮适用于药芯焊丝\n\n为了保证送丝速度稳定和调节方便，送丝电动机一般采用直流型。细焊丝采用等速送丝方式，运行中应保持送丝速度不变，所以送丝电动机采用他激式或永久磁铁型。欧美主要用伺服直流电动机，而日本使用印刷电动机。对于粗焊丝采用恒流型电源和变速送丝，所以这类送丝电动机除可用上述电动机外，还可以采用串激式电动机。等速送丝机的送丝速度范围为 $2 \\sim 1 6 \\mathrm { { m } / \\mathrm { { m i n } } }$ ，而变速送丝机的送丝速度为 $0 . 2 \\sim 5 \\mathrm { m / m i n }$ 。\n\n# 7.3.3焊枪及软管\nGMAW用焊枪可用来进行手工操作（半自动焊）和自动焊（安装在机械装置上）。这些焊枪包括用于大电流、高生产率的重型焊枪和适用于小电流、全位置焊的轻型焊枪。\n\n还可以分为水冷或气冷及鹅颈式或手枪式，这些形式既可以制成重型焊枪，也可以制成轻型焊枪。\n\nGMAW用焊枪的基本组成如下：\n\n1）导电嘴。  \n2）气体保护喷嘴。  \n3） 焊接软管和导丝管。  \n4） 气管。  \n5） 水管。  \n6）焊接电缆。  \n7）控制开关。\n\n这些元件示于图7-18。\n\n在焊接时，由于焊接电流通过导电嘴将产生电阻热和电弧的辐射热的作用，将使焊枪发热，所以常常需要冷却。气冷焊枪在 $\\mathbf { C O } _ { \\mathfrak { z } }$ 焊时，由于 $\\mathbf { C 0 } _ { 2 }$ 气体具有冷却作用，一般可使用高达600A的电流。但是，在使用氩气或氮气保护焊时，通常只限于 $\\bf { 2 0 0 A }$ 电流。超过上述电流时，应该采用水冷焊枪。半自动焊枪通常有两种形式：鹅颈式和手枪式。鹅颈式焊枪应用最广泛，它适合于细焊丝，使用灵活方便，可达性好。典型鹅颈式焊枪示于图7-18。而手枪式焊枪适用于较粗的焊丝，它常常采用水冷，如图7-19所示。\n\n自动焊焊枪的基本构造与半自动焊焊枪相同，但其载容量较大，工作时间较长，一般都采用水冷。\n\n导电嘴是由铜或铜合金制成。因为焊丝是连\n\n![](images/2a2f86c90f14586b4b97362a01a3bcfb64232e498343a7d85d7bfb508caf135d.jpg)  \n图7-18典型鹅颈式气冷GMAW焊枪示意图\n\n![](images/4113718e3dfd070aa8770ac93b00c584d20ed3a559f5563ede8086adc972a761.jpg)  \n图7-19手枪式焊枪\n\n1-喷嘴 2—导电嘴 3一套筒 4-导电杆   \n5一分流环6-挡圈7—气室8一绝缘圈   \n9-紧固螺母10—锁母11一球型气阀   \n12-枪把13一退丝开关14-送丝开关   \n15一扳机16一气管\n\n续送给的，焊枪必须有一个滑动的电接触管（一般称导电嘴），由它将电流传给焊丝。导电嘴通过电缆与焊接电源相连。导电嘴的内表面应光滑，以利于焊丝送给和良好导电。\n\n一般导电嘴的内孔应比焊丝直径大0.13\\~$0 . 2 5 \\mathrm { m m }$ ，对于铝焊丝应更大些。导电嘴必须牢固地固定在焊枪本体上，并使其定位于喷嘴中心。导电嘴与喷嘴之间的相对位置取决于熔滴过渡形式。对于短路过渡，导电嘴常常伸到喷嘴之外；而对于喷射过渡，导电嘴应缩到喷嘴内，最\n\n多可以缩进 $3 \\mathrm { m m }$ 。\n\n焊接时应定期检查导电嘴，如发现导电嘴内孔因磨损而变长或由于飞溅而堵塞时就应立即更换。为便于更换导电嘴，它常采用螺纹连接。磨损的导电嘴将破坏电弧稳定性。\n\n喷嘴应使保护气体平稳地流出，并覆盖在焊接区。其目的是防止焊丝端头、电弧空间和熔池金属受到空气污染。根据应用情况可选择不同尺寸的喷嘴，一般直径为 $1 0 \\sim 2 2 \\mathbf { m m } _ { \\circ } .$ 较大的焊接电流产生较大的熔池，则用大喷嘴。而小电流和短路过渡焊接时用小喷嘴。对于电弧点焊，焊枪喷嘴端头应开出沟槽，以便气体流出。\n\n焊接软管和导丝管应安装在接近送丝轮处，送丝软管支撑、保护和引导焊丝从送丝轮到焊枪。导丝管可作为焊接软管的一个组成部分，还可以分开。无论哪种情况，导丝管材料和内径都十分重要。钢和铜等硬材料推荐用弹簧钢管。铝和镁等软材料推荐用尼龙管。导丝管必须定期维护，以保证它们清洁和完好。应特别注意不能将软管盘卷和过度弯曲。\n\n此外，保护气、冷却水和焊接电缆、控制线也应接到焊枪上。\n\n除了上述两种推丝焊枪外，还有两种拉丝焊枪。其中一种在焊枪上装有小型送丝机构，通过焊丝软管与焊丝盘相连，如图7-20所示。还有一种焊枪上不但装有小型送丝机构，而且还装有小型焊丝盘，重约 ${ 5 } \\mathbf { k } \\mathbf { g }$ ，如图7-21所示。这种焊枪主要用于细焊丝和软焊丝（如铝焊丝）。但是由于枪体较重，不便使用。另外由于推丝焊枪轻便、灵活，但难以长距离送丝，如果再与拉丝枪结合起来，就可以形成推拉式送丝方式，这样一来既保持了操作的灵活性，又有利于扩大工作范围。",
    "summary": "7.3.2送丝系统, 7.3.3焊枪及软管",
    "size": 3706
  },
  {
    "name": "第1卷_第1篇_电弧焊-part-155",
    "projectId": "5ET7VaxsU6Y6",
    "fileName": "第1卷_第1篇_电弧焊.pdf",
    "content": "供气系统通常与钨极氩弧焊类似。对于 $\\mathbf { C O } _ { 2 }$ 气体，通常还需要安装预热器、减压阀、流量计和气阀。如果气体纯度不够，还需要串接高压干燥器和低压干燥器，以吸收气体中的水分，防止焊缝中生成气孔，如图7-22所示。对于熔化极\n\n![](images/220c69ccc11f5e835708736f548fb463cf07664736bb12bc6e7d428e6de35c03.jpg)\n\n![](images/507017608e3d3ed472872bfa04eda74e7d2bf5997313791517f216227fab98cf.jpg)  \n图7-20拉丝式GMAW焊枪  \n图7-21带有焊丝盘的拉丝式焊枪\n\n1—喷嘴 2—外套 3—绝缘外壳 4-送丝滚轮 5—螺母 6—导丝杆 7—调节螺杆   \n8—绝缘外壳9-焊丝盘10-压栓11—螺钉 $\\scriptstyle 1 2 \\dotsc$ 压片13-减速箱14—电动机   \n15—螺钉16—底板17—螺钉18一退丝按钮19—扳机20—触点21、22—螺钉\n\n![](images/e8ca0086057e0100d1da7a0b3c2f3f9c16e7a2b88a45006a0f23442b82f59e66.jpg)  \n图7-22供气系统示意图\n\n1-气源2—预热器3-高压干燥器 4-气体减压阀5—气体流量计 6-低压干燥器7一气阀\n\n活性气体保护电弧焊还需要安装气体混合装置。若采用双层气体保护，则需要两套独立的供气系统。\n\n水冷式焊枪的冷却水系统由水箱、水泵、冷却水管和水压开关组成。水箱里的冷却水经水泵流经冷却水管和水压开关后流入焊枪，然后经冷却水管再回流入水箱，形成冷却水循环。水压开关的作用是保证当冷却水未流经焊枪时，焊接系统不能启动焊接，以保护焊枪，避免过热而烧坏。",
    "summary": "7.3.4供气系统与冷却水系统",
    "size": 797
  },
  {
    "name": "第1卷_第1篇_电弧焊-part-156",
    "projectId": "5ET7VaxsU6Y6",
    "fileName": "第1卷_第1篇_电弧焊.pdf",
    "content": "控制系统由基本控制系统和程序控制系统组成。基本控制系统主要包括：焊接电源输出调节系统、送丝速度调节系统、小车或（工作台）\n\n行走速度调节系统和气体流量调节系统。它们的作用是在焊前或焊接过程中调节焊接电流、电压、送丝速度和气体流量的大小。焊接设备的程序控制系统的主要作用是：\n\n1）控制焊接设备的启动和停止。2）控制电磁气阀动作，实现提前送气和滞  \n后停气，使焊接区受到良好的保护。3）控制水压开关动作，保证焊枪受到良好  \n的冷却。4）控制引弧和熄弧。GMAW的引弧方式一  \n般有3种：爆断引弧（焊丝接触工件并通以电流  \n使焊丝与工件接触处熔化，焊丝爆断后引燃电  \n弧）、慢送丝引弧（焊丝缓慢送向工件，与工件  \n接触引燃后，再提高送丝速度达到正常值）.和回  \n抽引弧（焊丝接触工件，通电后回抽焊丝引燃电  \n弧）。熄弧方式有2种：电流衰减（送丝速度也  \n相应衰减，填满弧坑，防止焊丝与工件粘连）和\n\n焊丝反烧（先停止送丝，在经过一定时间后切断焊接电源）。\n\n5）控制送丝和小车（或工作台）移动。\n\n程序控制是自动切换的。半自动焊焊接启动开关装在焊枪上。当焊接启动开关闭合后，整个焊接过程按照设定的程序自动进行。程序控制的控制器由延时控制器、引弧控制器和熄弧控制器等组成。\n\n·程序控制系统将焊接电源、送丝系统、焊枪和行走系统、供气和冷却水系统有机地组合在一起，构成一个完整的，自动控制的焊接设备系统。\n\n除程序系统外，高档焊接设备还有参数自动调节系统。其作用是当焊接参数受到外界干扰而发生变化时可自动调节，以保护有关焊接参数的恒定，维持正常稳定的焊接过程。\n\n：表7-4列出了部分常用国产熔化极气体保护电弧设备的型号、性能和有关技术参数及适用范围，以供读者参考和选用。\n\n表7-4国产熔化极气体保护电弧焊设备性能介绍  \n\n<table><tr><td rowspan=1 colspan=2>焊机</td><td rowspan=1 colspan=7>焊接电源</td><td rowspan=1 colspan=3>送丝机</td><td rowspan=2 colspan=1>烟</td><td rowspan=2 colspan=1>应用特点</td><td rowspan=2 colspan=1>生产厂家</td></tr><tr><td rowspan=1 colspan=1>型号</td><td rowspan=1 colspan=1>名称</td><td rowspan=1 colspan=1>中</td><td rowspan=1 colspan=1>数</td><td rowspan=1 colspan=1>空载电压/V</td><td rowspan=1 colspan=1>特性</td><td rowspan=1 colspan=1></td><td rowspan=1 colspan=1>额定负载持续率（%）</td><td rowspan=1 colspan=1>其他</td><td rowspan=1 colspan=1>焊丝直径/mm</td><td rowspan=1 colspan=1>送丝速度/（m/min）</td><td rowspan=1 colspan=1>武</td></tr><tr><td rowspan=1 colspan=1>NB-200</td><td rowspan=1 colspan=1>半自动Co焊机</td><td rowspan=1 colspan=1>380</td><td rowspan=1 colspan=1>3</td><td rowspan=1 colspan=1>50 ±5</td><td rowspan=1 colspan=1>IGBT逆变式</td><td rowspan=1 colspan=1>200</td><td rowspan=1 colspan=1>60</td><td rowspan=1 colspan=1>电流范围50~200A送丝机内置</td><td rowspan=1 colspan=1>0.8~1.0</td><td rowspan=1 colspan=1>2~14</td><td rowspan=1 colspan=1></td><td rowspan=1 colspan=1>鹅颈式</td><td rowspan=1 colspan=1>cO焊  和MIG焊</td><td rowspan=1 colspan=1>北京时代、南通三九、上海威特边</td></tr><tr><td rowspan=1 colspan=1>NB-250</td><td rowspan=1 colspan=1>半自动气体保：护焊机</td><td rowspan=1 colspan=1>380</td><td rowspan=1 colspan=1>3</td><td rowspan=1 colspan=1>70±5</td><td rowspan=1 colspan=1>IGBT逆变式（含加长电缆）</td><td rowspan=1 colspan=1>e</td><td rowspan=1 colspan=1>25060(100）</td><td rowspan=1 colspan=1>20（50）~250A</td><td rowspan=1 colspan=1>0.8~1.0</td><td rowspan=1 colspan=1>2-18</td><td rowspan=1 colspan=1></td><td rowspan=1 colspan=1>前</td><td rowspan=1 colspan=1>c02焊  和MIG焊</td><td rowspan=1 colspan=1>北京时代</td></tr><tr><td rowspan=1 colspan=1>NB-350</td><td rowspan=1 colspan=1>·半自动气体保护焊机</td><td rowspan=1 colspan=1>380</td><td rowspan=1 colspan=1>3</td><td rowspan=1 colspan=1>：66 ±5</td><td rowspan=1 colspan=1>成IGBT逆变式（加长电缆）</td><td rowspan=1 colspan=1>350</td><td rowspan=1 colspan=1>爸60</td><td rowspan=1 colspan=1>20350（含数字控制）</td><td rowspan=1 colspan=1>0.8~1.2</td><td rowspan=1 colspan=1>2~18</td><td rowspan=1 colspan=1>推丝</td><td rowspan=1 colspan=1>鹅颈</td><td rowspan=1 colspan=1>co焊、MAG焊和药芯焊丝</td><td rowspan=1 colspan=1>北京时代南通三九、成都华远、上海威特力</td></tr></table>\n\n（续）",
    "summary": "7.3.5控制系统 - Part 1/7",
    "size": 3006
  },
  {
    "name": "第1卷_第1篇_电弧焊-part-157",
    "projectId": "5ET7VaxsU6Y6",
    "fileName": "第1卷_第1篇_电弧焊.pdf",
    "content": "<table><tr><td rowspan=1 colspan=2>焊机</td><td rowspan=1 colspan=7>焊接电源</td><td rowspan=1 colspan=3>送丝机</td><td rowspan=2 colspan=1>焊枪</td><td rowspan=2 colspan=1>应用特点</td><td rowspan=2 colspan=1>生产厂家</td></tr><tr><td rowspan=1 colspan=1>型号</td><td rowspan=1 colspan=1>名称</td><td rowspan=1 colspan=1>输人电压/V</td><td rowspan=1 colspan=1>湘数</td><td rowspan=1 colspan=1>空载电压/V</td><td rowspan=1 colspan=1>特性</td><td rowspan=1 colspan=1></td><td rowspan=1 colspan=1>额定负载持续率（%）</td><td rowspan=1 colspan=1>其他</td><td rowspan=1 colspan=1>焊丝直径/mm</td><td rowspan=1 colspan=1>送丝速度/（m/min）</td><td rowspan=1 colspan=1>武</td></tr><tr><td rowspan=1 colspan=1>NB-400</td><td rowspan=1 colspan=1>半自动气体保护焊机</td><td rowspan=1 colspan=1>380</td><td rowspan=1 colspan=1>3</td><td rowspan=1 colspan=1>66~70</td><td rowspan=1 colspan=1>IGBT逆变式（加长电缆）</td><td rowspan=1 colspan=1>400</td><td rowspan=1 colspan=1>60</td><td rowspan=1 colspan=1>20（50）~400（焊丝伸出长度自调节）</td><td rowspan=1 colspan=1>0.8~1.2</td><td rowspan=1 colspan=1>2~18</td><td rowspan=1 colspan=1>推维</td><td rowspan=1 colspan=1>有</td><td rowspan=1 colspan=1>MAG焊（钢）、MIG焊（铝）和药芯焊丝</td><td rowspan=1 colspan=1>北京时代、成都熊谷</td></tr><tr><td rowspan=1 colspan=1>NB-500</td><td rowspan=1 colspan=1>半自动气体保护焊机</td><td rowspan=1 colspan=1>380</td><td rowspan=1 colspan=1>3</td><td rowspan=1 colspan=1>70</td><td rowspan=1 colspan=1>IGBT逆变式（加长电缆）</td><td rowspan=1 colspan=1>500</td><td rowspan=1 colspan=1>60(100)</td><td rowspan=1 colspan=1>20（50）~500（焊丝伸出长度自调节，含数字化）</td><td rowspan=1 colspan=1>1.0~1.6</td><td rowspan=1 colspan=1>2~20(25)</td><td rowspan=1 colspan=1>推丝</td><td rowspan=1 colspan=1>鹅颈式</td><td rowspan=1 colspan=1>焊（钢）九、成MIG焊（铝)和远、上药芯焊丝</td><td rowspan=1 colspan=1>北京MAG时代、南通三（钢）九、成都华（铝)和远、上海威特力、成都熊谷</td></tr><tr><td rowspan=1 colspan=1>NB-630</td><td rowspan=1 colspan=1>半自动气体保护焊机</td><td rowspan=1 colspan=1>380</td><td rowspan=1 colspan=1>3</td><td rowspan=1 colspan=1>83</td><td rowspan=1 colspan=1>IGBT逆变式（加长电缆）</td><td rowspan=1 colspan=1>630</td><td rowspan=1 colspan=1>100</td><td rowspan=1 colspan=1>100~630</td><td rowspan=1 colspan=1>1.0~1.6</td><td rowspan=1 colspan=1>2~20</td><td rowspan=1 colspan=1>推丝</td><td rowspan=1 colspan=1>有</td><td rowspan=1 colspan=1>MAG焊（钢）</td><td rowspan=1 colspan=1>北京时代、成都华远、上海威特力</td></tr><tr><td rowspan=1 colspan=1>NBM-500</td><td rowspan=1 colspan=1>半自动气体保护焊机</td><td rowspan=1 colspan=1>380</td><td rowspan=1 colspan=1>3</td><td rowspan=1 colspan=1>黄70</td><td rowspan=1 colspan=1>黄</td><td rowspan=1 colspan=1>R</td><td rowspan=1 colspan=1></td><td rowspan=1 colspan=1>50 ~500</td><td rowspan=1 colspan=1>1.2~1.6</td><td rowspan=1 colspan=1>2~20</td><td rowspan=1 colspan=1>推座</td><td rowspan=1 colspan=1>鹅颈式</td><td rowspan=1 colspan=1>MIG/MAG焊（钢、不锈钢和铝）</td><td rowspan=1 colspan=1>北京时代、山大奥太、上海 沪工、上海威特力</td></tr></table>\n\n（续）",
    "summary": "7.3.5控制系统 - Part 2/7",
    "size": 2829
  },
  {
    "name": "第1卷_第1篇_电弧焊-part-158",
    "projectId": "5ET7VaxsU6Y6",
    "fileName": "第1卷_第1篇_电弧焊.pdf",
    "content": "<table><tr><td rowspan=1 colspan=2>焊机</td><td rowspan=1 colspan=7>焊接电源</td><td rowspan=1 colspan=1></td><td rowspan=1 colspan=2>送丝机</td><td rowspan=2 colspan=1>焊地</td><td rowspan=2 colspan=1>应用特点</td><td rowspan=2 colspan=1>生产厂家</td></tr><tr><td rowspan=1 colspan=1>型号</td><td rowspan=1 colspan=1>名称</td><td rowspan=1 colspan=1>输人电压/v</td><td rowspan=1 colspan=1>数</td><td rowspan=1 colspan=1>空载电压/Ⅳ</td><td rowspan=1 colspan=1>特性</td><td rowspan=1 colspan=1>额定输出电流／A</td><td rowspan=1 colspan=1>额定负载持续率(%）</td><td rowspan=1 colspan=1>其他</td><td rowspan=1 colspan=1>焊丝直径/mm</td><td rowspan=1 colspan=1>送丝速度/(m/min)</td><td rowspan=1 colspan=1>武农</td></tr><tr><td rowspan=1 colspan=1>NBC200/300</td><td rowspan=1 colspan=1>半自动c0焊机</td><td rowspan=1 colspan=1>380</td><td rowspan=1 colspan=1>3</td><td rowspan=1 colspan=1>18(19)/30(38)</td><td rowspan=1 colspan=1>抽头200/式整流</td><td rowspan=1 colspan=1>300</td><td rowspan=1 colspan=1>60</td><td rowspan=1 colspan=1>35~200(300)体式（分体式）</td><td rowspan=1 colspan=1>0.8~1.2</td><td rowspan=1 colspan=1>1.5~15</td><td rowspan=1 colspan=1>推出</td><td rowspan=1 colspan=1></td><td rowspan=1 colspan=1>CO焊</td><td rowspan=1 colspan=1>杭州凯 尔达、上海沪工、成都华远</td></tr><tr><td rowspan=1 colspan=1>KH-200</td><td rowspan=1 colspan=1>半自动CO2焊机</td><td rowspan=1 colspan=1>380</td><td rowspan=1 colspan=1>3</td><td rowspan=1 colspan=1>15~25</td><td rowspan=1 colspan=1>晶闸管整流</td><td rowspan=1 colspan=1>200</td><td rowspan=1 colspan=1>35/50</td><td rowspan=1 colspan=1>50~200A</td><td rowspan=1 colspan=1>0.8~1.2</td><td rowspan=1 colspan=1>1.5~15</td><td rowspan=1 colspan=1>推</td><td rowspan=1 colspan=1>鹅颈式</td><td rowspan=1 colspan=1>cO2焊、药芯焊丝</td><td rowspan=1 colspan=1>杭州凯尔达、上海沪工</td></tr><tr><td rowspan=1 colspan=1>KH-350</td><td rowspan=1 colspan=1>半自动co焊机</td><td rowspan=1 colspan=1>380</td><td rowspan=1 colspan=1>3</td><td rowspan=1 colspan=1>16~36</td><td rowspan=1 colspan=1>晶闸管整流</td><td rowspan=1 colspan=1>350</td><td rowspan=1 colspan=1>35/50</td><td rowspan=1 colspan=1>50~350</td><td rowspan=1 colspan=1>0.8~1.2</td><td rowspan=1 colspan=1>1.5~15</td><td rowspan=1 colspan=1>推丝</td><td rowspan=1 colspan=1>鹅颈式</td><td rowspan=1 colspan=1>co焊、药芯焊丝</td><td rowspan=1 colspan=1>成都华远、杭州凯尔达、上海沪工</td></tr><tr><td rowspan=1 colspan=1>KH-500</td><td rowspan=1 colspan=1>半自动Co焊机</td><td rowspan=1 colspan=1>380</td><td rowspan=1 colspan=1>3</td><td rowspan=1 colspan=1>66</td><td rowspan=1 colspan=1>晶闸管整流</td><td rowspan=1 colspan=1>500</td><td rowspan=1 colspan=1>35/60</td><td rowspan=1 colspan=1>60~500</td><td rowspan=1 colspan=1>1.2~1.6</td><td rowspan=1 colspan=1>1.5~15</td><td rowspan=1 colspan=1>推</td><td rowspan=1 colspan=1>惠式</td><td rowspan=1 colspan=1>CO焊、药芯焊丝</td><td rowspan=1 colspan=1>杭州凯 尔达、上海 沪工、成都华远</td></tr><tr><td rowspan=1 colspan=1>KH-600</td><td rowspan=1 colspan=1>半自动cO焊机</td><td rowspan=1 colspan=1>380</td><td rowspan=1 colspan=1>3</td><td rowspan=1 colspan=1>80</td><td rowspan=1 colspan=1>晶闸管整流</td><td rowspan=1 colspan=1></td><td rowspan=1 colspan=1></td><td rowspan=1 colspan=1></td><td rowspan=1 colspan=1>1.2~1.6</td><td rowspan=1 colspan=1>1.5~15</td><td rowspan=1 colspan=1>推座</td><td rowspan=1 colspan=1></td><td rowspan=1 colspan=1>CO焊、药芯焊丝</td><td rowspan=1 colspan=1>杭州凯 尔达、上海沪工、成都华远</td></tr></table>\n\n（续）",
    "summary": "7.3.5控制系统 - Part 3/7",
    "size": 3291
  },
  {
    "name": "第1卷_第1篇_电弧焊-part-159",
    "projectId": "5ET7VaxsU6Y6",
    "fileName": "第1卷_第1篇_电弧焊.pdf",
    "content": "<table><tr><td rowspan=1 colspan=2>焊机</td><td rowspan=1 colspan=7>焊接电源</td><td rowspan=1 colspan=3>送丝机</td><td rowspan=2 colspan=1>焊枪</td><td rowspan=2 colspan=1>应用特点</td><td rowspan=2 colspan=1>生产厂家</td></tr><tr><td rowspan=1 colspan=1>型号</td><td rowspan=1 colspan=1>名称</td><td rowspan=1 colspan=1></td><td rowspan=1 colspan=1></td><td rowspan=1 colspan=1>空载电压/V</td><td rowspan=1 colspan=1>特性</td><td rowspan=1 colspan=1>额定输出电流／A</td><td rowspan=1 colspan=1>额定负载持续率（%）</td><td rowspan=1 colspan=1>其他</td><td rowspan=1 colspan=1>焊丝直径/mm</td><td rowspan=1 colspan=1>送丝速度/（m/min）</td><td rowspan=1 colspan=1>武</td></tr><tr><td rowspan=1 colspan=1>NBC-250</td><td rowspan=1 colspan=1>半自动co焊机</td><td rowspan=1 colspan=1>380</td><td rowspan=1 colspan=1>3</td><td rowspan=1 colspan=1></td><td rowspan=1 colspan=1>IGBT逆变式</td><td rowspan=1 colspan=1>250</td><td rowspan=1 colspan=1>60</td><td rowspan=1 colspan=1>60~250</td><td rowspan=1 colspan=1>0.8~.1.2</td><td rowspan=1 colspan=1>1.5~15</td><td rowspan=1 colspan=1>E</td><td rowspan=1 colspan=1>鹅强</td><td rowspan=1 colspan=1>co焊</td><td rowspan=1 colspan=1>山大奥太、上海沪工</td></tr><tr><td rowspan=1 colspan=1>NBC-350</td><td rowspan=1 colspan=1>半自动co焊机</td><td rowspan=1 colspan=1>380</td><td rowspan=1 colspan=1>3</td><td rowspan=1 colspan=1></td><td rowspan=1 colspan=1>IGBT逆变式</td><td rowspan=1 colspan=1>350</td><td rowspan=1 colspan=1>60</td><td rowspan=1 colspan=1>60~350</td><td rowspan=1 colspan=1>1.0~1.6</td><td rowspan=1 colspan=1>1.5~15</td><td rowspan=1 colspan=1>推维</td><td rowspan=1 colspan=1>照式</td><td rowspan=1 colspan=1>co焊</td><td rowspan=1 colspan=1>山大奥太、上海沪工</td></tr><tr><td rowspan=1 colspan=1>NBC-500</td><td rowspan=1 colspan=1>半自动co焊机</td><td rowspan=1 colspan=1>380</td><td rowspan=1 colspan=1>3</td><td rowspan=1 colspan=1></td><td rowspan=1 colspan=1>IGBT逆变式</td><td rowspan=1 colspan=1>500</td><td rowspan=1 colspan=1>60</td><td rowspan=1 colspan=1>60 ~500</td><td rowspan=1 colspan=1>·1.0~1.6</td><td rowspan=1 colspan=1>1.5~15</td><td rowspan=1 colspan=1>推</td><td rowspan=1 colspan=1>费式</td><td rowspan=1 colspan=1>CO2焊1</td><td rowspan=1 colspan=1>山大奥太、杭州凯尔达、上海沪工</td></tr><tr><td rowspan=1 colspan=1>NBC-630</td><td rowspan=1 colspan=1>半自动co焊机</td><td rowspan=1 colspan=1>380</td><td rowspan=1 colspan=1>3</td><td rowspan=1 colspan=1></td><td rowspan=1 colspan=1>IGBT逆变式</td><td rowspan=1 colspan=1>630</td><td rowspan=1 colspan=1>60</td><td rowspan=1 colspan=1>80~630</td><td rowspan=1 colspan=1>1.0~2.0</td><td rowspan=1 colspan=1>1.5~15</td><td rowspan=1 colspan=1>推</td><td rowspan=1 colspan=1></td><td rowspan=1 colspan=1>C02焊</td><td rowspan=1 colspan=1>山大奥太</td></tr><tr><td rowspan=1 colspan=1>AT-350</td><td rowspan=1 colspan=1>半自动CO焊机</td><td rowspan=1 colspan=1>380</td><td rowspan=1 colspan=1>3</td><td rowspan=1 colspan=1></td><td rowspan=1 colspan=1>IGBT逆变式</td><td rowspan=1 colspan=1>350</td><td rowspan=1 colspan=1>60</td><td rowspan=1 colspan=1>80~350</td><td rowspan=1 colspan=1>1.01.2</td><td rowspan=1 colspan=1>1.5~15</td><td rowspan=1 colspan=1>推出</td><td rowspan=1 colspan=1>鹅颈式</td><td rowspan=1 colspan=1>c0焊、低飞溅</td><td rowspan=1 colspan=1>山大奥太</td></tr><tr><td rowspan=1 colspan=1>NBC-200</td><td rowspan=1 colspan=1>半自动CO/MAG焊机</td><td rowspan=1 colspan=1>380</td><td rowspan=1 colspan=1>3</td><td rowspan=1 colspan=1></td><td rowspan=1 colspan=1>晶闸管整流</td><td rowspan=1 colspan=1></td><td rowspan=1 colspan=1></td><td rowspan=1 colspan=1>50~ 200（含DSP控制）</td><td rowspan=1 colspan=1>0.8~1.0</td><td rowspan=1 colspan=1>1.",
    "summary": "7.3.5控制系统 - Part 4/7",
    "size": 3532
  },
  {
    "name": "第1卷_第1篇_电弧焊-part-160",
    "projectId": "5ET7VaxsU6Y6",
    "fileName": "第1卷_第1篇_电弧焊.pdf",
    "content": "5~15</td><td rowspan=1 colspan=1>推</td><td rowspan=1 colspan=1></td><td rowspan=1 colspan=1>co焊、MAG焊、实芯与药芯焊丝</td><td rowspan=1 colspan=1>南通三九</td></tr><tr><td rowspan=1 colspan=1>NBC-350</td><td rowspan=1 colspan=1>半自动co/MAG焊机</td><td rowspan=1 colspan=1>380</td><td rowspan=1 colspan=1>3</td><td rowspan=1 colspan=1></td><td rowspan=1 colspan=1>晶闸管整流</td><td rowspan=1 colspan=1>广</td><td rowspan=1 colspan=1></td><td rowspan=1 colspan=1>（含DSP控制）</td><td rowspan=1 colspan=1>0.8~1.2</td><td rowspan=1 colspan=1>1.\n\n（续）\n\n<table><tr><td rowspan=1 colspan=15>（续）</td></tr><tr><td rowspan=1 colspan=2>焊机</td><td rowspan=1 colspan=7>焊接电源</td><td rowspan=1 colspan=1></td><td rowspan=1 colspan=2>送丝机</td><td rowspan=2 colspan=1>焊枪</td><td rowspan=2 colspan=1>应用特点</td><td rowspan=2 colspan=1>生产厂家</td></tr><tr><td rowspan=1 colspan=1>型号</td><td rowspan=1 colspan=1>名称</td><td rowspan=1 colspan=1></td><td rowspan=1 colspan=1>湘数</td><td rowspan=1 colspan=1>空载电压/V</td><td rowspan=1 colspan=1>特性</td><td rowspan=1 colspan=1>额定输出电流/A</td><td rowspan=1 colspan=1>额定负载持续率（%）</td><td rowspan=1 colspan=1>其他</td><td rowspan=1 colspan=1>焊丝直径/mm</td><td rowspan=1 colspan=1>送丝速度/（m/min）</td><td rowspan=1 colspan=1>武</td></tr><tr><td rowspan=1 colspan=1>NBC-500</td><td rowspan=1 colspan=1>半自动co/MAG焊机</td><td rowspan=1 colspan=1>380</td><td rowspan=1 colspan=1>3</td><td rowspan=1 colspan=1></td><td rowspan=1 colspan=1>晶闸管整流</td><td rowspan=1 colspan=1>500</td><td rowspan=1 colspan=1>60</td><td rowspan=1 colspan=1>100~500（含DSP控制）</td><td rowspan=1 colspan=1>1.0~1.6</td><td rowspan=1 colspan=1>1.5~15</td><td rowspan=1 colspan=1>推</td><td rowspan=1 colspan=1>鹅蛋</td><td rowspan=1 colspan=1>co2焊、MAG实芯与药芯焊丝</td><td rowspan=1 colspan=1>南通三九</td></tr><tr><td rowspan=1 colspan=1>NBC-630</td><td rowspan=1 colspan=1>半自动co/MAG焊机</td><td rowspan=1 colspan=1>380</td><td rowspan=1 colspan=1>3</td><td rowspan=1 colspan=1></td><td rowspan=1 colspan=1>晶闸管整流</td><td rowspan=1 colspan=1>630</td><td rowspan=1 colspan=1>60</td><td rowspan=1 colspan=1>100~630（含DSP控制）</td><td rowspan=1 colspan=1>1.2~1.6</td><td rowspan=1 colspan=1>1.5~15</td><td rowspan=1 colspan=1>推</td><td rowspan=1 colspan=1>葛</td><td rowspan=1 colspan=1>co焊、MAG焊、实芯与药芯焊丝</td><td rowspan=1 colspan=1>南通三九</td></tr><tr><td rowspan=1 colspan=1>YM-200KR</td><td rowspan=1 colspan=1>半自动C0/MAG焊机</td><td rowspan=1 colspan=1>380</td><td rowspan=1 colspan=1>3</td><td rowspan=1 colspan=1></td><td rowspan=1 colspan=1>晶闸管整流</td><td rowspan=1 colspan=1>200</td><td rowspan=1 colspan=1>60</td><td rowspan=1 colspan=1>50~200</td><td rowspan=1 colspan=1>0.8~1.2</td><td rowspan=1 colspan=1>1.5~15</td><td rowspan=1 colspan=1>推理</td><td rowspan=1 colspan=1></td><td rowspan=1 colspan=1>co焊、MAG焊、实芯与药芯焊丝</td><td rowspan=1 colspan=1>唐山松下</td></tr><tr><td rowspan=1 colspan=1>YM-350KR2</td><td rowspan=1 colspan=1>半自动co/MAG焊机</td><td rowspan=1 colspan=1>380</td><td rowspan=1 colspan=1>3</td><td rowspan=1 colspan=1></td><td rowspan=1 colspan=1>晶闸管整流</td><td rowspan=1 colspan=1>350</td><td rowspan=1 colspan=1>50</td><td rowspan=1 colspan=1>60~350</td><td rowspan=1 colspan=1>0.8~1.2</td><td rowspan=1 colspan=1>1.5~15</td><td rowspan=1 colspan=1>推出</td><td rowspan=1 colspan=1>鹅颈式</td><td rowspan=1 colspan=1>co焊、MAG焊、实芯与药芯焊丝</td><td rowspan=1 colspan=1>唐山松下</td></tr><tr><td rowspan=1 colspan=1>YM-500KR2</td><td rowspan=1 colspan=1>半自动co/MAG焊机</td><td rowspan=1 colspan=1>380</td><td rowspan=1 colspan=1>3</td><td rowspan=1 colspan=1></td><td rowspan=1 colspan=1>管整流</td><td rowspan=1 colspan=1></td><td rowspan=1 colspan=1></td><td rowspan=1 colspan=1>500A</td><td rowspan=1 colspan=1>1.2~1.6</td><td rowspan=1 colspan=1>1.5~15</td><td rowspan=1 colspan=1>推</td><td rowspan=1 colspan=1></td><td rowspan=1 colspan=1>co焊、MAG焊、实芯与药芯焊丝</td><td rowspan=1 colspan=1>唐山松下</td></tr></table>\n\n（续）",
    "summary": "7.3.5控制系统 - Part 5/7",
    "size": 3826
  },
  {
    "name": "第1卷_第1篇_电弧焊-part-161",
    "projectId": "5ET7VaxsU6Y6",
    "fileName": "第1卷_第1篇_电弧焊.pdf",
    "content": "<table><tr><td rowspan=1 colspan=2>焊机</td><td rowspan=1 colspan=7>焊接电源</td><td rowspan=1 colspan=1></td><td rowspan=1 colspan=2>送丝机</td><td rowspan=2 colspan=1>爆抢</td><td rowspan=2 colspan=1>应用特点</td><td rowspan=2 colspan=1>生产厂家</td></tr><tr><td rowspan=1 colspan=1>型号</td><td rowspan=1 colspan=1>名称</td><td rowspan=1 colspan=1>中</td><td rowspan=1 colspan=1>湘</td><td rowspan=1 colspan=1>空载电压/V</td><td rowspan=1 colspan=1>特性</td><td rowspan=1 colspan=1></td><td rowspan=1 colspan=1>额定负载持续率(%）</td><td rowspan=1 colspan=1>其他</td><td rowspan=1 colspan=1>焊丝直径/mm</td><td rowspan=1 colspan=1>送丝速度/（m/min）</td><td rowspan=1 colspan=1>武</td></tr><tr><td rowspan=1 colspan=1>YM-500KA</td><td rowspan=1 colspan=1>半自动co/MAG焊机</td><td rowspan=1 colspan=1>380</td><td rowspan=1 colspan=1>3</td><td rowspan=1 colspan=1></td><td rowspan=1 colspan=1>晶闸管整流</td><td rowspan=1 colspan=1>500</td><td rowspan=1 colspan=1>60</td><td rowspan=1 colspan=1>60~|500A元化调节、加长电缆</td><td rowspan=1 colspan=1>1.0~1.6</td><td rowspan=1 colspan=1>1.5~15</td><td rowspan=1 colspan=1>推</td><td rowspan=1 colspan=1></td><td rowspan=1 colspan=1>co焊、MAG焊、实芯与药芯焊丝</td><td rowspan=1 colspan=1>唐山松下</td></tr><tr><td rowspan=1 colspan=1>YD-500GR</td><td rowspan=1 colspan=1>半自动co/MAG焊机</td><td rowspan=1 colspan=1>380</td><td rowspan=1 colspan=1>3</td><td rowspan=1 colspan=1>69</td><td rowspan=1 colspan=1>数字IGBT逆变</td><td rowspan=1 colspan=1>500</td><td rowspan=1 colspan=1>.100</td><td rowspan=1 colspan=1>一元化调节、波形控制，焊丝伸出长度自调节、由数据库自动设定参数</td><td rowspan=1 colspan=1>1.2~1.6</td><td rowspan=1 colspan=1>1.5~15</td><td rowspan=1 colspan=1>推</td><td rowspan=1 colspan=1>数</td><td rowspan=1 colspan=1>{co焊、MAG焊、实芯与药芯焊丝</td><td rowspan=1 colspan=1>唐山松下</td></tr><tr><td rowspan=1 colspan=1>YD-350GR</td><td rowspan=1 colspan=1>半自动co/MAG焊机</td><td rowspan=1 colspan=1>380</td><td rowspan=1 colspan=1>3</td><td rowspan=1 colspan=1>70</td><td rowspan=1 colspan=1>数字IGBT逆变</td><td rowspan=1 colspan=1>350</td><td rowspan=1 colspan=1>60</td><td rowspan=1 colspan=1>一元化调节、波形控制，焊丝伸出长度自调节、由数据库自动设定参数</td><td rowspan=1 colspan=1>0.8~1.2</td><td rowspan=1 colspan=1>1.5~15</td><td rowspan=1 colspan=1>推</td><td rowspan=1 colspan=1>有</td><td rowspan=1 colspan=1>co2焊、MAG焊、实芯与药芯焊丝</td><td rowspan=1 colspan=1>唐山松下</td></tr><tr><td rowspan=1 colspan=1>DYNAAUTOXC200</td><td rowspan=1 colspan=1>半自动co2/MAG焊机</td><td rowspan=1 colspan=1>380</td><td rowspan=1 colspan=1>3</td><td rowspan=1 colspan=1></td><td rowspan=1 colspan=1>管整流</td><td rowspan=1 colspan=1></td><td rowspan=1 colspan=1>R包50</td><td rowspan=1 colspan=1>晶闸管整流焊机50~200A</td><td rowspan=1 colspan=1>0.8~1.2</td><td rowspan=1 colspan=1>1.5~15</td><td rowspan=1 colspan=1>推维</td><td rowspan=1 colspan=1></td><td rowspan=1 colspan=1>co焊、MAG焊、实芯与药芯焊丝</td><td rowspan=1 colspan=1>牡丹江欧地希</td></tr></table>\n\n（续）",
    "summary": "7.3.5控制系统 - Part 6/7",
    "size": 2813
  },
  {
    "name": "第1卷_第1篇_电弧焊-part-162",
    "projectId": "5ET7VaxsU6Y6",
    "fileName": "第1卷_第1篇_电弧焊.pdf",
    "content": "<table><tr><td rowspan=1 colspan=2>焊机</td><td rowspan=1 colspan=7>焊接电源</td><td rowspan=1 colspan=1></td><td rowspan=1 colspan=2>送丝机</td><td rowspan=2 colspan=1>焊枪</td><td rowspan=2 colspan=1>应用特点</td><td rowspan=2 colspan=1>生产厂家</td></tr><tr><td rowspan=1 colspan=1>型号</td><td rowspan=1 colspan=1>名称</td><td rowspan=1 colspan=1>输人电压/v</td><td rowspan=1 colspan=1>湘</td><td rowspan=1 colspan=1>空载电压/V</td><td rowspan=1 colspan=1>特性</td><td rowspan=1 colspan=1></td><td rowspan=1 colspan=1>额定负载持续率(%）</td><td rowspan=1 colspan=1>其他</td><td rowspan=1 colspan=1>焊丝直径/mm</td><td rowspan=1 colspan=1>送丝速度/（m/min）</td><td rowspan=1 colspan=1>武安</td></tr><tr><td rowspan=1 colspan=1>DYNAAUTOXC350</td><td rowspan=1 colspan=1>半自动co/MAG焊机</td><td rowspan=1 colspan=1>380</td><td rowspan=1 colspan=1>3</td><td rowspan=1 colspan=1></td><td rowspan=1 colspan=1>晶闸管整流</td><td rowspan=1 colspan=1>350</td><td rowspan=1 colspan=1>50</td><td rowspan=1 colspan=1>晶闸管整流50~350A</td><td rowspan=1 colspan=1>0.8~1.2</td><td rowspan=1 colspan=1>1.5~15</td><td rowspan=1 colspan=1>推维</td><td rowspan=1 colspan=1>高</td><td rowspan=1 colspan=1>c02焊、MAG焊、实芯与药芯焊丝</td><td rowspan=1 colspan=1>牡丹江欧地希</td></tr><tr><td rowspan=1 colspan=1>DYNAAUTOXC-500</td><td rowspan=1 colspan=1>半自动co/MAG焊机</td><td rowspan=1 colspan=1>380</td><td rowspan=1 colspan=1>3</td><td rowspan=1 colspan=1></td><td rowspan=1 colspan=1>晶闸管整流</td><td rowspan=1 colspan=1>500</td><td rowspan=1 colspan=1>60</td><td rowspan=1 colspan=1>晶闸管整流50~500A</td><td rowspan=1 colspan=1>1.2~1.6</td><td rowspan=1 colspan=1>1.5~15</td><td rowspan=1 colspan=1>推出</td><td rowspan=1 colspan=1>有</td><td rowspan=1 colspan=1>co焊、MAG焊、实芯与药芯焊丝</td><td rowspan=1 colspan=1>牡丹江欧地希</td></tr><tr><td rowspan=1 colspan=1>DIGITALDYNAAUTOXD600G</td><td rowspan=1 colspan=1>半自动co/MAG焊机</td><td rowspan=1 colspan=1>380</td><td rowspan=1 colspan=1>3</td><td rowspan=1 colspan=1>84</td><td rowspan=1 colspan=1>晶闸管整流</td><td rowspan=1 colspan=1>600</td><td rowspan=1 colspan=1>100</td><td rowspan=1 colspan=1>60~600,晶闸管整流，一元化、气创、手弧焊</td><td rowspan=1 colspan=1>1.2~2.0</td><td rowspan=1 colspan=1>1.5~15</td><td rowspan=1 colspan=1>推</td><td rowspan=1 colspan=1></td><td rowspan=1 colspan=1>co焊、MAG焊、实芯与药芯焊丝</td><td rowspan=1 colspan=1>牡丹江欧地希</td></tr><tr><td rowspan=1 colspan=1>DIGITALDYNAAUTOXD200</td><td rowspan=1 colspan=1>半自动c0/MAG焊机</td><td rowspan=1 colspan=1>380</td><td rowspan=1 colspan=1>3</td><td rowspan=1 colspan=1></td><td rowspan=1 colspan=1>晶闸管整流</td><td rowspan=1 colspan=1>[200]</td><td rowspan=1 colspan=1>50</td><td rowspan=1 colspan=1>晶闸管整流50~200</td><td rowspan=1 colspan=1>0.8~1.2</td><td rowspan=1 colspan=1>1.5~15</td><td rowspan=1 colspan=1>推出</td><td rowspan=1 colspan=1>黄</td><td rowspan=1 colspan=1>CO2焊MAG焊、实芯与药芯焊丝</td><td rowspan=1 colspan=1>牡丹江欧地希</td></tr><tr><td rowspan=1 colspan=1>DIGITALDYNAAUTOXD350</td><td rowspan=1 colspan=1>半自动co/MAG焊机</td><td rowspan=1 colspan=1>380</td><td rowspan=1 colspan=1>3</td><td rowspan=1 colspan=1></td><td rowspan=1 colspan=1>管整流</td><td rowspan=1 colspan=1></td><td rowspan=1 colspan=1></td><td rowspan=1 colspan=1>晶闸管整流50 ~ 350</td><td rowspan=1 colspan=1>0.8~1.2</td><td rowspan=1 colspan=1>1.5~15</td><td rowspan=1 colspan=1>推</td><td rowspan=1 colspan=1>黄</td><td rowspan=1 colspan=1>co2焊MAG焊、实芯与药芯焊丝</td><td rowspan=1 colspan=1>牡丹江欧地希</td></tr></table>\n\n（续）",
    "summary": "7.3.5控制系统 - Part 7/7",
    "size": 3350
  },
  {
    "name": "第1卷_第1篇_电弧焊-part-163",
    "projectId": "5ET7VaxsU6Y6",
    "fileName": "第1卷_第1篇_电弧焊.pdf",
