Repository: LunaReborn/Welding-6m-Extractor

# 焊接文档 6M 专有词汇抽取工具

用于从焊接相关文档中抽取“人、机、料、法、环、测”六类专有词汇，并导出 JSON 和 Excel。

## 目录结构

```text
project/
  cli.py
  engine/
    document_loader.py
    chunker.py
    llm_client.py
    extractor_6m.py
    normalizer.py
    validator.py
    exporter.py
  prompts/
    welding_6m_extract.txt
    welding_6m_review.txt
  outputs/
  data/
```

## 安装

```bash
pip install -r requirements.txt
```

## 使用 Ollama

先启动 Ollama，并拉取模型：

```bash
ollama serve
ollama pull qwen2.5:7b
```

运行：

```bash
python cli.py --file data/氩弧焊标准作业指导书.docx --extractor ollama --model qwen2.5:7b --output outputs
```

启用二阶段复核：

```bash
python cli.py --file data/氩弧焊标准作业指导书.docx --extractor ollama --review --output outputs
```

File: data/hanjie_data/1.txt (part 14 of 68)
[
    "content": "# 7.3.6自动气体保护焊设备\n<table><tr><td rowspan=1 colspan=15>（以）</td></tr><tr><td rowspan=1 colspan=2>焊机</td><td rowspan=1 colspan=7>焊接电源</td><td rowspan=1 colspan=3>送丝机</td><td rowspan=2 colspan=1>焊抢</td><td rowspan=2 colspan=1>应用特点</td><td rowspan=2 colspan=1>生产厂家</td></tr><tr><td rowspan=1 colspan=1>型号</td><td rowspan=1 colspan=1>名称</td><td rowspan=1 colspan=1>输人电压／v</td><td rowspan=1 colspan=1>湘</td><td rowspan=1 colspan=1>空载电压/V</td><td rowspan=1 colspan=1>特性</td><td rowspan=1 colspan=1>G</td><td rowspan=1 colspan=1>额定负载持续率（%）</td><td rowspan=1 colspan=1>其他</td><td rowspan=1 colspan=1>焊丝直径/mm</td><td rowspan=1 colspan=1>送丝速度/(m/min）</td><td rowspan=1 colspan=1>武农</td></tr><tr><td rowspan=1 colspan=1>DIGITALDYNAAUTOXD500</td><td rowspan=1 colspan=1>半自动co/MAG焊机</td><td rowspan=1 colspan=1>380</td><td rowspan=1 colspan=1>3</td><td rowspan=1 colspan=1></td><td rowspan=1 colspan=1>晶闸管整流</td><td rowspan=1 colspan=1>500</td><td rowspan=1 colspan=1>60</td><td rowspan=1 colspan=1>晶闸管整流50~500</td><td rowspan=1 colspan=1>1.2~1.6</td><td rowspan=1 colspan=1>1.5~15</td><td rowspan=1 colspan=1>推维</td><td rowspan=1 colspan=1>黄</td><td rowspan=1 colspan=1>co焊、MAG焊、实芯与药芯焊丝</td><td rowspan=1 colspan=1>牡丹江欧地希</td></tr><tr><td rowspan=1 colspan=1>INVERTE-R AUTO350*500</td><td rowspan=1 colspan=1>半自动c0/MAG焊机</td><td rowspan=1 colspan=1>380</td><td rowspan=1 colspan=1>3</td><td rowspan=1 colspan=1></td><td rowspan=1 colspan=1>IGBT350/逆变</td><td rowspan=1 colspan=1>IGBT350/500</td><td rowspan=1 colspan=1>60/100</td><td rowspan=1 colspan=1>IGBT逆变40~350/40~500</td><td rowspan=1 colspan=1>1.2~1.6</td><td rowspan=1 colspan=1>1.5~15</td><td rowspan=1 colspan=1>推丝</td><td rowspan=1 colspan=1>黄</td><td rowspan=1 colspan=1>0</td><td rowspan=1 colspan=1>牡丹江欧地希</td></tr><tr><td rowspan=1 colspan=1>DIGITALPULSE350 *500</td><td rowspan=1 colspan=1>半自动co/MAG焊机</td><td rowspan=1 colspan=1>380</td><td rowspan=1 colspan=1>3</td><td rowspan=1 colspan=1></td><td rowspan=1 colspan=1>数字IGBT逆变</td><td rowspan=1 colspan=1>50</td><td rowspan=1 colspan=1>60</td><td rowspan=1 colspan=1>IGBT逆变、脉冲40~350/40~500</td><td rowspan=1 colspan=1>1.2~1.6</td><td rowspan=1 colspan=1>1.5~15</td><td rowspan=1 colspan=1>推</td><td rowspan=1 colspan=1>高</td><td rowspan=1 colspan=1>CO2焊（实芯、药芯）MIG/MAGpulse</td><td rowspan=1 colspan=1>牡丹江欧地希</td></tr></table>\n\n特点；来决定它是哪一种控制系统，可以是机械化的、自动化的、机器人化的或自适应控制的。\n\nGMAW法是一种简易的机械化焊接法。在机械化、自动化或机器人化设备之中的主要构成与前面介绍过的半自动焊设备基本相同。常常在焊接小车上搭载着焊接机头（包括焊枪和送丝机），其特点是将工件夹紧并固定，焊接时只是机头运动。另一种情况是焊接机头不动，而工件移动（平移或旋转），焊接机头可以作适当的摆动，用来调整机头对准焊接线（即焊缝跟踪）。根据移动系统的移动范围、移动轨迹和过程控制\n\n# 7.3.7设备的选择\n用户选择焊接设备时，应考虑到产品的焊接工艺及焊接技术所提出的要求，根据工件材料、板厚和焊接位置等提出具体焊接设备性能，如输出功率范围、电源的空载电压、电源的静特性、动特性、输出电流类型、焊接参数的调节范围和送丝速度范围等。例如当焊接铝合金薄板时，需选用细直径铝焊丝，为保证送丝稳定，应考虑选用推-拉丝送丝机和选择脉冲焊机。又如焊接钢结构件时，因钢焊丝的刚性较好，采用简单的推丝机构和平特性直流焊机就能满足要求。\n\n购置新设备时，应满足焊接现场的使用条件，如工作环境、水与电的供应条件，操作人员的技术素质等。如果工件没有特殊要求，应尽量采用标准化设备。只有在特殊情况下，才选用非标设备。另外，还应根据焊接产品的产量进行选择，如果是单件或小批量的产品，应选用多功能焊机；而如果是大量生产的产品，则应选用单一功能的设备。总之应降低设备的成本和提高设备的利用率。\n\n# 7.4消耗材料\n在熔化极气体保护电弧焊中采用的消耗材料是焊丝和保护气体。焊丝、母材和保护气体的化学成分决定了焊缝金属的化学成分。而焊缝金属的化学成分又决定着焊件的化学性能和力学性能。保护气体和焊丝的选择受如下因素的影响：\n\n1）母材的成分和力学性能。  \n2）对焊缝力学性能的要求。  \n3）母材的状态和清洁度。  \n4）焊接的位置。  \n5）期望的熔滴过渡形式。",
    "summary": "7.3.6自动气体保护焊设备, 7.3.7设备的选择, 7.4消耗材料",
    "size": 3140
  },
  {
    "name": "第1卷_第1篇_电弧焊-part-164",
    "projectId": "5ET7VaxsU6Y6",
    "fileName": "第1卷_第1篇_电弧焊.pdf",
    "content": "熔化极气体保护电弧焊用焊丝的有关标准为：焊接用钢丝GB/T8110—1995、铝及铝合金焊丝GB/T10858一1989和铜及铜合金焊丝GB/T9460一1988。在这些标准中规定了焊丝的型号、化学成分和力学性能。\n\n熔化极气体保护电弧焊用焊丝的化学成分一般与母材的化学成分相近，并且具有良好的焊接工艺性能和焊缝性能。焊丝金属的化学成分可以稍微与母材不同以补偿在焊接电弧中发生的损失或者为向焊接熔池中提供脱氧剂。某些情况下，焊丝成分与母材相比有少许变化。然而，在实际应用中，为获得满意的焊接性能和焊缝金属性能还可能要求焊丝成分与母材成分不同。例如对于GMAW焊接锰青铜、铜-锌合金时，最满意的焊丝为铝青铜或铜-锰-镍-铝合金。\n\n最适合焊接高强铝合金和高强合金钢的焊丝在成分上完全不同于母材。这是因为某些铝合金成分如6A02不适合作为焊缝填充金属。因此，焊丝合金应设计成这样，它应具有理想的焊缝金属性能和满意的操作工艺性能。\n\n不论在焊丝成分上作什么样的改进，几乎总是要添加脱氧剂或其他净化元素。这样做是为了通过与氧、氮或氢的反应来使焊缝中的气孔减到最少或保证焊缝的力学性能。这些有害的气体可能是来自保护气体或偶尔从外界环境进人金属中。在焊丝中添加适量的正确的脱氧剂，是采用含氧的保护气体时所必不可少的条件，同样在大多数的其他情况下也是有益的。在钢焊丝中最经常使用的脱氧剂是锰、硅和铝、钛。镍合金焊丝中是钛和硅。对铜合金，可以使用钛、硅或磷作为脱氧剂。这与合金的类型与其所要求的结果有关。\n\n与其他焊接方法相比，熔化极气体保护电弧焊用焊丝直径是很小的。焊丝的平均直径为$1 . 0 \\sim 1 . 6 \\mathrm { m m }$ 。但是，有时焊丝直径可以小到$0 . 5 \\mathrm { m m }$ ，大到 $3 . 2 \\mathrm { m m }$ 。因为熔化极气体保护电弧焊采用小直径焊丝和比较大的电流，所以焊丝的熔化速度非常高。除镁以外，所有金属的熔化速度范围为 $2 , 4 \\sim 2 0 , 4 \\mathrm { { m / m i n } }$ ，镁丝的熔化速度达到 $3 5 , 4 \\mathrm { m / m i n }$ 。为了防止焊丝表面锈蚀和减小送丝阻力，以便确保焊丝可以连续而顺利地通过送丝软管和焊枪，通常应在钢焊丝表面镀铜或涂防护油等。同时焊丝还是被规则地盘绕在一定尺寸的焊丝盘或焊丝卷上。\n\n因为焊丝直径比较小，所以焊丝的表面积与体积之比较大。因此，在加工过程中在焊丝表面将存在较多的拔丝剂、油和其他物质。这些物质可能引起焊缝金属的缺陷，诸如气孔和裂纹等，因此必须特别注意焊丝的清理和防止污染。\n\n此外，熔化极气体保护电弧焊还广泛应用于堆焊和电弧点焊。这里应根据要求注意选择焊丝成分和母材稀释率，以便获得所要求的堆焊焊道成分和点焊焊缝质量。",
    "summary": "7.4.1焊丝",
    "size": 1198
  },
  {
    "name": "第1卷_第1篇_电弧焊-part-165",
    "projectId": "5ET7VaxsU6Y6",
    "fileName": "第1卷_第1篇_电弧焊.pdf",
    "content": "# 7.4.2保护气体\n保护气体的主要作用是防止空气的有害作用，实现对焊缝和近缝区的保护。因为大多数金属在空气中加热到高温，直到熔点以上时，很容易被氧化和氮化，而生成氧化物和氮化物。如氧与液态钢水中的碳进行反应生成一氧化碳和二氧化碳。这些不同的反应产物可以引起焊接缺陷，如夹渣、气孔和焊缝金属脆化。\n\n保护气体除了提供保护环境外，保护气体的种类和其流量还将对下列特性产生影响：\n\n1）电弧特性。  \n2）熔滴过渡形式。  \n3）熔深与焊道形状。  \n4）焊接速度。  \n5）咬边倾向。  \n6）焊缝金属的力学性能。\n\n熔化极气体保护电弧焊喷射过渡时使用的主要气体如表7-5所示。其中有纯惰性气体、惰性气体的混合气体和惰性气体与氧化性气体的混合气。在表7-6中列出了熔化极气体保护焊短路过渡时使用的保护气体。\n\n表7-5GMAW喷射过渡保护气体  \n\n<table><tr><td rowspan=1 colspan=1>被焊材料</td><td rowspan=1 colspan=1>保护气体（体积分数）</td><td rowspan=1 colspan=1>工件板厚/mm</td><td rowspan=1 colspan=1>特点</td></tr><tr><td rowspan=3 colspan=1>铝及铝合金</td><td rowspan=1 colspan=1>100% Ar</td><td rowspan=1 colspan=1>0~25</td><td rowspan=1 colspan=1>较好的熔滴过渡；电弧稳定；极小的飞溅</td></tr><tr><td rowspan=1 colspan=1>35%Ar+65% He</td><td rowspan=1 colspan=1>25~76</td><td rowspan=1 colspan=1>热输人比纯氩大；改善Al-Mg合金的熔化特性，减少气孔</td></tr><tr><td rowspan=1 colspan=1>25%Ar+75% He</td><td rowspan=1 colspan=1>76</td><td rowspan=1 colspan=1>热输入高；增加熔深、减少气孔、适于焊接厚铝板</td></tr><tr><td rowspan=1 colspan=1>镁</td><td rowspan=1 colspan=1>100% Ar</td><td rowspan=1 colspan=1></td><td rowspan=1 colspan=1>良好清理作用</td></tr><tr><td rowspan=1 colspan=1>钛</td><td rowspan=1 colspan=1>100% Ar</td><td rowspan=1 colspan=1></td><td rowspan=1 colspan=1>良好的电弧稳定性；焊缝污染小；在焊缝区域的背面要求惰性气体保护以防空气污染</td></tr><tr><td rowspan=2 colspan=1>铜及铜合金</td><td rowspan=1 colspan=1>100% Ar</td><td rowspan=1 colspan=1>≤3.2</td><td rowspan=1 colspan=1>能产生稳定的射流过渡；良好的润湿性</td></tr><tr><td rowspan=1 colspan=1>Ar +(50~70)%He</td><td rowspan=1 colspan=1>1</td><td rowspan=1 colspan=1>热输入量比纯氩大；还可以减少预热温度</td></tr><tr><td rowspan=2 colspan=1>镍及镍合金</td><td rowspan=1 colspan=1>100% Ar</td><td rowspan=1 colspan=1>≤3.2</td><td rowspan=1 colspan=1>能产生稳定射流过渡、脉冲射滴过渡、短路过渡</td></tr><tr><td rowspan=1 colspan=1>Ar+ (15~20)%He</td><td rowspan=1 colspan=1></td><td rowspan=1 colspan=1>热输入高于纯氩</td></tr><tr><td rowspan=2 colspan=1>不锈钢</td><td rowspan=1 colspan=1>99% Ar+1%02</td><td rowspan=1 colspan=1></td><td rowspan=1 colspan=1>改善电弧稳定性用于射流过渡及脉冲射滴过渡；能够较好地控制熔池，焊道形状良好，在焊较厚的材料时产生咬边较小</td></tr><tr><td rowspan=1 colspan=1></td><td rowspan=1 colspan=1></td><td rowspan=1 colspan=1>较好的电弧稳定性，可用于射流过渡及脉冲射滴过渡；焊道形状良好；焊接较薄件比1%O混合气体有更高的速度</td></tr><tr><td rowspan=2 colspan=1>低合金高强度钢</td><td rowspan=1 colspan=1>98% Ar +2%02</td><td rowspan=1 colspan=1></td><td rowspan=1 colspan=1>最小的玻边和良好的钢性，可用于射流过波和除</td></tr><tr><td rowspan=1 colspan=1>65%Ar+26.5He +8%CO+0.5%02</td><td rowspan=1 colspan=1></td><td rowspan=1 colspan=1>电弧稳定，尤其在大电流时可得到稳定的喷射过渡，能实现大电流下的高熔敷率。Φ1.2mm的焊丝的最高送丝速度可达50m/min。焊缝冲击韧度好</td></tr></table>",
    "summary": "7.4.2保护气体",
    "size": 2536
  },
  {
    "name": "第1卷_第1篇_电弧焊-part-166",
    "projectId": "5ET7VaxsU6Y6",
    "fileName": "第1卷_第1篇_电弧焊.pdf",
    "content": "（续）\n\n表7-6 GMAW短路过渡保护气体  \n\n<table><tr><td rowspan=1 colspan=1>被焊材料</td><td rowspan=1 colspan=1>保护气体（体积分数）</td><td rowspan=1 colspan=1>工件板厚/mm</td><td rowspan=1 colspan=1>特点</td></tr><tr><td rowspan=4 colspan=1>低碳钢</td><td rowspan=1 colspan=1>Ar+(3~5)%0</td><td rowspan=1 colspan=1></td><td rowspan=1 colspan=1>改善电弧稳定性，可用于射流过渡及脉冲射滴过渡，能够较好控制熔池，焊道形状良好，最小的咬边，允许比纯氩的焊接速度更高</td></tr><tr><td rowspan=1 colspan=1>Ar+(10~20）%0</td><td rowspan=1 colspan=1></td><td rowspan=1 colspan=1>电弧稳定，可用于射流过渡及脉冲射滴过渡，焊道成形良好，可高速焊接，飞溅较小</td></tr><tr><td rowspan=1 colspan=1>80%Ar+15%C0+5%02</td><td rowspan=1 colspan=1></td><td rowspan=1 colspan=1>电弧稳定，可用于射流过渡及脉冲射滴过渡，焊道成形良好，熔深较大</td></tr><tr><td rowspan=1 colspan=1>65%Ar+26.5He+8%CO+0.5%0</td><td rowspan=1 colspan=1></td><td rowspan=1 colspan=1>电弧稳定，尤其在大电流时可得到稳定的喷射过渡，能实现大电流下的高熔敷率。Φ1.2mm焊丝的最高送丝速度可达50m/min。焊缝的冲击韧度好</td></tr></table>\n\n<table><tr><td rowspan=1 colspan=1>材料</td><td rowspan=1 colspan=1>保护气体（体积分数）</td><td rowspan=1 colspan=1>工件板厚/mm</td><td rowspan=1 colspan=1>优点</td></tr><tr><td rowspan=4 colspan=1>低碳钢</td><td rowspan=1 colspan=1>Ar+8% CO2Ar+15% CO2</td><td rowspan=1 colspan=1>&lt;3.2</td><td rowspan=1 colspan=1>熔敷率高，烟尘和飞溅小，间隙搭桥性好，空间位置熔池易控制，焊缝成形美观，冲击韧度好</td></tr><tr><td rowspan=1 colspan=1>Ar +20% CO2Ar +25% CO2</td><td rowspan=1 colspan=1>&gt;3.2</td><td rowspan=1 colspan=1>焊速高，熔深较大，易控制熔池，适于全位置焊，飞溅较小，冲击韧度好，焊缝成形美观</td></tr><tr><td rowspan=1 colspan=1>c0</td><td rowspan=1 colspan=1></td><td rowspan=1 colspan=1>飞溅大，烟尘大，冲击韧度最低，但价格最便宜，能满足一般力学性能要求</td></tr><tr><td rowspan=1 colspan=1>80% CO+20%0</td><td rowspan=1 colspan=1></td><td rowspan=1 colspan=1>与纯CO2焊类似，但氧化性更强，电弧热量更高，可以提高焊接速度和熔深</td></tr><tr><td rowspan=2 colspan=1>低合金钢</td><td rowspan=1 colspan=1>Ar +25%CO2</td><td rowspan=1 colspan=1>1</td><td rowspan=1 colspan=1>较好的冲击韧度；良好的电弧稳定性，润湿性和焊缝成形；较小的飞溅</td></tr><tr><td rowspan=1 colspan=1>+4.5% C02</td><td rowspan=1 colspan=1>1</td><td rowspan=1 colspan=1>氧化性弱；冲击韧度好；良好的电弧稳定性、润湿性和焊缝形状；较小的飞溅</td></tr><tr><td rowspan=2 colspan=1>不锈钢</td><td rowspan=1 colspan=1>Ar+5%CO+2%0</td><td rowspan=1 colspan=1></td><td rowspan=1 colspan=1>电弧稳定、飞溅小，焊缝形状良好</td></tr><tr><td rowspan=1 colspan=1>He+ (25~35)%Ar+4.5% C02</td><td rowspan=1 colspan=1></td><td rowspan=1 colspan=1>对抗腐蚀性无影响；热影响区小；无咬边；烟尘</td></tr><tr><td rowspan=1 colspan=1>铝、铜、镁、镍等</td><td rowspan=1 colspan=1>Ar或Ar+He</td><td rowspan=1 colspan=1></td><td rowspan=1 colspan=1>氩适合于薄金属；Ar+He适合于较厚的工件</td></tr></table>",
    "summary": "百思论坛",
    "size": 2421
  },
  {
    "name": "第1卷_第1篇_电弧焊-part-167",
    "projectId": "5ET7VaxsU6Y6",
    "fileName": "第1卷_第1篇_电弧焊.pdf",
    "content": "# 1.惰性气体—氩和氨\n氩和氨都是惰性气体，这两种气体及其混合气体可以用来焊接有色金属、不锈钢、低碳钢和低合金钢等。但是氩和氨两者的工艺性能却大不相同，如对熔滴过渡形式、焊缝断面形状和咬边等的影响都不相同。在实际生产中，为焊接某些材料时，常需要采用一定比例的氩气和氮气的混合气体，以获得所要求的焊接效果。\n\n氩气和氨气作为保护气体，其工艺性能的差异，是因为它们的物理性质不同，如密度、热传导性和电弧特性。\n\n氩气的密度大约是空气的1.4倍，而氨气的密度大约是空气的0.14倍。密度较大的氩气在平焊位置时，对电弧的保护和对焊接区的覆盖作用是有效的。为得到相同的保护效果，氮气的流量应比氩气的流量高2\\~3倍。\n\n氮气的热传导性比氩气高，能产生能量更均匀分布的电弧等离子体。相反，氩弧等离子体具有弧柱中心能量高而周围能量低的特点。这一区别对焊缝成形产生极大的影响。氨弧焊的焊缝成形特点为熔深与熔宽较大，焊缝底部呈圆弧状。而氩弧焊缝中心呈深而窄的“指状”熔深，在其两侧熔深较浅。\n\n氮比氩的电离电压高，所以在给定弧长和焊接电流时，氮气保护的电弧电压比氩气高得多，如图7-23所示。仅由氮气作为保护气时，在任何电流时都不能实现轴向射流过渡。常常产生较多的飞溅和较粗糙的焊缝表面。而氩气保护中焊接电流较小时为大滴过渡，当焊接电流超过临界电流时，将会形成轴向射流过渡。不同材料和不同直径焊丝的临界电流值列于表7-7。\n\n表7-7不同材料和不同直径焊丝的临界电流  \n\n<table><tr><td rowspan=1 colspan=1>材料</td><td rowspan=1 colspan=1>焊丝直径/mm</td><td rowspan=1 colspan=2>保护气体（体积分数）</td><td rowspan=1 colspan=1>临界电流/A</td></tr><tr><td rowspan=4 colspan=1>低碳钢</td><td rowspan=1 colspan=1>0.8</td><td rowspan=4 colspan=2>98% Ar~2%02</td><td rowspan=1 colspan=1>150</td></tr><tr><td rowspan=1 colspan=1>0.9</td><td rowspan=1 colspan=1>165</td></tr><tr><td rowspan=1 colspan=1>1.2</td><td rowspan=1 colspan=1>220</td></tr><tr><td rowspan=1 colspan=1>1.6</td><td rowspan=1 colspan=1>275</td></tr><tr><td rowspan=3 colspan=1>不锈钢</td><td rowspan=1 colspan=1>0.9</td><td rowspan=3 colspan=2>99% Ar~1% 02</td><td rowspan=1 colspan=1>170</td></tr><tr><td rowspan=1 colspan=1>1.2</td><td rowspan=1 colspan=1>225</td></tr><tr><td rowspan=1 colspan=1>1.6</td><td rowspan=1 colspan=1>285</td></tr><tr><td rowspan=3 colspan=1>铝</td><td rowspan=1 colspan=1>0.8</td><td rowspan=3 colspan=2>Ar</td><td rowspan=1 colspan=1>95</td></tr><tr><td rowspan=1 colspan=1>1.2</td><td rowspan=1 colspan=1>135</td></tr><tr><td rowspan=1 colspan=1>1.6</td><td rowspan=1 colspan=1>180</td></tr><tr><td rowspan=3 colspan=1>脱氧铜</td><td rowspan=1 colspan=1>0.9</td><td rowspan=3 colspan=2>A         Ar</td><td rowspan=1 colspan=1>180</td></tr><tr><td rowspan=1 colspan=1>1.2</td><td rowspan=1 colspan=1></td><td rowspan=1 colspan=1>210</td></tr><tr><td rowspan=1 colspan=1>1.6</td><td rowspan=1 colspan=1>310</td></tr><tr><td rowspan=3 colspan=1>硅青铜</td><td rowspan=1 colspan=1>0.9</td><td rowspan=3 colspan=2>M</td><td rowspan=1 colspan=1>165</td></tr><tr><td rowspan=1 colspan=1>1.2</td><td rowspan=1 colspan=1></td><td rowspan=1 colspan=1>205</td></tr><tr><td rowspan=1 colspan=1>1.6</td><td rowspan=1 colspan=1>270</td></tr><tr><td rowspan=3 colspan=1>钛</td><td rowspan=1 colspan=1>0.8</td><td rowspan=3 colspan=2>老        Ar</td><td rowspan=1 colspan=1>120</td></tr><tr><td rowspan=1 colspan=1>1.6</td><td rowspan=1 colspan=1>225</td></tr><tr><td rowspan=1 colspan=1>2.4</td><td rowspan=1 colspan=1>320</td></tr></table>\n\n![](images/ad6fba36044d843e82d0af4fb3d544ee1c9d562bd76364b55fdbba747402b400.jpg)  \n图7-23Ar和He的电弧电压特性\n\n正因为氩气保护时的电弧电压低和电弧能量密度低，所以电弧燃烧稳定，飞溅极小，适合于焊接薄板金属和热导率低的金属。而氮气却不同，这时电弧能量密度高，温度高，适应于焊接中厚板和热导率高的金属材料。但在我国氮气价格昂贵，单独使用氮气保护成本高，所以，可以使用Ar-He混合气体保护。\n\n许多有色金属焊接都采用纯氩气保护。由于氮气电弧的电弧稳定性差，因此一般仅用于特殊场合。然而，用氮气保护电弧能获得较大的、盆底状的焊缝熔深。所以常常综合其优点而采用Ar-He混合气体保护，其结果既可改善焊缝成形，又可以得到理想的稳定的熔滴过渡过程。\n\n短路过渡中，含氨 $6 0 \\% \\sim 9 0 \\%$ 的 $\\mathbf { A r { - } H e }$ 混合气体电弧产热大、热输入高，并有较好的熔化特性和焊缝力学性能。此外还适合于焊接铝、镁和铜等热导率较高的金属材料。",
    "summary": "1.惰性气体—氩和氨",
    "size": 3134
  },
  {
    "name": "第1卷_第1篇_电弧焊-part-168",
    "projectId": "5ET7VaxsU6Y6",
    "fileName": "第1卷_第1篇_电弧焊.pdf",
    "content": "# 2.惰性气体与氧化性气体的混合气体\n这种混合气体具有一定的氧化性，常常称为活性气体。如氩气-二氧化碳气体( $\\mathbf { A } \\mathbf { r } + \\mathbf { C } \\mathbf { O } _ { 2 }$ ）、氩气-氧气 $( \\mathbf { A } \\mathbf { r } + \\mathbf { 0 } _ { 2 }$ ）、氩气-二氧化碳气体-氧气（ $\\mathbf { A } \\mathbf { r } + \\mathbf { C } \\mathbf { O } _ { 2 } + \\mathbf { O } _ { 2 }$ ）等作为保护气体的一种熔化极气体保护焊方法。这种方法可采用短路过渡、喷射过渡和脉冲射流过渡进行焊接。可用于平焊和各种位置的焊接，尤其适用于碳钢、低合金钢和不锈钢等黑色金属材料。 K\n\n采用氧化性混合气体作为保护气体通常都具有下列作用：\n\n1）提高熔滴过渡的稳定性。  \n2）稳定阴极斑点，提高电弧燃烧的稳定性。  \n3）改善焊缝的熔深形状和外观成形。  \n4）增大电弧的热功率。  \n5）控制焊缝的冶金质量。  \n6）降低焊接成本。\n\n当采用纯氩保护焊接钢材时，将引起电弧不稳(漂移)和咬边倾向。而向氩气中加入 $1 \\%$ \\~$5 \\% \\phi ( 0 _ { 2 } )$ 或 $3 \\% \\sim 2 5 \\% \\phi ( \\mathrm { C O } _ { z } )$ 时，将消除由于阴极斑点跳动而引起的电弧漂移，于是明显地改善电弧的稳定性和清除咬边。\n\n向氩气中加入氧和二氧化碳的最佳量由以下因素决定：工件表面状态（存在氧化物的状况），接头几何形状，焊接位置或技术和母材成分等。通常认为加人 $2 \\% \\varphi ( 0 _ { \\ast } )$ 或 $8 \\% \\sim 1 0 \\% \\varphi ( \\mathrm { C O } _ { 2 } )$ 是良好的配比。\n\n（ $\\mathrm { \\bf A r } + \\mathrm { \\bf ~ C O } _ { 2 }$ )混合气体适于焊接低碳钢和低合金钢，常用的混合比为 $\\varphi \\left( \\mathrm { \\bf ~ A r } \\right) \\geqslant 7 0 \\% \\sim 8 0 \\%$ ，$\\varphi ( \\mathrm { C O } _ { 2 } ) { \\leqslant } 2 0 \\% \\sim 3 0 \\%$ 。氩气中加入二氧化碳将提高喷射过渡临界电流，如图 $^ { 7 - 2 A _ { 8 } }$ 所示。可见，随着 $\\mathbf { C O } _ { 2 }$ 含量的提高，临界电流增加。例如纯氩时，临界电流为240A，而含有 $2 0 \\% \\varphi \\mathrm { ( ~ C O _ { 2 } ~ ) }$ 时，临界电流上升到 $\\mathfrak { 3 2 0 A }$ 。如果进一步增加 ${ \\pmb { \\varphi } } ( { \\bf C } { \\bf O } _ { 2 }$ 达到 $30 \\%$ 时，熔滴过渡将失去氩弧特性而呈现$\\varphi ( \\mathbf { C O } _ { 2 }$ )电弧特征。目前我国常用( $\\mathbf { A r } + 2 0 \\% \\varphi$ （ $\\mathbf { C O } _ { 2 }$ ))混合气体，这时既具有氩弧特点（电弧燃烧稳定、飞溅小、喷射过渡），又具有氧化性，克服了纯氩保护时的表面张力大，液体金属粘稠，易咬边和斑点漂移问题。同时改善了焊缝成形，具有深圆弧状熔深。可用于喷射过渡、脉冲射滴过渡和短路过渡电弧。\n\n$\\mathbf { A } \\mathbf { r } + \\mathbf { 0 } _ { 2 }$ 混合气体适于焊接低碳钢、不锈钢和高强钢。常用的混合比为 $\\varphi \\left( \\mathrm { \\bf ~ A r } \\right) \\geqslant 9 1 \\% \\sim 9 9 \\%$ ，$\\varphi ( 0 _ { 2 } ) \\leqslant 1 \\% \\sim 9 \\%$ ，可以改善熔池的流动性、熔深和电弧稳定性。加人氧能降低临界电流（如图7-24b所示)和减小咬边倾向，适用于喷射过渡和脉冲射滴过渡。在氩气中无论加入氧气还是二氧化碳，都能增强氧化性，将引起熔滴和熔池金属较强烈的氧化和其中硅、锰元素的烧损。 $\\mathbf { A } \\mathbf { r } + \\mathbf { C } \\mathbf { 0 } _ { 2 }$ 混合气体不适合于耐蚀不锈钢。焊接不锈钢应采用 $\\mathbf { A } \\mathbf { r } + \\mathbf { O } _ { 2 }$ 混合气体保护。\n\n![](images/32180d4fcd7dcfd143f8df6b13f9dfb9b6bc4f362fb16e9f676b80aaff5f7b1f.jpg)  \n图7-24不同保护气体时的射流过渡临界电流b) $\\mathbf { A r } + \\mathbf { 0 } _ { 2 }$ ( ${ \\bf H 0 8 M n } _ { 2 } { \\bf S i }$ $\\phi 1 . 2 \\mathrm { m m } , \\quad$ ）\n\n采用 $\\mathbf { A } \\mathbf { r } + \\mathbf { C } \\mathbf { O } _ { 2 } \\mathbf { \\Sigma } + \\mathbf { O } _ { 2 }$ 三元混合气体作为保护气体焊接低碳钢和低合金钢将获得更好的工艺效果。常用的保护气体配比为 $\\mathrm { A r } + 1 5 \\% \\mathrm { C O } _ { 2 } + 5 \\%$ $\\mathbf { 0 } _ { 2 }$ ，可用于射流过渡，脉冲射滴过渡和短路过渡。在我国采用 $\\mathbf { A } \\mathbf { r } + \\mathbf { C } \\mathbf { 0 } _ { 2 }$ 和 $\\mathbf { A r } + \\mathbf { O } _ { 2 }$ 二元混合气体较多，而 $\\mathbf { A } \\mathbf { r } + \\mathbf { C } \\mathbf { O } _ { 2 } + \\mathbf { O } _ { 2 }$ 三元混合气体却很少采用。\n\n$\\mathbf { A } \\mathbf { r } + \\mathbf { H } \\mathbf { e } + \\mathbf { C } \\mathbf { O } _ { 2 } \\mathbf { \\Gamma } + \\mathbf { O } _ { 2 }$ 四元混合气体能够在较大电流时获得稳定的熔滴过渡。例如 $\\phi 1 . 2 \\mathrm { m m }$ 的$\\mathbf { H 0 8 M n 2 S i A }$ 焊丝，采用这种四元混合气体保护时，焊丝的熔化速度可达到 $3 0 \\mathrm { m / m i n }$ 以上。这样就形成了大电流高熔敷率的GMAW法。同时还能得到良好的力学性能和操作性。它主要用于焊接低合金高强度钢。当然也可以用于焊接低碳钢，但要注意焊接的经济性是否合理。",
    "summary": "2.惰性气体与氧化性气体的混合气体",
    "size": 3178
  },
  {
    "name": "第1卷_第1篇_电弧焊-part-169",
    "projectId": "5ET7VaxsU6Y6",
    "fileName": "第1卷_第1篇_电弧焊.pdf",
    "content": "# 3.二氧化碳气体\n二氧化碳气体是一种活性气体，也是唯一适合于焊接用的单一活性气体。 $\\mathbf { C O } _ { 2 }$ 焊具有焊接速度高、熔深大、成本低和易进行空间位置焊接等优点，因此 $\\mathbf { C O } _ { 2 }$ 焊已广泛用于焊接碳钢和低合金钢。\n\n因为 $\\mathbf { C O } _ { 2 }$ 气体在电弧高温作用下将发生分解，同时伴随吸热反应，对电弧产生冷却作用，而使其收缩。于是焊丝端头的熔滴在电弧力作用下被排斥，使得产生排斥性大滴过渡。这是一种不稳定的熔滴过渡形式，常常伴随着飞溅，难以在生产中应用。当弧长较短时（电弧电压较低），将发生短路过渡。这时短路与燃弧过程周期性重复，焊接过程稳定，热输人低，所以短路过渡适合焊接薄板和全位置焊缝。当焊接电流较大时，适当地降低电弧电压，能够发生潜弧射滴过渡。其特点是在大电流、低电压的条件下，电弧对母材金属产生很强的挖掘力，排开了熔池金属，使电弧进入到工件表面以下的凹坑内，形成“潜弧”状态。此时焊丝端头虽然在工件表面以下，却不发生短路，从而使熔滴由非轴向大滴过渡转变为细小熔滴的轴向射滴过渡。同时伴随着偶尔短路，如图7-5所示，这是一种比较稳定的过渡过程，焊缝熔深大、飞溅较小，但由潜弧而造成焊缝表面比较粗糙，在生产中常常用于中、厚板的平焊。从上述可见，$\\mathrm { c } \\dot { 0 } _ { \\ast }$ 焊主要有3种熔滴过渡形式：大滴过渡、短路过渡和潜弧射滴过渡。其中后两种已被广泛应用。当焊接电流与电弧电压匹配不合适时，还可能发生不稳定的滴状排斥过渡和焊丝与工件固体短路。关于 $\\mathbf { C O } _ { 2 }$ 焊熔滴过渡形式与焊接参数之间的关系示于图7-25。\n\n$\\mathbf { C O } _ { 2 }$ 焊的主要缺点是焊接过程中产生金属飞溅和焊缝成形不良。飞溅不但会降低熔敷效率，而且还能恶化劳动条件。产生飞溅的主要原因是：金属内部的CO气体急剧膨胀而发生剧烈爆炸；短路过渡焊接时，在短路过渡初期易发生瞬时短路，有的瞬时短路能产生大颗粒飞溅。而在短路结束时的短路小桥的缩颈，因通过很大电流而发生强烈爆断，同时伴随着细小的飞溅。通过工艺措施和冶金措施可使短路过渡飞溅明显降低。工艺措施方面主要是尽量采用较细的焊丝；焊接电流与电弧电压应合理匹配；降低短路峰值电流和在短路初期保持低值电流。短路过程中的电流波形控制，在整流式焊接电源中可以通过焊接回路串接的直流电感来调节，而在逆变焊接电源中不能串接较大的直流电感，而是依靠电子电抗器控制。这种情况下焊接飞溅可以明显降低，甚至可以达到无飞溅的焊接。冶金措施方面主要是采用合适的焊丝和保护气体成分。因为 $\\mathbf { C O } _ { 2 }$ 气体是强氧化性气体，在焊接过程中与熔滴和熔池中金属的碳相互作用，会生成CO，其结果可能产生飞溅和气孔。为此应避免产生CO，于是在焊丝中加入脱氧元素如Si、Mn和Al、Ti等，同时还应降低碳含量。此外，还应注意清理焊丝表面的油、锈等污物。\n\n![](images/c6163637db982278d74af1cb0b9ceb8cfa10ac1537574c663b50f4d9ff75617c.jpg)  \n图7-25 $\\mathbf { C O } _ { 2 }$ 焊飞溅、熔滴过渡与焊接参数的关系\n\n焊缝成形不良的主要特征是焊道呈窄而高的形状和熔深较浅。其主要原因是焊道短路过渡中燃弧能量不足。为此，对于整流电源可通过串接直流电感调节，电感大时能延长燃弧时间和提高燃弧能量，并改善焊缝成形。而对于逆变电源还可以控制燃弧电流的大小和燃弧时间，可以收到更好的效果。由于 $\\mathbf { C O } _ { 2 }$ 气体是强氧化性气体，所以焊缝中含有较多的非金属夹渣物，较大地降低了焊缝中的冲击韧度。所以 $\\mathbf { C O } _ { 2 }$ 不适合于焊接低合金高强度钢。\n\n# 4.双层气流保护气体\n熔化极气体保护焊有时采用双层气流保护可以得到更好的效果。此时，喷嘴采用两个同心喷嘴组成，即内喷嘴和外喷嘴。气流分别从内、外喷嘴流出，如图7-26所示。采用双层气流保护的目的一般有2个：\n\n1）提高保护效果。熔化极气体保护焊时，由于电流密度较大，易产生较强的等离子流，容易将保护气流层破坏而卷人空气，破坏保护效果。这在大电流熔化极惰性气体保护电弧焊时尤其严重。将保护气流分内、外层流人保护区，则外层的保护气流可以较好地将外围空气与内层保护气体隔开，防止空气卷人，提高保护效果。对于铝合金大电流焊可以收到显著的效果。此时，两层保护气体可用同种气体，但流量不同，需要合理配置。\n\n一般内层气体流量与外层气体流量的比例为1\\~2时可以得到较好的效果。\n\n![](images/3b0b545c4f5bec3bbbefe06e9d48f2f6ad4864f0ad957365454b8016c7b8901b.jpg)  \n图7-26双层气体保护焊枪\n\n2）节省高价气体。熔化极气体保护焊焊接钢材时，为得到喷射过渡需要用富氩气体保护。但是，影响熔滴过渡形式的气体环境只是直接与电弧本身相接触的部分。因此，为了节省高价的氩气，可以采用内层氩气保护电弧区，外层 $\\mathbf { C O } _ { 2 }$ 气体保护熔池。少量 $\\mathbf { C 0 } _ { 2 }$ 气体卷人内层氩气保护区，仍能保证富氩特性，保证稳定的喷射过渡特点。熔池在 $\\mathbf { C O } _ { 2 }$ 气体保护下凝固结晶，可以得到性能良好的焊接接头。采用内层Ar，外层用纯$\\mathbf { C } \\mathbf { 0 } _ { 2 }$ ，而内外层流量比为3：7的双层气流保护的焊接效果大致与 $8 0 \\% \\ \\mathrm { A r } + 2 0 \\%$ $\\mathbf { C O } _ { 2 }$ 混合气体保护的效果相同,但是焊接成本却大幅度下降。\n\n# 7.5焊接参数\n影响GMAW法焊缝熔深、焊道几何形状和焊接质量的焊接参数如下：\n\n1）焊接电流(送丝速度）。  \n2）极性。  \n3）电弧电压(弧长）。  \n4）焊接速度。  \n5）焊丝伸出长度。\n\n6）焊丝倾角。\n\n7）焊接接头位置。\n\n8）焊丝直径。\n\n9）保护气体成分和流量。\n\n对于这些焊接参数的影响与控制的目的是为了获得质量良好的焊缝。这些焊接参数并不是完全独立的，改变某一个焊接参数就要求同时改变另一个或另一些焊接参数，以便获得所要求的结果。选择最佳的焊接参数需要较高的技能和丰富的经验。最佳焊接参数受下列因素影响： $\\textcircled{1}$ 母材成分； $\\textcircled{2}$ 焊丝成分； $\\textcircled{3}$ 焊接位置； $\\textcircled{4}$ 质量要求。因此对于每一种情况，为获得最佳结果，焊接参数的搭配可能有几种方案，而不是唯一的一种。\n\n# 1.焊接电流\n当所有其他参数保持恒定时，焊接电流与送丝速度或熔化速度以非线性关系变化。当送丝速度增加时，焊接电流也随之增大。碳钢焊丝的焊接电流与送丝速度之间的关系示于图7-27。对每一种直径的焊丝，在低电流时的曲线接近于线性。可是在高电流时，特别是细焊丝时，曲线变为非线性。随着焊接电流的增大，熔化速度以更高的速度增加。这种非线性关系将继续增大。这时由于焊丝伸出长度的电阻热引起的。该曲线基本上符合公式(7-3)。\n\n如图7-27、图7-28、图7-29和图7-30所示那样，当焊丝直径增加时（保持相同的送丝速度），要求更高的焊接电流。送丝速度与焊接电流的关系还受焊丝化学成分的影响。这一影响关系通过比较图7-27、图7-28、7-29和图7-30可以看出来。这些图分别为碳钢、铝、不锈钢和铜焊丝的曲线图。曲线的不同位置的斜率是由于金属熔点和电阻的不同，此外还与焊丝伸出长度有关。\n\n当所有其他参数保持恒定，焊接电流（送丝速度）增加将引起如下的变化：\n\n1）增加焊缝的熔深和熔宽。  \n2）提高熔敷率。  \n3）增大焊道的尺寸。\n\n另外，脉冲喷射过渡焊是GMAW工艺的一种形式。这时脉冲电流的平均值可以在小于或等于连续直流焊的临界电流值以下得到射流过渡的特点。减小脉冲平均电流，则电弧力和焊丝熔敷率也减小，所以可用于全位置焊和薄板焊接。同样还可以用较粗的焊丝，在低电流下获得稳定的脉冲喷射过渡，从而有利于降低成本。\n\n![](images/7e60e18efcf6c7d6689080b885ee2ecf50997d633a481a33cef590de2f05b331.jpg)  \n图7-27碳钢焊丝焊接电流与送丝速度的关系曲线\n\n![](images/19a86181dcae86dc379bc5e1ff672b0cf89ff0661c9571d1f07a55f6751a7239.jpg)  \n图7-28铝焊丝焊接电流与送丝速度关系曲线\n\n![](images/c8f0f2bc26ec8a59c32e5b789684dc4f10e23a170ac95834b10f3236e89b2591.jpg)  \n图7-29不锈钢焊丝焊接电流与送丝速度的关系曲线\n\n![](images/d8f8e4820f2fddac640fc4b82e8e6522aa892e5a4ba499ed6ba1bcb94c4e9f49.jpg)  \n图7-30铜焊丝焊接电流与送丝速度的关系曲线",
    "summary": "1.焊接电流, 3.二氧化碳气体, 4.双层气流保护气体, 7.5焊接参数",
    "size": 3975
  },
  {
    "name": "第1卷_第1篇_电弧焊-part-170",
    "projectId": "5ET7VaxsU6Y6",
    "fileName": "第1卷_第1篇_电弧焊.pdf",
    "content": "极性的概念是用来描述焊枪与直流电源输出端子的电气连接方式。当焊枪接正极端子时表示为直流电极正（DCEP)，称为反接。相反，当焊枪接负极端子时表示为直流电极负（DCEN），称为正接。GMAW法大多采用DCEP。这种极性时电弧稳定，熔滴过渡平稳，飞溅较小，焊缝成形较好和在较宽的电流范围内熔深较大。\n\nDCEN是很少采用的。因为不采取特殊的措施就不可能实现轴向喷射过渡。DCEN焊丝的熔敷率很高，但因熔滴过渡呈不稳定的大滴过渡形式，实际上难以采用，为此焊钢时向氩气保护气体中加人氧气超过 $5 \\%$ （要求向焊丝中加入脱氧元素补偿氧化烧损)或者使用含有电离剂的焊丝（增加了焊丝的成本)来改善熔滴过渡。在这两种情况下,熔敷率下降，而失去了改变极性的优越性，然而，DCEN已在表面工程上得到一些应用。\n\n在GMAW工艺中试图使用交流电实际上总是不成功的。电流的周期变化使其在交流过零时电弧熄灭和造成电弧不稳。尽管对焊丝进行处理后可以有一定改善，但却提高了成本。\n\n3.电弧电压（弧长）\n\n电弧电压和弧长是常常被相互替代的两个术语。需要指出的是，尽管这两个术语相关，却是不同的。对于GMAW，弧长的选择范围很窄，必须小心地控制。例如在MIG焊喷射过渡工艺中，如果弧长太短，就会造成瞬时短路。这将对气体保护效果有影响。由于空气卷入而易生成气孔或吸收氮而使焊缝金属硬化。如果电弧过长易发生飘移，从而影响熔深与焊道的均匀性和气体的保护效果。在 $\\mathbf { C O } _ { 2 }$ 潜弧焊时，当弧长过长难以下潜，而引起电弧对焊丝端头熔滴的排斥，并产生飞溅。如果弧长过短，焊丝端部与熔池短路而引起不稳定，引起较大的飞溅和不良的焊缝成形。\n\n弧长是一个独立的焊接参数，而电弧电压却不同，电弧电压不但与弧长有关，而且还与焊丝成分、焊丝直径、保护气体和焊接技术有关。此外，电弧电压是在电源的输出端子上测量的，所以它还包括焊接电缆长度和焊丝伸出长度的电压降。\n\n当其他参数保持不变时，电弧电压与弧长呈正比关系。尽管弧长应加以控制，但是电弧电压却是一个较易测量的焊接参数。因此在实际焊接生产中一般都要求给出电弧电压值。电弧电压的给定值决定于焊丝材料、保护气体和熔滴过渡形式等，典型的参数值列于表7-8。\n\n表7-8各种金属GMAW焊典型电弧电压  ",
    "summary": "2.极性 - Part 1/2",
    "size": 968
  },
  {
    "name": "第1卷_第1篇_电弧焊-part-171",
    "projectId": "5ET7VaxsU6Y6",
    "fileName": "第1卷_第1篇_电弧焊.pdf",
    "content": "<table><tr><td rowspan=2 colspan=1>金属材料</td><td rowspan=1 colspan=5>喷射过渡(焊丝直径1.\n\n深减小，电压过低时产生焊丝插桩现象。\n\n在确定电弧电压之前，必须通过实验进行选择，以便得到最适应的焊缝性能和焊道成形。在电流一定的情况下，当电弧电压增加时焊道宽而平坦，电压过高时，将会产生气孔、飞溅和咬边。当电弧电压降低时，将会使焊道变成窄而高和熔",
    "summary": "2.极性 - Part 2/2",
    "size": 205
  },
  {
    "name": "第1卷_第1篇_电弧焊-part-172",
    "projectId": "5ET7VaxsU6Y6",
    "fileName": "第1卷_第1篇_电弧焊.pdf",
    "content": "# 4.焊接速度\n焊接速度是指电弧沿焊接接头运动的线速度。其他条件不变时，中等焊接速度时熔深最大，焊接速度降低时，则单位长度焊缝上的熔敷金属量增加。在很慢的焊接速度时，焊接电弧冲击熔池，而不是母材。这样会降低有效熔深。焊道也将加宽。\n\n相反，焊接速度提高时，在单位长度焊焊缝上尽管电弧传给母材的热量减少，但是由于电弧能排斥熔池金属和直接作用于熔池底部的母材上，使其受热增加。但是，当进一步提高焊速，使在单位长度焊缝上向母材过渡的热能减少。再提高焊接速度就产生咬边倾向。其原因是高速焊接时熔化金属不足以填充电弧所熔化的路径和熔池金属在表面张力的作用下而向焊缝中心聚集的结果。当焊接速度更高时，还会产生驼峰焊道，这时因为液体金属熔池较长而发生失稳的结果。\n\n# 5.焊丝伸出长度\n焊丝伸出长度是指导电嘴端头到焊丝端头之间的距离，如图7-31所示。随着焊丝伸出长度的增加，焊丝的电阻也增大。电阻热引起焊丝的温度升高，同时也引起少许增大焊丝的熔化率。另一方面，增大焊丝电阻，在焊丝伸出长度上将产生较大的电压降。这一现象传感到电源，就会通过降低电流加以补偿。于是焊丝熔化率也立即降低，使得电弧的物理长度变短。这样一来将获得窄而高的焊道。当焊丝伸出长度过大时，将使焊丝的指向性变差和焊道成形恶化。短路过渡时合适的焊丝伸出长度是 $6 \\sim 1 3 \\mathrm { m m }$ ；其他熔滴过渡形式为 $1 3 \\sim 2 5 \\mathrm { m m }$ 。\n\n![](images/06cc71ec88ccafae58ec1b68bd5d93ecff274b3ea498ec600010015ec14fe331.jpg)  \n图7-31焊丝伸出长度说明图\n\n# 6.焊枪角度\n就像所有的电弧焊方法一样，焊枪相对于焊接接头的方向影响着焊道的形状和熔深。这种影响比电弧电压或焊接速度的影响还要大。焊枪角度可用下述两个方面来描述：焊丝轴线相对于焊接方向之间的角度(行走角）和焊丝轴线和相邻工作表面之间的角度（工作角）。当焊丝指向焊接表面的相反方向时，称为右焊法；当焊丝指向焊接方向时，称为左焊法。焊枪(焊丝)角度和它对焊道成形的影响示于表7-9。\n\n表7-9焊枪倾角  \n\n<table><tr><td rowspan=1 colspan=1></td><td rowspan=1 colspan=1>左焊法</td><td rowspan=1 colspan=1>右焊法</td></tr><tr><td rowspan=1 colspan=1>焊枪角度</td><td rowspan=1 colspan=1>焊接方向</td><td rowspan=1 colspan=1>10°~15°焊接方向</td></tr><tr><td rowspan=1 colspan=1>焊道断面形状</td><td rowspan=1 colspan=1></td><td rowspan=1 colspan=1></td></tr></table>\n\n当其他焊接条件不变时，焊丝从垂直变为左焊法时，熔深减小而焊道变为较宽和较平。在平焊位置采用右焊法时，熔池被电弧力吹向后方，因此电弧能直接作用在母材上，而获得较大熔深，焊道变为窄而凸起，电弧较稳定和飞溅较小。对于各种焊接位置，焊丝的倾角大多选在 $1 0 ^ { \\circ } \\sim 1 5 ^ { \\circ }$ 范围内，这时可实现对熔池良好的控制和保护。\n\n对某些材料（如铝）多采用左焊法，该法可提供良好的清理作用,熔池在电弧力作用下，熔化金属被吹向前方，促进了熔化金属对母材的润湿作用和减少氧化。另外在半自动焊时，采用左焊法容易观察到焊接接头位置，便于确定焊接方向。\n\n在焊接水平角焊缝时,焊丝轴线应与水平板面放置 $4 5 ^ { \\circ }$ 角（工作角），如图7-32所示。\n\n# 7.焊接接头位置\n焊接结构的多样化，决定了焊接接头位置的多样化，如有平焊、仰焊和立焊，而立焊还有向上立焊和向下立焊等。为了焊接不同位置的焊缝，不仅要考虑到GMAW法的熔滴过渡特点，而且还要考虑到熔池的形成和凝固特点。\n\n![](images/1a5df0e2894946f1fdef787a826229512d88076c2e5be43b1d236d88cc7c17d0.jpg)  \n图7-32焊接角焊缝的工作角\n\n对于平焊和横焊位置焊接，可以使用任何一种GMAW技术，如喷射过渡法和短路过渡法都可以得到良好的焊缝。而对于全位置焊却不然，虽然喷射过渡法可以将熔化的焊丝金属过渡到熔池中去，但因电流较大，而形成较大的熔池，从而使熔池难以在仰焊和向上立焊位置上保持，常常引起熔池铁液流失。这时就必须考虑到小熔池容易保持的特性，所以只有采用低能量的脉冲或短路过渡的GMAW工艺才可能。同样道理，为克服重力对熔池金属的作用，在立焊和仰焊位置时，总是使用直径小于 $1 , 2 \\mathsf { m m }$ 的细焊丝和采用脉冲射流过渡或短路过渡。这些低热输人方法可使熔池较小和凝固较快。向下立焊和向上立焊不同，这时熔池金属向下流淌，有利于以较大电流配合较高速度焊接薄板。\n\n平角焊缝使用射流过渡可以得到比较均匀的焊缝。该焊缝为焊角均匀的平面角焊缝。它与平角焊缝相比，不易产生咬边。\n\n在平焊位置焊接时，当工件表面（即焊缝轴线)与水平构成不同倾角时，将会影响焊道形状、熔深和焊接速度。这种情况下，不论是焊枪移动还是工件移动，其影响是相同的。\n\n如果将焊缝轴线与水平面成 $1 5 ^ { \\circ }$ 角摆放，进行下坡焊时，即使采用在平焊位置时易产生过大余高的焊接参数，也可以得到焊缝余高较小的焊缝。并且在下坡焊时，可得到焊接速度和降低熔\n\n深,这对焊接薄板有利。\n\n下坡焊影响焊道余高形状和熔深大小如图7-33a所示。焊接熔池金属可能流到焊丝的前面，对母材产生预热作用，类似于左焊法，得到宽而浅的焊缝。随着倾斜角度的增大，焊缝中心表面下陷，熔深降低，而熔宽增大。对于铝材不推荐下坡焊技术，因为液体金属超前较多，而削弱了清理作用和保护效果。\n\n上坡焊对焊道余高形状和熔深大小的影响如图7-33b所示，由于重力作用引起焊接熔池金属向后流，并落在电弧的后面。电弧可以直接加热母材金属，而增大焊缝的熔深，同时熔池两侧的液体金属向中心集中。随着倾角的增加，这一影响进一步增强，使得焊缝的熔深和余高都增大，而熔宽减小。这些影响与下坡焊时所产生的影响正好相反。\n\n![](images/6a33098e313b4070252e57b91fe221f82c37e7816d88d7ef4dc1e652b2f9ed3c.jpg)  \n图7-33工件倾角对焊道形状的影响a)下坡焊b)上坡焊\n\n在上坡焊时，随着工件倾角增大，必将降低最大的可用焊接电流。",
    "summary": "4.焊接速度, 5.焊丝伸出长度, 6.焊枪角度, 7.焊接接头位置",
    "size": 2840
  },
  {
    "name": "第1卷_第1篇_电弧焊-part-173",
    "projectId": "5ET7VaxsU6Y6",
    "fileName": "第1卷_第1篇_电弧焊.pdf",
    "content": "# 8.焊丝尺寸\n对每一种成分和直径的焊丝都有一定的可用电流范围。GMAW工艺中所用的焊丝直径为$\\mathbf { 0 . 4 } \\sim \\mathsf { S m m }$ 范围内。通常半自动焊多用 $\\phi 0 . 4 \\sim$ $\\phi 1 . 6 \\mathrm { m m }$ 较细的焊丝，而自动焊常采用较粗焊丝，其直径为 $1 . 6 \\sim 5 \\mathrm { m m }$\n\n各种直径焊丝的适用电流范围如表7-10所示。 可见，细丝使用的电流较小，而粗丝使用的电流较大。 $\\phi 1 . 0 \\mathrm { m m }$ 以下的细丝使用的电流范围较窄，主要采用短路过渡形式，而较粗焊丝使用的电流范围较宽。如 $\\phi 1 . 0 \\sim \\phi 1 . 6 \\mathrm { m m }$ 焊丝$\\mathbf { C O } _ { \\mathfrak { z } }$ 焊的熔滴过渡形式可以采用短路过渡和潜弧状态下的喷射过渡。 $\\phi 2 \\mathsf { m } \\mathsf { m }$ 以上的粗丝 $\\mathbf { C 0 } _ { 2 }$ 焊却基本采用潜弧状态下的射滴或射流过渡。MAG焊时 $\\phi 1 . 0 \\mathrm { m m }$ 以下的细焊丝也是以短路过渡为主，较粗焊丝以射流过渡为主，其使用电流均大于临界电流。同时还可以采用脉冲MAG焊。因此，细丝不但可用于平焊，还可以用于全位置焊，而粗丝只能用于平焊。在使用脉冲MAG焊时，可以用较粗的焊丝进行全位置焊，如表7-11所示。表中还列出了各种直径焊丝适用的板厚范围和焊缝位置。细丝主要用于薄板和任意位置焊接，采用短路过渡和脉冲MAG焊。而粗丝多用于厚板，平焊位置，以提高焊接熔敷率和增加熔深。\n\n表7-10不同直径焊丝的电流范围  \n\n<table><tr><td rowspan=2 colspan=1>焊丝直径/mm</td><td rowspan=2 colspan=1>CO焊电流范围/A</td><td rowspan=1 colspan=2>MAG焊</td></tr><tr><td rowspan=1 colspan=1>直流电流范围/A</td><td rowspan=1 colspan=1>脉冲电流范围/A(平均值)</td></tr><tr><td rowspan=1 colspan=1>0.4</td><td rowspan=1 colspan=1></td><td rowspan=1 colspan=1>20~70</td><td rowspan=1 colspan=1></td></tr><tr><td rowspan=1 colspan=1>0.6</td><td rowspan=1 colspan=1>40~90</td><td rowspan=1 colspan=1>25~90</td><td rowspan=1 colspan=1></td></tr><tr><td rowspan=1 colspan=1>0.8</td><td rowspan=1 colspan=1>50~120</td><td rowspan=1 colspan=1>30~120</td><td rowspan=1 colspan=1></td></tr><tr><td rowspan=1 colspan=1>1.0</td><td rowspan=1 colspan=1>70~180</td><td rowspan=1 colspan=1>50~300(260)</td><td rowspan=1 colspan=1></td></tr><tr><td rowspan=1 colspan=1>1.2</td><td rowspan=1 colspan=1>80~350</td><td rowspan=1 colspan=1>60~440(320)</td><td rowspan=1 colspan=1>60~350</td></tr><tr><td rowspan=1 colspan=1>1.6</td><td rowspan=1 colspan=1>140~500</td><td rowspan=1 colspan=1>120~550(360)</td><td rowspan=1 colspan=1>80~500</td></tr><tr><td rowspan=1 colspan=1>2.0</td><td rowspan=1 colspan=1>200~550</td><td rowspan=1 colspan=1>450~650(400)</td><td rowspan=1 colspan=1></td></tr><tr><td rowspan=1 colspan=1>2.5</td><td rowspan=1 colspan=1>300~650</td><td rowspan=1 colspan=1>←</td><td rowspan=1 colspan=1></td></tr><tr><td rowspan=1 colspan=1>3.0</td><td rowspan=1 colspan=1>500~750</td><td rowspan=1 colspan=1>1</td><td rowspan=1 colspan=1></td></tr><tr><td rowspan=1 colspan=1>4.0</td><td rowspan=1 colspan=1>600~850</td><td rowspan=1 colspan=1>650~800(630)</td><td rowspan=1 colspan=1></td></tr><tr><td rowspan=1 colspan=1>5.0</td><td rowspan=1 colspan=1>700~1000</td><td rowspan=1 colspan=1>750~900(700)</td><td rowspan=1 colspan=1></td></tr></table>\n\n注：表中括弧内的数字为临界电流。\n\n表7-11焊丝直径的选择  \n\n<table><tr><td rowspan=1 colspan=1>焊丝直径/mm</td><td rowspan=1 colspan=1>熔滴过渡形式</td><td rowspan=1 colspan=1>可焊板厚/mm</td><td rowspan=1 colspan=1>焊缝位置</td></tr><tr><td rowspan=1 colspan=1>0.5~0.8</td><td rowspan=1 colspan=1>短路过渡射滴过渡脉冲射滴过渡</td><td rowspan=1 colspan=1>0.4~3.22.5~4</td><td rowspan=1 colspan=1>全位置水平1</td></tr><tr><td rowspan=1 colspan=1>1.0-1.4</td><td rowspan=1 colspan=1>短路过渡射滴过渡（CO2）射流过渡（MAG焊）脉冲射滴过渡</td><td rowspan=1 colspan=1>&gt;62~9</td><td rowspan=1 colspan=1>全位置水平水平全位置</td></tr></table>\n\n（续）\n\n<table><tr><td rowspan=1 colspan=1>焊丝直径/mm</td><td rowspan=1 colspan=1>熔滴过渡形式</td><td rowspan=1 colspan=1>可焊板厚/mm</td><td rowspan=1 colspan=1>焊缝位置</td></tr><tr><td rowspan=1 colspan=1>1.6</td><td rowspan=1 colspan=1>短路过渡射滴过渡（CO2）射流过渡（MAG焊）脉冲射滴过渡（MAG焊）</td><td rowspan=1 colspan=1>3~12&gt;8&gt;8&gt;3</td><td rowspan=1 colspan=1>全位置水平水平全位置</td></tr><tr><td rowspan=1 colspan=1>2.0~5.0</td><td rowspan=1 colspan=1>射滴过渡（CO2）射流过渡（MAG焊）脉冲射滴过渡（MAG焊）</td><td rowspan=1 colspan=1>&gt;10&gt;10&gt;6</td><td rowspan=1 colspan=1>水平水平水平</td></tr></table>\n\n# 9.保护气体\n各种保护气体的特性和它们对焊缝质量及电弧特性的影响将在本章材料部分进行详细讨论。\n\n# 7.6熔化极气体保护电弧焊的应用\n熔化极气体保护电弧焊已广泛应用于各类金属和各类结构中。为了成功地应用这种方法，必须正确地选择以下几种因素：\n\n1)焊丝成分、尺寸和包装方法。2)保护气体种类和流量。3)焊接参数，包括焊接电流、电弧电压、焊接速度和熔滴过度形式。4)焊接接头形式设计。5)设备，包括焊接电源、焊枪和送丝机等。",
    "summary": "7.6熔化极气体保护电弧焊的应用, 8.焊丝尺寸, 9.保护气体",
    "size": 3895
  },
  {
    "name": "第1卷_第1篇_电弧焊-part-174",
    "projectId": "5ET7VaxsU6Y6",
    "fileName": "第1卷_第1篇_电弧焊.pdf",
    "content": "焊丝的选择包括焊丝尺寸的选择和焊丝成分的选择。焊丝尺寸的选择主要考虑到被焊工件厚度和焊接位置等因素。\n\n成分的选择主要考虑到冶金焊接性。也就是焊缝金属必须具备以下两个特点：\n\n1)焊缝金属应与母材的力学和物理性能良好的匹配，或者具有更好的性能，如耐腐蚀性或耐磨性。\n\n2)焊缝应是致密的和无缺陷的。前者，焊缝金属即使成分与母材接近，但其金相特点可能完全不同，这取决于焊接热输入和焊道成形。后者却要求焊丝中加人一定的脱氧剂。\n\n# 7.6.2保护气体的选择\n熔化极气体保护电弧焊的保护气体是情性气体（如 $\\mathbf { A r , H e }$ ）、活性气体（如 $\\mathbf { C O } _ { 2 }$ ）、或者是二者的混合气体。向氩气中加入氧气、二氧化碳气有时还加入氮气，其目的是为了获得理想的电弧特性和焊道几何形状。\n\n保护气体的选择首先应考虑到基本金属的种类，其次是根据熔滴过渡类型。对于各种母材金属，在喷射过渡时最常用的保护气体列于表7-5，而短路过渡时常用的保护气体列于表7-6。",
    "summary": "7.6.1焊丝的选择",
    "size": 453
  },
  {
    "name": "第1卷_第1篇_电弧焊-part-175",
    "projectId": "5ET7VaxsU6Y6",
    "fileName": "第1卷_第1篇_电弧焊.pdf",
    "content": "焊接参数（如焊接电流、电弧电压、焊接速度、保护气体流量和焊丝伸出长度等)的选择是比较困难的，因为各种焊接参数不是孤立的，而是相互影响的。焊接参数都要通过大量的反复实验进行确定。各种金属材料的典型焊接参数列于表7-12\\~表7-26。这些并不是唯一的，如果改变某一参数，则其他焊接参数也必须加以修正，而成为一组新的焊接参数。",
    "summary": "7.6.3焊接参数的设定 - Part 1/21",
    "size": 161
  },
  {
    "name": "第1卷_第1篇_电弧焊-part-176",
    "projectId": "5ET7VaxsU6Y6",
    "fileName": "第1卷_第1篇_电弧焊.pdf",
    "content": "<table><tr><td rowspan=1 colspan=1>母材厚度/mm</td><td rowspan=1 colspan=1>坡口形式</td><td rowspan=1 colspan=1>焊接位置</td><td rowspan=1 colspan=1>有无垫板</td><td rowspan=1 colspan=1>焊丝直径/mm</td><td rowspan=1 colspan=1>坡口或坡口面角度/（°）</td><td rowspan=1 colspan=1>底层间隙/mm</td><td rowspan=1 colspan=1>钝边/mm</td><td rowspan=1 colspan=1>底层半径/mm</td><td rowspan=1 colspan=1>焊接电流/A</td><td rowspan=1 colspan=1>电弧电压/V</td><td rowspan=1 colspan=1>气体流量/（L/min）</td><td rowspan=1 colspan=1>自动焊焊接速度/（m/h)</td></tr><tr><td rowspan=4 colspan=1>1.0~2.0</td><td rowspan=4 colspan=1>I</td><td rowspan=2 colspan=1>平</td><td rowspan=1 colspan=1>无</td><td rowspan=1 colspan=1>0.5~1.2</td><td rowspan=1 colspan=1>1</td><td rowspan=1 colspan=1>0~0.5</td><td rowspan=1 colspan=1>1</td><td rowspan=1 colspan=1>一</td><td rowspan=1 colspan=1>35~120</td><td rowspan=1 colspan=1>17~21</td><td rowspan=1 colspan=1>6~12</td><td rowspan=1 colspan=1>18~35</td></tr><tr><td rowspan=1 colspan=1>有</td><td rowspan=1 colspan=1>0.5~1.2</td><td rowspan=1 colspan=1>一</td><td rowspan=1 colspan=1>0~1.0</td><td rowspan=1 colspan=1>一</td><td rowspan=1 colspan=1>一</td><td rowspan=1 colspan=1>40~150</td><td rowspan=1 colspan=1>18~23</td><td rowspan=1 colspan=1>6~12</td><td rowspan=1 colspan=1>18~30</td></tr><tr><td rowspan=2 colspan=1>立</td><td rowspan=1 colspan=1>无</td><td rowspan=1 colspan=1>0.5~0.8</td><td rowspan=1 colspan=1>1</td><td rowspan=1 colspan=1>0~0.5</td><td rowspan=1 colspan=1></td><td rowspan=1 colspan=1>1</td><td rowspan=1 colspan=1>35~100</td><td rowspan=1 colspan=1>16~19</td><td rowspan=1 colspan=1>8~15</td><td rowspan=1 colspan=1>一</td></tr><tr><td rowspan=1 colspan=1>有</td><td rowspan=1 colspan=1>0.5~1.0</td><td rowspan=1 colspan=1>一</td><td rowspan=1 colspan=1>0~1.0</td><td rowspan=1 colspan=1>一</td><td rowspan=1 colspan=1>1</td><td rowspan=1 colspan=1>35~100</td><td rowspan=1 colspan=1>16~19</td><td rowspan=1 colspan=1>8~15</td><td rowspan=1 colspan=1></td></tr><tr><td rowspan=2 colspan=1>2.0~4.5</td><td rowspan=2 colspan=1>I</td><td rowspan=2 colspan=1>平</td><td rowspan=1 colspan=1>无</td><td rowspan=1 colspan=1>0.8~1.2</td><td rowspan=1 colspan=1>1</td><td rowspan=1 colspan=1>0~2.0</td><td rowspan=1 colspan=1>一</td><td rowspan=1 colspan=1></td><td rowspan=1 colspan=1>100~230</td><td rowspan=1 colspan=1>20~26</td><td rowspan=1 colspan=1>10~15</td><td rowspan=1 colspan=1>20~30</td></tr><tr><td rowspan=1 colspan=1>有</td><td rowspan=1 colspan=1>0.8~1.6</td><td rowspan=1 colspan=1>一</td><td rowspan=1 colspan=1>0~2.5</td><td rowspan=1 colspan=1></td><td rowspan=1 colspan=1></td><td rowspan=1 colspan=1>120~260</td><td rowspan=1 colspan=1>21~27</td><td rowspan=1 colspan=1>10~15</td><td rowspan=1 colspan=1>20~30</td></tr><tr><td rowspan=2 colspan=1></td><td rowspan=2 colspan=1></td><td rowspan=2 colspan=1>立</td><td rowspan=1 colspan=1>无</td><td rowspan=1 colspan=1>0.8~1.0</td><td rowspan=1 colspan=1>1</td><td rowspan=1 colspan=1>0~1.5</td><td rowspan=1 colspan=1>一</td><td rowspan=1 colspan=1></td><td rowspan=1 colspan=1>70~120</td><td rowspan=1 colspan=1>17~20</td><td rowspan=1 colspan=1>10~15</td><td rowspan=1 colspan=1>1</td></tr><tr><td rowspan=1 colspan=1>有</td><td rowspan=1 colspan=1>0.8~1.0</td><td rowspan=1 colspan=1>1</td><td rowspan=1 colspan=1>0~2.0</td><td rowspan=1 colspan=1>1</td><td rowspan=1 colspan=1></td><td rowspan=1 colspan=1>70~120</td><td rowspan=1 colspan=1>17~20</td><td rowspan=1 colspan=1>10~15</td><td rowspan=1 colspan=1>1</td></tr><tr><td rowspan=2 colspan=1>5.0~9.0</td><td rowspan=2 colspan=1></td><td rowspan=2 colspan=1>平</td><td rowspan=1 colspan=1>无</td><td rowspan=1 colspan=1>1. 2 ~1. 6</td><td rowspan=1 colspan=1>1</td><td rowspan=1 colspan=1>1.0~2.0</td><td rowspan=1 colspan=1>1</td><td rowspan=1 colspan=1></td><td rowspan=1 colspan=1>200~400</td><td rowspan=1 colspan=1>23~40</td><td rowspan=1 colspan=1>15~25</td><td rowspan=1 colspan=1>20~42</td></tr><tr><td rowspan=1 colspan=1>有</td><td rowspan=1 colspan=1>1.2~1.",
    "summary": "7.6.3焊接参数的设定 - Part 2/21",
    "size": 3960
  },
  {
    "name": "第1卷_第1篇_电弧焊-part-177",
    "projectId": "5ET7VaxsU6Y6",
    "fileName": "第1卷_第1篇_电弧焊.pdf",
    "content": "6</td><td rowspan=1 colspan=1>1</td><td rowspan=1 colspan=1>1.0~3.0</td><td rowspan=1 colspan=1>1</td><td rowspan=1 colspan=1></td><td rowspan=1 colspan=1>250~420</td><td rowspan=1 colspan=1>26~41</td><td rowspan=1 colspan=1>15~25</td><td rowspan=1 colspan=1>18~35</td></tr><tr><td rowspan=1 colspan=1>10~12</td><td rowspan=1 colspan=1>1</td><td rowspan=1 colspan=1>平</td><td rowspan=1 colspan=1>无</td><td rowspan=1 colspan=1>1.6</td><td rowspan=1 colspan=1>1</td><td rowspan=1 colspan=1>1.0~2.0</td><td rowspan=1 colspan=1>1</td><td rowspan=1 colspan=1></td><td rowspan=1 colspan=1>350~450</td><td rowspan=1 colspan=1>32~43</td><td rowspan=1 colspan=1>20~25</td><td rowspan=1 colspan=1>20~42</td></tr><tr><td rowspan=10 colspan=1>5~60</td><td rowspan=6 colspan=1>v</td><td rowspan=2 colspan=1>平</td><td rowspan=1 colspan=1>无</td><td rowspan=1 colspan=1>1.2 ~1.6</td><td rowspan=1 colspan=1>45~60</td><td rowspan=1 colspan=1>0~2.0</td><td rowspan=1 colspan=1>0~5.0</td><td rowspan=1 colspan=1></td><td rowspan=1 colspan=1>200~450</td><td rowspan=1 colspan=1>23~43</td><td rowspan=1 colspan=1>15~25</td><td rowspan=1 colspan=1>20~42</td></tr><tr><td rowspan=1 colspan=1>有</td><td rowspan=1 colspan=1>1.2~1.6</td><td rowspan=1 colspan=1>30~50</td><td rowspan=1 colspan=1>4.0~7.0</td><td rowspan=1 colspan=1>0~3.0</td><td rowspan=1 colspan=1>一</td><td rowspan=1 colspan=1>250~450</td><td rowspan=1 colspan=1>26~43</td><td rowspan=1 colspan=1>20~25</td><td rowspan=1 colspan=1>18~35</td></tr><tr><td rowspan=2 colspan=1>立</td><td rowspan=1 colspan=1>无</td><td rowspan=1 colspan=1>0.8~1.2</td><td rowspan=1 colspan=1>45~60</td><td rowspan=1 colspan=1>0~2.0</td><td rowspan=1 colspan=1>0~3.0</td><td rowspan=1 colspan=1></td><td rowspan=1 colspan=1>100~150</td><td rowspan=1 colspan=1>17~21</td><td rowspan=1 colspan=1>10~15</td><td rowspan=1 colspan=1>1</td></tr><tr><td rowspan=1 colspan=1>有</td><td rowspan=1 colspan=1>0.8~1.2</td><td rowspan=1 colspan=1>35~50</td><td rowspan=1 colspan=1>4.0~7.0</td><td rowspan=1 colspan=1>0~2.0</td><td rowspan=1 colspan=1></td><td rowspan=1 colspan=1>100~150</td><td rowspan=1 colspan=1>17~21</td><td rowspan=1 colspan=1>10~15</td><td rowspan=1 colspan=1></td></tr><tr><td rowspan=2 colspan=1>横</td><td rowspan=1 colspan=1>无</td><td rowspan=1 colspan=1>1.2~1.6</td><td rowspan=1 colspan=1>40~50</td><td rowspan=1 colspan=1>0~2.0</td><td rowspan=1 colspan=1>0~5.0</td><td rowspan=1 colspan=1>1</td><td rowspan=1 colspan=1>200~400</td><td rowspan=1 colspan=1>23~40</td><td rowspan=1 colspan=1>15~25</td><td rowspan=1 colspan=1>1</td></tr><tr><td rowspan=1 colspan=1>有</td><td rowspan=1 colspan=1>1.2~1.6</td><td rowspan=1 colspan=1>30~50</td><td rowspan=1 colspan=1>4.0~7.0</td><td rowspan=1 colspan=1>0~3.0</td><td rowspan=1 colspan=1>一</td><td rowspan=1 colspan=1>250~400</td><td rowspan=1 colspan=1>26~40</td><td rowspan=1 colspan=1>20~25</td><td rowspan=1 colspan=1>1</td></tr><tr><td rowspan=4 colspan=1>V</td><td rowspan=2 colspan=1>平</td><td rowspan=1 colspan=1>无</td><td rowspan=1 colspan=1>1.2~1.6</td><td rowspan=1 colspan=1>45~60</td><td rowspan=1 colspan=1>0~2.0</td><td rowspan=1 colspan=1>0~5.0</td><td rowspan=1 colspan=1>一</td><td rowspan=1 colspan=1>200~450</td><td rowspan=1 colspan=1>23~43</td><td rowspan=1 colspan=1>15~25</td><td rowspan=1 colspan=1>20~42</td></tr><tr><td rowspan=1 colspan=1>有</td><td rowspan=1 colspan=1>1.2~1.6</td><td rowspan=1 colspan=1>35~60</td><td rowspan=1 colspan=1>2~6.0</td><td rowspan=1 colspan=1>0~3.0</td><td rowspan=1 colspan=1>一</td><td rowspan=1 colspan=1>250~450</td><td rowspan=1 colspan=1>26~43</td><td rowspan=1 colspan=1>20~25</td><td rowspan=1 colspan=1>18~35</td></tr><tr><td rowspan=2 colspan=1>立</td><td rowspan=1 colspan=1>无</td><td rowspan=1 colspan=1>0.8~1.2</td><td rowspan=1 colspan=1>45~60</td><td rowspan=1 colspan=1>0~2.0</td><td rowspan=1 colspan=1>0~3.",
    "summary": "7.6.3焊接参数的设定 - Part 3/21",
    "size": 3859
  },
  {
    "name": "第1卷_第1篇_电弧焊-part-178",
    "projectId": "5ET7VaxsU6Y6",
    "fileName": "第1卷_第1篇_电弧焊.pdf",
