Repository: LunaReborn/Welding-6m-Extractor

# 焊接文档 6M 专有词汇抽取工具

用于从焊接相关文档中抽取“人、机、料、法、环、测”六类专有词汇，并导出 JSON 和 Excel。

## 目录结构

```text
project/
  cli.py
  engine/
    document_loader.py
    chunker.py
    llm_client.py
    extractor_6m.py
    normalizer.py
    validator.py
    exporter.py
  prompts/
    welding_6m_extract.txt
    welding_6m_review.txt
  outputs/
  data/
```

## 安装

```bash
pip install -r requirements.txt
```

## 使用 Ollama

先启动 Ollama，并拉取模型：

```bash
ollama serve
ollama pull qwen2.5:7b
```

运行：

```bash
python cli.py --file data/氩弧焊标准作业指导书.docx --extractor ollama --model qwen2.5:7b --output outputs
```

启用二阶段复核：

```bash
python cli.py --file data/氩弧焊标准作业指导书.docx --extractor ollama --review --output outputs
```

File: data/hanjie_data/1.txt (part 15 of 68)
[
    "content": "0</td><td rowspan=1 colspan=1></td><td rowspan=1 colspan=1>100~150</td><td rowspan=1 colspan=1>17~21</td><td rowspan=1 colspan=1>10~15</td><td rowspan=1 colspan=1></td></tr><tr><td rowspan=1 colspan=1>有</td><td rowspan=1 colspan=1>0.8~1.2</td><td rowspan=1 colspan=1>35~60</td><td rowspan=1 colspan=1>3.0~7.0</td><td rowspan=1 colspan=1>0~2.\n\n<table><tr><td rowspan=1 colspan=1>母材厚度/mm</td><td rowspan=1 colspan=1>坡口形式</td><td rowspan=1 colspan=1>焊接位置</td><td rowspan=1 colspan=1>有无垫板</td><td rowspan=1 colspan=1>焊丝直径/mm</td><td rowspan=1 colspan=1>坡口或坡口面角度/（°）</td><td rowspan=1 colspan=1>底层间隙/mm</td><td rowspan=1 colspan=1>钝边/mm</td><td rowspan=1 colspan=1>底层半径/mm</td><td rowspan=1 colspan=1>焊接电流/A</td><td rowspan=1 colspan=1>电弧电压/V</td><td rowspan=1 colspan=1>气体流量/(L/min)</td><td rowspan=8 colspan=1>自动焊焊接速度/（m/h）20~42一120~42120~4220~42</td></tr><tr><td rowspan=5 colspan=1>10-100</td><td rowspan=3 colspan=1>K</td><td rowspan=1 colspan=1>平</td><td rowspan=1 colspan=1>无</td><td rowspan=1 colspan=1>1.2~1.6</td><td rowspan=1 colspan=1>40~60</td><td rowspan=1 colspan=1>0~2.0</td><td rowspan=1 colspan=1>0~5.0</td><td rowspan=1 colspan=1>1</td><td rowspan=1 colspan=1>200~450</td><td rowspan=1 colspan=1>23~43</td><td rowspan=1 colspan=1>15~25</td><td rowspan=1 colspan=1>20~42</td></tr><tr><td rowspan=1 colspan=1>立</td><td rowspan=1 colspan=1>无</td><td rowspan=1 colspan=1>0.8~1.2</td><td rowspan=1 colspan=1>45~60</td><td rowspan=1 colspan=1>0~2.0</td><td rowspan=1 colspan=1>0~3.0</td><td rowspan=1 colspan=1>一</td><td rowspan=1 colspan=1>100~150</td><td rowspan=1 colspan=1>17~21</td><td rowspan=1 colspan=1>10~15</td><td rowspan=1 colspan=1>一</td></tr><tr><td rowspan=1 colspan=1>横</td><td rowspan=1 colspan=1>无</td><td rowspan=1 colspan=1>1.2~1.6</td><td rowspan=1 colspan=1>45~60</td><td rowspan=1 colspan=1>0~3.0</td><td rowspan=1 colspan=1>0~5.0</td><td rowspan=1 colspan=1>1</td><td rowspan=1 colspan=1>200~400</td><td rowspan=1 colspan=1>23~40</td><td rowspan=1 colspan=1>15~25</td><td rowspan=1 colspan=1>1</td></tr><tr><td rowspan=2 colspan=1>X</td><td rowspan=1 colspan=1>平</td><td rowspan=1 colspan=1>无</td><td rowspan=1 colspan=1>1.2~1.6</td><td rowspan=1 colspan=1>45~60</td><td rowspan=1 colspan=1>0~2.0</td><td rowspan=1 colspan=1>0~5.0</td><td rowspan=1 colspan=1></td><td rowspan=1 colspan=1>200~450</td><td rowspan=1 colspan=1>23~43</td><td rowspan=1 colspan=1>15~25</td><td rowspan=1 colspan=1>20~42</td></tr><tr><td rowspan=1 colspan=1>立</td><td rowspan=1 colspan=1>无</td><td rowspan=1 colspan=1>1.0~1.2</td><td rowspan=1 colspan=1>45~60</td><td rowspan=1 colspan=1>0~2.0</td><td rowspan=1 colspan=1>0~3.0</td><td rowspan=1 colspan=1>1</td><td rowspan=1 colspan=1>100~150</td><td rowspan=1 colspan=1>19~21</td><td rowspan=1 colspan=1>10~15</td><td rowspan=1 colspan=1>1</td></tr><tr><td rowspan=1 colspan=1>20-60</td><td rowspan=1 colspan=1>U</td><td rowspan=1 colspan=1>平</td><td rowspan=1 colspan=1>无</td><td rowspan=1 colspan=1>1.2~1.6</td><td rowspan=1 colspan=1>10~12</td><td rowspan=1 colspan=1>0~2.0</td><td rowspan=1 colspan=1>2.0~5.0</td><td rowspan=1 colspan=1>8.0~10</td><td rowspan=1 colspan=1>200~450</td><td rowspan=1 colspan=1>23~43</td><td rowspan=1 colspan=1>20~25</td><td rowspan=1 colspan=1>20~42</td></tr><tr><td rowspan=1 colspan=1>40-100</td><td rowspan=1 colspan=1>双U</td><td rowspan=1 colspan=1>平</td><td rowspan=1 colspan=1>无</td><td rowspan=1 colspan=1>1.2~1.6</td><td rowspan=1 colspan=1>10~12</td><td rowspan=1 colspan=1>0~2.0</td><td rowspan=1 colspan=1>2.0~5.0</td><td rowspan=1 colspan=1>8.0~10</td><td rowspan=1 colspan=1>200~450</td><td rowspan=1 colspan=1>23~43</td><td rowspan=1 colspan=1>20~25</td><td rowspan=1 colspan=1>20~42</td></tr></table>",
    "summary": "7.6.3焊接参数的设定 - Part 4/21",
    "size": 3712
  },
  {
    "name": "第1卷_第1篇_电弧焊-part-179",
    "projectId": "5ET7VaxsU6Y6",
    "fileName": "第1卷_第1篇_电弧焊.pdf",
    "content": "<table><tr><td rowspan=1 colspan=1>母材厚度/mm</td><td rowspan=1 colspan=1>坡口形式</td><td rowspan=1 colspan=1>焊接位置</td><td rowspan=1 colspan=1>有无垫板</td><td rowspan=1 colspan=1>焊丝直径/mm</td><td rowspan=1 colspan=1>坡口或坡口面角度/（°）</td><td rowspan=1 colspan=1>底层间隙/mm</td><td rowspan=1 colspan=1>钝边/mm</td><td rowspan=1 colspan=1>焊接电流/A</td><td rowspan=1 colspan=1>电弧电压/V</td><td rowspan=1 colspan=1>气体流量/(L/min)</td><td rowspan=1 colspan=1>自动焊焊接速度/（m/h)</td></tr><tr><td rowspan=3 colspan=1>1.0~2.0</td><td rowspan=3 colspan=1>i</td><td rowspan=1 colspan=1>平</td><td rowspan=1 colspan=1>无</td><td rowspan=1 colspan=1>0.5~1.2</td><td rowspan=1 colspan=1></td><td rowspan=1 colspan=1>0~0.5</td><td rowspan=1 colspan=1>1</td><td rowspan=1 colspan=1>40~120</td><td rowspan=1 colspan=1>18~21</td><td rowspan=1 colspan=1>6~12</td><td rowspan=1 colspan=1>18~35</td></tr><tr><td rowspan=1 colspan=1>立</td><td rowspan=1 colspan=1>无</td><td rowspan=1 colspan=1>0.5~1.2</td><td rowspan=1 colspan=1></td><td rowspan=1 colspan=1></td><td rowspan=1 colspan=1>1</td><td rowspan=1 colspan=1>40~120</td><td rowspan=1 colspan=1>18~21</td><td rowspan=1 colspan=1>6~12</td><td rowspan=1 colspan=1>一</td></tr><tr><td rowspan=1 colspan=1>横</td><td rowspan=1 colspan=1>无</td><td rowspan=1 colspan=1>0.5~0.8</td><td rowspan=1 colspan=1></td><td rowspan=1 colspan=1></td><td rowspan=1 colspan=1>1</td><td rowspan=1 colspan=1>35~100</td><td rowspan=1 colspan=1>16~19</td><td rowspan=1 colspan=1>6~12</td><td rowspan=1 colspan=1></td></tr><tr><td rowspan=3 colspan=1>2.0~4.5</td><td rowspan=3 colspan=1>1</td><td rowspan=1 colspan=1>平</td><td rowspan=1 colspan=1>无</td><td rowspan=1 colspan=1>0.8.~1.6</td><td rowspan=1 colspan=1></td><td rowspan=1 colspan=1>0~1.0</td><td rowspan=1 colspan=1></td><td rowspan=1 colspan=1>100~230</td><td rowspan=1 colspan=1>20~26</td><td rowspan=1 colspan=1>10~15</td><td rowspan=1 colspan=1>20-30</td></tr><tr><td rowspan=1 colspan=1>立</td><td rowspan=1 colspan=1>无</td><td rowspan=1 colspan=1>0.8~1.0</td><td rowspan=1 colspan=1></td><td rowspan=1 colspan=1></td><td rowspan=1 colspan=1></td><td rowspan=1 colspan=1>70~120</td><td rowspan=1 colspan=1>17~20</td><td rowspan=1 colspan=1>10~15</td><td rowspan=1 colspan=1></td></tr><tr><td rowspan=1 colspan=1>横</td><td rowspan=1 colspan=1>无</td><td rowspan=1 colspan=1>0.8~1.6</td><td rowspan=1 colspan=1></td><td rowspan=1 colspan=1></td><td rowspan=1 colspan=1>1</td><td rowspan=1 colspan=1>100~230</td><td rowspan=1 colspan=1>20~26</td><td rowspan=1 colspan=1>10~15</td><td rowspan=1 colspan=1></td></tr><tr><td rowspan=3 colspan=1>5.0~6.0</td><td rowspan=3 colspan=1>I</td><td rowspan=1 colspan=1>平</td><td rowspan=1 colspan=1>无</td><td rowspan=1 colspan=1>0.8~1.6</td><td rowspan=1 colspan=1></td><td rowspan=1 colspan=1>0~2.0</td><td rowspan=1 colspan=1>一</td><td rowspan=1 colspan=1>200~450</td><td rowspan=1 colspan=1>23~43</td><td rowspan=1 colspan=1>15~25</td><td rowspan=1 colspan=1>20~42</td></tr><tr><td rowspan=1 colspan=1>立</td><td rowspan=1 colspan=1>无</td><td rowspan=1 colspan=1>0.8~1.2</td><td rowspan=1 colspan=1></td><td rowspan=1 colspan=1>0~2.0</td><td rowspan=1 colspan=1>:1</td><td rowspan=1 colspan=1>100.~150</td><td rowspan=1 colspan=1>17~21</td><td rowspan=1 colspan=1>10~15</td><td rowspan=1 colspan=1></td></tr><tr><td rowspan=1 colspan=1>横</td><td rowspan=1 colspan=1>无</td><td rowspan=1 colspan=1>0.8~1.6</td><td rowspan=1 colspan=1></td><td rowspan=1 colspan=1>0~2.0</td><td rowspan=1 colspan=1>1</td><td rowspan=1 colspan=1>200~450</td><td rowspan=1 colspan=1>23~43</td><td rowspan=1 colspan=1>15~25</td><td rowspan=1 colspan=1></td></tr></table>",
    "summary": "7.6.3焊接参数的设定 - Part 5/21",
    "size": 3626
  },
  {
    "name": "第1卷_第1篇_电弧焊-part-180",
    "projectId": "5ET7VaxsU6Y6",
    "fileName": "第1卷_第1篇_电弧焊.pdf",
    "content": "<table><tr><td rowspan=1 colspan=1>母材厚度/mm</td><td rowspan=1 colspan=1>坡口形式</td><td rowspan=1 colspan=1>焊接位置</td><td rowspan=1 colspan=1>有无垫板</td><td rowspan=1 colspan=1>焊丝直径/mm</td><td rowspan=1 colspan=1>坡口或坡口面角度（°）</td><td rowspan=1 colspan=1>底层间隙/mm</td><td rowspan=1 colspan=1>钝边/mm</td><td rowspan=1 colspan=1>焊接电流/A</td><td rowspan=1 colspan=1>电弧电压/V</td><td rowspan=1 colspan=1>气体流量/(L/min)</td><td rowspan=1 colspan=1>自动焊焊接速度/（m/h）</td></tr><tr><td rowspan=6 colspan=1>50~60</td><td rowspan=6 colspan=1>V</td><td rowspan=2 colspan=1>平</td><td rowspan=1 colspan=1>无</td><td rowspan=1 colspan=1>1.2~1.6</td><td rowspan=1 colspan=1>40~60</td><td rowspan=1 colspan=1>0~2.0</td><td rowspan=1 colspan=1>0~5.0</td><td rowspan=1 colspan=1>200~450</td><td rowspan=1 colspan=1>23~43</td><td rowspan=1 colspan=1>15~25</td><td rowspan=1 colspan=1>20~42</td></tr><tr><td rowspan=1 colspan=1>有</td><td rowspan=1 colspan=1>1.2~1.6</td><td rowspan=1 colspan=1>30~50</td><td rowspan=1 colspan=1>4.0~7.0</td><td rowspan=1 colspan=1>0~3.0</td><td rowspan=1 colspan=1>250~450</td><td rowspan=1 colspan=1>26~43</td><td rowspan=1 colspan=1>20~25</td><td rowspan=1 colspan=1>18~35</td></tr><tr><td rowspan=2 colspan=1>立</td><td rowspan=1 colspan=1>无</td><td rowspan=1 colspan=1>0.8~1.2</td><td rowspan=1 colspan=1>45~60</td><td rowspan=1 colspan=1>0~2.0</td><td rowspan=1 colspan=1>0~5.0</td><td rowspan=1 colspan=1>100~150</td><td rowspan=1 colspan=1>17~21</td><td rowspan=1 colspan=1>10~15</td><td rowspan=1 colspan=1></td></tr><tr><td rowspan=1 colspan=1>有</td><td rowspan=1 colspan=1>0.8~1.2</td><td rowspan=1 colspan=1>35~50</td><td rowspan=1 colspan=1>4.0~7.0</td><td rowspan=1 colspan=1>0~2.0</td><td rowspan=1 colspan=1>100~150</td><td rowspan=1 colspan=1>17~21</td><td rowspan=1 colspan=1>10~15</td><td rowspan=1 colspan=1></td></tr><tr><td rowspan=2 colspan=1>横</td><td rowspan=1 colspan=1>无</td><td rowspan=1 colspan=1>1.2~1.6</td><td rowspan=1 colspan=1>40~50</td><td rowspan=1 colspan=1>0~2.0</td><td rowspan=1 colspan=1>0~5.0</td><td rowspan=1 colspan=1>200~400</td><td rowspan=1 colspan=1>23~40</td><td rowspan=1 colspan=1>15~25</td><td rowspan=1 colspan=1></td></tr><tr><td rowspan=1 colspan=1>有</td><td rowspan=1 colspan=1>1.2~1.6</td><td rowspan=1 colspan=1>30~50</td><td rowspan=1 colspan=1>4.0~7.0</td><td rowspan=1 colspan=1>0~3.0</td><td rowspan=1 colspan=1>250~400</td><td rowspan=1 colspan=1>26~40</td><td rowspan=1 colspan=1>20~25</td><td rowspan=1 colspan=1></td></tr><tr><td rowspan=3 colspan=1>10~100</td><td rowspan=3 colspan=1>K</td><td rowspan=1 colspan=1>平</td><td rowspan=1 colspan=1>无</td><td rowspan=1 colspan=1>1.2~1.6</td><td rowspan=1 colspan=1>45~60</td><td rowspan=1 colspan=1>0~2.0</td><td rowspan=1 colspan=1>0~5.0</td><td rowspan=1 colspan=1>200~450</td><td rowspan=1 colspan=1>23~43</td><td rowspan=1 colspan=1>15~25</td><td rowspan=1 colspan=1>20~42</td></tr><tr><td rowspan=1 colspan=1>立</td><td rowspan=1 colspan=1>无</td><td rowspan=1 colspan=1>0.8~1.2</td><td rowspan=1 colspan=1>45~60</td><td rowspan=1 colspan=1>0~2.0</td><td rowspan=1 colspan=1>0~3.0</td><td rowspan=1 colspan=1>100~150</td><td rowspan=1 colspan=1>17~21</td><td rowspan=1 colspan=1>10~15</td><td rowspan=1 colspan=1></td></tr><tr><td rowspan=1 colspan=1>横</td><td rowspan=1 colspan=1>2无</td><td rowspan=1 colspan=1>1.2~1.6</td><td rowspan=1 colspan=1>45-60</td><td rowspan=1 colspan=1>0~3.0</td><td rowspan=1 colspan=1>0~5.0</td><td rowspan=1 colspan=1>200~400</td><td rowspan=1 colspan=1>23-40</td><td rowspan=1 colspan=1>15~20</td><td rowspan=1 colspan=1></td></tr></table>",
    "summary": "7.6.3焊接参数的设定 - Part 6/21",
    "size": 3579
  },
  {
    "name": "第1卷_第1篇_电弧焊-part-181",
    "projectId": "5ET7VaxsU6Y6",
    "fileName": "第1卷_第1篇_电弧焊.pdf",
    "content": "<table><tr><td rowspan=1 colspan=1>母材厚度/mm</td><td rowspan=1 colspan=1>坡口形式</td><td rowspan=1 colspan=1>焊接位置</td><td rowspan=1 colspan=1>有无垫板</td><td rowspan=1 colspan=1>焊丝直径/mm</td><td rowspan=1 colspan=1>坡口或坡口面角度/（°）</td><td rowspan=1 colspan=1>底层间隙/mm</td><td rowspan=1 colspan=1>钝边/mm</td><td rowspan=1 colspan=1>焊接电流/A</td><td rowspan=1 colspan=1>电弧电压/V</td><td rowspan=1 colspan=1>气体流量/(L/min)</td><td rowspan=1 colspan=1>自动焊焊接速度/(m/h)</td></tr><tr><td rowspan=3 colspan=1>1~2</td><td rowspan=3 colspan=1>I</td><td rowspan=1 colspan=1>平</td><td rowspan=1 colspan=1>无</td><td rowspan=1 colspan=1>0.5~1.2</td><td rowspan=1 colspan=1>一</td><td rowspan=1 colspan=1></td><td rowspan=1 colspan=1>1</td><td rowspan=1 colspan=1>40~120</td><td rowspan=1 colspan=1>18~21</td><td rowspan=1 colspan=1>6~12</td><td rowspan=1 colspan=1>20~35</td></tr><tr><td rowspan=1 colspan=1>立</td><td rowspan=1 colspan=1>无</td><td rowspan=1 colspan=1>0.5~0.8</td><td rowspan=1 colspan=1></td><td rowspan=1 colspan=1>0~0.5</td><td rowspan=1 colspan=1></td><td rowspan=1 colspan=1>35~80</td><td rowspan=1 colspan=1>16~18</td><td rowspan=1 colspan=1>6~12</td><td rowspan=1 colspan=1>一</td></tr><tr><td rowspan=1 colspan=1>横</td><td rowspan=1 colspan=1>无</td><td rowspan=1 colspan=1>0.5~1.2</td><td rowspan=1 colspan=1></td><td rowspan=1 colspan=1></td><td rowspan=1 colspan=1></td><td rowspan=1 colspan=1>40~120</td><td rowspan=1 colspan=1>18~21</td><td rowspan=1 colspan=1>6~12</td><td rowspan=1 colspan=1>1</td></tr><tr><td rowspan=3 colspan=1>2~4.5</td><td rowspan=3 colspan=1>1</td><td rowspan=1 colspan=1>平</td><td rowspan=1 colspan=1>无</td><td rowspan=1 colspan=1>0.8~1.6</td><td rowspan=1 colspan=1></td><td rowspan=1 colspan=1></td><td rowspan=1 colspan=1></td><td rowspan=1 colspan=1>100~230</td><td rowspan=1 colspan=1>20~26</td><td rowspan=1 colspan=1>10~15</td><td rowspan=1 colspan=1>20~30</td></tr><tr><td rowspan=1 colspan=1>立</td><td rowspan=1 colspan=1>无</td><td rowspan=1 colspan=1>0.8~1.0</td><td rowspan=1 colspan=1></td><td rowspan=1 colspan=1>0~1.5</td><td rowspan=1 colspan=1></td><td rowspan=1 colspan=1>70~120</td><td rowspan=1 colspan=1>17~20</td><td rowspan=1 colspan=1>10~15</td><td rowspan=1 colspan=1>1</td></tr><tr><td rowspan=1 colspan=1>横</td><td rowspan=1 colspan=1>无</td><td rowspan=1 colspan=1>0.8~1.6</td><td rowspan=1 colspan=1></td><td rowspan=1 colspan=1></td><td rowspan=1 colspan=1></td><td rowspan=1 colspan=1>100~230</td><td rowspan=1 colspan=1>20~26</td><td rowspan=1 colspan=1>10~15</td><td rowspan=1 colspan=1>一</td></tr></table>",
    "summary": "7.6.3焊接参数的设定 - Part 7/21",
    "size": 2553
  },
  {
    "name": "第1卷_第1篇_电弧焊-part-182",
    "projectId": "5ET7VaxsU6Y6",
    "fileName": "第1卷_第1篇_电弧焊.pdf",
    "content": "<table><tr><td rowspan=1 colspan=1>母材厚度/mm</td><td rowspan=1 colspan=1>坡口形式</td><td rowspan=1 colspan=1>焊接位置</td><td rowspan=1 colspan=1>有无垫板</td><td rowspan=1 colspan=1>焊丝直径/mm</td><td rowspan=1 colspan=1>坡口或坡口面角度/（°）</td><td rowspan=1 colspan=1>底层间隙/mm</td><td rowspan=1 colspan=1>钝边/mm</td><td rowspan=1 colspan=1>焊接电流/A</td><td rowspan=1 colspan=1>电弧电压/V</td><td rowspan=1 colspan=1>气体流量/(L/min)</td><td rowspan=1 colspan=1>自动焊焊接速度/(m/h)</td></tr><tr><td rowspan=3 colspan=1>5~30</td><td rowspan=3 colspan=1>1</td><td rowspan=1 colspan=1>平</td><td rowspan=1 colspan=1>无</td><td rowspan=1 colspan=1>0.8~1.6</td><td rowspan=1 colspan=1></td><td rowspan=1 colspan=1>0~2.0</td><td rowspan=1 colspan=1>1</td><td rowspan=1 colspan=1>200~450</td><td rowspan=1 colspan=1>23~43</td><td rowspan=1 colspan=1>20~25</td><td rowspan=1 colspan=1>20~42</td></tr><tr><td rowspan=1 colspan=1>立</td><td rowspan=1 colspan=1>无</td><td rowspan=1 colspan=1>0.8~1.2</td><td rowspan=1 colspan=1></td><td rowspan=1 colspan=1>0~1.0</td><td rowspan=1 colspan=1>1</td><td rowspan=1 colspan=1>100~150</td><td rowspan=1 colspan=1>17~21</td><td rowspan=1 colspan=1>10~15</td><td rowspan=1 colspan=1>1</td></tr><tr><td rowspan=1 colspan=1>横</td><td rowspan=1 colspan=1>无</td><td rowspan=1 colspan=1>0.8~1.6</td><td rowspan=1 colspan=1>一</td><td rowspan=1 colspan=1>0~2.0</td><td rowspan=1 colspan=1>1</td><td rowspan=1 colspan=1>200~400</td><td rowspan=1 colspan=1>23~40</td><td rowspan=1 colspan=1>15~25</td><td rowspan=1 colspan=1>1</td></tr><tr><td rowspan=10 colspan=1>5~60</td><td rowspan=6 colspan=1>V</td><td rowspan=2 colspan=1>平</td><td rowspan=1 colspan=1>无</td><td rowspan=1 colspan=1>1.2 ~1.6</td><td rowspan=1 colspan=1>45~60</td><td rowspan=1 colspan=1>0~2.0</td><td rowspan=1 colspan=1>0~3.0</td><td rowspan=1 colspan=1>200~450</td><td rowspan=1 colspan=1>23-43</td><td rowspan=1 colspan=1>15~25</td><td rowspan=1 colspan=1>20~42</td></tr><tr><td rowspan=1 colspan=1>有</td><td rowspan=1 colspan=1>1.2~1.6</td><td rowspan=1 colspan=1>30~50</td><td rowspan=1 colspan=1>2.0~7.0</td><td rowspan=1 colspan=1>0~3.0</td><td rowspan=1 colspan=1>200~450</td><td rowspan=1 colspan=1>.26~43</td><td rowspan=1 colspan=1>20~25</td><td rowspan=1 colspan=1>18~35</td></tr><tr><td rowspan=2 colspan=1>立</td><td rowspan=1 colspan=1>无</td><td rowspan=1 colspan=1>0.8~1.2</td><td rowspan=1 colspan=1>45~60</td><td rowspan=1 colspan=1>0~2.0</td><td rowspan=1 colspan=1>0~3.0</td><td rowspan=1 colspan=1>100~150</td><td rowspan=1 colspan=1>17~21</td><td rowspan=1 colspan=1>10~15</td><td rowspan=1 colspan=1>1</td></tr><tr><td rowspan=1 colspan=1>有</td><td rowspan=1 colspan=1>0.8~1.2</td><td rowspan=1 colspan=1>35~50</td><td rowspan=1 colspan=1>4.0~7.0</td><td rowspan=1 colspan=1>0~2.0</td><td rowspan=1 colspan=1>100~150</td><td rowspan=1 colspan=1>17~21</td><td rowspan=1 colspan=1>10~15</td><td rowspan=1 colspan=1>一</td></tr><tr><td rowspan=2 colspan=1>横</td><td rowspan=1 colspan=1>无</td><td rowspan=1 colspan=1>1.2~1.6</td><td rowspan=1 colspan=1>40~50</td><td rowspan=1 colspan=1>0~2.0</td><td rowspan=1 colspan=1>0~5.0</td><td rowspan=1 colspan=1>200~400</td><td rowspan=1 colspan=1>23~40</td><td rowspan=1 colspan=1>15~25</td><td rowspan=1 colspan=1></td></tr><tr><td rowspan=1 colspan=1>有</td><td rowspan=1 colspan=1>1.2 ~1.6</td><td rowspan=1 colspan=1>30~50</td><td rowspan=1 colspan=1>2.0~7.0</td><td rowspan=1 colspan=1>0~3.0</td><td rowspan=1 colspan=1>250~400</td><td rowspan=1 colspan=1>26~40</td><td rowspan=1 colspan=1>20~25</td><td rowspan=1 colspan=1>1</td></tr><tr><td rowspan=4 colspan=1>V</td><td rowspan=2 colspan=1>来</td><td rowspan=1 colspan=1>无</td><td rowspan=1 colspan=1>1.2~1.6</td><td rowspan=1 colspan=1>45~60</td><td rowspan=1 colspan=1>0~2.0</td><td rowspan=1 colspan=1>0~5.0</td><td rowspan=1 colspan=1>200~450</td><td rowspan=1 colspan=1>23~40</td><td rowspan=1 colspan=1>15~25</td><td rowspan=1 colspan=1>20~42</td></tr><tr><td rowspan=1 colspan=1>有</td><td rowspan=1 colspan=1>1.2~1.",
    "summary": "7.6.3焊接参数的设定 - Part 8/21",
    "size": 3990
  },
  {
    "name": "第1卷_第1篇_电弧焊-part-183",
    "projectId": "5ET7VaxsU6Y6",
    "fileName": "第1卷_第1篇_电弧焊.pdf",
    "content": "6</td><td rowspan=1 colspan=1>35~60</td><td rowspan=1 colspan=1>2.0~6.0</td><td rowspan=1 colspan=1>0~3.0</td><td rowspan=1 colspan=1>250~450</td><td rowspan=1 colspan=1>26~43</td><td rowspan=1 colspan=1>20~25</td><td rowspan=1 colspan=1>18~35</td></tr><tr><td rowspan=2 colspan=1>立</td><td rowspan=1 colspan=1>无</td><td rowspan=1 colspan=1>0.8~1.2</td><td rowspan=1 colspan=1>45~60</td><td rowspan=1 colspan=1>0~2.0</td><td rowspan=1 colspan=1>0-3.0</td><td rowspan=1 colspan=1>100~150</td><td rowspan=1 colspan=1>17~21</td><td rowspan=1 colspan=1>10~15</td><td rowspan=1 colspan=1></td></tr><tr><td rowspan=1 colspan=1>有</td><td rowspan=1 colspan=1>0.8~1.2</td><td rowspan=1 colspan=1>35~60</td><td rowspan=1 colspan=1>3.0~7.0</td><td rowspan=1 colspan=1>0~2.0</td><td rowspan=1 colspan=1>100~150</td><td rowspan=1 colspan=1>17~21</td><td rowspan=1 colspan=1>10~15</td><td rowspan=1 colspan=1>1</td></tr><tr><td rowspan=3 colspan=1>10~100</td><td rowspan=3 colspan=1>K</td><td rowspan=1 colspan=1>平</td><td rowspan=1 colspan=1>无</td><td rowspan=1 colspan=1>1.2~1.6</td><td rowspan=1 colspan=1>40~60</td><td rowspan=1 colspan=1>0~2.0</td><td rowspan=1 colspan=1>0~5.0</td><td rowspan=1 colspan=1>200~450</td><td rowspan=1 colspan=1>23~43</td><td rowspan=1 colspan=1>15~25</td><td rowspan=1 colspan=1>20~42</td></tr><tr><td rowspan=1 colspan=1>立</td><td rowspan=1 colspan=1>无</td><td rowspan=1 colspan=1>0.8~1.2</td><td rowspan=1 colspan=1>40~60</td><td rowspan=1 colspan=1>0~2.0</td><td rowspan=1 colspan=1>0~3.0</td><td rowspan=1 colspan=1>100~150</td><td rowspan=1 colspan=1>17~21</td><td rowspan=1 colspan=1>10~15</td><td rowspan=1 colspan=1>一</td></tr><tr><td rowspan=1 colspan=1>横</td><td rowspan=1 colspan=1>无</td><td rowspan=1 colspan=1>1.2~1.6</td><td rowspan=1 colspan=1>40~60</td><td rowspan=1 colspan=1>0~3.0</td><td rowspan=1 colspan=1>0~5.0</td><td rowspan=1 colspan=1>200~400</td><td rowspan=1 colspan=1>23~40</td><td rowspan=1 colspan=1>15~25</td><td rowspan=1 colspan=1></td></tr><tr><td rowspan=1 colspan=1>1~4.5</td><td rowspan=1 colspan=1>1</td><td rowspan=1 colspan=1>横</td><td rowspan=1 colspan=1>无</td><td rowspan=1 colspan=1>0.5~1.2</td><td rowspan=1 colspan=1></td><td rowspan=1 colspan=1>0~1.0</td><td rowspan=1 colspan=1>1</td><td rowspan=1 colspan=1>40~230</td><td rowspan=1 colspan=1>17~26</td><td rowspan=1 colspan=1>8~15</td><td rowspan=1 colspan=1></td></tr><tr><td rowspan=1 colspan=1>5~30</td><td rowspan=1 colspan=1>1</td><td rowspan=1 colspan=1>横</td><td rowspan=1 colspan=1>无</td><td rowspan=1 colspan=1>1.2~1.6</td><td rowspan=1 colspan=1>1</td><td rowspan=1 colspan=1>0-2.",
    "summary": "7.6.3焊接参数的设定 - Part 9/21",
    "size": 2611
  },
  {
    "name": "第1卷_第1篇_电弧焊-part-184",
    "projectId": "5ET7VaxsU6Y6",
    "fileName": "第1卷_第1篇_电弧焊.pdf",
    "content": "<table><tr><td rowspan=20 colspan=2>板厚/mm0.640.94：1.63.24.8</td><td></td><td></td><td></td><td></td><td></td><td></td><td></td><td></td><td></td><td></td></tr><tr><td rowspan=1 colspan=1>板厚/mm</td><td rowspan=1 colspan=1>焊接位置</td><td rowspan=1 colspan=1>接头形式</td><td rowspan=1 colspan=1>间豫R/mm</td><td rowspan=1 colspan=1>钝边N/mm</td><td rowspan=1 colspan=1>焊丝直径/mm</td><td rowspan=1 colspan=1>送丝速度/（mm/s）</td><td rowspan=1 colspan=1>电弧电压/V</td><td rowspan=1 colspan=1>电弧电流/A</td><td rowspan=1 colspan=1>焊接速度/（mm/s)</td><td rowspan=1 colspan=1>焊道数</td></tr><tr><td rowspan=1 colspan=1>0.64</td><td rowspan=1 colspan=1>平、横、立、仰</td><td rowspan=1 colspan=1>1和4</td><td rowspan=1 colspan=1>0</td><td rowspan=1 colspan=1></td><td rowspan=1 colspan=1>0.76</td><td rowspan=1 colspan=1>47~51</td><td rowspan=1 colspan=1>13~14</td><td rowspan=1 colspan=1>45~50</td><td rowspan=1 colspan=1>8~11</td><td rowspan=1 colspan=1>1</td></tr><tr><td rowspan=1 colspan=1>0.94</td><td rowspan=1 colspan=1>平、横、立、仰</td><td rowspan=1 colspan=1>1和4</td><td rowspan=1 colspan=1>0</td><td rowspan=1 colspan=1></td><td rowspan=1 colspan=1>0.76</td><td rowspan=1 colspan=1>43~57</td><td rowspan=1 colspan=1>13~14</td><td rowspan=1 colspan=1>55~60</td><td rowspan=1 colspan=1>8~11</td><td rowspan=1 colspan=1>1</td></tr><tr><td rowspan=4 colspan=1>：1.6</td><td rowspan=2 colspan=1>横</td><td rowspan=1 colspan=1>1</td><td rowspan=1 colspan=1>0.79</td><td rowspan=1 colspan=1>一</td><td rowspan=1 colspan=1>0.89</td><td rowspan=1 colspan=1>72~76</td><td rowspan=1 colspan=1>16~17</td><td rowspan=1 colspan=1>105~110</td><td rowspan=1 colspan=1>11~13</td><td rowspan=1 colspan=1>1</td></tr><tr><td rowspan=1 colspan=1>4</td><td rowspan=1 colspan=1>1</td><td rowspan=1 colspan=1></td><td rowspan=1 colspan=1>0.89</td><td rowspan=1 colspan=1>76~80</td><td rowspan=1 colspan=1>16~17</td><td rowspan=1 colspan=1>110~115</td><td rowspan=1 colspan=1>10~12</td><td rowspan=1 colspan=1>1</td></tr><tr><td rowspan=2 colspan=1>立、仰</td><td rowspan=1 colspan=1>1</td><td rowspan=1 colspan=1>0.79</td><td rowspan=1 colspan=1>一</td><td rowspan=1 colspan=1>0.89</td><td rowspan=1 colspan=1>59~63</td><td rowspan=1 colspan=1>15~16</td><td rowspan=1 colspan=1>85~90</td><td rowspan=1 colspan=1>5~8</td><td rowspan=1 colspan=1>1</td></tr><tr><td rowspan=1 colspan=1>4</td><td rowspan=1 colspan=1>1</td><td rowspan=1 colspan=1>一</td><td rowspan=1 colspan=1>0.89</td><td rowspan=1 colspan=1>61~66</td><td rowspan=1 colspan=1>15~16</td><td rowspan=1 colspan=1>90~95</td><td rowspan=1 colspan=1>10~12</td><td rowspan=1 colspan=1>1</td></tr><tr><td rowspan=2 colspan=1>平</td><td rowspan=1 colspan=1>1</td><td rowspan=1 colspan=1>0.79</td><td rowspan=1 colspan=1></td><td rowspan=1 colspan=1>0.89</td><td rowspan=1 colspan=1>112~116</td><td rowspan=1 colspan=1>18~20</td><td rowspan=1 colspan=1>150~155</td><td rowspan=1 colspan=1>6~8</td><td rowspan=1 colspan=1>1</td></tr><tr><td rowspan=1 colspan=1>1</td><td rowspan=1 colspan=1>0.79</td><td rowspan=1 colspan=1></td><td rowspan=1 colspan=1>1.1</td><td rowspan=1 colspan=1>63~68</td><td rowspan=1 colspan=1>18~19</td><td rowspan=1 colspan=1>160~165</td><td rowspan=1 colspan=1>6~8</td><td rowspan=1 colspan=1>1</td></tr><tr><td rowspan=2 colspan=1>XC横</td><td rowspan=1 colspan=1>1</td><td rowspan=1 colspan=1>0.79</td><td rowspan=1 colspan=1>-</td><td rowspan=1 colspan=1>0.89</td><td rowspan=1 colspan=1>93~97</td><td rowspan=1 colspan=1>17~18</td><td rowspan=1 colspan=1>130~135</td><td rowspan=1 colspan=1>5~8</td><td rowspan=1 colspan=1>1</td></tr><tr><td rowspan=1 colspan=1>B</td><td rowspan=1 colspan=1>1</td><td rowspan=1 colspan=1>1</td><td rowspan=1 colspan=1>0.89</td><td rowspan=1 colspan=1>114~118</td><td rowspan=1 colspan=1>18~20</td><td rowspan=1 colspan=1>155~160</td><td rowspan=1 colspan=1>10~12</td><td rowspan=1 colspan=1>1</td></tr><tr><td rowspan=2 colspan=1>立、仰市C</td><td rowspan=1 colspan=1>4</td><td rowspan=1 colspan=1>0.",
    "summary": "7.6.3焊接参数的设定 - Part 10/21",
    "size": 3944
  },
  {
    "name": "第1卷_第1篇_电弧焊-part-185",
    "projectId": "5ET7VaxsU6Y6",
    "fileName": "第1卷_第1篇_电弧焊.pdf",
    "content": "79</td><td rowspan=1 colspan=1>一</td><td rowspan=1 colspan=1>0.89</td><td rowspan=1 colspan=1>93~97</td><td rowspan=1 colspan=1>17~18</td><td rowspan=1 colspan=1>130~135</td><td rowspan=1 colspan=1>5~8</td><td rowspan=1 colspan=1>1</td></tr><tr><td rowspan=1 colspan=1>4</td><td rowspan=1 colspan=1>1</td><td rowspan=1 colspan=1>一</td><td rowspan=1 colspan=1>0.89</td><td rowspan=1 colspan=1>93~97</td><td rowspan=1 colspan=1>17~19</td><td rowspan=1 colspan=1>130~135</td><td rowspan=1 colspan=1>8~10</td><td rowspan=1 colspan=1>1</td></tr><tr><td rowspan=2 colspan=1>平</td><td rowspan=1 colspan=1>1</td><td rowspan=1 colspan=1>4.8</td><td rowspan=1 colspan=1></td><td rowspan=1 colspan=1>1.1</td><td rowspan=1 colspan=1>93~97</td><td rowspan=1 colspan=1>19~20</td><td rowspan=1 colspan=1>210~215</td><td rowspan=1 colspan=1>6~10</td><td rowspan=1 colspan=1>1</td></tr><tr><td rowspan=1 colspan=1>2</td><td rowspan=1 colspan=1>2.4</td><td rowspan=1 colspan=1>1.6</td><td rowspan=1 colspan=1>1.1</td><td rowspan=1 colspan=1>93~97</td><td rowspan=1 colspan=1>19~20</td><td rowspan=1 colspan=1>210~215</td><td rowspan=1 colspan=1>5~10</td><td rowspan=1 colspan=1>1</td></tr><tr><td rowspan=2 colspan=1>横</td><td rowspan=1 colspan=1>4</td><td rowspan=1 colspan=1></td><td rowspan=1 colspan=1></td><td rowspan=1 colspan=1>1.1</td><td rowspan=1 colspan=1>89~95</td><td rowspan=1 colspan=1>19~21</td><td rowspan=1 colspan=1>210~215</td><td rowspan=1 colspan=1>6~8</td><td rowspan=1 colspan=1>1</td></tr><tr><td rowspan=1 colspan=1>1</td><td rowspan=1 colspan=1>4.8</td><td rowspan=1 colspan=1></td><td rowspan=1 colspan=1>1.1</td><td rowspan=1 colspan=1>76~80</td><td rowspan=1 colspan=1>18~20</td><td rowspan=1 colspan=1>175~185</td><td rowspan=1 colspan=1>5~7</td><td rowspan=1 colspan=1>1</td></tr><tr><td rowspan=2 colspan=1>立、仰</td><td rowspan=1 colspan=1>2</td><td rowspan=1 colspan=1>2.4</td><td rowspan=1 colspan=1>1.6</td><td rowspan=1 colspan=1>0.89</td><td rowspan=1 colspan=1>85~89</td><td rowspan=1 colspan=1>17~18</td><td rowspan=1 colspan=1>120~125</td><td rowspan=1 colspan=1>4~6</td><td rowspan=1 colspan=1>1</td></tr><tr><td rowspan=1 colspan=1>4</td><td rowspan=1 colspan=1></td><td rowspan=1 colspan=1>1.6</td><td rowspan=1 colspan=1>0.",
    "summary": "7.6.3焊接参数的设定 - Part 11/21",
    "size": 2249
  },
  {
    "name": "第1卷_第1篇_电弧焊-part-186",
    "projectId": "5ET7VaxsU6Y6",
    "fileName": "第1卷_第1篇_电弧焊.pdf",
    "content": "<table><tr><td rowspan=18 colspan=3>板厚/mm6.49.512.7</td><td></td><td></td><td></td><td></td><td></td><td></td><td></td><td></td><td></td><td></td><td></td><td></td><td></td></tr><tr><td rowspan=1 colspan=1>板厚/mm</td><td rowspan=1 colspan=2>焊接位置</td><td rowspan=1 colspan=2>接头形式</td><td rowspan=1 colspan=2>间隙R/mm</td><td rowspan=1 colspan=1>钝边N/mm</td><td rowspan=1 colspan=1>焊丝直径/mm</td><td rowspan=1 colspan=1>送丝速度/(mm/s)</td><td rowspan=1 colspan=1>电弧电压/V</td><td rowspan=1 colspan=1>电弧电流/A</td><td rowspan=1 colspan=1>焊接速度/（mm/s）</td><td rowspan=1 colspan=2>焊道数</td></tr><tr><td rowspan=1 colspan=2>平</td><td rowspan=1 colspan=2>2</td><td rowspan=1 colspan=2>2.4</td><td rowspan=1 colspan=1></td><td rowspan=1 colspan=1>1.1</td><td rowspan=1 colspan=1>99~104</td><td rowspan=1 colspan=1>20~21</td><td rowspan=1 colspan=1>220~225</td><td rowspan=1 colspan=1>5~7</td><td rowspan=1 colspan=1>2</td><td rowspan=1 colspan=1></td></tr><tr><td rowspan=2 colspan=2>横</td><td rowspan=1 colspan=2>2</td><td rowspan=1 colspan=2>2.4</td><td rowspan=1 colspan=1>1.6</td><td rowspan=1 colspan=1>1.1</td><td rowspan=1 colspan=1>180~190</td><td rowspan=1 colspan=1>18~20</td><td rowspan=1 colspan=1>175~185</td><td rowspan=1 colspan=1>3~5</td><td rowspan=1 colspan=1>2</td><td rowspan=1 colspan=1></td></tr><tr><td rowspan=1 colspan=2>4</td><td rowspan=1 colspan=2></td><td rowspan=1 colspan=1></td><td rowspan=1 colspan=1>1.1</td><td rowspan=1 colspan=1>235~245</td><td rowspan=1 colspan=1>20~21</td><td rowspan=1 colspan=1>220~225</td><td rowspan=1 colspan=1>3~5</td><td rowspan=1 colspan=1>1</td><td rowspan=1 colspan=1></td></tr><tr><td rowspan=2 colspan=2>立、横</td><td rowspan=1 colspan=2>2</td><td rowspan=1 colspan=2>2.4</td><td rowspan=1 colspan=1>1.6</td><td rowspan=1 colspan=1>0.89</td><td rowspan=1 colspan=1>85~89</td><td rowspan=1 colspan=1>17~18</td><td rowspan=1 colspan=1>120~125</td><td rowspan=1 colspan=1>2~3</td><td rowspan=1 colspan=1>2</td><td rowspan=1 colspan=1></td></tr><tr><td rowspan=1 colspan=2>4</td><td rowspan=1 colspan=2></td><td rowspan=1 colspan=1></td><td rowspan=1 colspan=1>0.89</td><td rowspan=1 colspan=1>102 ~106</td><td rowspan=1 colspan=1>18~19</td><td rowspan=1 colspan=1>140~145</td><td rowspan=1 colspan=1>5~7</td><td rowspan=1 colspan=1>2</td><td rowspan=12 colspan=1></td></tr><tr><td rowspan=1 colspan=2>仰</td><td rowspan=1 colspan=2>4</td><td rowspan=1 colspan=2></td><td rowspan=1 colspan=1></td><td rowspan=1 colspan=1>0.89</td><td rowspan=1 colspan=1>93~97</td><td rowspan=1 colspan=1>17~19</td><td rowspan=1 colspan=1>130~135</td><td rowspan=1 colspan=1>2~3</td><td rowspan=1 colspan=1>1</td></tr><tr><td rowspan=2 colspan=2>横 X</td><td rowspan=1 colspan=2>2</td><td rowspan=1 colspan=2>2.4</td><td rowspan=1 colspan=1>1.6</td><td rowspan=1 colspan=1>1.1</td><td rowspan=1 colspan=1>76~80</td><td rowspan=1 colspan=1>.18~20</td><td rowspan=1 colspan=1>175~185</td><td rowspan=1 colspan=1>5~7</td><td rowspan=1 colspan=1>4</td></tr><tr><td></td><td rowspan=1 colspan=2>4</td><td rowspan=1 colspan=1></td><td rowspan=1 colspan=1></td><td rowspan=1 colspan=1>1.1</td><td rowspan=1 colspan=1>99~104</td><td rowspan=1 colspan=1>20~21</td><td rowspan=1 colspan=1>220~225</td><td rowspan=1 colspan=1>3~5</td><td rowspan=1 colspan=1>2</td></tr><tr><td rowspan=2 colspan=2>名立马</td><td rowspan=1 colspan=2></td><td rowspan=1 colspan=1>2.4</td><td rowspan=1 colspan=1>1.6</td><td rowspan=1 colspan=1>0.89</td><td rowspan=1 colspan=1>114 ~118</td><td rowspan=1 colspan=1>19~20</td><td rowspan=1 colspan=1>150~155</td><td rowspan=1 colspan=1>.5~8</td><td rowspan=1 colspan=1>2</td></tr><tr><td rowspan=1 colspan=2>4</td><td rowspan=1 colspan=1></td><td rowspan=1 colspan=1></td><td rowspan=1 colspan=1>0.",
    "summary": "7.6.3焊接参数的设定 - Part 12/21",
    "size": 3733
  },
  {
    "name": "第1卷_第1篇_电弧焊-part-187",
    "projectId": "5ET7VaxsU6Y6",
    "fileName": "第1卷_第1篇_电弧焊.pdf",
    "content": "89</td><td rowspan=1 colspan=1>114 ~118</td><td rowspan=1 colspan=1>19~20</td><td rowspan=1 colspan=1>150 ~155</td><td rowspan=1 colspan=1>2~3</td><td rowspan=1 colspan=1>2</td></tr><tr><td rowspan=1 colspan=2>仰</td><td rowspan=1 colspan=2>4和2</td><td rowspan=1 colspan=1>2.4</td><td rowspan=1 colspan=1>1.6</td><td rowspan=1 colspan=1>0.89</td><td rowspan=1 colspan=1>123~127</td><td rowspan=1 colspan=1>19~21</td><td rowspan=1 colspan=1>165~175</td><td rowspan=1 colspan=1>4~6</td><td rowspan=1 colspan=1>3</td></tr><tr><td rowspan=2 colspan=2>横</td><td rowspan=1 colspan=2>3</td><td rowspan=1 colspan=1>2.4</td><td rowspan=1 colspan=1>1.6</td><td rowspan=1 colspan=1>1.1</td><td rowspan=1 colspan=1>76~80</td><td rowspan=1 colspan=1>18~20</td><td rowspan=1 colspan=1>175~185</td><td rowspan=1 colspan=1>3~5</td><td rowspan=1 colspan=1>4</td></tr><tr><td rowspan=1 colspan=2>4</td><td rowspan=1 colspan=1></td><td rowspan=1 colspan=1></td><td rowspan=1 colspan=1>1.1</td><td rowspan=1 colspan=1>99~104</td><td rowspan=1 colspan=1>20~21</td><td rowspan=1 colspan=1>220~225</td><td rowspan=1 colspan=1>5~7</td><td rowspan=1 colspan=1>4</td></tr><tr><td rowspan=2 colspan=2>立</td><td rowspan=1 colspan=2>3</td><td rowspan=1 colspan=1>2.4</td><td rowspan=1 colspan=1>1.6</td><td rowspan=1 colspan=1>0.89</td><td rowspan=1 colspan=1>114 ~118</td><td rowspan=1 colspan=1>19~20</td><td rowspan=1 colspan=1>150~155</td><td rowspan=1 colspan=1>.3~4</td><td rowspan=1 colspan=1>4</td></tr><tr><td rowspan=1 colspan=2>4</td><td rowspan=1 colspan=1></td><td rowspan=1 colspan=1></td><td rowspan=1 colspan=1>0.89</td><td rowspan=1 colspan=1>114~118</td><td rowspan=1 colspan=1>19~20</td><td rowspan=1 colspan=1>150~155</td><td rowspan=1 colspan=1>5~7</td><td rowspan=1 colspan=1>2</td></tr><tr><td rowspan=1 colspan=2>仰</td><td rowspan=1 colspan=2>4和2</td><td rowspan=1 colspan=1>2.4</td><td rowspan=1 colspan=1>1.6</td><td rowspan=1 colspan=1>0.\n\n![](images/bf29d5a20071d4c393115fa694e90aa18bb648a60c080b7a3adfbbfcc6d47da4.jpg)\n\n表7-16 钢的MAG焊焊接参数（射流过渡）  ",
    "summary": "7.6.3焊接参数的设定 - Part 13/21",
    "size": 2043
  },
  {
    "name": "第1卷_第1篇_电弧焊-part-188",
    "projectId": "5ET7VaxsU6Y6",
    "fileName": "第1卷_第1篇_电弧焊.pdf",
    "content": "<table><tr><td rowspan=1 colspan=1>板厚/mm</td><td rowspan=1 colspan=1>接头形式</td><td rowspan=1 colspan=1>间隙R/mm</td><td rowspan=1 colspan=1>钝边N/mm</td><td rowspan=1 colspan=1>焊丝直径/mm</td><td rowspan=1 colspan=1>送丝速度/（mm/s)</td><td rowspan=1 colspan=1>电弧电压/V</td><td rowspan=1 colspan=1>电流/A</td><td rowspan=1 colspan=1>焊接速度/(mm/s）</td><td rowspan=1 colspan=1>焊道数</td></tr><tr><td rowspan=2 colspan=1>3.2</td><td rowspan=1 colspan=1>1</td><td rowspan=1 colspan=1>1.6</td><td rowspan=1 colspan=1>1</td><td rowspan=1 colspan=1>0.89</td><td rowspan=1 colspan=1>148~159</td><td rowspan=1 colspan=1>26~27</td><td rowspan=1 colspan=1>190~200</td><td rowspan=1 colspan=1>8~11</td><td rowspan=1 colspan=1>1</td></tr><tr><td rowspan=1 colspan=1>4</td><td rowspan=1 colspan=1></td><td rowspan=1 colspan=1>丨</td><td rowspan=1 colspan=1>0.89</td><td rowspan=1 colspan=1>159-169</td><td rowspan=1 colspan=1>26~27</td><td rowspan=1 colspan=1>200~210</td><td rowspan=1 colspan=1>13~15</td><td rowspan=1 colspan=1>1</td></tr><tr><td rowspan=5 colspan=1>6.4</td><td rowspan=1 colspan=1>1</td><td rowspan=1 colspan=1>4.8</td><td rowspan=1 colspan=1>、</td><td rowspan=1 colspan=1>1.6</td><td rowspan=1 colspan=1>78-82</td><td rowspan=1 colspan=1>26~27</td><td rowspan=1 colspan=1>310~320</td><td rowspan=1 colspan=1>3~5</td><td rowspan=1 colspan=1>1</td></tr><tr><td rowspan=1 colspan=1>2</td><td rowspan=1 colspan=1>2.4</td><td rowspan=1 colspan=1>1</td><td rowspan=1 colspan=1>1.6</td><td rowspan=1 colspan=1>72~76</td><td rowspan=1 colspan=1>25~26</td><td rowspan=1 colspan=1>290~300</td><td rowspan=1 colspan=1>5-7</td><td rowspan=1 colspan=1>2</td></tr><tr><td rowspan=1 colspan=1>2</td><td rowspan=1 colspan=1>2.4</td><td rowspan=1 colspan=1>1</td><td rowspan=1 colspan=1>1.1</td><td rowspan=1 colspan=1>169~180</td><td rowspan=1 colspan=1>29~31</td><td rowspan=1 colspan=1>320~330</td><td rowspan=1 colspan=1>7~9</td><td rowspan=1 colspan=1>2</td></tr><tr><td rowspan=1 colspan=1>4</td><td rowspan=1 colspan=1>1</td><td rowspan=1 colspan=1></td><td rowspan=1 colspan=1>1.6</td><td rowspan=1 colspan=1>99~104</td><td rowspan=1 colspan=1>27~28</td><td rowspan=1 colspan=1>360~370</td><td rowspan=1 colspan=1>6~8</td><td rowspan=1 colspan=1>1</td></tr><tr><td rowspan=1 colspan=1>4</td><td rowspan=1 colspan=1>1</td><td rowspan=1 colspan=1>一</td><td rowspan=1 colspan=1>11</td><td rowspan=1 colspan=1>180~190</td><td rowspan=1 colspan=1>30~32</td><td rowspan=1 colspan=1>330~340</td><td rowspan=1 colspan=1>6~8</td><td rowspan=1 colspan=1>1</td></tr><tr><td rowspan=4 colspan=1>9.5</td><td rowspan=1 colspan=1>2</td><td rowspan=1 colspan=1>2.4</td><td rowspan=1 colspan=1>1</td><td rowspan=1 colspan=1>1.6</td><td rowspan=1 colspan=1>91.~95</td><td rowspan=1 colspan=1>26~27</td><td rowspan=1 colspan=1>340~350</td><td rowspan=1 colspan=1>5~7</td><td rowspan=1 colspan=1>2</td></tr><tr><td rowspan=1 colspan=1>3</td><td rowspan=1 colspan=1>1.6</td><td rowspan=1 colspan=1>2.4</td><td rowspan=1 colspan=1>1.1</td><td rowspan=1 colspan=1>154~163</td><td rowspan=1 colspan=1>29~30</td><td rowspan=1 colspan=1>300~310</td><td rowspan=1 colspan=1>5~7</td><td rowspan=1 colspan=1>2</td></tr><tr><td rowspan=1 colspan=1>3</td><td rowspan=1 colspan=1>1.6</td><td rowspan=1 colspan=1>2.4</td><td rowspan=1 colspan=1>1.6</td><td rowspan=1 colspan=1>72~76</td><td rowspan=1 colspan=1>25~26</td><td rowspan=1 colspan=1>290~300</td><td rowspan=1 colspan=1>4~6</td><td rowspan=1 colspan=1>2</td></tr><tr><td rowspan=1 colspan=1>4</td><td rowspan=1 colspan=1>1</td><td rowspan=1 colspan=1>1</td><td rowspan=1 colspan=1>1.6</td><td rowspan=1 colspan=1>87~91</td><td rowspan=1 colspan=1>26~27</td><td rowspan=1 colspan=1>300~340</td><td rowspan=1 colspan=1>4~6</td><td rowspan=1 colspan=1>2</td></tr><tr><td rowspan=3 colspan=1>12.7</td><td rowspan=1 colspan=1>2</td><td rowspan=1 colspan=1>1</td><td rowspan=1 colspan=1>1</td><td rowspan=1 colspan=1>1.",
    "summary": "7.6.3焊接参数的设定 - Part 14/21",
    "size": 3917
  },
  {
    "name": "第1卷_第1篇_电弧焊-part-189",
    "projectId": "5ET7VaxsU6Y6",
    "fileName": "第1卷_第1篇_电弧焊.pdf",
