Repository: LunaReborn/Welding-6m-Extractor

# 焊接文档 6M 专有词汇抽取工具

用于从焊接相关文档中抽取“人、机、料、法、环、测”六类专有词汇，并导出 JSON 和 Excel。

## 目录结构

```text
project/
  cli.py
  engine/
    document_loader.py
    chunker.py
    llm_client.py
    extractor_6m.py
    normalizer.py
    validator.py
    exporter.py
  prompts/
    welding_6m_extract.txt
    welding_6m_review.txt
  outputs/
  data/
```

## 安装

```bash
pip install -r requirements.txt
```

## 使用 Ollama

先启动 Ollama，并拉取模型：

```bash
ollama serve
ollama pull qwen2.5:7b
```

运行：

```bash
python cli.py --file data/氩弧焊标准作业指导书.docx --extractor ollama --model qwen2.5:7b --output outputs
```

启用二阶段复核：

```bash
python cli.py --file data/氩弧焊标准作业指导书.docx --extractor ollama --review --output outputs
```

File: data/hanjie_data/1.txt (part 16 of 68)
[
    "content": "6</td><td rowspan=1 colspan=1>82~89</td><td rowspan=1 colspan=1>26~27</td><td rowspan=1 colspan=1>320~330</td><td rowspan=1 colspan=1>7~9</td><td rowspan=1 colspan=1>4</td></tr><tr><td rowspan=1 colspan=1>3</td><td rowspan=1 colspan=1>1.6</td><td rowspan=1 colspan=1>2.4</td><td rowspan=1 colspan=1>1.6</td><td rowspan=1 colspan=1>78~82</td><td rowspan=1 colspan=1>26~27</td><td rowspan=1 colspan=1>310~320</td><td rowspan=1 colspan=1>7~9</td><td rowspan=1 colspan=1>4</td></tr><tr><td rowspan=1 colspan=1>4</td><td rowspan=1 colspan=1>1</td><td rowspan=1 colspan=1>1</td><td rowspan=1 colspan=1>1.6</td><td rowspan=1 colspan=1>99~104</td><td rowspan=1 colspan=1>27~28</td><td rowspan=1 colspan=1>360~370</td><td rowspan=1 colspan=1>6~8</td><td rowspan=1 colspan=1>3</td></tr><tr><td rowspan=2 colspan=1>15.9</td><td rowspan=1 colspan=1>3</td><td rowspan=1 colspan=1>1.6</td><td rowspan=1 colspan=1>2.4</td><td rowspan=1 colspan=1>1.6</td><td rowspan=1 colspan=1>82~89</td><td rowspan=1 colspan=1>26~27</td><td rowspan=1 colspan=1>320~330</td><td rowspan=1 colspan=1>5~8</td><td rowspan=1 colspan=1>4</td></tr><tr><td rowspan=1 colspan=1>4</td><td rowspan=1 colspan=1>二</td><td rowspan=1 colspan=1>1</td><td rowspan=1 colspan=1>1.6</td><td rowspan=1 colspan=1>91~95</td><td rowspan=1 colspan=1>27~28</td><td rowspan=1 colspan=1>340~350</td><td rowspan=1 colspan=1>5~8</td><td rowspan=1 colspan=1>4</td></tr><tr><td rowspan=2 colspan=1>19.1</td><td rowspan=1 colspan=1>3</td><td rowspan=1 colspan=1>1.6</td><td rowspan=1 colspan=1>2.4</td><td rowspan=1 colspan=1>1.6</td><td rowspan=1 colspan=1>82~89</td><td rowspan=1 colspan=1>26~27</td><td rowspan=1 colspan=1>320~330</td><td rowspan=1 colspan=1>5~7</td><td rowspan=1 colspan=1>4</td></tr><tr><td rowspan=1 colspan=1>4</td><td rowspan=1 colspan=1>1</td><td rowspan=1 colspan=1>1</td><td rowspan=1 colspan=1>1.\n\n注 $: A = 4 5 ^ { \\circ } \\sim 6 0 ^ { \\circ }$ ，气体：气体流量 $2 0 \\sim 2 5 1 / \\mathrm { m i n }$ , $A \\tau + 8 \\%$ $\\mathbf { C } \\mathbf { 0 } _ { 2 }$ 或 $\\mathbf { A r } + 5 \\% \\mathbf { 0 } _ { 2 }$ 。\n\n表7-17钢的脉冲MAG焊焊接参数（对接接头）  \n\n<table><tr><td rowspan=1 colspan=1>板厚/mm</td><td rowspan=1 colspan=1>坡口形式</td><td rowspan=1 colspan=1>焊道号</td><td rowspan=1 colspan=1>电流/A</td><td rowspan=1 colspan=1>电弧电压/V</td><td rowspan=1 colspan=1>焊接速度/（cm/min）</td></tr><tr><td rowspan=2 colspan=1>6</td><td rowspan=2 colspan=1></td><td rowspan=1 colspan=1>1</td><td rowspan=1 colspan=1>170</td><td rowspan=1 colspan=1>26</td><td rowspan=1 colspan=1>30</td></tr><tr><td rowspan=1 colspan=1>2</td><td rowspan=1 colspan=1>180</td><td rowspan=1 colspan=1>27</td><td rowspan=1 colspan=1>30</td></tr><tr><td rowspan=2 colspan=1>9</td><td rowspan=2 colspan=1></td><td rowspan=1 colspan=1>1</td><td rowspan=1 colspan=1>270</td><td rowspan=1 colspan=1>30</td><td rowspan=1 colspan=1>30</td></tr><tr><td rowspan=1 colspan=1>2</td><td rowspan=1 colspan=1>290</td><td rowspan=1 colspan=1>31</td><td rowspan=1 colspan=1>30</td></tr></table>\n\n（续）",
    "summary": "7.6.3焊接参数的设定 - Part 15/21",
    "size": 2979
  },
  {
    "name": "第1卷_第1篇_电弧焊-part-190",
    "projectId": "5ET7VaxsU6Y6",
    "fileName": "第1卷_第1篇_电弧焊.pdf",
    "content": "<table><tr><td rowspan=1 colspan=1>板厚/mm</td><td rowspan=1 colspan=1>坡口形式</td><td rowspan=1 colspan=1>焊道号</td><td rowspan=1 colspan=1>电流/A</td><td rowspan=1 colspan=1>电弧电压/V</td><td rowspan=1 colspan=1>焊接速度/(cm/min)</td></tr><tr><td rowspan=2 colspan=1>12</td><td rowspan=2 colspan=1>60°</td><td rowspan=1 colspan=1>1</td><td rowspan=1 colspan=1>280</td><td rowspan=1 colspan=1>31</td><td rowspan=1 colspan=1>40</td></tr><tr><td rowspan=1 colspan=1>2</td><td rowspan=1 colspan=1>330</td><td rowspan=1 colspan=1>34</td><td rowspan=1 colspan=1>40</td></tr><tr><td rowspan=4 colspan=1>19</td><td rowspan=4 colspan=1>60°</td><td rowspan=1 colspan=1>底层焊道1</td><td rowspan=1 colspan=1>300</td><td rowspan=1 colspan=1>32</td><td rowspan=1 colspan=1>45</td></tr><tr><td rowspan=1 colspan=1>底层焊道2</td><td rowspan=1 colspan=1>300</td><td rowspan=1 colspan=1>32</td><td rowspan=1 colspan=1>45</td></tr><tr><td rowspan=1 colspan=1>盖面焊道1&#x27;</td><td rowspan=1 colspan=1>340</td><td rowspan=1 colspan=1>33</td><td rowspan=1 colspan=1>45</td></tr><tr><td rowspan=1 colspan=1>盖面焊道2&#x27;</td><td rowspan=1 colspan=1>280</td><td rowspan=1 colspan=1></td><td rowspan=1 colspan=1>45</td></tr><tr><td rowspan=6 colspan=1>25</td><td rowspan=6 colspan=1></td><td rowspan=1 colspan=1>底层焊道1</td><td rowspan=1 colspan=1>300</td><td rowspan=1 colspan=1>32</td><td rowspan=1 colspan=1>45</td></tr><tr><td rowspan=1 colspan=1>底层焊道2</td><td rowspan=1 colspan=1>320</td><td rowspan=1 colspan=1>33</td><td rowspan=1 colspan=1>45</td></tr><tr><td rowspan=1 colspan=1>底层焊道3</td><td rowspan=1 colspan=1>320</td><td rowspan=1 colspan=1>33</td><td rowspan=1 colspan=1>45</td></tr><tr><td rowspan=1 colspan=1>盖面焊道i&#x27;</td><td rowspan=1 colspan=1>340</td><td rowspan=1 colspan=1>33</td><td rowspan=1 colspan=1>45</td></tr><tr><td rowspan=1 colspan=1>盖面焊道2&#x27;</td><td rowspan=1 colspan=1>320</td><td rowspan=1 colspan=1>33</td><td rowspan=1 colspan=1>45</td></tr><tr><td rowspan=1 colspan=1>盖面焊道3&#x27;</td><td rowspan=1 colspan=1>320</td><td rowspan=1 colspan=1>33</td><td rowspan=1 colspan=1>45</td></tr></table>\n\n注：焊丝： $\\mathtt { H O B M n 2 S i }$ ,Φ1. $_ { 2 \\mathrm { m m } }$ ;气体： $\\mathbf { A r } + 2 0 \\%$ ${ \\bf \\cdot } 2 0 \\% { \\bf C } 0 _ { 2 }$ $2 0 \\sim 2 5 \\mathrm { L } / \\operatorname* { m i n } _ { \\odot }$\n\n表7-18铝合金短路过渡焊接的焊接条件  ",
    "summary": "7.6.3焊接参数的设定 - Part 16/21",
    "size": 2317
  },
  {
    "name": "第1卷_第1篇_电弧焊-part-191",
    "projectId": "5ET7VaxsU6Y6",
    "fileName": "第1卷_第1篇_电弧焊.pdf",
    "content": "<table><tr><td rowspan=1 colspan=1>板厚/mml</td><td rowspan=1 colspan=1>接头形式/mm</td><td rowspan=1 colspan=1>焊接次数</td><td rowspan=1 colspan=1>焊接位置</td><td rowspan=1 colspan=1>焊丝直径/mm</td><td rowspan=1 colspan=1>焊接电流/A</td><td rowspan=1 colspan=1>电弧电压/V</td><td rowspan=1 colspan=1>焊接速度/cm· min-1/em·min-1</td><td rowspan=1 colspan=1>送丝速度/cm· min-1/em·min-1</td><td rowspan=1 colspan=1>气体流量/L·min-1</td></tr><tr><td rowspan=2 colspan=1>2</td><td rowspan=2 colspan=1>H0~0.5</td><td rowspan=1 colspan=1>1</td><td rowspan=1 colspan=1>全</td><td rowspan=1 colspan=1>0.8</td><td rowspan=1 colspan=1>70 ~85</td><td rowspan=1 colspan=1>14~15</td><td rowspan=1 colspan=1>40~60</td><td rowspan=1 colspan=1></td><td rowspan=1 colspan=1>15</td></tr><tr><td rowspan=1 colspan=1>1</td><td rowspan=1 colspan=1>平</td><td rowspan=1 colspan=1></td><td rowspan=1 colspan=1>110~120</td><td rowspan=1 colspan=1>17 ~18</td><td rowspan=1 colspan=1>120~140</td><td rowspan=1 colspan=1>590~620</td><td rowspan=1 colspan=1>15~18</td></tr><tr><td rowspan=3 colspan=1>12</td><td rowspan=3 colspan=1>业</td><td rowspan=1 colspan=1>1</td><td rowspan=1 colspan=1>全</td><td rowspan=1 colspan=1>0.8  小</td><td rowspan=1 colspan=1>小 40</td><td rowspan=1 colspan=1>14~15</td><td rowspan=1 colspan=1>50</td><td rowspan=1 colspan=1>，</td><td rowspan=1 colspan=1>14</td></tr><tr><td rowspan=2 colspan=1>1</td><td rowspan=2 colspan=1>全</td><td rowspan=2 colspan=1>0.8</td><td rowspan=1 colspan=1>70</td><td rowspan=1 colspan=1>14-15</td><td rowspan=1 colspan=1>30 ~ 40</td><td rowspan=1 colspan=1></td><td rowspan=1 colspan=1>10</td></tr><tr><td rowspan=1 colspan=1>80~90</td><td rowspan=1 colspan=1>17 ~18</td><td rowspan=1 colspan=1>80~90</td><td rowspan=1 colspan=1>950~1050</td><td rowspan=1 colspan=1>14</td></tr></table>\n\n表7-19铝合金喷射过渡及亚射流过渡焊接的焊接条件  ",
    "summary": "7.6.3焊接参数的设定 - Part 17/21",
    "size": 1811
  },
  {
    "name": "第1卷_第1篇_电弧焊-part-192",
    "projectId": "5ET7VaxsU6Y6",
    "fileName": "第1卷_第1篇_电弧焊.pdf",
    "content": "<table><tr><td rowspan=1 colspan=1>板厚/mm</td><td rowspan=1 colspan=1>坡口尺寸/mm</td><td rowspan=1 colspan=1>焊道顺序</td><td rowspan=1 colspan=1>焊接位置</td><td rowspan=1 colspan=1>焊丝直径/mm</td><td rowspan=1 colspan=1>电流/A</td><td rowspan=1 colspan=1>电压V</td><td rowspan=1 colspan=1>焊接速度/(cm/min）</td><td rowspan=1 colspan=1>送丝速度/(cm/min）</td><td rowspan=1 colspan=1>氩气流量/(L/min)</td><td rowspan=1 colspan=1>备注</td></tr><tr><td rowspan=1 colspan=1>6</td><td rowspan=1 colspan=1>aL      c=0~2α=60°</td><td rowspan=1 colspan=1>112(背）</td><td rowspan=1 colspan=1>水平横、立仰</td><td rowspan=1 colspan=1>1.6</td><td rowspan=1 colspan=1>200~250170~190</td><td rowspan=1 colspan=1>24~27(22~26）23~26(21~25)</td><td rowspan=1 colspan=1>40~5060~70</td><td rowspan=1 colspan=1>590 ~770(640~790)500~560(580~620)</td><td rowspan=1 colspan=1>20~24</td><td rowspan=1 colspan=1>使用垫板</td></tr><tr><td rowspan=2 colspan=1>8</td><td rowspan=2 colspan=1>Qe      2c=0~2=60°</td><td rowspan=1 colspan=1>12</td><td rowspan=1 colspan=1>水平</td><td rowspan=2 colspan=1>1. 6</td><td rowspan=1 colspan=1>240 ~290</td><td rowspan=1 colspan=1>25~28(23~27)</td><td rowspan=1 colspan=1>45~60</td><td rowspan=1 colspan=1>730~890（750~1000）</td><td rowspan=2 colspan=1>20~24</td><td rowspan=2 colspan=1>使用垫板、仰焊时增加焊道数</td></tr><tr><td rowspan=1 colspan=1>123-4</td><td rowspan=1 colspan=1>横立仰</td><td rowspan=1 colspan=1>190~210</td><td rowspan=1 colspan=1>24~28(22~23）</td><td rowspan=1 colspan=1>60~70</td><td rowspan=1 colspan=1>560~630(620~650)</td></tr><tr><td rowspan=2 colspan=1>12</td><td rowspan=2 colspan=1>aa2c=1~381=60°~90°2=60°~90°</td><td rowspan=1 colspan=1>123(背）</td><td rowspan=1 colspan=1>水平</td><td rowspan=1 colspan=1>1.6或2.4</td><td rowspan=1 colspan=1>230~300</td><td rowspan=1 colspan=1>25~28(23~27)</td><td rowspan=1 colspan=1>40~70</td><td rowspan=1 colspan=1>700~930（750~1000）310~410</td><td rowspan=1 colspan=1>20~28</td><td rowspan=2 colspan=1>仰焊时增加焊道数</td></tr><tr><td rowspan=1 colspan=1>1231-8(背)</td><td rowspan=1 colspan=1>横、立、仰</td><td rowspan=1 colspan=1>1.6</td><td rowspan=1 colspan=1>190~230</td><td rowspan=1 colspan=1>24~28(22~24）</td><td rowspan=1 colspan=1>30~45</td><td rowspan=1 colspan=1>560~700(620~750)</td><td rowspan=1 colspan=1>20~24</td></tr><tr><td rowspan=1 colspan=1>16</td><td rowspan=1 colspan=1>α82c=1~3a1=90°a2=90°</td><td rowspan=1 colspan=1>4道4道10-12道</td><td rowspan=1 colspan=1>水平横立仰</td><td rowspan=1 colspan=1>2.41.61.6</td><td rowspan=1 colspan=1>310~350220~250230 ~ 250</td><td rowspan=1 colspan=1>26~3025~28（23~25）25~28(23~25)</td><td rowspan=1 colspan=1>30~4015~3040~50</td><td rowspan=1 colspan=1>430~480660~770(700~790)700 ~770(720~790)</td><td rowspan=1 colspan=1>24~30</td><td rowspan=2 colspan=1>焊道数可适当增加或减少正反两面交替焊接，以减少变形</td></tr><tr><td rowspan=1 colspan=1>25</td><td rowspan=1 colspan=1>a2C=2~3（7道时a1=90°a2=90°</td><td rowspan=1 colspan=1>6-7道6道约15道</td><td rowspan=1 colspan=1>水平横立仰</td><td rowspan=1 colspan=1>2.41.61.6</td><td rowspan=1 colspan=1>310-350华220 - 250240~270</td><td rowspan=1 colspan=1>826~3025~28(23 ~25)O25 ~28(23~26)</td><td rowspan=1 colspan=1>40~6015~3040~50</td><td rowspan=1 colspan=1>430~480660~770(700~790)730~830(760~860）</td><td rowspan=1 colspan=1>24~30</td></tr></table>\n\n表7-20铝合金大电流焊接的焊接条件  ",
    "summary": "7.6.3焊接参数的设定 - Part 18/21",
    "size": 3248
  },
  {
    "name": "第1卷_第1篇_电弧焊-part-193",
    "projectId": "5ET7VaxsU6Y6",
    "fileName": "第1卷_第1篇_电弧焊.pdf",
    "content": "<table><tr><td rowspan=2 colspan=1>板厚/mm</td><td rowspan=2 colspan=1>接头形式</td><td rowspan=1 colspan=3>坡口尺寸</td><td rowspan=2 colspan=1>层数</td><td rowspan=2 colspan=1>焊丝直径/mm</td><td rowspan=2 colspan=1>焊接电流/A</td><td rowspan=1 colspan=1>电弧电压</td><td rowspan=2 colspan=1>焊接速度/(cm/min)</td><td rowspan=2 colspan=1>气体流量/(L/min)</td><td rowspan=2 colspan=1>保护气体</td></tr><tr><td rowspan=1 colspan=1>8（）</td><td rowspan=1 colspan=1>a/mm</td><td rowspan=1 colspan=1>b/mm</td><td rowspan=1 colspan=1>/V</td></tr><tr><td rowspan=1 colspan=1>25</td><td rowspan=2 colspan=1>θ</td><td rowspan=1 colspan=1>90</td><td rowspan=1 colspan=1>1</td><td rowspan=1 colspan=1>5</td><td rowspan=1 colspan=1>2</td><td rowspan=1 colspan=1>3.2</td><td rowspan=1 colspan=1>480-530</td><td rowspan=1 colspan=1>29~30</td><td rowspan=1 colspan=1>30</td><td rowspan=1 colspan=1>100</td><td rowspan=1 colspan=1>Ar</td></tr><tr><td rowspan=1 colspan=1>25</td><td rowspan=1 colspan=1>90</td><td rowspan=1 colspan=1>-</td><td rowspan=1 colspan=1>5</td><td rowspan=1 colspan=1>2</td><td rowspan=1 colspan=1>4.0</td><td rowspan=1 colspan=1>560~610</td><td rowspan=1 colspan=1>35~36</td><td rowspan=1 colspan=1>30</td><td rowspan=1 colspan=1>100</td><td rowspan=1 colspan=1>Ar + He</td></tr><tr><td rowspan=1 colspan=1>38</td><td rowspan=2 colspan=1>2bb</td><td rowspan=1 colspan=1>90</td><td rowspan=1 colspan=1></td><td rowspan=1 colspan=1>10</td><td rowspan=1 colspan=1>2</td><td rowspan=1 colspan=1>4.0</td><td rowspan=1 colspan=1>630~660</td><td rowspan=1 colspan=1>30~31</td><td rowspan=1 colspan=1>25</td><td rowspan=1 colspan=1>100</td><td rowspan=1 colspan=1>Ar</td></tr><tr><td rowspan=1 colspan=1>45</td><td rowspan=1 colspan=1>60</td><td rowspan=1 colspan=1></td><td rowspan=1 colspan=1>13</td><td rowspan=1 colspan=1>2</td><td rowspan=1 colspan=1>4.8</td><td rowspan=1 colspan=1>780~800</td><td rowspan=1 colspan=1>37~38</td><td rowspan=1 colspan=1>25</td><td rowspan=1 colspan=1>150</td><td rowspan=1 colspan=1>Ar + He</td></tr><tr><td rowspan=1 colspan=1>50</td><td rowspan=2 colspan=1>8</td><td rowspan=1 colspan=1>90</td><td rowspan=1 colspan=1>1</td><td rowspan=1 colspan=1>15</td><td rowspan=1 colspan=1>2</td><td rowspan=1 colspan=1>4.0</td><td rowspan=1 colspan=1>700~730</td><td rowspan=1 colspan=1>32~33</td><td rowspan=1 colspan=1>15</td><td rowspan=1 colspan=1>150</td><td rowspan=1 colspan=1>Ar</td></tr><tr><td rowspan=1 colspan=1>60</td><td rowspan=1 colspan=1>60</td><td rowspan=1 colspan=1>1</td><td rowspan=1 colspan=1>19</td><td rowspan=1 colspan=1>2</td><td rowspan=1 colspan=1>4.8</td><td rowspan=1 colspan=1>820~850</td><td rowspan=1 colspan=1>38~40</td><td rowspan=1 colspan=1>20</td><td rowspan=1 colspan=1>180</td><td rowspan=1 colspan=1>Ar +He</td></tr><tr><td rowspan=1 colspan=1>50</td><td rowspan=1 colspan=1>8</td><td rowspan=1 colspan=1>60</td><td rowspan=1 colspan=1>30</td><td rowspan=1 colspan=1>9</td><td rowspan=1 colspan=1>2</td><td rowspan=1 colspan=1>4.8</td><td rowspan=1 colspan=1>760~780</td><td rowspan=1 colspan=1>37~38</td><td rowspan=1 colspan=1>20</td><td rowspan=1 colspan=1>150</td><td rowspan=1 colspan=1>Ar + He</td></tr><tr><td rowspan=1 colspan=1>60</td><td rowspan=1 colspan=1>bθ</td><td rowspan=1 colspan=1>80</td><td rowspan=1 colspan=1>40</td><td rowspan=1 colspan=1>12</td><td rowspan=1 colspan=1>2</td><td rowspan=1 colspan=1>5.6</td><td rowspan=1 colspan=1>940~960</td><td rowspan=1 colspan=1>41~42</td><td rowspan=1 colspan=1>18</td><td rowspan=1 colspan=1>180</td><td rowspan=1 colspan=1>Ar + He</td></tr></table>\n\n注： $\\mathbf { A r } + \\mathbf { H e }$ ：内喷嘴 $5 0 \\% \\ \\mathrm { A r } + 5 0 \\% \\ \\mathrm { H e } ,$ ：外喷嘴 $100 \\%$ Ar。\n\n表7-21铝合金脉冲熔化极惰性气体保护电弧焊的焊接条件  ",
    "summary": "7.6.3焊接参数的设定 - Part 19/21",
    "size": 3701
  },
  {
    "name": "第1卷_第1篇_电弧焊-part-194",
    "projectId": "5ET7VaxsU6Y6",
    "fileName": "第1卷_第1篇_电弧焊.pdf",
    "content": "<table><tr><td rowspan=1 colspan=1>板厚/mm</td><td rowspan=1 colspan=1>接头形式</td><td rowspan=1 colspan=1>焊接位置</td><td rowspan=1 colspan=1>焊丝直径/mm</td><td rowspan=1 colspan=1>焊接电流/A</td><td rowspan=1 colspan=1>电弧电压/V</td><td rowspan=1 colspan=1>焊接速度/（cm/min）</td><td rowspan=1 colspan=1>气体流量/(L/min)</td></tr><tr><td rowspan=4 colspan=1>3</td><td rowspan=4 colspan=1>0~0.5</td><td rowspan=1 colspan=1>水平</td><td rowspan=1 colspan=1>1.4~1.6</td><td rowspan=1 colspan=1>70~100</td><td rowspan=1 colspan=1>18~20</td><td rowspan=1 colspan=1>21~24</td><td rowspan=1 colspan=1>8~9</td></tr><tr><td rowspan=1 colspan=1>横</td><td rowspan=1 colspan=1>1.4~1.6</td><td rowspan=1 colspan=1>70~100</td><td rowspan=1 colspan=1>18~20</td><td rowspan=1 colspan=1>21~24</td><td rowspan=1 colspan=1>13~15</td></tr><tr><td rowspan=1 colspan=1>立（下向）</td><td rowspan=1 colspan=1>1.4~1.6</td><td rowspan=1 colspan=1>60~80</td><td rowspan=1 colspan=1>17~18</td><td rowspan=1 colspan=1>21~24</td><td rowspan=1 colspan=1>8~9</td></tr><tr><td rowspan=1 colspan=1>仰</td><td rowspan=1 colspan=1>1.2~1.6</td><td rowspan=1 colspan=1>60~80</td><td rowspan=1 colspan=1>17~18</td><td rowspan=1 colspan=1>18~21</td><td rowspan=1 colspan=1>8~10</td></tr><tr><td rowspan=3 colspan=1>4~6</td><td rowspan=3 colspan=1></td><td rowspan=1 colspan=1>水平</td><td rowspan=1 colspan=1>1.6~2.0</td><td rowspan=1 colspan=1>180~200</td><td rowspan=1 colspan=1>22~23</td><td rowspan=1 colspan=1>14~20</td><td rowspan=1 colspan=1>10~12</td></tr><tr><td rowspan=1 colspan=1>立（上向）</td><td rowspan=1 colspan=1>1.6~2.0</td><td rowspan=1 colspan=1>150~180</td><td rowspan=1 colspan=1>21~22</td><td rowspan=1 colspan=1>12~18</td><td rowspan=1 colspan=1>10~12</td></tr><tr><td rowspan=1 colspan=1>仰</td><td rowspan=1 colspan=1>1.6~2.0</td><td rowspan=1 colspan=1>120~180</td><td rowspan=1 colspan=1>20~22</td><td rowspan=1 colspan=1>12~18</td><td rowspan=1 colspan=1>8~12</td></tr><tr><td rowspan=2 colspan=1>14~25</td><td rowspan=2 colspan=1></td><td rowspan=1 colspan=1>立（上向）</td><td rowspan=1 colspan=1>2.0~2.5</td><td rowspan=1 colspan=1>220~230动</td><td rowspan=1 colspan=1>21-24</td><td rowspan=1 colspan=1>6~15</td><td rowspan=1 colspan=1>12~25</td></tr><tr><td rowspan=1 colspan=1>仰</td><td rowspan=1 colspan=1>2.0~2.5</td><td rowspan=1 colspan=1>240~300M</td><td rowspan=1 colspan=1>23 ~ 24</td><td rowspan=1 colspan=1>6~12</td><td rowspan=1 colspan=1>14~26</td></tr></table>\n\n表7-22铜的喷射过渡熔化极情性气体保护焊的焊接条件  \n表7-23铜的大电流熔化极情性气体保护焊的焊接条件  ",
    "summary": "7.6.3焊接参数的设定 - Part 20/21",
    "size": 2480
  },
  {
    "name": "第1卷_第1篇_电弧焊-part-195",
    "projectId": "5ET7VaxsU6Y6",
    "fileName": "第1卷_第1篇_电弧焊.pdf",
    "content": "<table><tr><td rowspan=1 colspan=1>板厚/mm</td><td rowspan=1 colspan=1>坡口尺寸/mm</td><td rowspan=1 colspan=1>焊丝直径/mm</td><td rowspan=1 colspan=1>层数</td><td rowspan=1 colspan=1>预热温度/C</td><td rowspan=1 colspan=1>焊接电流/A</td><td rowspan=1 colspan=1>焊接速度/(cm/min）</td><td rowspan=1 colspan=1>送丝速度/(cm/min）</td><td rowspan=1 colspan=1>保护气体</td><td rowspan=1 colspan=1>气体流量/（L/min）</td></tr><tr><td rowspan=1 colspan=1>≤4.8</td><td rowspan=1 colspan=1>0~0.5</td><td rowspan=1 colspan=1>1.2</td><td rowspan=1 colspan=1>1~2</td><td rowspan=1 colspan=1>38~93</td><td rowspan=1 colspan=1>180~250</td><td rowspan=1 colspan=1>35~50</td><td rowspan=1 colspan=1>450~787</td><td rowspan=1 colspan=1>Ar</td><td rowspan=1 colspan=1>15</td></tr><tr><td rowspan=1 colspan=1>6.4</td><td rowspan=1 colspan=1>80°~90°   4</td><td rowspan=1 colspan=1>1.6</td><td rowspan=1 colspan=1>1~2</td><td rowspan=1 colspan=1>93</td><td rowspan=1 colspan=1>250~325</td><td rowspan=1 colspan=1>24~25</td><td rowspan=1 colspan=1>375~525</td><td rowspan=1 colspan=1>3:1He:Ar</td><td rowspan=1 colspan=1>23</td></tr><tr><td rowspan=2 colspan=1>12.5</td><td rowspan=2 colspan=1>80°~90°  2.4~3.2</td><td rowspan=2 colspan=1>1.6</td><td rowspan=2 colspan=1>2~4</td><td rowspan=2 colspan=1>316</td><td rowspan=2 colspan=1>330~400</td><td rowspan=2 colspan=1>20~35</td><td rowspan=2 colspan=1>525~675</td><td rowspan=1 colspan=1>3:1</td><td rowspan=2 colspan=1>23</td></tr><tr><td rowspan=1 colspan=1>：He:Ar</td></tr><tr><td rowspan=4 colspan=1>≥16</td><td rowspan=4 colspan=1>80°~90°2间隙=0</td><td rowspan=2 colspan=1>1.6</td><td rowspan=2 colspan=1></td><td rowspan=2 colspan=1>472</td><td rowspan=2 colspan=1>330~400</td><td rowspan=2 colspan=1>15~30</td><td rowspan=2 colspan=1>525~675</td><td rowspan=1 colspan=1>3:1</td><td rowspan=2 colspan=1>23</td></tr><tr><td rowspan=1 colspan=1>He: Ar</td></tr><tr><td rowspan=2 colspan=1>2.4</td><td rowspan=2 colspan=1></td><td rowspan=2 colspan=1>472</td><td rowspan=2 colspan=1>500~600</td><td rowspan=2 colspan=1>20~35</td><td rowspan=2 colspan=1>375~475</td><td rowspan=1 colspan=1>3:1</td><td rowspan=2 colspan=1>30</td></tr><tr><td rowspan=1 colspan=1>He:Ar</td></tr></table>\n\n<table><tr><td rowspan=1 colspan=1>板厚/mm</td><td rowspan=1 colspan=1>坡口尺寸熔化区形状</td><td rowspan=1 colspan=1>层数</td><td rowspan=1 colspan=1>焊丝直径/mm</td><td rowspan=1 colspan=1>焊接电流/A</td><td rowspan=1 colspan=1>电弧电压/V</td><td rowspan=1 colspan=1>焊接速度/（cm/min）</td></tr><tr><td rowspan=1 colspan=1>15</td><td rowspan=1 colspan=1>60°</td><td rowspan=1 colspan=1></td><td rowspan=1 colspan=1>4.0</td><td rowspan=1 colspan=1>850</td><td rowspan=1 colspan=1>36</td><td rowspan=1 colspan=1>24</td></tr><tr><td rowspan=2 colspan=1>19</td><td rowspan=2 colspan=1>60°G=2.5</td><td rowspan=1 colspan=1></td><td rowspan=2 colspan=1>4.8</td><td rowspan=1 colspan=1>900</td><td rowspan=1 colspan=1>33</td><td rowspan=1 colspan=1>30</td></tr><tr><td rowspan=1 colspan=1></td><td rowspan=1 colspan=1>900</td><td rowspan=1 colspan=1>37</td><td rowspan=1 colspan=1>30</td></tr><tr><td rowspan=2 colspan=1>25</td><td rowspan=2 colspan=1>50°2G=2.5</td><td rowspan=2 colspan=1>2</td><td rowspan=2 colspan=1>4.8</td><td rowspan=1 colspan=1>1000</td><td rowspan=1 colspan=1>33</td><td rowspan=1 colspan=1>27</td></tr><tr><td rowspan=1 colspan=1>同1000</td><td rowspan=1 colspan=1>37</td><td rowspan=1 colspan=1>20</td></tr></table>\n\n注：保护气体：内侧75%He+25%Ar，外侧100%Ar；衬垫材料：玻璃丝板；预热温度：室温；焊丝：脱氧铜。",
    "summary": "7.6.3焊接参数的设定 - Part 21/21",
    "size": 3444
  },
  {
    "name": "第1卷_第1篇_电弧焊-part-196",
    "projectId": "5ET7VaxsU6Y6",
    "fileName": "第1卷_第1篇_电弧焊.pdf",
    "content": "# 百思论坛\n表7-24不锈钢的熔化极气体保护焊（短路过渡）的焊接条件  \n\n<table><tr><td rowspan=1 colspan=1>厚度/mm</td><td rowspan=1 colspan=1>坡口形式</td><td rowspan=1 colspan=1>焊接直径/mm</td><td rowspan=1 colspan=1>焊接电流/A</td><td rowspan=1 colspan=1>电弧电压/</td><td rowspan=1 colspan=1>送丝速度/（m/min）</td><td rowspan=1 colspan=1>保护气体（体积分数）</td><td rowspan=1 colspan=1>气体流量/(L/min)</td></tr><tr><td rowspan=1 colspan=1>1.6</td><td rowspan=1 colspan=1>I</td><td rowspan=1 colspan=1>0.8</td><td rowspan=1 colspan=1>85</td><td rowspan=1 colspan=1>21</td><td rowspan=1 colspan=1>4.5</td><td rowspan=1 colspan=1>90% He,7.5% Ar,2.5% C02</td><td rowspan=1 colspan=1>14</td></tr><tr><td rowspan=1 colspan=1>2.4</td><td rowspan=1 colspan=1>1</td><td rowspan=1 colspan=1>0.8</td><td rowspan=1 colspan=1>105</td><td rowspan=1 colspan=1>23</td><td rowspan=1 colspan=1>5.5</td><td rowspan=1 colspan=1>90% He,7.5% Ar,2.5%C02</td><td rowspan=1 colspan=1>14</td></tr><tr><td rowspan=1 colspan=1>3.2</td><td rowspan=1 colspan=1>I</td><td rowspan=1 colspan=1>0.8</td><td rowspan=1 colspan=1>125</td><td rowspan=1 colspan=1>24</td><td rowspan=1 colspan=1>7</td><td rowspan=1 colspan=1>90% He,7.5% Ar,2.5%C02</td><td rowspan=1 colspan=1>14</td></tr></table>\n\n表7-25不锈钢的熔化极气体保护焊（射流过渡）的焊接条件  \n\n<table><tr><td rowspan=1 colspan=1>厚度/mm</td><td rowspan=1 colspan=1>坡口形式</td><td rowspan=1 colspan=1>焊接直径/mm</td><td rowspan=1 colspan=1>焊接电流/A</td><td rowspan=1 colspan=1>电弧电压N</td><td rowspan=1 colspan=1>送丝速度/(m/min）</td><td rowspan=1 colspan=1>保护气体（体积分数）</td><td rowspan=1 colspan=1>气体流量/(L/min)</td></tr><tr><td rowspan=1 colspan=1>3.2</td><td rowspan=1 colspan=1>I（带垫板）</td><td rowspan=1 colspan=1>1.6</td><td rowspan=1 colspan=1>225</td><td rowspan=1 colspan=1>24</td><td rowspan=1 colspan=1>3.3</td><td rowspan=1 colspan=1>98%Ar,2%02</td><td rowspan=1 colspan=1>14</td></tr><tr><td rowspan=1 colspan=1>6.4</td><td rowspan=1 colspan=1>Y60°</td><td rowspan=1 colspan=1>1.6</td><td rowspan=1 colspan=1>275</td><td rowspan=1 colspan=1>26</td><td rowspan=1 colspan=1>4.5</td><td rowspan=1 colspan=1>98% Ar,2%02</td><td rowspan=1 colspan=1>16</td></tr><tr><td rowspan=1 colspan=1>9.5</td><td rowspan=1 colspan=1>Y60°</td><td rowspan=1 colspan=1>1.6</td><td rowspan=1 colspan=1>300</td><td rowspan=1 colspan=1>28</td><td rowspan=1 colspan=1>6</td><td rowspan=1 colspan=1>98% Ar，2%0</td><td rowspan=1 colspan=1>16</td></tr></table>\n\n表7-26不锈钢的熔化极气体保护焊(脉冲电流)的焊接条件  \n\n<table><tr><td rowspan=1 colspan=1>厚度/mm</td><td rowspan=1 colspan=1>坡口形式</td><td rowspan=1 colspan=1>焊接直径/mm</td><td rowspan=1 colspan=1>脉冲电流/A</td><td rowspan=1 colspan=1>焊接平均电流/A</td><td rowspan=1 colspan=1>电弧电压/V</td><td rowspan=1 colspan=1>保护气体（体积分数）</td><td rowspan=1 colspan=1>气体流量/(L/min）</td></tr><tr><td rowspan=1 colspan=1>1.6</td><td rowspan=1 colspan=1>1</td><td rowspan=1 colspan=1>1.2</td><td rowspan=1 colspan=1>120Y</td><td rowspan=1 colspan=1>65</td><td rowspan=1 colspan=1>22</td><td rowspan=1 colspan=1>99% Ar,1%02</td><td rowspan=1 colspan=1>16</td></tr><tr><td rowspan=1 colspan=1>3.0</td><td rowspan=1 colspan=1>I</td><td rowspan=1 colspan=1>1.2</td><td rowspan=1 colspan=1>武200</td><td rowspan=1 colspan=1>870</td><td rowspan=1 colspan=1>24</td><td rowspan=1 colspan=1>99%Ar,1%02</td><td rowspan=1 colspan=1>16</td></tr><tr><td rowspan=1 colspan=1>6.0</td><td rowspan=1 colspan=1>Y60°</td><td rowspan=1 colspan=1>1.6</td><td rowspan=1 colspan=1>200</td><td rowspan=1 colspan=1>6</td><td rowspan=1 colspan=1>524</td><td rowspan=1 colspan=1>99%Ar,1%0</td><td rowspan=1 colspan=1>16</td></tr></table>\n\n于 $6 m \\mathbf { m }$ 时一般采用I形坡口，带垫板或者采用V形。工件更厚时还可以采用双面焊。\n\n# 7.6.4接头设计\n接头设计主要根据工件厚度，工件材料、焊接位置和熔滴过渡形式等因素来确定坡口形式、底层间隙、钝边高度和有无垫板等。工件厚度小\n\n坡口底层尺寸，如间隙和钝边高度，主要与熔滴的过渡形式有关。短路过渡时，因熔深浅和搭桥性能好，可以选择较大的间隙和较小的钝边，同时还可以采用较小的坡口角度，如从一般的 $6 0 ^ { \\circ }$ 降低到 $3 0 ^ { \\circ } \\sim 4 0 ^ { \\circ }$ 。这样一来，就能减少填充金属和节省工时。\n\n还应该考虑到工件材料特点，如工件为导热性好的材料（Al和 $\\mathtt { C u }$ )，坡口角度应开的大一些，如可以从一般的 $6 0 ^ { \\circ }$ 增大到 $9 0 °$ ，这样能使未熔合缺陷大大减少。\n\n关于接头设计也可参考表7-12～表7-26所示的数据。",
    "summary": "7.6.4接头设计, 百思论坛",
    "size": 3957
  },
  {
    "name": "第1卷_第1篇_电弧焊-part-197",
    "projectId": "5ET7VaxsU6Y6",
    "fileName": "第1卷_第1篇_电弧焊.pdf",
    "content": "选择设备时，购货者必须考虑到对设备的使用要求：功率输出范围、静态特性、动态特性和送丝机特点等。例如，焊接钢和不锈钢时，大多采用一般推丝式送丝机。而用细丝焊铝时，就必须采用双轮双主动推丝式或推-拉式送丝机。通常焊接厚大工件时，多采用大电流和较大输出功率的焊接设备。而焊接空间位置焊缝时，用户应选用脉冲焊机或短路过渡用焊机。对于短路过渡用焊机应注意选择动特性合适的设备或者动特性可调节的设备。逆变焊机通常具有较大的适应性。对于半自动焊机几乎都采用等速送丝及平的和缓降的多特性电源。\n\n当购置新设备时，应考虑设备的多功能性和标准化问题。对于单一用途或大量生产用设备，应选择功能单一的专用设备。然而，车间里有多种工作，就应该用多功能焊机。\n\n购置新设备时还应注意标准化程度和工厂现有的焊接设备情况，以有利于设备的合理使用与维护。\n\n# 7.7熔化极气体保护焊的特殊应用\n熔化极气体保护焊除上述常见的典型熔化极气体保护焊外，还衍生出一些特种焊法，如气电立焊、熔化极气体保护电弧点焊和窄间隙焊接等。这些方法可进一步提高焊接质量，降低成本，提高效率，并扩大了气体保护焊的应用范围。\n\n# 7.7.1气电立焊\n气电立焊（英文简称EGW）是由普通熔化极气体保护焊和电渣焊发展而形成的一种熔化极气体保护电弧焊方法。这种焊接方法的优点是，可不开坡口焊接厚板，生产效率高，成本低。与窄间隙的主要区别在于焊缝一次成形，而不是多道多层焊。气电立焊与电渣焊类似，也是利用水冷滑块挡住熔化金属，使之强迫成形，以实现立向位置焊接。不同之处在于气电立焊依靠气体保护和电弧加热，保护气体可以是单一气体（如$\\mathbf { C O } _ { 2 }$ ）或混合气体（如 $\\mathbf { A } \\mathbf { r } + \\mathbf { \\nabla } \\mathbf { C } \\mathbf { 0 } _ { 2 }$ )。焊丝可以是实芯焊丝和药芯焊丝。其中实芯焊丝气电立焊的原理示意如图7-34所示。可以看到，焊丝连续向下送入由板材坡口和两个水冷滑块面形成的凹槽中，在焊丝和母材金属之间形成电弧，并不断地熔化和流向电弧下的熔池中。随着熔池上升，电弧和水冷滑块也随着上移，原先的凹槽被熔化金属填充，并形成焊缝，而自保护药芯焊丝气电立焊时却不需要气体保护。\n\n![](images/5d8c998f1de07978a258f91df597c03e5334081c26315e042f1a97b304525d85.jpg)  \n图7-34气电立焊原理示意图1—水冷铜块 2一水 3一焊枪\n\n4一气体5一导丝管6-送丝轮 7-焊丝矫直机构8一摆动器9-—水冷滑块\n\n气电立焊通常用于较厚的低碳钢和低合金钢，也可用于奥氏体不锈钢和其他金属合金。板材厚度在 $1 2 \\sim 8 0 \\mathrm { m m }$ 之间最为适宜。\n\n# 1.气电立焊设备\n气电立焊设备主要由焊接电源、导电嘴、水冷滑块、送丝机构、焊丝摆动机构和供气装置等组成。除焊接电源，其余部分被组装在一起，并\n\n随着焊接过程的进行而垂直向上移动。\n\n# 2.焊接电源\n气电立焊与普通熔化极气体保护电弧焊一样，采用直流电源，反极性接法。采用陡降特性，还可以采用平特性。当采用陡降特性时，可以通过电弧电压的反馈来控制行走机构，当电弧电压降到设定值以下时，行走机构自动提升，直到恢复电压为止，以保持焊丝伸出长度不变。而当采用平特性电源时，可以采用手动控制行走机构自动提升。\n\n因焊缝较长，往往需要长时间连续工作。所以电源的负载持续率为 $100 \\%$ ，额定电流为750$\\sim 1 0 0 0 \\mathbf { A }$ 。\n\n1）送丝机构。常采用推丝方式送丝。送丝机构安装在行走机构之上，它由焊丝盘、送丝轮、校直机构及送丝软管组成。焊丝伸出长度较大，一般为 $3 8 \\mathrm { m m }$ 以上。所以要求校直机构应保证焊丝平直。\n\n2）水冷滑块和气罩。水冷滑块常常做成凹形，使每侧形成适当的余高。同时为保证良好的气体保护效果，保护气体除从焊枪喷嘴流出外，在水冷滑块上还安装气罩，它能提供一定流量的辅助保护气体。\n\n3）焊枪与摆动。气电立焊采用焊枪与普通熔化极气体保护焊采用的焊枪主要区别在于焊枪的喷嘴必须能进入板材之间的窄间隙内，并且能在两个滑块之间作横向摆动。因此，对焊枪尺寸有一定的限制。\n\n当板材较厚时，为了保证两侧金属均匀熔化，焊枪须在熔池上方作横向摆动。通常摆动速度不变，而在两端的停留时间可调。板材较厚小于 ${ 3 0 } \\mathbf { m } \\mathbf { m }$ 时，一般不需要横向摆动。\n\n此外还需要控制器，除与普通熔化极气体保护焊相同的功能之外，还应具有监控熔池水平面，以改变行走速度和焊丝伸出长度的功能。",
    "summary": "7.6.5焊接设备选择",
    "size": 2006
  },
  {
    "name": "第1卷_第1篇_电弧焊-part-198",
    "projectId": "5ET7VaxsU6Y6",
    "fileName": "第1卷_第1篇_电弧焊.pdf",
    "content": "# 3.气电立焊工艺\n气电立焊通常采用熔化极氧化性混合气体电弧焊或 $\\mathbf { C O } _ { 2 }$ 焊方法，保护气体为 $80 \\%$ （Ar）+$20 \\%$ （ $\\mathbf { C O } _ { 2 }$ ）混合气体或为纯 $\\mathbf { C O } _ { 2 }$ 。气电立焊用焊丝可为实芯焊丝，焊丝的直径通常为1.6\\~$4 \\mathrm { m m }$ 。\n\n气电立焊常用的坡口形状，如表7-27中的图形，有I形坡口、V形坡口或 $\\mathbf { x }$ 形坡口等。一般在接头两端处加引弧板和引出板。\n\n表7-27气电立焊采用的坡口形状及特点  \n\n<table><tr><td colspan=\"1\" rowspan=\"16\">坡口形状I形坡口I形坡口：V形坡口</td><td colspan=\"1\" rowspan=\"1\">特   点</td></tr><tr><td colspan=\"1\" rowspan=\"1\">1.双面滑动铜衬垫</td></tr><tr><td colspan=\"1\" rowspan=\"1\">2.可从一面焊接</td></tr><tr><td colspan=\"1\" rowspan=\"1\">3.熔化金属量多</td></tr><tr><td colspan=\"1\" rowspan=\"1\">4.热输入大</td></tr><tr><td colspan=\"1\" rowspan=\"1\">5.热影响区宽</td></tr><tr><td colspan=\"1\" rowspan=\"1\">1．双面滑动铜衬垫</td></tr><tr><td colspan=\"1\" rowspan=\"1\">2.可从一面焊接</td></tr><tr><td colspan=\"1\" rowspan=\"1\">3.熔化金属量较少</td></tr><tr><td colspan=\"1\" rowspan=\"1\">4.热输人较小</td></tr><tr><td colspan=\"1\" rowspan=\"1\">5.热影响区较窄</td></tr><tr><td colspan=\"1\" rowspan=\"1\">1.外侧滑动铜垫块，内侧固定铜垫块</td></tr><tr><td colspan=\"1\" rowspan=\"1\">2.可从一边焊接</td></tr><tr><td colspan=\"1\" rowspan=\"1\">3.熔化金属量少</td></tr><tr><td colspan=\"1\" rowspan=\"1\">4.热输人较小</td></tr><tr><td colspan=\"1\" rowspan=\"1\">5.热影响区较窄</td></tr><tr><td colspan=\"1\" rowspan=\"8\">第一层焊老</td><td colspan=\"1\" rowspan=\"1\">1.外侧滑动铜垫块，内侧固定铜垫块</td></tr><tr><td colspan=\"1\" rowspan=\"1\">2.可从一面焊接</td></tr><tr><td colspan=\"1\" rowspan=\"1\">3.熔化金属量少</td></tr><tr><td colspan=\"1\" rowspan=\"1\">4.热输人较小</td></tr><tr><td colspan=\"1\" rowspan=\"1\">5.热影响区窄</td></tr><tr><td colspan=\"1\" rowspan=\"1\">6.第二层焊时可将热影响区的晶粒细化</td></tr><tr><td colspan=\"1\" rowspan=\"1\">7.坡口精度要求高</td></tr><tr><td colspan=\"1\" rowspan=\"1\">8.需要改换铜垫块</td></tr><tr><td colspan=\"1\" rowspan=\"1\">坡口形状</td><td colspan=\"1\" rowspan=\"1\">特点</td></tr><tr><td colspan=\"1\" rowspan=\"6\">章第一层焊第一层焊X形坡口</td><td colspan=\"1\" rowspan=\"1\">1.外侧滑动铜垫块，内侧固定铜垫块</td></tr><tr><td colspan=\"1\" rowspan=\"1\">2.必须从两边焊接</td></tr><tr><td colspan=\"1\" rowspan=\"1\">3.熔化金属量少</td></tr><tr><td colspan=\"1\" rowspan=\"1\">4．热输入小</td></tr><tr><td colspan=\"1\" rowspan=\"1\">5.热影响区窄</td></tr><tr><td colspan=\"1\" rowspan=\"1\">6.第二层焊时可将热影响区的晶粒细化</td></tr></table>\n\n气电立焊的焊接参数对焊接的影响如下：\n\n气电立焊的熔深是指对接接头侧面母材的熔入深度。通常熔深随焊接的电流增加（或送丝速度的增加）而减小，即焊缝宽度减小。同时焊接电流增加，则送丝速度、熔敷率和接头填充速度（既焊接速度）将提高。焊接电流通常在$7 5 0 \\sim 1 0 0 0 \\mathrm { A }$ 范围内。随着电弧电压增高，熔深增大，而焊缝宽度增加。电弧电压通常是 $3 0 \\sim$ 55V之间。焊接速度的控制随采用平特性或陡降特性电源而有所不同。焊丝伸出长度为38\\~$4 0 \\mathrm { m m }$ ，因此焊丝熔化速度较高。板材厚度大于$_ { 3 0 \\mathrm { m m } }$ 的工件一般要作横向摆动，摆动速度为7$\\sim 8 \\mathrm { m m / s }$ 。导电嘴在距每侧冷却滑块约 $1 0 \\mathbf { m } \\mathbf { m }$ 处停留，停留时间在1\\~3s之间，以抵消水冷滑块对金属的冷却作用，使焊缝表面完全熔合。",
    "summary": "3.气电立焊工艺",
    "size": 2525
  },
  {
    "name": "第1卷_第1篇_电弧焊-part-199",
    "projectId": "5ET7VaxsU6Y6",
    "fileName": "第1卷_第1篇_电弧焊.pdf",
    "content": "# 7.7.2熔化极气体保护电弧点焊\n熔化极气体保护电弧点焊是普通GMAW的变种。该法用于将两块搭接的薄板点焊在一起，这是通过把一块板完全熔透到另一块板上来实现的。点焊板材厚度一般小于 $s _ { \\mathrm { m m } }$ 。除搭接处以外，不需要进行清理。此外，较厚的工件也可以进行点焊，但需要在上板钻孔或冲孔，电弧通过该孔直接加热下板而形成焊缝，这种方法还称为塞焊。\n\n熔化极气体保护电弧点焊与电阻点焊不同，如图7-35所示。电阻点焊是通过电极压紧两块薄金属板件，并在其接触界面上通过大电流，产生电阻热，使之熔化和形成焊点。而气体保护电弧焊，是通过电弧熔透上板并熔化下板形成焊接熔池，所以电弧点焊可以实现单面焊。\n\n![](images/40ad9626f34271b49dec666da7e0941a7d644327f7da54db9405ae467723b428.jpg)  \n图7-35气体保护电弧点焊与电阻点焊的比较\n\n气体保护电弧点焊设备与普通熔化极气体保护焊设备类似，但焊枪喷嘴应作适当的改变，因喷嘴需要压紧在工件上，所以在喷嘴头应留出气体逸出通道。还应该对点焊时间和送丝速度参数提供一定的调节范围。\n\n气体保护电弧点焊可用于焊接碳钢、铝、镁、不锈钢和铜合金的搭接接头。除相同厚度的金属外，不同厚度的金属也可以焊在一起，通常总是较薄的板材放到上面。该法大多数被限制在平焊位置的搭接点焊。但当改进喷嘴设计时，还能进行搭接角焊缝和角接接头的点焊。当板材较薄时（厚度小于 $1 , 3 \\mathrm { m m }$ ）可以采用短路过渡形式进行立焊和仰焊。\n\n气体保护电弧点焊的操作过程应该这样进行，将待焊工件装配好，并置于合适的焊接位置。将焊枪压在接头上，保持不动。按焊枪开关，通保护气体、同时通电和送丝，引燃电弧。经预定的焊接时间，形成焊缝。随后停丝一停电一延时停气。这样完成一个焊点全部过程。\n\n焊接参数是影响焊接质量的重要因素。气体保护电弧点焊的主要焊接参数有3个：焊接电流、电弧电压和燃弧时间。\n\n1）焊接电流。电流对熔深影响最大。熔深随电流增加而增大（电流与送丝速度成正比）。增大熔深通常将使板材界面的焊缝直径增加。\n\n2）电弧电压。电压对点焊缝的形状影响很大。通常，在电流保持不变时，随着电弧电压的提高而增加熔化区的直径。然而，却轻微地减少余高和熔深。电弧电压不足将在余高的中心处形成凹陷并且在焊缝边缘产生未熔合。电弧电压太高，就可能出现严重的飞溅。\n\n3）焊接时间。焊接时间对熔深和板材界面上焊缝尺寸有重要的影响。随着焊接时间的增加，熔深和焊缝直径都增大，同时点焊缝的余高也增大。\n\n焊接时间是一个极易受干扰的参数，如引弧成功率对焊接时间影响极大。为了保证焊接时间准确常常检测电弧电压，当电弧电压达到预定值后，才开始对焊接时间进行计时。\n\n气体保护电弧点焊的焊接参数互相依赖性很强，往往改变一个参数就要求改变其他一个或几个参数。具体应用中焊接参数的设置要求通过实验来确定。推荐的焊接参数值列于表7-28。\n\n表7-28碳钢 $\\mathbf { c o } _ { \\mathfrak { z } }$ 点焊焊接参数的推荐值（熔核直径为 $6 . 4 \\mathrm { m m }$ ）  \n\n<table><tr><td rowspan=1 colspan=1>焊丝直径/mm</td><td rowspan=1 colspan=1>板厚/mm</td><td rowspan=1 colspan=1>电弧点焊时间/s</td><td rowspan=1 colspan=1>焊接电流/A</td><td rowspan=1 colspan=1>电弧电压/V</td></tr><tr><td rowspan=3 colspan=1>0.8</td><td rowspan=1 colspan=1>0.56</td><td rowspan=1 colspan=1>1</td><td rowspan=1 colspan=1>90</td><td rowspan=1 colspan=1>24</td></tr><tr><td rowspan=1 colspan=1>0.81</td><td rowspan=1 colspan=1>1.2</td><td rowspan=1 colspan=1>120</td><td rowspan=1 colspan=1>27</td></tr><tr><td rowspan=1 colspan=1>0.94</td><td rowspan=1 colspan=1>1. 2</td><td rowspan=1 colspan=1>120</td><td rowspan=1 colspan=1>.27</td></tr><tr><td rowspan=3 colspan=1>0.9</td><td rowspan=1 colspan=1>0.99</td><td rowspan=1 colspan=1>1</td><td rowspan=1 colspan=1>190</td><td rowspan=1 colspan=1>27</td></tr><tr><td rowspan=1 colspan=1>1.50</td><td rowspan=1 colspan=1>2</td><td rowspan=1 colspan=1>190</td><td rowspan=1 colspan=1>28</td></tr><tr><td rowspan=1 colspan=1>1.83</td><td rowspan=1 colspan=1>5</td><td rowspan=1 colspan=1>190</td><td rowspan=1 colspan=1>28</td></tr><tr><td rowspan=3 colspan=1>1. 2</td><td rowspan=1 colspan=1>1.83</td><td rowspan=1 colspan=1>1.5</td><td rowspan=1 colspan=1>300</td><td rowspan=1 colspan=1>30</td></tr><tr><td rowspan=1 colspan=1>2.79</td><td rowspan=1 colspan=1>3.5</td><td rowspan=1 colspan=1>300</td><td rowspan=1 colspan=1>30</td></tr><tr><td rowspan=1 colspan=1>3.15</td><td rowspan=1 colspan=1>4.2</td><td rowspan=1 colspan=1>300</td><td rowspan=1 colspan=1>30</td></tr><tr><td rowspan=2 colspan=1>1. 6</td><td rowspan=1 colspan=1>3.15</td><td rowspan=1 colspan=1>1</td><td rowspan=1 colspan=1>490</td><td rowspan=1 colspan=1>32</td></tr><tr><td rowspan=1 colspan=1>4.0</td><td rowspan=1 colspan=1>1.5</td><td rowspan=1 colspan=1>490</td><td rowspan=1 colspan=1>32</td></tr></table>",
    "summary": "7.7.2熔化极气体保护电弧点焊",
    "size": 3196
  },
  {
    "name": "第1卷_第1篇_电弧焊-part-200",
    "projectId": "5ET7VaxsU6Y6",
    "fileName": "第1卷_第1篇_电弧焊.pdf",
    "content": "窄间隙熔化极气体保护焊是传统熔化极气体保护焊的一种特殊方法。它是用于焊接厚板的多道多层焊接技术。对接坡口间隙较小，大约为$1 3 \\mathrm { m m }$ ，典型的窄间隙焊接坡口形式示于图7-36。该技术主要用于连接碳钢和低合金钢的厚板，是一种高效和变形小的焊接方法。\n\n![](images/5759d04f723e04ed26dbac60ea30666351e083f4e0f81485ba50aaddbaf0cac1.jpg)  \n图7-36窄间隙GMAW的典型坡口形式\n\n由于焊接坡口间隙小，所以要求采用专用焊枪，保证焊丝和保护气能送到焊接电弧处。应使用水冷导电嘴和从板材表面输入保护气体的喷嘴。通常采用一个或两个导电嘴送进细焊丝。可以用脉冲电流或直流反接射流过渡焊接。\n\n在应用窄间隙气体保护焊技术时，因为使用细焊丝，导电嘴都深入到窄坡口中，并使焊丝对准工件的侧壁，与坡口的尖角。在全位置焊接时，必须提高焊速，为的是降低线能量和形成小的焊接熔池。典型的焊丝送进技术如图7-37所示。\n\n如图7-37a所示，可控方向的两根焊丝和两个导电嘴可以按前后排列，电弧分别指向各自的坡口侧面，并焊出一系列搭接角焊缝。单焊丝依靠摆动技术也可得到同样的效果，如图7-37b、c所示，这时通过导电嘴在坡口内对称摆动，带动焊丝和焊接电弧指向坡口两侧的尖角处，但是由于导电嘴到坡口面的距离太小，所以这项技术常常不易可靠地实现和难以应用。\n\n由于在窄间隙中移动焊枪较难，所以还有一d）预弯单焊丝e）预铰成麻花状双丝些勿需摆动焊枪的方法，如图7-37d，e所示。如图7-37d所示，焊丝通过摇摆装置，送丝轮和坡口中的导电嘴进入到待焊处，摇摆器带动焊丝左右摇摆和通过旋转的送丝轮，使焊丝弯曲成波浪状，并送进导电嘴中，经过导电嘴的矫直作用。可是通过导电嘴后，焊丝又恢复了波浪形。该波浪形焊丝的端头从窄间隙坡口的一侧不断地摆动到另一侧。这项技术是在很窄的坡口中也能摆动电弧，而导电嘴却始终保持在坡口的中心。\n\n![](images/5815e9af081346e729fd417720f95f82da890e0f54546965d30aeb1b0949b137.jpg)  \n图7-37窄间隙GMAW的典型焊丝送进技术a）前后交错双丝b）摆动单焊丝c）编织单焊丝\n\n图7-37e中导电嘴也保持在坡口中心，可是其中的焊丝却是将两根焊丝绞合在一起成为麻花状。当把它送进坡口间隙中后，在二根焊丝端头产生电弧，该电弧连续绕导电嘴中心旋转。并指向侧口两侧，产生足够的熔深。\n\n从上述可见，电弧摆动技术往往需要特殊的送丝装置。显然，这是较复杂的。于是有人采用粗丝技术（粗丝直径为 $\\phi 2 . 4 \\sim \\phi 3 . 2 \\mathrm { m m } )$ ，可以将粗丝直接通过导电嘴送进坡口中心，勿需摆动电弧便可以熔化坡口两侧的金属，而产生无缺陷的焊缝。可见，该法是一种简单，可靠的方法，但是由于采用粗丝和大电流，而不宜用于空间位置焊接，一般仅限于平焊。\n\n与其他电弧焊方法相比，窄间隙焊接具有如下优点：\n\n1）残余应力小和变形小。\n\n2）焊接热影响小，所以接头性能好。\n\n3）经济性好，尤其是焊接 $5 0 \\mathrm { m m }$ 以上厚板时。\n\n# 主要缺点是：\n1）比较容易产生缺陷，主要是未焊透和夹渣。2）当产生缺陷时难以消除。",
    "summary": "7.7.3窄间隙焊接",
    "size": 1419
  },
  {
    "name": "第1卷_第1篇_电弧焊-part-201",
    "projectId": "5ET7VaxsU6Y6",
    "fileName": "第1卷_第1篇_电弧焊.pdf",
    "content": "# 7.8焊接缺陷与防止方法\n按照正确的焊接工艺焊接时，一般能得到高质量的焊缝。因熔化极气体保护焊无焊剂和焊条药皮，所以可消除焊缝中的夹渣。但使用含脱氧剂的焊丝时可能会出现一些浮渣。这些渣也应在焊接下一焊道之前清除掉。\n\n惰性气体保护焊极好地保护了焊接区不受空气中的氧和氮的污染。由于氢是低合金钢焊缝和热影响区中裂纹之源，所以要采取去氢措施。用$\\mathbf { C O } _ { 2 }$ 或氧化性混合气体保护时，为了排除氧的影响，必须使用脱氧焊丝。这些可选用的保护气体能保证得到高质量焊缝\n\n然而，当采用熔化极气体保护电弧焊时，如果焊接参数、材料或焊接工艺不合适，就可能出现焊接缺陷。这种方法所特有的某些缺陷，它们形成的大概原因及防止措施，如表7-29所列。\n\n<table><tr><td colspan=\"2\">表7-29焊接缺陷形成原因及防止措施</td></tr><tr><td>缺陷形成原因</td><td>防止措施</td></tr><tr><td colspan=\"2\">焊缝金属裂纹</td></tr><tr><td>1.焊缝深宽比太大 2.焊道太窄（特别是角焊缝和底层焊道） 3．焊缝末端处的弧坑冷却过快</td><td>增大电弧电压或减小焊接电流以加宽焊道而减小熔深 减慢行走速度以加大焊道的横截面 采用衰减控制以减小冷却速度；适当地填充弧坑；在完成焊道</td></tr><tr><td></td><td>的顶部采用分段退焊技术一直到焊缝结束</td></tr><tr><td colspan=\"2\">夹渣</td></tr><tr><td>1、采用多道焊短路过渡（熔焊渣型夹杂物） 2.高的行走速度（氧化膜型夹杂物）</td><td>在焊接后续焊道之前，清除掉焊缝边上的渣壳 减小行走速度；采用含脱氧剂较高的焊丝；提高电弧电压</td></tr><tr><td colspan=\"2\">气孔</td></tr><tr><td>1.保护气体覆盖不足</td><td>增加保护气体流量，排除焊缝区的全部空气；减小保护气体的 流量，以防止卷人空气；清除气体喷嘴内的飞溅；避免周边环境 的空气流过大，破坏气体保护；降低焊接速度；减小喷嘴到工件 的距离；焊接结束时应在熔池凝固之后再移开焊枪喷嘴</td></tr><tr><td>2.焊丝的污染</td><td>采用清洁而干燥的焊丝；清除焊丝在送丝装置中或导丝管中粘 附上的润滑剂</td></tr><tr><td>3.工件的污染</td><td>在焊接之前清除工件表面上的全部油脂、锈、油漆和尘土；采 用含脱氧剂的焊丝</td></tr><tr><td colspan=\"2\">4.电弧电压太高 减小电弧电压 5.喷嘴与工件距离太大 减小焊丝的伸出长度</td></tr><tr><td></td><td>咬边</td></tr><tr><td>1．焊接速度太高 2.电弧电压太高</td><td>减慢焊接速度 降低电压</td></tr><tr><td>3.电流过大</td><td>降低送丝速度</td></tr><tr><td>4.停留时间不足</td><td>增加在熔池边缘的停留时间</td></tr><tr><td>5.焊枪角度不正确</td><td>改变焊枪角度使电弧力推动金属流动 w9</td></tr><tr><td colspan=\"2\">未熔合</td></tr><tr><td>1.焊缝区表面有氧化膜或锈皮 2.热输入不足</td><td>在焊接之前清理全部坡口面和焊缝区表面上的轧制氧化皮或杂质 提高送丝速度和电弧电压；减小焊接速度</td></tr><tr><td>3.焊接熔池太大</td><td>减小电弧摆动以减小焊接熔池</td></tr><tr><td></td><td>弧直接加热熔池底部：坡口设计为J形或U形</td></tr><tr><td>5.接头设计不合理</td><td>坡口角度应足够大，以便减少焊丝伸出长度（增大电流），使电</td></tr><tr><td>4.焊接技术不合适</td><td>采用摆动技术时应在靠近坡口面的熔池边缘停留；焊丝应指向 熔池的前沿</td></tr></table>\n\n（续）\n\n<table><tr><td rowspan=1 colspan=1>缺陷形成原因</td><td rowspan=1 colspan=1>防止措施</td></tr><tr><td rowspan=1 colspan=2>未焊透</td></tr><tr><td rowspan=1 colspan=1>1.坡口加工不合适2.焊接技术不合适3.热输入不合适</td><td rowspan=1 colspan=1>接头设计必须合适，适当加大坡口角度，使焊枪能够直接作用到熔池底部，同时要保持喷嘴到工件的距离合适；减小钝边高度；设置或增大对接接头中的底层间隙使焊丝保持适当的行走角度，以达到最大的熔深；使电弧处在熔池的前沿提高送丝速度以获得较大的焊接电流，保持喷嘴与工件的距离合适</td></tr><tr><td rowspan=1 colspan=2>熔透过大</td></tr><tr><td rowspan=1 colspan=1>1.热输人过大2.坡口加工不合适</td><td rowspan=1 colspan=1>减小送丝速度和电弧电压；提高焊接速度减小过大的底层间隙；增大钝边高度</td></tr><tr><td rowspan=1 colspan=2>蛇形焊道</td></tr><tr><td rowspan=1 colspan=1>1.焊丝伸出长度过大2.焊丝的校正机构调整不良3.导电嘴磨损严重</td><td rowspan=1 colspan=1>保持合适的焊丝伸出长度再仔细调整更换新的导电嘴</td></tr><tr><td rowspan=1 colspan=2>飞溅</td></tr><tr><td rowspan=1 colspan=1>1.电弧电压过高或过低2.焊丝与工件清理不良3.焊丝不均匀4.导电嘴磨损严重5.焊机动特性不合适</td><td rowspan=1 colspan=1>根据焊接电流仔细调节电压；采用一元化调节焊机焊前仔细清理焊丝及坡口处检查压丝轮和送丝软管（修理或更换）更换新导电嘴对于整流式焊机应调节直流电感；对于逆变式焊机须调节控制回路的电子电抗器</td></tr></table>\n\n# 参考文献\n[1] 中国机械工程学会焊接学会．焊接手册：第1卷 $[ \\mathbf { M } ]$ ．北京：机械工艺出版社，1992.  \n[2] 殷树言，张九海．气体保护焊工艺 $[ \\textbf { M } ]$ ．哈尔滨：哈尔滨工业大学出版社，1989.  \n[3] 殷树言，邵清廉。 $\\mathbf { C O } _ { 2 }$ 焊接技术及应用[M].哈尔滨：哈尔滨工业大学出版社，1992.  \n[4] 殷树言，耿正，刚铁．晶闸管整流弧焊机的设计与调试 $\\left[ \\textbf { M } \\right]$ ，北京：机械工业出版社，1997.  \n[5] 殷树言： $\\mathbf { C O } _ { 2 }$ 焊接设备原理与调试[M]．北京：机械工业出版社，2000.  \n[6] 安藤弘平，长谷川光雄．溶接了-夕现象［M]．东京都：产业图书株式会社，1967.  \n[7] 日本溶接学会．溶接·接合便览［M]．东京都：丸善株式会社，1990.  \n[8] 般树言．气体保护焊接工艺基础［M]．北京：机械工业出版社，2007.AWS.Welding Handbook：part 1.Weldingprocesses[M]. 9th ed， NewYork:ASW,2004.\n\n# 第8章 药芯焊丝电弧焊\n\n\n# 作者　蒋建敏　审者　刘嘉\n\n\n# 8.1概述\n药芯焊丝是继焊条、实心焊丝之后广泛应用的一类新型焊接材料，它是由金属外皮和芯部药粉两部分构成的。使用药芯焊丝作为填充金属的各种电弧焊方法统称为药芯焊丝电弧焊。",
    "summary": "7.8焊接缺陷与防止方法, 8.1概述, 参考文献, 第8章 药芯焊丝电弧焊, 作者　蒋建敏　审者　刘嘉",
    "size": 3379
  },
  {
    "name": "第1卷_第1篇_电弧焊-part-202",
    "projectId": "5ET7VaxsU6Y6",
    "fileName": "第1卷_第1篇_电弧焊.pdf",
