Repository: LunaReborn/Welding-6m-Extractor

# 焊接文档 6M 专有词汇抽取工具

用于从焊接相关文档中抽取“人、机、料、法、环、测”六类专有词汇，并导出 JSON 和 Excel。

## 目录结构

```text
project/
  cli.py
  engine/
    document_loader.py
    chunker.py
    llm_client.py
    extractor_6m.py
    normalizer.py
    validator.py
    exporter.py
  prompts/
    welding_6m_extract.txt
    welding_6m_review.txt
  outputs/
  data/
```

## 安装

```bash
pip install -r requirements.txt
```

## 使用 Ollama

先启动 Ollama，并拉取模型：

```bash
ollama serve
ollama pull qwen2.5:7b
```

运行：

```bash
python cli.py --file data/氩弧焊标准作业指导书.docx --extractor ollama --model qwen2.5:7b --output outputs
```

启用二阶段复核：

```bash
python cli.py --file data/氩弧焊标准作业指导书.docx --extractor ollama --review --output outputs
```

File: data/hanjie_data/1.txt (part 17 of 68)
[
    "content": "# 8.1.1药芯焊丝的发展\n药芯焊丝最早出现在20世纪20年代的美国和德国。但真正大量应用于工业生产是在20 世纪50年代，特别是20世纪60、70年代以后，随着 $\\phi 2 . 0 \\mathrm { m m }$ 以下细直径全位置药芯焊丝的出现，药芯焊丝进入高速发展阶段。近几年发达国家药芯焊丝的用量占焊接材料总量的 $20 \\%$ \\~$40 \\%$ ，且仍处在稳步上升阶段。焊条、实心焊丝、药芯焊丝3大类焊接材料中，焊条年消耗量呈逐年下降趋势，实心焊丝年消耗量进入平稳发展阶段，而药芯焊丝无论是在品种、规格还是在用量等各方面仍具有很大的发展空间。\n\n我国在20世纪60年代开始有关药芯焊丝的相关技术以及制造设备的研究。20世纪80 年代初，国内以宝山钢铁公司为代表的一批重大工程项目中开始使用药芯焊丝（几乎全部为国外产品），对药芯焊丝的推广使用起到了积极的推动作用。20世纪90年代随着世界造船工业中心向我国的转移，使我国药芯焊丝应用进入快速增长期。2000年药芯焊丝用量不足1万t，其中近$80 \\%$ 是进口产品，到2005年药芯焊丝用量超过8万t，其中近5万t是国产药芯焊丝。近年来，药芯焊丝在造船业已逐步成为主力焊接材料，大型造船厂其用量占焊接材料总量超过 $50 \\%$ ，电焊条用量不足 $10 \\%$ 。随着冶金行业的快速发展，连铸连轧技术及其装备的引进、消化、吸收以及国产化，对各类辊的需求量呈快速增长。另外人们对环境问题、能源资源问题日益关注，利用堆焊技术制造、修复各类轧辊逐渐形成具有相当规模的产业，对各类堆焊用药芯焊丝形成强烈市场需求。在建筑行业，随着国家大剧院、国家体育馆等大型、重型钢结构的建设，带动了该行业药芯焊丝的应用。此外，在石化行业压力容器对焊接材料有苛刻要求，药芯焊丝也逐步被工程界所接受。尽管“十五”期间药芯焊丝应用有了长足的进步，但8万t的用量和260万t的焊接材料总量比较，仅占 $3 \\%$ ，与发达国家相比差距甚远。此外国产药芯焊丝在品种方面也不能满足国内市场的需求。然而从近几年国产药芯焊丝的发展趋势可以看出，国产药芯焊丝及其相关技术已经成熟，今后几年我国的药芯焊丝技术及应用将进入高速发展阶段。\n\n总之，药芯焊丝以其明显的技术和经济方面的优势将逐步成为焊接材料的主导产品，是21世纪最具发展前景的高技术焊接材料。\n\n# 8.1.2药芯焊丝的分类\n药芯焊丝目前尚无统一的分类方法，一般公认的分类方法如下：\n\n# 1．按横截面形状分\n药芯焊丝的横截面形状可分为简单O形截面和复杂截面两大类（见图8-1）。\n\n0形截面的药芯焊丝又分为有缝和无缝药芯焊丝。有缝0形截面药芯焊丝又有对接0形和搭接0形之分。药芯焊丝直径在 $2 , 0 \\mathrm { m m }$ 以下的细丝多采用简单0形截面，且以有缝0形为主。此类焊丝截面形状简单，易于加工，生产成本低，因而具有价格优势。无缝药芯焊丝制造工艺复杂，设备投入大，生产成本高，但无缝药芯焊丝成品丝可进行镀铜处理，焊丝保管过程中的防潮性能以及焊接过程中的导电性均优于有缝药芯焊丝。细直径的药芯焊丝主要用于结构件的焊接。\n\n<table><tr><td rowspan=1 colspan=1>横截面</td><td rowspan=1 colspan=1></td><td rowspan=1 colspan=1></td><td rowspan=1 colspan=1></td><td rowspan=1 colspan=1></td><td rowspan=1 colspan=1>Q</td><td rowspan=1 colspan=1></td></tr><tr><td rowspan=1 colspan=1>符号</td><td rowspan=1 colspan=1></td><td rowspan=1 colspan=1></td><td rowspan=1 colspan=1></td><td rowspan=1 colspan=1>①</td><td rowspan=1 colspan=1>?</td><td rowspan=1 colspan=1></td></tr><tr><td rowspan=1 colspan=1>类别</td><td rowspan=1 colspan=1>无缝</td><td rowspan=1 colspan=1>对接</td><td rowspan=1 colspan=1>搭接</td><td rowspan=1 colspan=1>T形</td><td rowspan=1 colspan=1>E形</td><td rowspan=1 colspan=1>双层</td></tr></table>\n\n复杂截面主要有T形、E形、梅花形和双层形等截面形状。复杂截面形状主要应用于直径在$2 , 0 \\mathrm { m m }$ 以上的粗丝。采用复杂截面形状的药芯焊丝，因金属外皮进人到焊丝芯部，一方面对于改善熔滴过渡、减少飞溅、提高电弧稳定性是有利的，另一方面焊丝的挺度较0形截面药芯焊丝好，在送丝轮压力作用下焊丝截面形状的变化较0形截面小，对于提高焊接过程中送丝稳定性是有利的。复杂截面形状在提高药芯焊丝焊接过程稳定性方面的优势，粗直径的药芯焊丝显得尤为突出。随着药芯焊丝直径减小，焊接过程中电流密度的增加，药芯焊丝截面形状对焊接过程稳定性的影响将减小。焊丝越细，截面形状在影响焊接过程稳定性诸多因素中所占比重越小。粗直径药芯焊丝全位置焊接适应性较差，多用于平焊、平角焊。特别是直径在 $3 , 0 \\mathrm { m m }$ 以上的粗丝主要应用于堆焊方面。\n\n# 2.按保护方式分\n根据焊接过程中外加的保护方式，药芯焊丝可分为气体保护焊用、埋弧焊用及自保护药芯焊丝。气体保护焊用药芯焊丝根据保护气体的种类可细分为： $\\mathbf { C O } _ { 2 }$ 气体保护焊（见图8-2）、熔化极惰性气体保护焊、混合气体保护焊以及钨极氩弧焊用药芯焊丝。其中 $\\mathbf { C O } _ { 2 }$ 气体保护焊药芯焊丝主要用于结构件的焊接制造，其用量大大超过其他种类气体保护焊用药芯焊丝。由于不同种类的保护气体在焊接冶金反应过程中的表现行为是不同的，因此药芯焊丝在粉芯中所采用的冶金处理方式以及程度也是不同的。所以，尽管被焊金属相同，不同种类气体保护焊用药芯焊丝原则上讲是不能相互代用的。\n\n![](images/3ccaa71dd991a3270834f10fceb277f563f10f673c37b31eedd81a78a6bee691.jpg)  \n图8-1药芯焊丝截面形状示意图  \n图8-2药芯焊丝 $\\mathbf { C O } _ { 2 }$ 气体保护焊接示意图\n\n埋弧焊用药芯焊丝主要应用于表面堆焊。由于药芯焊丝制造工艺较实心焊丝复杂、生产成本较高，因此普通结构除特殊需求外一般不采用药芯焊丝埋弧焊。但对于高强钢，药芯焊丝与实心焊丝生产成本较接近，合金含量较高的药芯焊丝生产成本甚至低于实心焊丝，而某些成分的材料要制成实心焊丝是十分困难的，在这种情况下药芯焊丝埋弧较实心焊丝有明显的技术、经济优势。埋弧焊用药芯焊丝多数情况下不需要配合选用专用焊剂，通用的熔炼焊剂、烧结焊剂可满足使用要求。焊接金属中合金元素的过渡、化学成分的调整可方便地通过调整粉芯配方来实现。另一方面，尽管成分上无特殊要求，但药芯焊丝也可小批量生产供货（几百公斤甚至几十公斤）。药芯焊丝的上述优点在表面堆焊应用中显得十分突出。\n\n自保护药芯焊丝或称为明弧焊用药芯焊丝，是在焊接过程中不需要外加保护气或焊剂的一类焊丝（见图8-3）。通过焊丝芯部药粉中造渣剂、造气剂在电弧高温作用下产生的气、渣对熔滴和熔池进行保护。与气保护药芯焊丝比较，其突出的特点是在施焊过程中该类焊丝有较强的抗风能力，特别适合于远离中心城市、交通运输较困难的野外工程，因此在石油、建筑、冶金等行业得到广泛应用。但由于造气剂、造渣剂包敷在金属外皮内部，所产生的气、渣对熔滴（特别是焊丝端部的熔滴）的保护效果较差，焊缝金属的韧性稍差。随着科学技术的不断进步，特别是近几年高韧性自保护药芯焊丝的出现，对于一般结构甚至一些较为重要的结构，自保护药芯焊丝也完全可以满足结构对焊接材料的要求。另外，该类焊丝在焊接过程中会产生大量的烟尘，一般不适用于室内施焊，户外应用时也应注意通风。\n\n![](images/5746596cca47e0935b98edddf135af6dc71cf57b25e04d930005814c3151bc7a.jpg)  \n图8-3自保护药芯焊丝焊接示意图",
    "summary": "1．按横截面形状分, 2.按保护方式分, 8.1.1药芯焊丝的发展, 8.1.2药芯焊丝的分类",
    "size": 3616
  },
  {
    "name": "第1卷_第1篇_电弧焊-part-203",
    "projectId": "5ET7VaxsU6Y6",
    "fileName": "第1卷_第1篇_电弧焊.pdf",
    "content": "# 3.按金属外皮所用材料分\n药芯焊丝金属外皮所用材料有：低碳钢、不锈钢、镍及其合金等具有良好延展性的金属材料。低碳钢其加工性能优良，是药芯焊丝首选外皮材料。目前大部分药芯焊丝产品采用冷轧低碳钢带作为外皮材料，少数品种选用低碳钢盘条或无缝管作为外皮材料，选用原料状态不同其制备工艺装备差异较大，生产成本也有较大的差异。\n\n由于受加粉系数（单位质量焊丝中药粉所占比例）的制约，生产合金含量较高的药芯焊丝时采用低碳钢外皮制造难度很大。对于高合金钢几乎不能实现用低碳钢外皮制备药芯焊丝。对于铬镍含量较高的高合金钢，可采用不锈钢作为外皮材料制造药芯焊丝。对于镍基合金药芯焊丝，可采用纯镍或镍基合金作为外皮材料制造。当然，用后两种材料制造药芯焊丝时对生产设备也有不同的要求。\n\n除上述三种材料外，在焊接以外其他用途中也有采用铜、铝、锌、锯等具有良好延展性的金属材料制造粉芯丝，例如选用铝及锌铝合金作为外皮制造热喷涂用粉芯丝。\n\n# 4.按芯部药粉类型分\n药芯焊丝可分为有渣型和无渣型。无渣型又称为金属粉芯焊丝，主要用于埋弧焊，高速 $\\mathbf { C O _ { 2 } }$ 气体保护焊药芯焊丝也多为金属芯型。有渣型药芯焊丝按熔渣的碱度分为酸性渣和碱性渣两类。目前用量较大的 $\\mathbf { C O } _ { 2 }$ 气体保护焊药芯焊丝多为钛型（酸性）渣系，自保护药芯焊丝多采用高氟化物（弱碱性）渣系。应当指出，酸、碱性渣系药芯焊丝熔敷金属含氢量的差别远小于酸、碱性焊条，酸性渣系药芯焊丝熔敷金属含氢量可以达到低氢型（碱性）焊条标准（ $\\mathbf { \\nabla } < 8 \\mathbf { m } \\mathbf { L } / 1 0 0 \\mathbf { g } ^ { \\cdot }$ 。钛型渣系药芯焊丝熔敷金属不仅含氢量可以达到低氢，而且其力学性能也可以达到高韧性。近年来，国内外某些重要焊接结构（如球罐）工程中，有选用钛型渣系 $\\mathbf { C O } _ { 2 }$ 气体保护焊药芯焊丝作为焊接材料。当然碱性渣系药芯焊丝在熔敷金属含氢量方面仍占有一定的优势，可以达到超低氢焊条的水平（ $< 3 \\mathrm { m L } / 1 0 0 \\mathrm { g } )$ ，但其在焊接工艺性能方面仍与钛型渣系药芯焊丝有较大的差距。由于药芯焊丝与焊条的加工工艺差别较大，粉芯与焊条药皮配方设计、原材料的选择也有很大差别，因此建立在焊条熔渣理论基础上的某些经验不能简单地套用在药芯焊丝的选择原则中，应该以药芯焊丝产品的性能作为选材的依据。\n\n# 5.按用途分\n药芯焊丝按被焊钢种可分为：低碳、低合金钢用药芯焊丝，低合金高强度钢用药芯焊丝，低温钢用药芯焊丝，耐热钢用药芯焊丝，不锈钢用药芯焊丝和镍及镍合金用药芯焊丝。药芯焊丝按被焊结构类型可分为：一般结构用药芯焊丝，船用药芯焊丝，锅炉、压力容器用药芯焊丝和硬面堆焊用药芯焊丝。药芯焊丝按焊接方法可分为：$\\mathbf { C O } _ { 2 }$ 气体保护焊用药芯焊丝，TIG焊用药芯焊丝，MIG焊、混合气体保护焊用药芯焊丝，自保护焊药芯焊丝，埋弧焊用药芯焊丝和热喷涂用粉芯线材。\n\n# 8.1.3药芯焊丝的特点\n药芯焊丝是在结合焊条的优良工艺性能和实心焊丝的高效率自动焊的基础上产生的一类新型焊接材料。较为公认的优点如下：\n\n# 1.焊接工艺性能好\n在电弧高温作用下，粉芯中各种物质产生造气、造渣等一系列反应，对熔滴过渡形态、熔渣表面张力等性能产生影响，明显地改善了焊接工艺性能。即使采用 $\\mathbf { C O } _ { 2 }$ 气体保护焊，也可实现熔滴的喷射过渡，可做到无飞溅和全位置焊，且焊道成形美现。\n\n# 2.熔敷速度快、生产效率高\n药芯焊丝可进行连续地自动、半自动焊接。焊接时，电流通过很薄的金属外皮，其电流密度较高，熔化速度快，熔敷速度明显高于焊条，并略高于实心焊丝（见图8-4）。生产效率为焊条电弧焊的3\\~4倍，在大面积表面堆焊时甚至高于焊条8倍。\n\n# 3.合金系统调整方便\n药芯焊丝可以通过外皮和药芯两种途径调整熔敷金属的化学成分。特别是通过改变药芯中的粉料组成，可获得各种不同渣系、合金系的药芯焊丝，以满足各种不同需求。该优点在低合金高强钢焊接时的优势是实心焊丝无法比拟的。\n\n# 4.能耗低\n在药芯焊丝电弧焊过程中，连续施焊使得焊机空载损耗大为减少；较大的电流密度，增加了电阻热；较高的电流密度，提高了热源利用率，使药芯焊丝能源有效利用率提高 $2 0 \\% \\sim 3 0 \\%$\n\n# 5.环保\n在生产过程中，药芯焊丝不采用酸洗、碱洗、电镀等可能造成环境严重污染的生产工艺。在使用过程中，药芯焊丝产生的固体废弃物焊渣$( 4 \\% \\sim 8 \\%$ ）明显低于电焊条（ $20 \\%$ 左右）和实心焊丝埋弧焊（ $4 0 \\% \\sim 5 0 \\%$ )。在三大类焊接填充材料中，药芯焊丝对焊接生产的负面影响最小。\n\n# 6.综合成本低\n焊接生产的总成本应由焊接材料、辅助材料、人工费用、能源消耗、生产效率、熔敷金属表面填充量等多项指标综合构成。焊接相同厚度（中厚板以上）的钢板，药芯焊丝单位长度焊缝的综合成本不到焊条的一半，且略低于实心焊丝。使用药芯焊丝经济效益是非常显著的。\n\n180 160 6 2 Φ6mm Φ4mm 钛铁矿型焊条 0 150 200250300350400450 焊接电流/A\n\n图8-4三类焊接材料熔敷速度比较：  \n1一金属粉型药芯焊丝， $\\phi = 1 . 2 \\dot { \\bf m } \\bf { m }$   \n2一氧化钛型药芯焊丝， $\\phi = 1 . 2 \\mathrm { m m }$   \n3一金属粉型药芯焊丝， $\\phi = 1 . 6 \\mathrm { m m }$   \n4一实心焊丝， $\\phi = 1 . 2 \\mathrm { m m }$\n\n5一氧化钛型药芯焊丝， $\\phi = 1 . 6 \\mathrm { { m m } }$\n\n6一实芯焊丝， $\\phi = 1 . 6 \\mathrm { m m }$\n\n总之，药芯焊丝是一种高效节能的新型焊接材料。近年来在我国应用领域增长迅速，但下列因素仍将在一段时间内制约药芯焊丝的广泛应用\n\n1） 制造设备复杂。无论用何种工艺生产药芯焊丝，其设备的复杂程度，在加工精度、设备高技术含量、操作人员素质等多方面的要求，均高于另两类焊接材料的生产设备。\n\n2）制造工艺技术要求高。药芯焊丝生产工艺的复杂程度，远大于焊条和实心焊丝的生产。\n\n合格的药芯焊丝产品除了精良的制造设备、优良内在质量的药粉配方技术外，另一关键则在于制造工艺。目前，国内许多药芯焊丝制造厂家的产品质量、批量上的差距，其原因还是在制造工艺方面尚不过关。\n\n上述原因使得普通结构钢用药芯焊丝的市场售价大大高于电焊条和实心焊丝。\n\n3）成品丝的防潮保管。除了无缝药芯焊丝外表面可镀铜外，药芯焊丝在防潮保管方面比另两类焊材要求高。在防潮性能方面，药芯焊丝不如镀铜实心焊丝抗潮性好。从受潮后通过烘干恢复其性能方面分析，药芯焊丝不如焊条，受潮较重的药芯焊丝或是无法烘干（塑料盘），或是烘干效果不理想，基本上不能使用。在防潮保管问题上，一方面生产厂商在药芯焊丝包装上要给予充分重视，采取相应的技术措施，另一方面建议使用单位不要长期大量保存药芯焊丝。目前现有的常规防潮包装可保证药芯焊丝在半年至一年内基本符合出厂时的技术要求。因此使用单位应根据生产实际情况组织进货，减少库存。\n\n# 8.2焊接设备\n药芯焊丝作为一种新型的焊接材料，适用于多种焊接方法。大多数使用实心焊丝的焊接设备也可以使用药芯焊丝。一些标有实心、药芯焊丝两用的焊机，只是在使用实心焊丝焊机的基础上添加了某些功能，以便更有效地发挥药芯焊丝的优势，这些功能并不是使用药芯焊丝的必要条件。也就是说，使用实心焊丝的焊接设备完全可以使用药芯焊丝。\n\n# 8.2.1焊接电源\n实心、药芯焊丝两用的焊机，是在使用实心焊丝焊机的基础上添加了下面所列功能中的一种或多种：\n\n1）极性转换。直流正接/直流反接转换装置。2）电源外特性微调。在平特性的基础上，微调外特性。调节范围在微翘和缓降之间，如图8-5所示。\n\n![](images/beb8fc4a92fc5703d207dd71e9e83c97be60fce83d335daf596f690f24a1d922.jpg)  \n图8-5电源外特性调节示意图\n\n3）电弧挺度调节。通过调节电弧挺度，可实现对熔滴过渡形态的调节，以减少飞溅，并可改善全位置焊接性能。\n\n埋弧焊、钨极氩弧焊机不用添加上述功能就可以使用药芯焊丝。 $\\mathbf { C O } _ { \\mathfrak { z } }$ 焊机在增加了极性转换装置后可以使用自保护药芯焊丝（多数产品须用直流正接）。增加了电源外特性微调和电弧挺度调节功能的 $\\mathbf { C O } _ { 2 }$ 焊机，不仅可以使用$\\mathbf { C O _ { 2 } }$ 气体保护药芯焊丝，也可以使用其他气体保护用药芯焊丝，并且能够更好地发挥药芯焊丝的优点。",
    "summary": "1.焊接工艺性能好, 2.熔敷速度快、生产效率高, 3.按金属外皮所用材料分, 3.合金系统调整方便, 4.按芯部药粉类型分, 4.能耗低, 5.按用途分, 5.环保, 6.综合成本低, 8.1.3药芯焊丝的特点, 8.2.1焊接电源, 8.2焊接设备",
    "size": 3830
  },
  {
    "name": "第1卷_第1篇_电弧焊-part-204",
    "projectId": "5ET7VaxsU6Y6",
    "fileName": "第1卷_第1篇_电弧焊.pdf",
    "content": "实心焊丝送丝机可以正常使用加粉系数较小的药芯焊丝，如用量较大的低碳钢 $\\mathbf { C O } _ { 2 }$ 气体保护用药芯焊丝。但要正常使用加粉系数较大的药芯焊丝则最好选用专用送丝机，如图8-6所示。药芯焊丝专用送丝机与一般实心焊丝送丝机的差别如下：\n\n1）两对主动轮送丝。一般实心焊丝送丝机采用单电动机驱动一只主动轮送丝。药芯焊丝专用送丝机则采用单电动机或双电动机驱动两对主动轮送丝。这样在送丝推力不变的情况下，可以减小施加在药芯焊丝上的正压力，以减少药芯焊丝截面形状的变化，提高送丝的稳定性。\n\n2）上下轮均开V形槽。一般实心焊丝送丝机的上送丝轮为普通轴承，不开槽。而药芯焊丝专用送丝机的送丝轮上下轮均开V形槽，变三点受力为四点对称受力，以减少焊丝截面变形。\n\n3）槽内压花、药芯焊丝专用送丝机焊丝直径在 $1 , 6 \\mathrm { m m }$ （或 $1 , 4 \\mathrm { m m }$ ）以上的送丝轮，V形槽内采用压花处理。处理后的送丝轮，通过提高送丝轮的摩擦因数来提高送丝推力，不仅提高了送丝的稳定性，同时也改善了药芯焊丝通过导电嘴时的导电性能。\n\n药芯焊丝专用送丝机通过上述处理措施，在增大送丝推力的同时降低了焊丝的变形，提高了送丝的稳定性，特别是在大电流高速焊接时，效果更加明显。\n\n![](images/d7fb4f63923f1121664f09a0ea95594529b45cd49c05c25dd163052375b440fc.jpg)  \n图8-6送丝机结构示意图\n\na）单机单辊b）单机双辊c）双机双辊\n\n# 8.2.3焊枪\n药芯焊丝埋弧焊、钨极氩弧焊、熔化极气体保护焊等方法的焊枪与实心焊丝的焊枪相同。自保护焊药芯焊丝焊接时，可以使用专用焊枪或 $\\mathbf { C O } _ { 2 }$ 气体保护焊枪。两者在结构上的差别为：专用焊枪是在 $\\mathbf { C } \\mathbf { 0 } _ { \\imath }$ 气体保护焊枪基础上去掉气罩，并在导电嘴外侧加绝缘护套，以满足某些自保护药芯焊丝在伸出长度方面的特殊要求，同时可以减少飞溅的影响；某些专用焊枪附加有负压吸尘装置，使自保护药芯焊丝可以在室内施工中使用。\n\n![](images/1d6ed39786dfe17e9b59a05580db49a34d10e3ffc3bbe35c7aa3ff7459372c91.jpg)  \n图8-7为自保护药芯焊丝专用焊枪结构示意图。  \n图8-7自保护药芯焊丝专用焊枪结构示意图\n\n# 8.2.4其他\n其他设备与实心焊丝所用设备相同。详见本手册有关章节。\n\n# 8.3焊接参数\n熔化极药芯焊丝电弧焊的焊接参数主要包括：焊接电流、电弧电压、焊接速度、焊丝伸出长度以及保护气流量等。焊接参数对焊接过程的影响及其变化规律，药芯焊丝和实心焊丝基本相同。但由于药芯焊丝填充药粉在焊接过程中的造气、造渣等一系列冶金作用，其影响程度不仅使药芯焊丝与实心焊丝有差别，而且同一类别不同生产厂家生产的药芯焊丝其影响程度也略有差别。因此最佳焊接参数的选择是有前提条件的，即确定的生产厂家、针对具体的药芯焊丝产品、施焊时的实际工况条件，通过工艺评定试验，最终确定最佳焊接参数。",
    "summary": "8.2.2送丝机",
    "size": 1363
  },
  {
    "name": "第1卷_第1篇_电弧焊-part-205",
    "projectId": "5ET7VaxsU6Y6",
    "fileName": "第1卷_第1篇_电弧焊.pdf",
    "content": "# 8.3.1焊接电流、电弧电压\n在药芯焊丝电弧焊过程中，焊接电流、电弧电压对焊缝几何形状（熔宽、熔深）的影响规律同实心焊丝基本一致。略有差别的是焊接电流、电弧电压对药芯焊丝熔滴过渡形态的影响。图8-8所示为焊接电流、电弧电压对Φ1.6mmE71T-1型药芯焊丝三种熔滴过渡形态的影响，图中阴影部分为喷射过渡。图8-8所示s.p—喷射过渡g.b一滴状过渡s.c短路过渡的焊接电流的适用范围很大，而电弧电压的可变范围较小，且随着电流的增加，电弧电压应适当增加。大电流焊接时，电弧电压应足够高。这一规律对选择焊接参数有着重要的指导意义。表8-1为不同直径药芯焊丝稳定焊接时焊接电流、电弧电压常用范围。表8-2为中厚板在不同位置焊接时的焊接电流、电弧电压常用范围。\n\n![](images/a0e4bba2fe8e2f20f8ec094a562b762b379ba0e065a963d27d76ff4078a6fc01.jpg)  \n图8-8焊接电流、电弧电压对熔滴过渡形态的影响示意图\n\n应注意自保护药芯焊丝因各品种之间芯部组成物差异较大，稳定焊接时的焊接参数也有较大的差异，特别是电弧电压。如某种以多种氟化物组成的自保护药芯焊丝，其稳定焊接时，电弧电压的使用范围为13\\~18V，这在使用其他焊丝时，几乎无法实现正常的焊接过程。因此，厂家提供的产品使用说明书是正确选择焊接电流、电弧电压的重要依据之一。\n\n表8-1不同直径药芯焊丝常用焊接电流、电弧电压范围  \n表8-2各种位置焊接中厚板时药芯焊丝焊接电流、电弧电压常用范围  \n\n<table><tr><td rowspan=1 colspan=4>CO2气保护药芯焊丝</td></tr><tr><td rowspan=1 colspan=1>焊丝直径/mm</td><td rowspan=1 colspan=1>1. 2</td><td rowspan=1 colspan=1>1.4</td><td rowspan=1 colspan=1>1. 6</td></tr><tr><td rowspan=1 colspan=1>焊接电流/A</td><td rowspan=1 colspan=1>110~150</td><td rowspan=1 colspan=1>130~400</td><td rowspan=1 colspan=1>150~450</td></tr><tr><td rowspan=1 colspan=1>电弧电压/V</td><td rowspan=1 colspan=1>18~32</td><td rowspan=1 colspan=1>20~34</td><td rowspan=1 colspan=1>22-38</td></tr><tr><td rowspan=1 colspan=4>自保护药芯焊丝</td></tr><tr><td rowspan=1 colspan=1>焊丝直径/mm</td><td rowspan=1 colspan=1>1.6</td><td rowspan=1 colspan=1>2.0</td><td rowspan=1 colspan=1>2.4</td></tr><tr><td rowspan=1 colspan=1>焊接电流/A</td><td rowspan=1 colspan=1>150~250</td><td rowspan=1 colspan=1>180~350</td><td rowspan=1 colspan=1>200 -400</td></tr><tr><td rowspan=1 colspan=1>电弧电压/V</td><td rowspan=1 colspan=1>20~25</td><td rowspan=1 colspan=1>22~28</td><td rowspan=1 colspan=1>22~32</td></tr></table>\n\n<table><tr><td rowspan=2 colspan=1>焊接位置</td><td rowspan=1 colspan=2>Φ1.2mmCO气保护药芯焊丝</td><td rowspan=1 colspan=2>Φ2.0mm自保护药芯焊丝</td></tr><tr><td rowspan=1 colspan=1>电流/A</td><td rowspan=1 colspan=1>电压/V</td><td rowspan=1 colspan=1>电流/A</td><td rowspan=1 colspan=1>电压/V</td></tr><tr><td rowspan=1 colspan=1>平焊</td><td rowspan=1 colspan=1>160~350</td><td rowspan=1 colspan=1>22~32）</td><td rowspan=1 colspan=1>180 ~350</td><td rowspan=1 colspan=1>22~28</td></tr><tr><td rowspan=1 colspan=1>横焊</td><td rowspan=1 colspan=1>180~260</td><td rowspan=1 colspan=1>22-30 </td><td rowspan=1 colspan=1>180~250</td><td rowspan=1 colspan=1>22~25</td></tr><tr><td rowspan=1 colspan=1>向上立焊</td><td rowspan=1 colspan=1>160~240</td><td rowspan=1 colspan=1>22 ~30</td><td rowspan=1 colspan=1>180~220</td><td rowspan=1 colspan=1>22~25</td></tr><tr><td rowspan=1 colspan=1>向下立焊</td><td rowspan=1 colspan=1>240~260</td><td rowspan=1 colspan=1>25~30</td><td rowspan=1 colspan=1>180 ~260</td><td rowspan=1 colspan=1>24~28</td></tr><tr><td rowspan=1 colspan=1>仰焊</td><td rowspan=1 colspan=1>160~200</td><td rowspan=1 colspan=1>22~25</td><td rowspan=1 colspan=1>180~220</td><td rowspan=1 colspan=1>22~25</td></tr></table>\n\n# 8.3.2焊丝伸出长度\n气体保护药芯焊丝电弧焊时，焊丝伸出长度一般为 $1 5 \\sim 2 5 \\mathrm { m m }$ 。焊接电流较小时，焊丝伸出长度小；电流增加时，焊丝伸出长度适当增加。\n\n以 $\\phi 1$ · $\\mathbf { 6 } \\mathbf { m } \\mathbf { m } \\mathbf { \\Lambda } \\mathbf { C } \\mathbf { 0 } _ { 2 }$ 气体保护药芯焊丝为例，如电流为250A以下时，焊丝伸出长度为 $1 5 \\sim 2 0 \\mathrm { m m }$ ；电流为250A以上时，焊丝伸出长度为 ${ \\bf 2 0 ~ } \\sim$ ${ 2 5 } \\mathrm { m m }$ 为宜。改变焊丝伸出长度，会对焊接工艺性能产生影响。当焊丝伸出长度过大时，熔深变浅，同时由于气休保护效果下降易产生气孔；焊丝伸出长度过小时，长时间焊接后，飞溅物易于粘附在喷嘴上，扰乱保护气流，影响保护效果，这也是产生气孔的原因之一。\n\n自保护药芯焊丝电弧焊时，焊丝伸出长度范围较宽，一般为 $2 5 \\sim 7 0 \\mathrm { m m }$ 。直径在 $\\phi 3 . 0 m \\mathrm { m }$ 以上的粗丝，焊丝伸出长度甚至接近 $1 0 0 \\mathrm { { m m } }$ 。为保证焊丝端部更好地指向熔池，焊枪导电嘴前端常加有绝缘护套。焊丝伸出长度选择不当时，除了易于产生气孔外，对自保护药芯焊丝焊缝金属的力学性能也会产生影响，特别是焊缝金属的韧性。\n\n# 8.3.3保护气体流量\n选择气体保护药芯焊丝进行焊接时，保护气体流量也是重要的焊接参数之一。保护气体流量的选择可根据焊接电流的大小、气体喷嘴的直径和保护气体的种类等因素确定，图8-9所示为三者的关系。\n\n![](images/fb0a4079f28445ae2093228fe3661d9ec08670a6da6b29f53efb618c30e1b851.jpg)  \n图8-9保护气体流量选择参考图\n\n# 8.3.4焊接速度\n当焊接电流、电弧电压确定后，焊接速度不仅对焊缝几何形状产生影响，而且对焊接质量也有影响。药芯焊丝的半自动焊接时，焊接速度通常在 $3 0 \\sim 5 0 \\mathrm { { c m } / \\mathrm { { m i n } } }$ 范围内。焊接速度过快易导致熔渣覆盖不均匀，焊缝成形变坏。在有漆层或有污染表面的钢板上焊接时，焊接速度过快易产生气孔。焊接速度过小，熔融金属容易先行，导致熔合不良等缺陷的产生。药芯焊丝的全自动焊接时，焊接速度可达 $1 \\mathrm { m / m i n }$ 以上。",
    "summary": "8.3.1焊接电流、电弧电压, 8.3.2焊丝伸出长度, 8.3.3保护气体流量, 8.3.4焊接速度",
    "size": 4015
  },
  {
    "name": "第1卷_第1篇_电弧焊-part-206",
    "projectId": "5ET7VaxsU6Y6",
    "fileName": "第1卷_第1篇_电弧焊.pdf",
    "content": "制定合理的焊接工艺应综合考虑焊件的结构特征、接头设计、母材及焊材的各种性能、焊接设备及施工条件等多种因素。本节仅对使用药芯焊丝的焊接工艺特点作简单介绍。",
    "summary": "8.4焊接工艺",
    "size": 76
  },
  {
    "name": "第1卷_第1篇_电弧焊-part-207",
    "projectId": "5ET7VaxsU6Y6",
    "fileName": "第1卷_第1篇_电弧焊.pdf",
    "content": "对于搭接接头、T形接头、角接接头，使用药芯焊丝采用角焊缝可以较容易地实现上述三种接头的全位置焊接。因药芯焊丝的穿透能力较强，可以选择较小的焊脚尺寸，以减少焊材用量和焊接时间，提高效率。使用药芯焊丝时，对接头的准备有较高的要求：气割和等离子切割后的结瘤必须彻底清除；坡口角度可以选择比焊条、实心焊丝小 $1 0 ^ { \\circ } \\sim 2 0 ^ { \\circ }$ （见图8-10)。坡口、钝边加工精度要求较高，药芯焊丝焊接坡口实例见表8-3。使用药芯焊丝 $\\mathbf { C O } _ { 2 }$ 气体保护焊焊接厚板钢结构（ $\\delta \\geqslant 4 0 \\mathrm { m m }$ ）时，为了便于操作，保证焊缝根部焊道的质量，一方面可以将焊枪保护气罩的外径减小，在工程应用中多数情况将保护气罩外径由 $\\phi 2 0 m \\mathbf { m }$ 改为 $\\phi 1 5 \\mathrm { m m }$ ，少数施工单位将保护气罩外径改为 $\\phi 1 2 \\mathrm { m m }$ 。使用小直径保护气罩外径时，气体流量应适当调整。另一方面对坡口几何尺寸进行适当调整，基本原则是便于焊枪在坡□深处正常摆动，减少金属填充量，充分发挥药芯焊丝的优势。图8-11为厚板钢结构药芯焊丝$\\mathbf { C 0 } _ { \\mathfrak { z } }$ 气体保护焊平焊和横焊接头形式示意图。\n\n![](images/de62b68c34e2fa8cf086ca90b8e68f6411ad845babd495e3acbf4bf7214c5c1b.jpg)  \n图8-10使用药芯焊丝时坡口角度示意图\n\n表8-3药芯焊丝气体保护焊焊接坡口形状、尺寸  ",
    "summary": "8.4.1接头准备 - Part 1/2",
    "size": 758
  },
  {
    "name": "第1卷_第1篇_电弧焊-part-208",
    "projectId": "5ET7VaxsU6Y6",
    "fileName": "第1卷_第1篇_电弧焊.pdf",
    "content": "<table><tr><td rowspan=1 colspan=1>坡口形状</td><td rowspan=1 colspan=1>板厚/mm</td><td rowspan=1 colspan=1>焊接位置</td><td rowspan=1 colspan=1>有无衬垫</td><td rowspan=1 colspan=1>坡口角度α/（°）</td><td rowspan=1 colspan=1>间隙G/mm</td><td rowspan=1 colspan=1>钝边R/mm</td></tr><tr><td rowspan=3 colspan=1></td><td rowspan=1 colspan=1>1.2 ~4.5</td><td rowspan=1 colspan=1>平焊</td><td rowspan=1 colspan=1>无</td><td rowspan=1 colspan=1>二</td><td rowspan=1 colspan=1>0~2</td><td rowspan=1 colspan=1>二</td></tr><tr><td rowspan=1 colspan=1>≤9</td><td rowspan=1 colspan=1>平焊</td><td rowspan=1 colspan=1>有</td><td rowspan=1 colspan=1>1</td><td rowspan=1 colspan=1>0~3</td><td rowspan=1 colspan=1>二</td></tr><tr><td rowspan=1 colspan=1>≤12</td><td rowspan=1 colspan=1>平焊</td><td rowspan=1 colspan=1>无</td><td rowspan=1 colspan=1>二</td><td rowspan=1 colspan=1>0~2</td><td rowspan=1 colspan=1>二</td></tr><tr><td rowspan=6 colspan=1></td><td rowspan=6 colspan=1>≤60</td><td rowspan=2 colspan=1>平焊</td><td rowspan=1 colspan=1>无</td><td rowspan=1 colspan=1>45~60</td><td rowspan=1 colspan=1>0~2</td><td rowspan=1 colspan=1>0~5</td></tr><tr><td rowspan=1 colspan=1>有</td><td rowspan=1 colspan=1>25~50</td><td rowspan=1 colspan=1>4~7</td><td rowspan=1 colspan=1>0~3</td></tr><tr><td rowspan=2 colspan=1>立焊</td><td rowspan=1 colspan=1>无</td><td rowspan=1 colspan=1>45~60</td><td rowspan=1 colspan=1>0~2</td><td rowspan=1 colspan=1>0-5</td></tr><tr><td rowspan=1 colspan=1>有</td><td rowspan=1 colspan=1>35~50</td><td rowspan=1 colspan=1>0-2</td><td rowspan=1 colspan=1>0-5</td></tr><tr><td rowspan=2 colspan=1>横焊</td><td rowspan=1 colspan=1>无</td><td rowspan=1 colspan=1>45~50</td><td rowspan=1 colspan=1>0~2</td><td rowspan=1 colspan=1>0~5</td></tr><tr><td rowspan=1 colspan=1>有</td><td rowspan=1 colspan=1>30~50</td><td rowspan=1 colspan=1>4~7</td><td rowspan=1 colspan=1>0~3</td></tr><tr><td rowspan=4 colspan=1></td><td rowspan=2 colspan=1>≤60</td><td rowspan=2 colspan=1>平焊</td><td rowspan=1 colspan=1>无</td><td rowspan=1 colspan=1>45~60</td><td rowspan=1 colspan=1>0~2</td><td rowspan=1 colspan=1>0~5</td></tr><tr><td rowspan=1 colspan=1>有</td><td rowspan=1 colspan=1>35~60</td><td rowspan=1 colspan=1>0~6</td><td rowspan=1 colspan=1>0~3</td></tr><tr><td rowspan=2 colspan=1>≤50</td><td rowspan=2 colspan=1>立焊</td><td rowspan=1 colspan=1>无</td><td rowspan=1 colspan=1>45~60</td><td rowspan=1 colspan=1>0~2</td><td rowspan=1 colspan=1>0~5</td></tr><tr><td rowspan=1 colspan=1>有</td><td rowspan=1 colspan=1>35~60</td><td rowspan=1 colspan=1>3~7</td><td rowspan=1 colspan=1>0~2</td></tr><tr><td rowspan=3 colspan=1>美</td><td rowspan=3 colspan=1>≤100</td><td rowspan=1 colspan=1>平焊</td><td rowspan=1 colspan=1>无</td><td rowspan=1 colspan=1>45~60</td><td rowspan=1 colspan=1>0~2</td><td rowspan=1 colspan=1>0~5</td></tr><tr><td rowspan=1 colspan=1>立焊</td><td rowspan=1 colspan=1>无</td><td rowspan=1 colspan=1>45~60</td><td rowspan=1 colspan=1>0~2</td><td rowspan=1 colspan=1>0~5</td></tr><tr><td rowspan=1 colspan=1>横焊</td><td rowspan=1 colspan=1>无</td><td rowspan=1 colspan=1>45~60</td><td rowspan=1 colspan=1>0~3</td><td rowspan=1 colspan=1>0~5</td></tr><tr><td rowspan=2 colspan=1>美A</td><td rowspan=2 colspan=1>≤100</td><td rowspan=1 colspan=1>平焊</td><td rowspan=1 colspan=1>无</td><td rowspan=1 colspan=1>45~60</td><td rowspan=1 colspan=1>0~2</td><td rowspan=1 colspan=1>0~5</td></tr><tr><td rowspan=1 colspan=1>横焊</td><td rowspan=1 colspan=1>无</td><td rowspan=1 colspan=1>45~60</td><td rowspan=1 colspan=1>0~2</td><td rowspan=1 colspan=1>0~5</td></tr></table>\n\n![](images/284a76b2e829d2cab756c749fbc8b68372680871a7c474cee9e64d5919ab5b60.jpg)  \n图8-11厚板钢结构药芯焊丝 $\\mathbf { C O } _ { 2 }$ 气体保护焊平焊和横焊接头形式示意图a）平焊接头b）横焊接头",
    "summary": "8.4.1接头准备 - Part 2/2",
    "size": 3681
  },
  {
    "name": "第1卷_第1篇_电弧焊-part-209",
    "projectId": "5ET7VaxsU6Y6",
    "fileName": "第1卷_第1篇_电弧焊.pdf",
    "content": "舒舒藏书",
    "summary": "百思论坛",
    "size": 4
  },
  {
    "name": "第1卷_第1篇_电弧焊-part-210",
    "projectId": "5ET7VaxsU6Y6",
    "fileName": "第1卷_第1篇_电弧焊.pdf",
    "content": "# 8.4.2接头的施焊\n表8-4～表8-6分别为角焊缝、无衬垫、有衬垫对接焊缝各种位置的焊接。\n\n表8-4不同位置角焊缝的焊接  \n\n<table><tr><td rowspan=3 colspan=1>焊接位置</td><td rowspan=3 colspan=1>焊丝种类(直径)</td><td rowspan=3 colspan=1>焊接电电弧电流/A压/V</td><td rowspan=3 colspan=1>焊接电电弧电流/A压/V</td><td rowspan=1 colspan=10>焊层搭接头</td></tr><tr><td rowspan=1 colspan=10>焊角长/mm</td></tr><tr><td rowspan=1 colspan=1>5</td><td rowspan=1 colspan=1>6</td><td rowspan=1 colspan=1>7</td><td rowspan=1 colspan=1>8</td><td rowspan=1 colspan=1>9</td><td rowspan=1 colspan=1>10</td><td rowspan=1 colspan=1>11</td><td rowspan=1 colspan=1>1213</td><td rowspan=1 colspan=1>1213</td><td rowspan=1 colspan=1></td></tr><tr><td rowspan=1 colspan=1>横向</td><td rowspan=2 colspan=1>全位置用药芯焊丝</td><td rowspan=1 colspan=1>260</td><td rowspan=1 colspan=1>28</td><td rowspan=1 colspan=6>人</td><td rowspan=1 colspan=4>上</td></tr><tr><td rowspan=1 colspan=1>立向上</td><td rowspan=1 colspan=1>220</td><td rowspan=1 colspan=1>25</td><td rowspan=1 colspan=10>人</td></tr><tr><td rowspan=1 colspan=1>立向下</td><td rowspan=2 colspan=1>(Φ1.2mm)</td><td rowspan=1 colspan=1>270</td><td rowspan=1 colspan=1>29</td><td rowspan=1 colspan=2></td><td rowspan=1 colspan=2>上</td><td rowspan=1 colspan=2>上</td><td rowspan=1 colspan=2></td><td rowspan=1 colspan=2>上</td></tr><tr><td rowspan=1 colspan=1>仰向</td><td rowspan=1 colspan=1>240</td><td rowspan=1 colspan=1>28</td><td rowspan=1 colspan=6>Y</td><td rowspan=1 colspan=2>TT</td><td rowspan=1 colspan=2>TT</td></tr></table>\n\n表8-5不同位置无衬垫对接焊缝的焊接  \n\n<table><tr><td rowspan=1 colspan=1>焊接位置</td><td rowspan=1 colspan=1>焊丝种类（直径）</td><td rowspan=1 colspan=1>坡口形状（精度公差）</td><td rowspan=1 colspan=1>焊层搭接法</td><td rowspan=1 colspan=1>道次No</td><td rowspan=1 colspan=1>焊接电流/A</td><td rowspan=1 colspan=1>电弧电压/v</td></tr><tr><td rowspan=1 colspan=1>平焊</td><td rowspan=3 colspan=1>全位置用药芯焊丝(Φ1.2mm)</td><td rowspan=3 colspan=1>40°允许公差：坡口角度：-5°- +10°底层间隙：0~5mm</td><td rowspan=1 colspan=1>20mm以上要搭接</td><td rowspan=1 colspan=1>1~N</td><td rowspan=1 colspan=1>260~300</td><td rowspan=1 colspan=1>26~30</td></tr><tr><td rowspan=2 colspan=1>横焊向上立焊</td><td rowspan=1 colspan=1>12         要搭接</td><td rowspan=1 colspan=1></td><td rowspan=1 colspan=1></td><td rowspan=1 colspan=1>26~28</td></tr><tr><td rowspan=1 colspan=1>三层以后要搭接</td><td rowspan=1 colspan=1>ed</td><td rowspan=1 colspan=1>隧260~280</td><td rowspan=1 colspan=1>26~28</td></tr></table>\n\n表8-6不同位置有衬垫对接焊缝的焊接  \n\n<table><tr><td rowspan=1 colspan=1>焊接位置</td><td rowspan=1 colspan=1>焊丝种类（直径）</td><td rowspan=1 colspan=1>坡口形状（精度公差）</td><td rowspan=1 colspan=1>焊层搭接法</td><td rowspan=1 colspan=1>道次No</td><td rowspan=1 colspan=1>焊接电流/A</td><td rowspan=1 colspan=1>电弧电压/V</td></tr><tr><td rowspan=1 colspan=1>平焊</td><td rowspan=5 colspan=1>全位置用药芯焊丝(Φ1.2mm)</td><td rowspan=5 colspan=1>40°VA允许公差：坡口角度：-5°~+10°底层间隙：4~12mm</td><td rowspan=2 colspan=1>WOD焊接方向前进法，不做直线摆动</td><td rowspan=2 colspan=1>12-N</td><td rowspan=2 colspan=1>180~200240~280</td><td rowspan=2 colspan=1>25~2725~30</td></tr><tr><td rowspan=2 colspan=1>横焊</td></tr><tr><td rowspan=2 colspan=1>焊接方向用前倾法0~5°</td><td rowspan=2 colspan=1>12~N</td><td rowspan=2 colspan=1>180~200220~260</td><td rowspan=2 colspan=1>25~2725~30</td></tr><tr><td rowspan=2 colspan=1>向上立焊</td></tr><tr><td rowspan=1 colspan=1>10~3°1  楼商8字形摆动</td><td rowspan=1 colspan=1>12~N</td><td rowspan=1 colspan=1>160~180200~240</td><td rowspan=1 colspan=1>25~2725~30</td></tr></table>\n\n# 8.5药芯焊丝标准\n最早的药芯焊丝标准是由美国焊接学会于20世纪60年代制定，并于1969年正式颁布的AWSA5.20《电弧焊碳钢用药芯焊丝标准》，随后相继制定了低合金钢、不锈钢等一系列药芯焊丝标准，并进行过多次修正和补充，成为目前影响最大、应用最广的药芯焊丝标准。在AWS药芯焊丝标准基础上，各工业发达国家根据药芯焊丝发展，制定了本国的药芯焊丝标准，如英国BS、德国DIN、日本JIS药芯焊丝标准。欧洲标准委员会（CEN）20世纪90年代初制定了欧洲（EN）药芯焊丝标准，现已被欧洲各国接受和采纳，成为另一个应用最广的药芯焊丝标准。国际焊接学会（IIW）一直在致力于制定通用药芯焊丝标准，已提交国际标准委员会（ISO）并被采纳。我国于20世纪80年代中期开始药芯焊丝标准的制定工作，并于1988年正式颁布执行我国第一部药芯焊丝国家标准GB/T10045--1988。药芯焊丝标准是正确选择、使用药芯焊丝的重要工具，因此有必要对药芯焊丝标准有个基本的了解。本节仅对药芯焊丝标准中最基本的内容做简单介绍，关于药芯焊丝标准的详细内容，请参见参考文献［4]。",
    "summary": "8.4.2接头的施焊, 8.5药芯焊丝标准",
    "size": 3863
  },
  {
    "name": "第1卷_第1篇_电弧焊-part-211",
    "projectId": "5ET7VaxsU6Y6",
    "fileName": "第1卷_第1篇_电弧焊.pdf",
    "content": "目前我国正式颁布执行的药芯焊丝标准为：GB/T10045—1988《碳钢药芯焊丝》（新修订为GB/T10045—2001)；GB/T17853—1999《不锈钢药芯焊丝》和GB/T17493-1998《低合金钢药芯焊丝》。碳钢药芯焊丝国家标准GB/T10045—2001规定碳钢药芯焊丝型号由6部分组成，详见图8-12。\n\n![](images/e4d541234e58576725da9775ed3e1ee5de32b0bf32121c95e97ae74fd97d67df.jpg)  \n图8-12药芯焊丝型号说明\n\n第1部分：由字母EF组成，表示药芯焊丝。\n\n第2部分：1位数字， $\" 0 \"$ 表示适用于平焊、横焊位置焊接；“1”表示适用于全位置焊\n\n接。\n\n第3部分：1位数字或1\\~2位英文字母，表示焊丝类型，具体说明，详见表8-7和表8-8。\n\n表8-7碳钢药芯焊丝国家标准GB/T10045--2001焊丝类型及其适用性分类  \n表8-8GB/T10045—2001碳钢药芯焊丝熔敷金属化学成分（质量分类） （%）  \n\n<table><tr><td rowspan=1 colspan=1>焊丝类型</td><td rowspan=1 colspan=1>药芯类型</td><td rowspan=1 colspan=1>保护气体</td><td rowspan=1 colspan=1>电流种类</td><td rowspan=1 colspan=1>适用性</td></tr><tr><td rowspan=1 colspan=1>EF x1</td><td rowspan=1 colspan=1>氧化钛型</td><td rowspan=1 colspan=1>C0</td><td rowspan=1 colspan=1>直流反接</td><td rowspan=1 colspan=1>单道焊和多道焊</td></tr><tr><td rowspan=1 colspan=1>EF ×2</td><td rowspan=1 colspan=1>氧化钛型</td><td rowspan=1 colspan=1>C02</td><td rowspan=1 colspan=1>直流反接</td><td rowspan=1 colspan=1>单道焊</td></tr><tr><td rowspan=1 colspan=1>EF×3</td><td rowspan=1 colspan=1>氧化钙-氟化物型</td><td rowspan=1 colspan=1>CO2</td><td rowspan=1 colspan=1>直流反接</td><td rowspan=1 colspan=1>单道焊和多道焊</td></tr><tr><td rowspan=1 colspan=1>EF ×4</td><td rowspan=1 colspan=1>二</td><td rowspan=1 colspan=1>自保护</td><td rowspan=1 colspan=1>直流反接</td><td rowspan=1 colspan=1>单道焊和多道焊</td></tr><tr><td rowspan=1 colspan=1>EF×5</td><td rowspan=1 colspan=1>二</td><td rowspan=1 colspan=1>自保护</td><td rowspan=1 colspan=1>直流正接</td><td rowspan=1 colspan=1>单道焊和多道焊</td></tr><tr><td rowspan=1 colspan=1>EF×G</td><td rowspan=1 colspan=1>二</td><td rowspan=1 colspan=1>二</td><td rowspan=1 colspan=1>/</td><td rowspan=1 colspan=1>单道焊和多道焊</td></tr><tr><td rowspan=1 colspan=1>EF x GS</td><td rowspan=1 colspan=1>一</td><td rowspan=1 colspan=1>1</td><td rowspan=1 colspan=1></td><td rowspan=1 colspan=1>单道焊</td></tr></table>\n\n<table><tr><td rowspan=1 colspan=1>焊丝类型</td><td rowspan=1 colspan=1>C</td><td rowspan=1 colspan=1>Mn</td><td rowspan=1 colspan=1>Si</td><td rowspan=1 colspan=1>P</td><td rowspan=1 colspan=1>S</td><td rowspan=1 colspan=1>Ni</td><td rowspan=1 colspan=1>Cr</td><td rowspan=1 colspan=1>Mo</td><td rowspan=1 colspan=1>V</td><td rowspan=1 colspan=1>A1</td></tr><tr><td rowspan=1 colspan=1>EFx1EF x3EF x4EF ×5EFxG</td><td rowspan=1 colspan=1>1</td><td rowspan=1 colspan=1>1.75</td><td rowspan=1 colspan=1>0.90</td><td rowspan=1 colspan=1>0.04</td><td rowspan=1 colspan=1>0.03</td><td rowspan=1 colspan=1>0.50</td><td rowspan=1 colspan=1>0.20</td><td rowspan=1 colspan=1>0.30</td><td rowspan=1 colspan=1>0.08</td><td rowspan=1 colspan=1>(1.8)</td></tr><tr><td rowspan=1 colspan=1>EF×2EF xCS</td><td rowspan=1 colspan=10></td></tr></table>\n\n注：表内的值均为最大值，铝的含量只适用于自保护焊丝，所有焊丝均应测定熔敷金属的含碳量。\n\n第4部分：两位数字组成，表示熔敷金属的最低抗拉强度，具体说明，详见表8-9。\n\n收功 $\\geq 2 7 ]$ 时的试验温度。\n\n第5部分：1位数字，表示平均夏比冲击吸\n\n第6部分：1位数字，表示平均夏比冲击吸收功 $\\geqslant 4 7 .$ 时的试验温度，具体说明，详见表8-10。\n\n表8-9 GB/T10045-2001碳钢药芯焊丝焊缝金属的强度  \n表8-10 GB/T10045-2001碳钢药芯焊丝焊缝金属夏比（V形缺口）冲击吸收功  \n\n<table><tr><td rowspan=1 colspan=1>强度系列</td><td rowspan=1 colspan=1>抗拉强度/MPa</td><td rowspan=1 colspan=1>屈服强度/MPa</td><td rowspan=1 colspan=1>伸长率（%）</td><td rowspan=1 colspan=1>强度系列</td><td rowspan=1 colspan=1>抗拉强度/mPa</td><td rowspan=1 colspan=1>屈服强度/MPa</td><td rowspan=1 colspan=1>伸长率（%）</td></tr><tr><td rowspan=1 colspan=1>43</td><td rowspan=1 colspan=1>430</td><td rowspan=1 colspan=1>340</td><td rowspan=1 colspan=1>22</td><td rowspan=1 colspan=1>50</td><td rowspan=1 colspan=1>500</td><td rowspan=1 colspan=1>410</td><td rowspan=1 colspan=1>22</td></tr></table>\n\n<table><tr><td rowspan=1 colspan=1>第1位数</td><td rowspan=1 colspan=1>温度/℃</td><td rowspan=1 colspan=1>冲击吸收功/J≥</td><td rowspan=1 colspan=1>第2位数</td><td rowspan=1 colspan=1>温度/℃</td><td rowspan=1 colspan=1>冲击吸收功／J≥</td></tr><tr><td rowspan=1 colspan=1>0</td><td rowspan=1 colspan=2>没有规定</td><td rowspan=1 colspan=1>0</td><td rowspan=1 colspan=2>老         没有规定</td></tr></table>\n\n（续）",
    "summary": "8.5.1中国（GB）标准 - Part 1/2",
    "size": 3927
  },
  {
    "name": "第1卷_第1篇_电弧焊-part-212",
    "projectId": "5ET7VaxsU6Y6",
    "fileName": "第1卷_第1篇_电弧焊.pdf",
    "content": "<table><tr><td rowspan=1 colspan=1>第1位数</td><td rowspan=1 colspan=1>温度/℃</td><td rowspan=1 colspan=1>冲击吸收功/J≥</td><td rowspan=1 colspan=1>第2位数</td><td rowspan=1 colspan=1>温度/℃</td><td rowspan=1 colspan=1>冲击吸收功/J≥</td></tr><tr><td rowspan=1 colspan=1>1</td><td rowspan=1 colspan=1>+20</td><td rowspan=5 colspan=1>27</td><td rowspan=1 colspan=1>1</td><td rowspan=1 colspan=1>+20</td><td rowspan=5 colspan=1>47</td></tr><tr><td rowspan=1 colspan=1>2</td><td rowspan=1 colspan=1>0</td><td rowspan=1 colspan=1>2</td><td rowspan=1 colspan=1>0</td></tr><tr><td rowspan=1 colspan=1>3</td><td rowspan=1 colspan=1>-20</td><td rowspan=1 colspan=1>3</td><td rowspan=1 colspan=1>-20</td></tr><tr><td rowspan=1 colspan=1>4</td><td rowspan=1 colspan=1>-30</td><td rowspan=1 colspan=1>4</td><td rowspan=1 colspan=1>-30</td></tr><tr><td rowspan=1 colspan=1>5</td><td rowspan=1 colspan=1>-40</td><td rowspan=1 colspan=1>5</td><td rowspan=1 colspan=1>-40</td></tr></table>\n\n$\\mathbf { E F } \\times 1$ 型药芯焊丝，其特点是电弧稳定，飞溅小，焊道成形美观，渣量适中，且能覆盖完全，脱渣容易，具有优良的焊接工艺性能。特别是EF11型药芯焊丝具有良好的全位置焊接性能。\n\n$\\mathbf { E F } \\times 2$ 型药芯焊丝适用于单道焊。考虑到单道焊熔敷金属被稀释的作用，该型焊丝锰和硅的含量比 $\\mathbf E \\mathbf F \\times 1$ 型焊丝高，具有一定的抗锈能力。其他性能同 $\\mathbb { E F } \\times 1$ 。该型焊丝用于多层焊时，由于焊缝硬度偏高易产生裂纹。\n\n$\\mathbf { E F } \\times 3$ 型为碱性渣系药芯焊丝，熔敷金属与氧化钛型药芯焊丝相比具有更好的韧性和抗裂性能。该型焊丝可以获得良好的焊接工艺性能，但其焊接参数范围较窄。\n\n$\\mathrm { E F } \\times 4$ 、 $\\mathbf { E F } \\times 5$ 型均为自保护药芯焊丝，对药粉类型没有规定，实际产品选用高氟化物（弱碱性）型的较多。 $\\Sigma F \\times 4$ 型焊丝焊接时，采用直流反接； $\\mathrm { E F } \\times 5$ 型则采用直流正接。自保护药芯焊丝同样有单道或多道焊的适用性问题，具体到某一产品，生产厂家应有明确的说明。\n\n不属于上述各类型的药芯焊丝都归于 $\\mathbf { E F } \\times$ G和 $\\mathbf { E F } \\times \\mathbf { G S }$ 型，这两种类型的药芯焊丝仅对单道或多道焊的适用性作出了明确规定， $\\mathbf { E F } \\times 6 \\mathbf { S }$ 型仅适用于单道焊。",
    "summary": "8.5.1中国（GB）标准 - Part 2/2",
    "size": 1719
  },
  {
    "name": "第1卷_第1篇_电弧焊-part-213",
    "projectId": "5ET7VaxsU6Y6",
    "fileName": "第1卷_第1篇_电弧焊.pdf",
    "content": "# 8.5.2 美国（AWS）标准\n美国焊接学会（AWS）早在1969年制定了AWSA5.20《碳钢药芯焊丝》标准，随后相继制定了AWSA5.22《不锈钢药芯焊丝》标准、AWSA5.26《气电立焊药芯焊丝》标准和AWSA5.29《合金钢药芯焊丝》标准等主要药芯焊丝标准，并进行了多次修正和补充。\n\nAWSA5.20规定碳钢药芯焊丝型号的表示方法及分类，分别见图8-13和表8-11。\n\n![](images/8ebd56fa4c2db5792f73cc852efff104351fd32c00cc7253a01de10e8d8c6ecf.jpg)  \n图8-13AWSA5.20碳钢药芯焊丝型号表示方法\n\n表8-11 碳钢药芯焊丝分类（AWSA5.20）  \n\n<table><tr><td rowspan=1 colspan=1>种类</td><td rowspan=1 colspan=1>药粉类型</td><td rowspan=1 colspan=1>保护气体</td><td rowspan=1 colspan=1>电流种类</td><td rowspan=1 colspan=1>适用性</td><td rowspan=1 colspan=1>其   他</td></tr><tr><td rowspan=1 colspan=1>T-1</td><td rowspan=1 colspan=1>金红石型</td><td rowspan=1 colspan=1>CO或混合气</td><td rowspan=1 colspan=1>直流反接</td><td rowspan=1 colspan=1>单道或多道焊</td><td rowspan=1 colspan=1></td></tr><tr><td rowspan=1 colspan=1>T-2</td><td rowspan=1 colspan=1>金红石型</td><td rowspan=1 colspan=1>CO</td><td rowspan=1 colspan=1>直流反接</td><td rowspan=1 colspan=1>单道焊</td><td rowspan=1 colspan=1>DH</td></tr><tr><td rowspan=1 colspan=1>T-3</td><td rowspan=1 colspan=1>自保护型</td><td rowspan=1 colspan=1>无</td><td rowspan=1 colspan=1>直流反接</td><td rowspan=1 colspan=1>单道高速焊</td><td rowspan=1 colspan=1>电弧呈喷射过渡：用于薄板焊接</td></tr></table>\n\n# 百思论坛\n（续）\n\n<table><tr><td rowspan=1 colspan=1>种类</td><td rowspan=1 colspan=1>药粉类型</td><td rowspan=1 colspan=1>保护气体</td><td rowspan=1 colspan=1>电流种类</td><td rowspan=1 colspan=1>适用性</td><td rowspan=1 colspan=1>其他</td></tr><tr><td rowspan=1 colspan=1>T-4</td><td rowspan=1 colspan=1>自保护型</td><td rowspan=1 colspan=1>无</td><td rowspan=1 colspan=1>直流反接</td><td rowspan=1 colspan=1>单道或多道焊</td><td rowspan=1 colspan=1>电弧呈射滴过渡</td></tr><tr><td rowspan=1 colspan=1>T-5</td><td rowspan=1 colspan=1>碱性渣系</td><td rowspan=1 colspan=1>CO或混合气</td><td rowspan=1 colspan=1>直流反接</td><td rowspan=1 colspan=1>单道或多道焊</td><td rowspan=1 colspan=1></td></tr><tr><td rowspan=1 colspan=1>T-6</td><td rowspan=1 colspan=1>自保护型</td><td rowspan=1 colspan=1>无</td><td rowspan=1 colspan=1>直流反接</td><td rowspan=1 colspan=1>单道或多道焊</td><td rowspan=1 colspan=1>电弧呈射流过渡；韧性良好</td></tr><tr><td rowspan=1 colspan=1>T-7</td><td rowspan=1 colspan=1>自保护型</td><td rowspan=1 colspan=1>无</td><td rowspan=1 colspan=1>直流反接</td><td rowspan=1 colspan=1>单道或多道焊</td><td rowspan=1 colspan=1>全位置</td></tr><tr><td rowspan=1 colspan=1>T-8</td><td rowspan=1 colspan=1>自保护型</td><td rowspan=1 colspan=1>无</td><td rowspan=1 colspan=1>直流正接</td><td rowspan=1 colspan=1>单道或多道焊</td><td rowspan=1 colspan=1>全位置：韧性良好</td></tr><tr><td rowspan=1 colspan=1>T--10</td><td rowspan=1 colspan=1>自保护型</td><td rowspan=1 colspan=1>无</td><td rowspan=1 colspan=1>直流正接</td><td rowspan=1 colspan=1>单道焊</td><td rowspan=1 colspan=1>可焊接厚度&lt;6.4mm的钢板</td></tr><tr><td rowspan=1 colspan=1>T--11</td><td rowspan=1 colspan=1>自保护型</td><td rowspan=1 colspan=1>无</td><td rowspan=1 colspan=1>直流正接</td><td rowspan=1 colspan=1>单道或多道焊</td><td rowspan=1 colspan=1>全位置：电弧呈射流过渡</td></tr><tr><td rowspan=1 colspan=1>T-G</td><td rowspan=1 colspan=1></td><td rowspan=1 colspan=1></td><td rowspan=1 colspan=1></td><td rowspan=1 colspan=1>单道或多道焊</td><td rowspan=1 colspan=1>1</td></tr><tr><td rowspan=1 colspan=1>T-GS</td><td rowspan=1 colspan=1>1</td><td rowspan=1 colspan=1></td><td rowspan=1 colspan=1></td><td rowspan=1 colspan=1>单道焊：</td><td rowspan=1 colspan=1>1</td></tr></table>\n\n# 8.5.3日本（JIS）标准\n目前，日本的药芯焊丝标准有日本焊接学会（JIS）制定的下列几个主要标准：\n\nJIS Z3313低碳钢、高强度钢及低温钢药芯焊丝标准\n\nJIS Z3319气电立焊药芯焊丝标准\n\nJISZ3320耐腐蚀钢药芯焊丝标准JISZ3323不锈钢药芯焊丝标准JIS Z3326硬面堆焊药芯焊丝标准。\n\n![](images/efbe9a918afa6e6c3939a61069b482f6f6c8188c2502a1ef3350f3912ba7417a.jpg)  \nJISZ3318Cr-Mo耐热钢药芯焊丝标准   \n图8-14为碳钢药芯焊丝型号的表示方法。  \n图8-14碳钢药芯焊丝型号（JIS）的表示方法\n\n由于篇幅所限，本节仅列出中、日、美3国药芯焊丝标准名称及碳钢药芯焊丝型号的表示方法。从上述内容不难看出，日本药芯焊丝标准种类较全，表示方法较详细（规定了保护气体种类）、合理。这与日本药芯焊丝的发展、目前的应用水平基本吻合。",
    "summary": "8.5.2 美国（AWS）标准, 8.5.3日本（JIS）标准, 百思论坛",
    "size": 3692
  },
  {
    "name": "第1卷_第1篇_电弧焊-part-214",
    "projectId": "5ET7VaxsU6Y6",
    "fileName": "第1卷_第1篇_电弧焊.pdf",
    "content": "# 8.6焊接质\n焊接质量受焊接材料、焊接工艺、设备以及管理等多种因素的影响。与焊接过程有关的某一环节的质量问题，都会影响产品的最终质量。表8-12列出了药芯焊丝电弧焊常见的质量问题及防治措施。\n\n表8-12药芯焊丝电弧焊常见的焊接质量问题及防治措施  \n\n<table><tr><td rowspan=1 colspan=1>类型</td><td rowspan=1 colspan=1>因</td><td rowspan=1 colspan=1>措施</td></tr><tr><td rowspan=11 colspan=1>气孔</td><td rowspan=1 colspan=1>保护气流量过小</td><td rowspan=1 colspan=1>1.增加保护气流量2.清除保护气喷嘴内的飞溅物</td></tr><tr><td rowspan=1 colspan=1>保护气流量过大</td><td rowspan=1 colspan=1>减少保护气流量</td></tr><tr><td rowspan=1 colspan=1>焊接区风速过大</td><td rowspan=1 colspan=1>加强焊接工作区域的防风保护</td></tr><tr><td rowspan=1 colspan=1>保护气的纯度低</td><td rowspan=1 colspan=1>1.使用质量合格的保护气体2.检查气源、气路、供气设备工作是否正常</td></tr><tr><td rowspan=1 colspan=1>接头区的油、锈、漆</td><td rowspan=1 colspan=1>加强清除焊缝及附近区域油、锈、漆及做好焊前准备工作</td></tr><tr><td rowspan=1 colspan=1>焊丝表面的油、锈</td><td rowspan=1 colspan=1>1.清除焊丝表面的润滑剂 （用于焊丝生产）2.清除送丝轮表面的油污3.采取防护措施，防止其他设备的油污对焊丝的污染4.更换表面有锈斑的焊丝</td></tr><tr><td rowspan=1 colspan=1>电弧电压过高</td><td rowspan=1 colspan=1>调整电弧电压</td></tr><tr><td rowspan=1 colspan=1>焊丝伸出长度过大</td><td rowspan=1 colspan=1>减少伸出长度或调整焊接电流</td></tr><tr><td rowspan=1 colspan=1>伸出长度过小(自保护)</td><td rowspan=1 colspan=1>增加伸出长度或调整焊接电流</td></tr><tr><td rowspan=1 colspan=1>焊接速度过快</td><td rowspan=1 colspan=1>调整焊接速度</td></tr><tr><td rowspan=1 colspan=1>焊丝质量不合格</td><td rowspan=1 colspan=1>更换焊丝</td></tr><tr><td rowspan=3 colspan=1>未熔合、未焊透</td><td rowspan=1 colspan=1>操作不当</td><td rowspan=1 colspan=1>1.焊丝对准焊缝底层或前道焊缝的焊趾2.调整焊枪角度3.调整焊枪摆动幅度</td></tr><tr><td rowspan=1 colspan=1>焊接参数不合适</td><td rowspan=1 colspan=1>1.增加焊接电流2.减小焊接速度3.增加焊接速度（自保护焊丝）4.调整焊丝伸出长度5.更换细直径的焊丝</td></tr><tr><td rowspan=1 colspan=1>坡口尺寸不当</td><td rowspan=1 colspan=1>1.适量增大坡口间隙2.减小坡口钝边尺寸</td></tr><tr><td rowspan=3 colspan=1>裂纹</td><td rowspan=1 colspan=1>接头刚度过大</td><td rowspan=1 colspan=1>1.采用调整焊接顺序等措施降低接头的拘束度2.预热3.锤击</td></tr><tr><td rowspan=1 colspan=1>焊丝质量不合格</td><td rowspan=1 colspan=1>更换合格焊丝</td></tr><tr><td rowspan=1 colspan=1>焊丝选用不当</td><td rowspan=1 colspan=1>选用高韧性药芯焊丝</td></tr></table>\n\n# 百思论坛\n（续）\n\n<table><tr><td rowspan=1 colspan=1>类型</td><td rowspan=1 colspan=1>原因</td><td rowspan=1 colspan=1>措施</td></tr><tr><td rowspan=4 colspan=1>送丝不畅</td><td rowspan=1 colspan=1>送丝推力不够</td><td rowspan=1 colspan=1>增加送丝轮压力</td></tr><tr><td rowspan=1 colspan=1>焊丝变形</td><td rowspan=1 colspan=1>减小送丝轮压力</td></tr><tr><td rowspan=1 colspan=1>导电嘴烧蚀</td><td rowspan=1 colspan=1>1.减小电弧电压2.调整停弧控制参数3.更换过度磨损的导电嘴</td></tr><tr><td rowspan=1 colspan=1>导丝管太脏</td><td rowspan=1 colspan=1>用压缩空气清除管内的粉灰</td></tr></table>\n\n# 参考文献\n[1］马风辉等．第八次全国焊接会议论文集［C].\n\n北京：机械工业出版社，1997.\n\n[2] 田志凌，等、药芯焊丝［M]．北京：冶金工业出版社，1999.\n\n[3] AWS.WELDINGHAND-BOOK：Flux Cored Arc Welding[M].New York：Ameciran Welding Society,1991.\n\n[4] 王一利.金属焊接国家标准汇编［G]．北京：中国标准出版社，1991.\n\n![](images/999dc595f01d7acdfb99248756d193badbac22f6df3808812d207c0da1efdade.jpg)\n\n# 百思论坛\n\n\n# 舒舒藏书\n\n\n# 第9章水下焊接与切割\n\n\n# 作者蒋力培 审者黄鹏飞\n随着海洋工程的迅速发展，特别是大陆架海底油田的开发，水下焊接与切割技术日益受到重视，并取得了突飞猛进的发展。现在，水下焊接与切割在海上采油平台、海底油气管道、海底油库、海底隧道、海上飞机场等各种海洋工程结构的施工及海上救助打捞中，已经成为不可缺少的关键技术。\n\n当前，高压干法水下焊接已取得很大进展，湿法水下焊接与局部干法水下焊接以及氧弧切割等水下切割技术更加成熟，为水下焊接工程提供了全方位的技术支持。\n\n# 9.1水下焊接的特点与分类\n\n\n# 9.1.1 水下焊接的基本特点\n1.水下环境对焊接过程的影响\n\n水下环境使得焊接过程比陆上焊接复杂得多，除焊接技术本身外，还涉及到潜水作业技术等诸多因素。这里只论述直接在水下焊接时，水下环境对焊接过程有影响的几个主要问题。\n\n1）能见度差。由于水对光线的吸收、反射及折射等作用，使光线在水中的传播能力显著减弱，只有大气中的千分之一左右。采用湿法水下焊接或国外通常用的局部干法焊接时，电弧周围产生气泡的影响，潜水焊工很难看清焊接熔池的状态，妨碍了焊接技术的正常发挥。\n\n2）急冷效应。海水的热传导系数较高，约为空气的20倍。即使在淡水，其热传导系数也为空气的十几倍。若采用湿法或局部干法水下焊接时，被焊工件直接处在水中，水对焊缝的急冷效应极明显，容易产生高硬度的淬硬组织。只有采用干法焊接时，才能避免急冷效应。\n\n3）增加了焊缝含氢量。湿法水下焊接时，电弧周围的水被电弧热分解产生了大量的氢和氧，使电弧气氛中 $\\varphi$ （H）高达 $6 2 \\% \\sim 8 2 \\%$ ，则熔池中溶解或吸附大量的氢，致使焊缝金属含氢量达 $2 0 \\sim 7 0 \\mathrm { m L } / 1 0 0 \\mathrm { g }$ ，高于陆上焊接的数倍。\n\n高压干法水下焊接时，虽然工件不直接处在水中，但电弧气氛压力高，氢的溶解度大，也比陆上相同焊接方法焊接的焊缝含氢量高。只有常压干法水下焊接与陆上焊接相似。\n\n4）水压力使电弧被压缩，降低了电弧稳定性。水深每增加 $1 0 \\mathbf { m }$ ，则压力增加 $0 . 1 \\mathbf { M P a }$ ，随着压力增加，电弧弧柱变细，焊道宽度变窄，焊缝高度增加。同时导电介质密度增加，从而增加了电离难度，电弧电压随之升高，电弧稳定性降低，飞溅和烟尘也增多。",
    "summary": "8.6焊接质, 9.1.1 水下焊接的基本特点, 9.1水下焊接的特点与分类, 百思论坛, 参考文献, 第9章水下焊接与切割, 舒舒藏书, 作者蒋力培 审者黄鹏飞",
    "size": 3814
  },
  {
    "name": "第1卷_第1篇_电弧焊-part-215",
    "projectId": "5ET7VaxsU6Y6",
    "fileName": "第1卷_第1篇_电弧焊.pdf",
    "content": "水下焊接电弧与陆上焊接电弧一样均处在气体介质中，但在水下焊接时，由于水对电弧周围气体产生压力，使气体密度加大，对电弧的冷却作用加强，则电弧被压缩变细，弧柱的电位梯度随之增大。因此，随着水深增加，电弧静特性曲线逐渐向上移，上升的斜率也逐渐变大。图9-1为水下 $\\mathbf { C O } _ { 2 }$ 气体保护焊与陆上焊接时的电弧静特性曲线示意图。\n\n![](images/2a95cd8c6622f2e70a34f0e890e6e486c3973d7ee0034427ffe79caa48d0e86d.jpg)  \n图9-1 不同条件下同一弧长的电弧静特性曲线[2]\n\n由于电弧静特性曲线上升，斜率随着水深增加而增加，对同一台平外特性的焊接电源而言，电弧自调作用将逐渐减弱，电弧稳定性变差。表9-1列出了压力对 $C \\mathbf { 0 } _ { \\imath }$ 焊接电源稳定性的影响。从表中可以看出，当压力为 $0 . 5 \\mathrm { { M P a } }$ 时，断弧时间的百分数可达 $40 \\%$ 。此时已很难对电弧进行控制了。\n\n另外，当环境压力增加时，电弧受压缩的程度、电位梯度的增加以及焊丝、焊条的熔化速度还与气体种类及极性有关。熔化极电弧焊时，随着环境压力增加，焊丝在Ar气中的熔化速度减少，而 $\\mathbf { C 0 } _ { 2 }$ 气体中的熔化速度增加，在混合气体中的熔化速度则介于二者之间。\n\n水下焊条电弧焊时（湿法或干法），也与气体保护焊时类似，电弧被压缩，弧柱变细，亮度增加。而且随水深压力增大，电弧电压增大，电弧静特性也呈上升趋向。水下电弧的弧柱电流密度为陆上相同条件下焊接的5～10倍。即若保持相同的电弧条件，压力每增加0.1MPa（相当于$1 0 \\mathrm { m }$ 水深）时，电流必须增加 $10 \\%$ 左右。",
    "summary": "2.水下焊接电弧特性",
    "size": 798
  },
  {
    "name": "第1卷_第1篇_电弧焊-part-216",
    "projectId": "5ET7VaxsU6Y6",
    "fileName": "第1卷_第1篇_电弧焊.pdf",
