Repository: LunaReborn/Welding-6m-Extractor

# 焊接文档 6M 专有词汇抽取工具

用于从焊接相关文档中抽取“人、机、料、法、环、测”六类专有词汇，并导出 JSON 和 Excel。

## 目录结构

```text
project/
  cli.py
  engine/
    document_loader.py
    chunker.py
    llm_client.py
    extractor_6m.py
    normalizer.py
    validator.py
    exporter.py
  prompts/
    welding_6m_extract.txt
    welding_6m_review.txt
  outputs/
  data/
```

## 安装

```bash
pip install -r requirements.txt
```

## 使用 Ollama

先启动 Ollama，并拉取模型：

```bash
ollama serve
ollama pull qwen2.5:7b
```

运行：

```bash
python cli.py --file data/氩弧焊标准作业指导书.docx --extractor ollama --model qwen2.5:7b --output outputs
```

启用二阶段复核：

```bash
python cli.py --file data/氩弧焊标准作业指导书.docx --extractor ollama --review --output outputs
```

File: data/hanjie_data/1.txt (part 18 of 68)
[
    "content": "# 3.水下焊接冶金特性\n由于受到水深和相应水深压力的影响，水下焊接的冶金过程表现出与陆上焊接不同的特点。\n\n1）水下焊接焊缝金属中氢含量比陆上焊接明显增多，而且随着水深压力增大而增多，见表9-2。\n\n出现上述现象的主要原因是随着焊接环境压力增大，焊接冶金反应向不利于生成气态物质方向发展，不利于熔池中气体的析出而大量地溶解在焊缝金属中。\n\n表9-1不同 $\\mathbf { c o } _ { \\mathfrak { z } }$ 气体压力下焊接电弧稳定性实验值[2  \n\n<table><tr><td rowspan=1 colspan=1>压力/MPa</td><td rowspan=1 colspan=1>短路过渡频率/（次/min）</td><td rowspan=1 colspan=1>短路时间/ms</td><td rowspan=1 colspan=1>最大短路电流/A</td><td rowspan=1 colspan=1>短路时间比率（%）</td><td rowspan=1 colspan=1>燃弧时间比率（%）</td><td rowspan=1 colspan=1>断弧时间比率（%）</td><td rowspan=1 colspan=1>电弧稳定性</td></tr><tr><td rowspan=1 colspan=1>0</td><td rowspan=1 colspan=1>52</td><td rowspan=1 colspan=1>4.4</td><td rowspan=1 colspan=1>330</td><td rowspan=1 colspan=1>23.1</td><td rowspan=1 colspan=1>76.9</td><td rowspan=1 colspan=1>0</td><td rowspan=1 colspan=1>良</td></tr><tr><td rowspan=1 colspan=1>0.1</td><td rowspan=1 colspan=1>48</td><td rowspan=1 colspan=1>4.7</td><td rowspan=1 colspan=1>360</td><td rowspan=1 colspan=1>21. 3</td><td rowspan=1 colspan=1>78.7</td><td rowspan=1 colspan=1>0</td><td rowspan=1 colspan=1>良</td></tr><tr><td rowspan=1 colspan=1>0.3</td><td rowspan=1 colspan=1>42</td><td rowspan=1 colspan=1>7. 1</td><td rowspan=1 colspan=1>440</td><td rowspan=1 colspan=1>26.8</td><td rowspan=1 colspan=1>52.1</td><td rowspan=1 colspan=1>21.1</td><td rowspan=1 colspan=1>较差</td></tr><tr><td rowspan=1 colspan=1>0.5</td><td rowspan=1 colspan=1>38</td><td rowspan=1 colspan=1>7.9</td><td rowspan=1 colspan=1>450</td><td rowspan=1 colspan=1>30. 3</td><td rowspan=1 colspan=1>29.5</td><td rowspan=1 colspan=1>40.2</td><td rowspan=1 colspan=1>较差</td></tr></table>\n\n表9-2不同焊接方法的焊缝金属扩散氢及 $\\Delta t _ { \\mathrm { { s o o \\mathrm { - } s o o r c } } }$ 实验值[29]  \n\n<table><tr><td rowspan=1 colspan=1>焊接环境</td><td rowspan=1 colspan=1>焊接方法</td><td rowspan=1 colspan=1>焊接材料</td><td rowspan=1 colspan=1>扩散氢含量/（mL/100g)</td><td rowspan=1 colspan=1>△t800~500℃/s</td></tr><tr><td rowspan=5 colspan=1>水下</td><td rowspan=1 colspan=1>局部干法钨极氩弧焊</td><td rowspan=1 colspan=1>H08A焊丝，$3.2mm</td><td rowspan=1 colspan=1>3.2</td><td rowspan=1 colspan=1>11</td></tr><tr><td rowspan=1 colspan=1>局部干法CO焊</td><td rowspan=1 colspan=1>H08Mn2Si焊丝，Φ1.0mm</td><td rowspan=1 colspan=1>3.6</td><td rowspan=1 colspan=1>4.0~5.5@</td></tr><tr><td rowspan=3 colspan=1>湿法涂料焊条焊条电弧焊</td><td rowspan=1 colspan=1>T-201焊条</td><td rowspan=1 colspan=1>66.6</td><td rowspan=1 colspan=1>1</td></tr><tr><td rowspan=1 colspan=1>T-202焊条</td><td rowspan=1 colspan=1>40.0</td><td rowspan=1 colspan=1>2.5~3.5</td></tr><tr><td rowspan=1 colspan=1>T-203焊条(10-1)</td><td rowspan=1 colspan=1>19.5。</td><td rowspan=1 colspan=1></td></tr><tr><td rowspan=4 colspan=1></td><td rowspan=1 colspan=1>钨极氩弧焊</td><td rowspan=1 colspan=1>H08A焊丝，Φ3.2mm</td><td rowspan=1 colspan=1>0.2</td><td rowspan=1 colspan=1>17</td></tr><tr><td rowspan=1 colspan=1>CO焊</td><td rowspan=1 colspan=1>H08Mn2Si焊丝，Φ1.0mm</td><td rowspan=1 colspan=1>3.2</td><td rowspan=1 colspan=1>9.2~10.2④</td></tr><tr><td rowspan=2 colspan=1>涂料焊条焊条电弧焊</td><td rowspan=1 colspan=1>J422焊条</td><td rowspan=1 colspan=1>~15.0</td><td rowspan=1 colspan=1></td></tr><tr><td rowspan=1 colspan=1>J507焊条</td><td rowspan=1 colspan=1>≤5.0</td><td rowspan=1 colspan=1></td></tr></table>\n\n$\\textcircled{1}$ 焊接热输人 $Q = 1$ + $5 4 k J / \\min$ 时测定值。$\\textcircled{2}$ $Q = 1$ ， $1 0 \\mathrm { k J / m m }$ 时测定值。$\\textcircled{3}$ $Q = 2 , 2 0 \\mathrm { k J / m m }$ 时测定值。$\\textcircled{4}$ $Q = 1$ 、 $3 0 \\mathrm { k J / m m }$ 时测定值。\n\n2）水及水压力使焊接电弧气氨中氢分压增加的同时，也增加了氧分量，焊缝中含氧量也增加。而在压力作用下，C和O的反应受到抑制，导致合金元素烧毁。研究表明，采用碱性焊条干法水下焊条电弧焊在水下 ${ \\bf 3 0 0 m }$ 完成焊缝，焊缝中锰的质量分数（ $\\mathbf { M } \\mathbf { n }$ ）比陆上焊接减少 $30 \\%$ ，${ \\pmb w }$ （C）增加3倍，氧从 $3 0 0 \\times 1 0 ^ { - 6 }$ （质量分数）增加到 $7 5 0 \\times 1 0 ^ { - 6 }$ （质量分数）。水下 $7 6 \\mathbf { m }$ 焊接时焊缝的 $_ { w }$ （Si）降低 $10 \\%$ 。\n\n3）因水和水压力的影响，使焊缝的冷却过程因不同焊接方法而出现很大差异，从而使焊缝的金相组织和力学性能也有很大不同。如湿法水下焊条电弧焊，即使焊接普通低碳钢，也往往产生马氏体组织。",
    "summary": "3.水下焊接冶金特性",
    "size": 3890
  },
  {
    "name": "第1卷_第1篇_电弧焊-part-217",
    "projectId": "5ET7VaxsU6Y6",
    "fileName": "第1卷_第1篇_电弧焊.pdf",
    "content": "# 9.1.2水下焊接分类\n目前，世界各国正在应用和研究的水下焊接与切割技术种类繁多。可以说，陆上生产应用的焊接方法，几乎均在水下尝试过，这些方法可主要按其水下焊接环境分为四大类：湿法水下焊接、干法水下焊接、局部干法水下焊接以及特种水下焊接，如图9-2所示。由图可见前三类水下焊接方法几乎覆盖了各种电弧焊方法，而特种水下焊接方法是从陆上非电弧焊类方法发展出来的新型水下焊接方法。鉴于特种水下焊接方法还很少推广应用，本章仅介绍前三类水下电弧焊方法。\n\n![](images/c5ceea2f7041e70a2b93ee2aaed96a81a4daca3e2dc68c582252df3b44f46d25.jpg)  \n图9-2水下焊接方法分类\n\n# 1.湿法水下焊接的特点\n湿法水下焊接是在焊接区与水之间无机械屏障的条件下进行的，焊接区既受到环境水压的影响，还受到周围水的强烈冷却作用。该类方法操作方便、灵活，设备简单，施工造价较低，故应用较广。但该类方法能见度差，焊缝金属中氢的含量较高，焊接接头区易出现淬硬组织，导致焊缝质量及力学性能差，故目前不采取有效措施尚不宜用在重要海洋结构上。\n\n# 2.干法水下焊接的特点\n用气体将焊接部位周围的水排除，而潜水焊工处于完全干燥或半于燥的条件下进行焊接的方法称为干法水下焊接。\n\n进行干法水下焊接时，需要设计和制造复杂的压力舱或工作室。根据压力舱或工作室内压力不同，干法水下焊接又可分为高压干法水下焊接和常压干法水下焊接。\n\n# （1）高压干法水下焊接的特点\n国外自20世纪50年代初开始对该方法进行研究，并于1966年正式用于生产。使用水深已达 ${ 3 0 0 } \\mathbf { m }$ ，是目前水下焊接质量最好的方法之一。图9-3为一种高压干法水下焊接压力舱示意图。舱内置有焊接设备和潜水焊工生命维系系统，被焊工件的坡口处在舱内干的条件下，潜水焊工站在工作台上焊接操作。\n\n![](images/37e8cd725fa8f63645eda5072f82df69f868e8ea131615d2555382c5d391ba41.jpg)  \n图9-3高压干法水下焊接压力舱示意图[1]1—工件 2-电缆 3-干室4-焊接设备5一焊枪\n\n高压干法水下焊接常采用的焊接方法是焊条电弧焊（SMAW）、惰性气体保护焊（GTAW）及药芯焊丝电弧焊（FCAW）。在高压条件下，GTAW的电压较稳定，常用于打底焊道的焊接。其他焊接方法熔敷率较高，常用于坡口填充焊接。等离子弧水下焊接正处于发展阶段。\n\n# （2）常压干法水下焊接的特点\n这种方法是为了克服高压干法水下焊接时压力对焊接过程的不利影响而发展起来的。其焊接舱制成封闭式的，内部压力保持与陆上大气压相同，如图9-4所示。显而易见，焊接过程和焊缝\n\n![](images/86da73e559c4a9f9c2d9dfcc5b8de17f527a9f92ab0de3e9be5df32d3c715faf.jpg)  \n图9-4干法水下焊接压力舱示意图[1.2]1—浮力箱2---气压室3-液压千斤顶4—闭合装置塞块5—替换管段6一可调节的管接头7一活动夹钳\n\n质量与陆上焊接一样。\n\n1977年国外曾用该法在 ${ \\bf 1 5 0 m }$ 水深处进行了海底管线的焊接。但这种方法和设备比高压干法焊接更复杂，施工成本也更高昂。此方法发展缓慢，应用很少，本章不再作具体介绍。\n\n# 3．局部干法水下焊接的特点\n潜水焊工和工件直接处在水中，采用特殊构造的排水罩罩在待焊部位，用空气或保护气体将罩内的水排除，形成一个局部气相空间而进行焊接的方法，称局部干法水下焊接，如图9-5所示。\n\n![](images/bb8e31c684bf2ecc7b8e6d91c2f97f3272ad5fe634c096877a0f1839cf8200cf.jpg)  \n图9-5局部干法水下焊接示意图[3]1-排水充气罩2—充气管\n\n在焊接过程中局部气相空间可随电弧一起移动，也可分段移动（即焊完一段后移动一次排水罩）。这样，电弧的燃烧及熔池凝固等过程都是在气相环境中进行。因此，采用这种方法可以获得接近干法的接头质量。同时由于设备简单，成本较低，又具有湿法水下焊接的灵活性，所以近20年来，这类方法越来越受到国外的关注，已开发了多种局部干法水下焊接方法，有的已用于生产。\n\n# 9.2湿法水下焊接\n\n\n# 9.2.1水下焊条电弧焊\n\n\n# 1.基本原理\n水下焊条电弧焊是典型的湿法水下焊接，发展最早，应用较广。这种方法的基本原理是：当焊条与焊件接触时，电阻热将接触点周围的水汽化，形成一个气相区。当焊条稍离开焊件，电弧便在气相区里引燃，继而由电弧热将周围的水大量汽化，加上焊条药皮产生的气体，在电弧周围形成一个一定大小的“气泡”，称为电弧气泡，把电弧和在焊件上形成的熔池与水隔开。由此可见，电弧在水中燃烧与在大气中燃烧大致相同，都是气体放电，只是电弧周围气体成分和压力不同而已。图9-6是电弧在水中燃烧的示意图。\n\n![](images/f00b393ce12fc079ad07cb135d6b2adec8b3804ffb1f7c61ba1168e426038ba4.jpg)  \n图9-6湿法水下焊条电弧焊示意图[2] 1—工件2-电弧气泡3--上浮气泡 4一焊条5-焊钳\n\n电弧热使水蒸发或电离出的气体，使电弧气泡不断长大，但长到一定程度开始破裂，一部分气体以气泡形式逸出，电弧气泡变小。接着电弧热产生的气体又使气泡变大，就这样周而复始，电弧气泡处于亚稳定状态，电弧在亚稳定状态的电弧气泡中燃烧，完成焊接过程。\n\n水下焊条电弧焊时，电弧气泡主要成分（体积分数）是 $\\mathrm { H } _ { 2 } 6 2 \\% \\sim 8 2 \\%$ 、 $1 1 \\% \\sim 2 4 \\%$ 、$\\mathrm { C O } _ { 2 } 4 \\% \\sim 6 \\%$ ，其余为水蒸气及金属和矿物质蒸汽等。测量表明，电弧气泡破裂前的排水面最大直径可达 $\\phi 1 0 \\sim \\phi 2 0 \\mathrm { m m }$ ，而破裂后最后尺寸为$\\phi ^ { 5 } \\sim \\phi 1 0 \\mathrm { m m }$ ，随着水深增加，电弧气泡尺寸变小，电弧稳定性变差，焊接质量随之变差。\n\n# 2.焊接设备\n水下焊条电弧焊的焊接设备比较简单，主要是由焊接电源、焊接电缆、切断开关和水下焊钳组成。水下焊接时，焊接电源放在陆上或工作船上（或平台上），潜水焊工将焊钳带到工作地点。\n\n1）焊接电源。从安全角度来考虑，水下焊条电弧焊一般采用直流电源。目前，国内尚没有专机生产。实践证明，采用陆上用的直流弧焊机基本上满足需要。水下焊接施工环境比较恶劣，电器元件和金属构件易损坏。焊接电源在使用过\n\n程中要经常维护和保养。\n\n2）水下焊钳。水下焊钳与陆上焊钳基本相同，但由于水，特别是海水，具有较好的导电性，故要求焊钳绝缘性更高些。图9-7所示为常用圆形水下焊钳示意图。图9-8为水下焊割两用钳。如果是单纯水下焊接作业，使用专用焊钳较方便、灵活些。\n\n![](images/835798123b800b5a3da9c83d9d0f16f573e1f0a4ee40ed245efc391de79a12ea.jpg)  \n图9-7圆形水下焊钳示意图[2]\n\n1—尾部绝缘外壳2—本体绝缘外壳3一导线孔 4一铜质本体焊条夹块5一夹头部绝缘外壳 6一铜质头部夹头7一焊条捶孔\n\n![](images/c0d5b554c20edf1018d0c56d316827b2a52c3acf52d9242365194e7ea26c9cbd.jpg)  \n图9-8水下焊割两用焊焊钳示意图[2]\n\n1一焊钳夹头2—气密股碗3一导电铜排   \n4—绝缘接头5一绝缘塑料外壳6一绝缘体\n\n7-进气管道8—电线9一氧气管接头\n\n10一阀门压柄11一氧气阀\n\n水下焊接时，尤其是在海水中焊接，焊钳易被水电解和腐蚀，使夹头部位损坏，从而导致夹紧力不足，使焊条松脱，或焊条与夹头间打弧而烧结。为延长焊钳使用寿命，要经常检查其绝缘状况、夹头夹紧力等，发现问题及时保养维修。\n\n3）电缆和切断开关。目前尚没有专用水下焊接电缆，用陆上焊接电缆代替，但水下焊接电缆一般都较长，为减少电压损失，导电截面要选大一些。对于 $\\mathbf { Z X } \\mathbf { - } 4 0 0 \\ 、 \\mathbf { Z X } \\mathbf { - } 5 0 0$ 型焊接电源，配用电缆截面不要低于 $7 0 m m ^ { 2 }$ ，最好选用 $9 5 m m ^ { 2 }$ 。为了操作方便，靠近焊钳那段（ $3 \\sim 5 \\mathbf { m }$ ）截面可小些。另外，电缆护套绝缘性能要好，最好选用YHF型氯丁护套焊接电缆，耐海水腐蚀，强度好，不易破损。\n\n为了水下作业安全，焊接回路应装置切断开关。可用自动切断器，亦可用刀开关。",
    "summary": "（1）高压干法水下焊接的特点, （2）常压干法水下焊接的特点, 1.基本原理, 1.湿法水下焊接的特点, 2.干法水下焊接的特点, 2.焊接设备, 3．局部干法水下焊接的特点, 9.1.2水下焊接分类, 9.2.1水下焊条电弧焊, 9.2湿法水下焊接",
    "size": 3760
  },
  {
    "name": "第1卷_第1篇_电弧焊-part-218",
    "projectId": "5ET7VaxsU6Y6",
    "fileName": "第1卷_第1篇_电弧焊.pdf",
    "content": "# 3.焊接材料\n1）母材。目前，国内用于制造水下结构的材料大都限于低碳钢及低合金高强度钢。母材焊接性的评定，还是沿用陆上的实验方法。比较常用的有：碳当量法、小铁研抗裂实验、刚性固定对接实验、十字接头实验和IIW最高强度实验等。\n\n2）水下焊条。水下焊条结构与陆上焊接结构基本相似，都有焊芯和涂料药皮。不同之处在于水下焊条具有防水性，是通过药皮外涂防水层或在药皮中加具有防水性的酚醛树脂做粘结剂来实现的。\n\n由于水下焊接的特殊工作条件，陆上焊接用的焊条一般不太适合水下焊接，很多国家都研究了水下专用焊条，而且根据不同水深设计不同药皮成分。对于低碳钢及低合金钢焊条可分3个深度范围，即 $0 \\sim 3 \\mathbf { m }$ 、 $3 \\sim 5 0 \\mathrm { m }$ 、 $5 0 \\sim 1 0 0 \\mathrm { m }$ 。药皮类型基本是两类，钛钙型和铁粉钛型。钛钙型焊条的焊接工艺性好、电弧稳定、容易脱渣、成形美观，铁粉钛型焊条熔敷率高。\n\n英国Hydroweld公司发展了多种水下焊条，其中HydroweldFS焊条成为唯一被国防部认可的军舰水下修补焊条。采用该焊条曾对一艘皇家海军潜艇的球罐进行了水下焊接，40块板中最大的为 $2 , 6 \\mathrm { m } \\times 1 . 2 \\mathrm { m }$ ，碳当量为0.47。劳氏船级社对其水平、垂直和仰焊的检验结果表明，焊缝在热影响区没有裂纹。澳大利亚也曾使用该种焊条进行了148处高强度结构钢桥的补焊。这充分显示了其在水下钢结构焊接方面的发展潜力。\n\n美国专利焊条— $. 7 0 1 8 ^ { \\cdot } \\mathrm { \\bf S }$ 焊条药皮上有一层铝粉，水下焊接时能产生大量气体，避免焊缝金属受到侵袭。铝粉颗粒尺寸近似为 $0 . 0 2 5 4 \\mu \\mathrm { m }$ ，使焊条抗湿性很强。该焊条施焊的焊缝连续20天在湿度为 $100 \\%$ 的条件下金属含氢量仍然保持在 $2 . 3 \\times 1 0 ^ { - 6 }$ 的低值，适用于高强度钢材的水下焊接， $- \\ 3 0 \\Phi$ 的冲击功达到100J，相当于490MPa级交直流两用低氢型焊条[4]\n\n我国目前使用的水下专用焊条（表9-3），主要是上海东亚焊条厂生产的T202和华南理工大学等单位开发的T203（由桂林市焊条厂生产)。焊条属于钛钙型药皮低碳钢焊条，焊芯是$\\mathbf { H 0 8 A }$ 。焊条涂有防水层，可焊接低碳钢及碳当量不大于 $0 . 4 0 \\%$ 的低合金钢。T202焊条熔敷金属的化学成分（质量分数）是 $\\mathbf { C \\leqslant 0 . 1 2 \\% }$ ， ${ \\bf { M } } { \\bf { n } }$ $= 0 . 3 0 \\% \\sim 0 . 6 0 \\%$ ， $\\mathrm { S i } \\leqslant 0 . 2 5 \\%$ ， $\\mathsf { S } \\leqslant 0 . 0 3 5 \\%$ ，$\\mathbf { P } \\leqslant \\mathbf { 0 } . \\ 0 4 \\%$ 。熔敷金属抗拉强度大于或等于${ 4 2 0 } \\bf { M P a }$ 。\n\n表9-3水下低碳钢焊条的化学成分及力学性能[2]  \n\n<table><tr><td rowspan=2 colspan=1>焊条型号</td><td rowspan=1 colspan=5>焊缝化学成分（质量分数）（（%）</td><td rowspan=1 colspan=2>接头力学性能</td></tr><tr><td rowspan=1 colspan=1>C</td><td rowspan=1 colspan=1>Si</td><td rowspan=1 colspan=1>Mn</td><td rowspan=1 colspan=1>s</td><td rowspan=1 colspan=1>P</td><td rowspan=1 colspan=1>抗拉强度/MPa</td><td rowspan=1 colspan=1>冷弯角/（°）</td></tr><tr><td rowspan=1 colspan=1>T202</td><td rowspan=1 colspan=1>≤0.12</td><td rowspan=1 colspan=1>≤0.25</td><td rowspan=1 colspan=1>0.3~0.5</td><td rowspan=1 colspan=1>≤0.035</td><td rowspan=1 colspan=1>≤0.04</td><td rowspan=1 colspan=1>≥420</td><td rowspan=1 colspan=1>~90 (d=3a)</td></tr><tr><td rowspan=1 colspan=1>T212</td><td rowspan=1 colspan=1>≤0.12</td><td rowspan=1 colspan=1>≤0.30</td><td rowspan=1 colspan=1>0.8~1.00</td><td rowspan=1 colspan=1>≤0.035</td><td rowspan=1 colspan=1>≤0.04</td><td rowspan=1 colspan=1>≥500</td><td rowspan=1 colspan=1>~90 (d=3a)</td></tr><tr><td rowspan=1 colspan=1>T203(10-1)</td><td rowspan=1 colspan=1>0.070</td><td rowspan=1 colspan=1>0.126</td><td rowspan=1 colspan=1>0.383</td><td rowspan=1 colspan=1>公0.015</td><td rowspan=1 colspan=1>公0. 022</td><td rowspan=1 colspan=1>400</td><td rowspan=1 colspan=1>130 (d =3a)</td></tr><tr><td rowspan=1 colspan=1>15-1</td><td rowspan=1 colspan=1>0.050</td><td rowspan=1 colspan=1>0.109</td><td rowspan=1 colspan=1>0.399</td><td rowspan=1 colspan=1>0. 015</td><td rowspan=1 colspan=1>0.023</td><td rowspan=1 colspan=1>417</td><td rowspan=1 colspan=1>123 (d =3a)</td></tr><tr><td rowspan=1 colspan=1>TSH-1</td><td rowspan=1 colspan=1>&lt;0.10</td><td rowspan=1 colspan=1>&lt;0.20</td><td rowspan=1 colspan=1>0.35~0.65</td><td rowspan=1 colspan=1>&lt;0.05</td><td rowspan=1 colspan=1>&lt;0.05</td><td rowspan=1 colspan=1>≥420</td><td rowspan=1 colspan=1></td></tr></table>\n\n天津电焊条厂生产的TSH-1也是钛钙型低碳钢焊条，性能与T202焊条相似。TSH-1焊条不涂防水层，而是焊条药皮自身具有防水性，焊接过程中烟雾较少。猴王集团公司开发的水下焊条有两种： $1 0 \\mathrm { m }$ 以内水深度使用的MK.ST-1和$3 0 \\mathrm { m }$ 以内水深度使用的MK.ST-2。焊条熔敷金属的化学成分（质量分数）是 $\\mathbf { C } \\leqslant 0 . 1 0 \\%$ ， ${ \\bf { M } } { \\bf { n } } \\approx$ $0 , 6 0 \\%$ ， $\\mathsf { S i s e } 2 , 2 5 \\%$ , $\\mathsf { S } \\leqslant \\mathsf { 0 } . 0 3 5 \\%$ ， $\\mathbf { P \\leqslant 0 . 0 3 5 \\% }$ 。\n\n熔敷金属抗拉强度大于或等于 $4 2 0 \\mathbf { M P a }$ 。MK. ST-1焊条曾用于水下高压蒸汽管道和循环冷却水管道的水下焊接修复，以及湛江港的建设。\n\n焊接通常采用直流电源正极性（焊条接负极)，但在某些场合也采用反极性，以减少气孔。在海水中焊接时，采用直流正极性还能减少海水对焊炬的腐蚀作用。\n\n为了水下施工的应急需要，也可临时采用陆上焊接常用的酸性低碳钢焊条替代，E4313（J421）或E4303（J422）焊条，可在药皮外涂上防水层（油漆、酚醛树脂等）后，直接用于水下焊接。当然，效果要差一些。\n\n# 4．焊接工艺及操作技术\n",
    "summary": "3.焊接材料, 4．焊接工艺及操作技术",
    "size": 3938
  },
  {
    "name": "第1卷_第1篇_电弧焊-part-219",
    "projectId": "5ET7VaxsU6Y6",
    "fileName": "第1卷_第1篇_电弧焊.pdf",
    "content": "# （1）焊接工艺\n1）工艺深度。我国尚未正式规定各种水下焊接方法在实际生产中的工作深度。考虑这一问题时，可参考美国AWS.D3.6一1993中的有关规定。即最大实际工作深度等于该水下焊接方法的实验深度再加上 $1 0 \\mathrm { m }$ （或比实验深度大 $20 \\%$ ），在小于 $_ { 3 \\mathrm { m } }$ 的深度进行湿法焊接时，可在等于实际工作深度或更浅的深度进行实验。\n\n2）接头形式、焊缝类型及坡口的加工。水下焊接接头的形式及焊缝的类型大致与陆上焊接相同。坡口尺寸可根据焊接方法、板厚及结构的形状尺寸等参考陆上坡口的标准来考虑决定。若不能在陆上预先加工的坡口，可采用风动砂轮机、氧弧切割等方法及设备在水下进行加工。\n\n3）焊接条件的选择。实际操作时，焊接条件的选择原则与陆上焊时大致相同，一般情况下应先进行试焊以确定最佳的条件。\n\n$\\textcircled{1}$ 焊条直径。焊条直径的选择一般应根据母材厚度、接头形式、焊缝位置及焊接层次等条件而定。例如，板厚小于 $1 0 \\mathrm { m m }$ 时，焊条直径一般不超过 $4 m m$ 。\n\n$\\textcircled{2}$ 焊接电流。焊接电流主要取决于焊条直径、母材厚度、焊接位置及现场条件等因素。使用同种直径的焊条时，水下焊接使用的焊接电流可比陆上焊时高 $2 0 \\% \\sim 3 0 \\%$ 。表9-4是不同焊条直径使用的焊接电流范围。\n\n$\\textcircled{3}$ 电弧电压。电弧电压主要由弧长决定。\n\n湿法焊条电弧焊时，焊条一般靠在工件上运行，故弧长仅取决于焊条涂料层套筒的长度。实际焊接时，应尽量压低电流。\n\n表9-4不同焊条直径使用的焊接电流范围[2]  \n\n<table><tr><td rowspan=1 colspan=1>焊条直径/mm</td><td rowspan=1 colspan=1>3.2</td><td rowspan=1 colspan=1>4.0</td><td rowspan=1 colspan=1>5.0</td></tr><tr><td rowspan=1 colspan=1>焊接电流/A</td><td rowspan=1 colspan=1>110~150</td><td rowspan=1 colspan=1>160~200</td><td rowspan=1 colspan=1>180~320</td></tr></table>\n\n$\\textcircled{4}$ 焊接速度。焊接速度对水下焊接的质量影响较大，应根据实际情况确定。在大坡口对接平焊、角焊缝平焊、船形焊时，焊接速度可慢些，一般在 $1 0 \\sim 2 0 \\mathrm { { c m } / \\mathrm { { m i n } } }$ 。横焊、立焊、仰焊时，焊接速度可稍快，一般不低于 $1 5 \\mathrm { c m / m i n }$\n\n$\\textcircled{5}$ 焊道层次。湿法焊条电弧焊时，由于运条方法的特点，焊缝宽度在很大程度上取决于焊条直径。实际焊接时，每层焊道的厚度为焊条直径的0.8\\~1.2倍时较为合适。\n\n# （2）操作技术\n水下焊条电弧焊的基本操作也是引弧、运条、收弧操作。但由于水下可见度差，必须采取一些辅助工艺措施。具体操作方法如下：\n\n1）引弧。水下焊条电弧焊一般采用定位触动引弧，即引弧前焊接回路处于开路（断电状态），焊接时先将焊条端部放在选定的引弧点上，然后通知水面辅助人员接通焊接回路，再用力触动焊条，或稍微抬起焊条，并碰击焊件，便可引弧。\n\n2）运条。在水下焊条电弧焊中，多采用拖拉运条法，即将焊条端部依靠在工件上，使焊条与工件成 $6 0 ^ { \\circ } \\sim 8 0 ^ { \\circ }$ 角。引弧后，焊条始终不抬起来，让药皮套筒一直靠在焊件上，边往下压边往前拖着运行。在拖拉过程中焊条可摆动，也可不摆动。为使运条均匀，可用左手扶持焊条，或用绝缘物体（母材或塑料）做靠尺，使焊条能准确地沿坡口运行。这样就成了引焊，如图9-9所示。\n\n3）收弧。水下焊接收弧可采用陆上焊接时的收弧方法。即划圈式收弧或后移式收弧。但在水下焊接中焊缝余高较大，如果采用后移收弧，会使收弧处的焊缝更高了，尤其多层焊时，会给下层焊接带来困难。故一般采用划圈收弧较好。\n\n# 百思论坛\n![](images/33f244d69663a620a78f27bc642ed3a8d88916d14027b21d51dbdf0b50717716.jpg)  \n图9-9水下焊接操作示意图[2]\n\n水下焊条电弧焊时，不宜使用反复断弧法收弧。因为电弧一断，熔池很快被水淬冷，再引弧时如同在冷钢板上引弧，极易产生气孔。\n\n不同位置的水下焊条电弧焊操作技术，可参考陆上焊条电弧焊操作技术及文献，这里不再赘述。\n\n# 5.水下焊条电弧焊实际应用\n由于水下焊条电弧焊成本低、方便灵活、工期短，因而广泛地应用于船舶、海洋工程结构等应急性修理工作。这里介绍几种常用的水下补焊要领。\n\n# （1）漏洞的补焊\n对于船体和闸门产生的漏洞，多采用外敷板的方法堵漏，补板的厚度根据需要而定。\n\n焊补板时，较重要的工作是补板焊前的装配固定。一般补板要大出漏洞的边缘 $2 0 \\sim 3 0 \\mathrm { m m }$ 。补板和壳体间的间隙不得大于 $_ { 2 m m }$ 。如超过$2 \\mathrm { m m }$ ，必须在间隙内塞入薄铁板，并清除坡口附近的油污、泥沙及铁锈等。\n\n补板的固定有以下几种方法：\n\n1）直接定位焊法。将补板扶持在补焊位置上，先压紧一边，将该部位定位焊上。定位焊缝长度不得小于 ${ 2 0 } \\mathrm { m m }$ ，以防裂开滑落。然后分两侧按顺序轮换定位焊，焊缝间距以 $1 5 0 \\sim 2 5 0 \\mathrm { m m }$ 为宜。\n\n2）螺钉加压法。在漏洞边缘适当的地方先焊两个马蹄形铁，用带有螺钉的杠杆压在补板上，如图9-10所示，然后焊固。\n\n3）铆接法。在补板和壳体重叠处钻孔，用铆钉和螺栓固定住。待补板焊好后，再将铆钉或螺栓焊牢，如图9-11所示。\n\n![](images/d4a94a27daa71d55aa06fa14e8e138ae02bdeeb29d795e154428f8cf41144cbd.jpg)  \n图9-10螺钉加压法固定补板示意图[2] 1-补板 2—杠杆3-马蹄铁 4一压紧螺钉\n\n焊接补板的搭接焊缝时，要分段对称施焊，以防焊接应力过大将焊缝拉开。焊接程序如图9-12所示。\n\n![](images/8df695a97f466fd97c207663f84a7097a2a544c8a76a1c63b027d5ff878784ac.jpg)\n\n![](images/86604e85a60a5dd22800909d034c5765082856bce5bc29908ca04d6441fe228c.jpg)  \n图9-11铆接法固定补板示意图[2]   \n图9-12补板焊接程序示意图[2]\n\n（2）裂纹的补焊补焊裂纹一般分下列几个程序：\n\n1）止裂。补焊前先在裂纹两端钻直径 $\\phi 6 \\sim$ $\\phi 8 m m$ 的止裂孔，如图9-13所示。止裂孔的位置要离裂纹可见端有一定的距离，一般要求沿裂纹的延伸方向超出 $1 0 \\sim 2 0 \\mathrm { m m }$ 为宜。\n\n![](images/4f79daee88dd1e257ebb46c4c9f80a4ec0d4750c5ee2040fbce93a6669915f59.jpg)  \n图9-13裂纹补焊示意图[2]\n\n2）开坡口（清除裂纹）。用水下砂轮或风铲将裂纹清除，并修成V形或U形坡口。目前，我国还没有使用水下砂轮和水下风铲开坡口的经验。一般是用水下焊条直接清除，即采用较大的焊接电流，较大的焊条倾角，利用电弧吹力将熔化金属吹掉，形成U形坡口，如图9-14所示。\n\n![](images/d9198585953988275fac78ad712bbd1116c85006aa07487259c49f7867503a5b.jpg)  \n图9-14用焊条清除裂纹开U形坡口示意图[2]\n\n对于较短的裂纹，清除前也可以不钻止裂孔。但用焊条清除时，要从裂纹端部沿裂纹方向超前 $2 0 \\sim 3 0 \\mathrm { m m }$ 处开始清除，以防止裂纹扩展。\n\n3）补焊。采用分段反焊法（短裂纹除外）。多道焊时，每段焊道的接头要错开。",
    "summary": "（1）焊接工艺, （1）漏洞的补焊, （2）操作技术, 5.水下焊条电弧焊实际应用, 百思论坛",
    "size": 3598
  },
  {
    "name": "第1卷_第1篇_电弧焊-part-220",
    "projectId": "5ET7VaxsU6Y6",
    "fileName": "第1卷_第1篇_电弧焊.pdf",
    "content": "# （3）管结构焊接\n水下金属结构，大部分是管结构（如钻采平台的导管架）。补焊管结构可采用两种形式：一是利用补板进行补焊，即在破损处敷一个曲率与管径相符的弧形补板，采用前一节所介绍的焊补板的方法进行补焊；二是将破损段切除，换一段新管，采用对接焊修复。\n\n补焊管结构时，一条焊缝往往处在几种焊接位置上，潜水焊工必须掌握全位置焊接技术。下面介绍一下对接焊技术。\n\n1）水平固定管的对接。这种焊缝处于平、立、仰三种位置。焊接过程中，焊条必须不断地变换位置，而又不便于调节焊接参数，这就要求潜水焊工的操作技术必须熟练。\n\n焊前将焊缝开成V形坡口（薄壁管也可不开坡口）。组装时，管子轴线要对正。定位焊缝要均匀而对称布置，定位焊缝长度不小于${ 2 0 } \\mathbf { m m }$ 。\n\n焊接时，一般是采用先上部后下部的施焊程序。组装时，下部装配间隙稍大一点，以补偿焊缝收缩而造成的下部间隙的减小。\n\n一般情况下，将管口圆周沿垂线分成两部分进行焊接。起焊时，从12点钟位置超前10～$1 5 \\mathrm { m m }$ 处引弧，在超过最低点（即6点钟位置）$1 0 \\sim 1 5 \\mathrm { m m }$ 处熄弧。焊接时，焊条倾角如图9-15所示。后半周焊接时，应注意接头质量。\n\n![](images/a5685aff0bddb79e82ae1c701d27f0aba60e237c363da5146545afa614c1e3fa.jpg)  \n图9-15水平固定管焊接时焊条倾角示意图[2]\n\n焊接层数视壁厚决定，每层之间各焊缝接头处均要错开。为了确保焊缝底层熔透，可在管内加环形垫板。垫板和管子焊在一起，留在管内。\n\n2）竖直固定管的对接。这种管结构的对接，是单一的横向环焊缝，与平板焊缝大体相同。\n\n近年来为了解决湿法水下焊接在重要海洋工程结构中的应用问题，按照结构适合于服役的思想，提出了焊接接头设计的概念，即只要采用恰当设计的对接接头，虽然湿法水下焊接接头的延性较差，但并不影响水下工程结构的服役性能。按这个概念设计的焊接接头不仅可用于水下工程重要节点的修复，而且在新结构建造时也可借鉴。 2\n\n焊接接头设计可采用有限元方法，不需要昂贵的接头原形制备以及力学实验，只需按照实际结构建模，在计算机上模拟计算。接头几何尺寸、材料特性及加载条件可随意改变，并用可视化技术清晰地给出结构节点上的应力应变分布及变化规律。通过分析连接部位各区域在加载过程中应变的发展，并用临界断裂应变作为失效判据。经过多种方案进行比较，找出恰当的焊接设计以减轻焊缝的负担，使焊缝处于低应力区。例如，采用柔性连接板，修理水下管结构节点，如图9-16所示。使水下焊缝避开了重应力区，同时也改善了装配及焊接条件。\n\n![](images/486a7f39ce3d1d3f701baf71e173d6632354ebfab2aa284567e281cecd6014fc.jpg)  \n图9-16柔性连接板示意图[5]\n\n# 9.2.2 其他湿法水下焊接\n1.水下药芯焊丝电弧焊\n\n水下药芯焊丝电弧焊是将陆上药芯焊丝焊接的送丝机构和焊枪经过防水处理，直接在水下进行焊接的一种湿法水下焊接。其原理与水下焊条电弧焊基本一样，只是用药芯焊丝替代了焊条而已。\n\n水下用药芯焊丝多为自保护药芯焊丝。与水下焊条电弧焊相比，焊缝成形较差，焊接气孔也较多，但焊接效率较高。最近开发的不锈钢及镍基合金药芯焊丝改善了水下湿法焊接的焊接性。由于药芯配方中不含卤族元素，有利于不锈钢焊接接头的抗腐蚀性，这种焊接方法已成功地应用于不锈钢及镍基合金结构水下焊接与堆焊。\n\n最近国外又开发了一种双层保护的自保护药芯焊丝。其横截面结构如图9-17所示。内层粉芯为造渣剂，外层粉芯为造气剂，形成渣、气联合保护，改善了电弧稳定性，促进熔滴过渡顺利。在粉芯中添加了稀土钇进一步改善了焊接工艺性，从而改善了焊接接头性能，可与焊条电弧焊相媲美，并满足AWSD3.6对B级焊接接头的要求。\n\n# 2.爆炸焊接[3]\n湿法水下爆炸焊接是很有前途的焊接方法。\n\n![](images/04ea726220c95dfa5b64fb6139e02be9597658f04b75f0f028f9dd726c0a870c.jpg)  \n图9-17双层药芯焊丝截面结构示意图[6]\n\n爆炸焊是利用炸药产生的冲击力造成焊件的迅速碰撞，进行金属材料连接的方法，当置于覆板上的炸药经雷管引爆后，强烈的爆炸波推动覆板与基板高速碰撞，使撞击面金属发生塑性变形实现固相接合。由于爆炸焊接有很大的响声及危险性，在陆上进行爆炸时，也常考虑在水池内进行，水可以吸收一部分噪声，危险性也相应降低。\n\n英国最早采用了湿法水下爆炸焊接方法，作为北海油气田管线铺设技术。与通常水下电弧焊接方法相比，水下爆炸焊接的主要优点是：没有高温焊接热作用，不存在水的冷却传热导致焊接接头质量的下降，而且焊前的准备工作简单。在水深数米处进行爆炸焊接时，本质上与陆地爆炸焊接相似，但深水焊接的情况要复杂得多，对炸药的特性及用量、接头装配间隙等条件必须认真设计。图9-18是英国国际研究开发公司采用的水下爆炸焊接头。炸药放在管内不仅便于支撑，而且有利于降低噪声。图9-18a适用于较小直径管的爆炸连接；图9-18b适用于直径 $2 0 0 \\mathrm { m m }$ 以上管道的连接。研究表明，爆炸焊接的接头疲劳强度与熔焊接头基本相同。\n\n# 9.2.3湿法水下焊接的设计\n由于湿法水下焊接成本低、工期短，因而广泛应用于海洋油气工程的结构修理工作，而且在船舶及其他海洋结构修理方面的应用也在扩大。如对巡洋舰船身水下62个孔洞进行封闭，需要18名潜水员组成的施工队，工作5天，湿法水下焊接工时504个，用 $2 3 0 \\mathrm { k g }$ 焊条。所需费用比\n\n![](images/166113704fbf230882b68e17c53b05fc1117aa850414fe88f4eb2a54d2bd535b.jpg)  \n图9-18水下爆炸焊管的接头形式[7]\n\na）双套简式\n\n# b）单套简式\n1—管子22一间隙3一连接套\n\n4—管子1 5一连接套端部\n\n6-雷管7—炸药8—金属管在干船坞中修理节约 $50 \\%$ [8]。1990年美国堪萨斯WolfGreek核设施燃料输送管道内衬发生泄漏。如用干法水下焊接修理，需要工作人员6名，6天进行排水并清除污染，1天检查修理，2天重新注水。采用湿法水下焊接补焊只需2天，实际上潜水员从检查到修理只用了3.5h，节约修理费 $80 \\%$ 以上，还显著降低了维修人员经受辐射的危险。\n\n虽然高压干法水下焊接在海洋工程结构的修理中现在仍占主导地位，但自从1971年以来，海洋石油平台的湿法水下焊接修理已进行了数百件，还未出现焊接失效的记录。正如前面所讨论的，湿法水下焊接有明显的缺点，除了水下焊接操作的视线差外，焊接区和水之间没有机械隔水措施，只有电弧气泡的物理隔水屏障。因此焊件周围的水使焊接冷却速度增加焊接接头硬化，延性变差。同时焊接接头也容易产生氢致裂纹，为此人们采取了各种方法来降低水环境对湿法水下焊接接头质量的影响。例如，使用药芯焊丝或奥氏体Ni基合金焊条等新型焊接材料，希望能改善焊接接头的韧性，但这些措施的实际效果并不理想。因此一般湿法水下焊接不适宜结构重要部件的水下焊接或焊接修理工作。\n\n近年来按照结构合于服役的思想，提出了湿法水下焊接接头设计的概念，即只要采用恰当设计的焊接接头，虽然湿法水下焊接接头的延性较差，但并不影响水下工程结构的服役性能。按照\n\n1—临时支件2—扩管端部\n\n3—间隙4—雷管\n\n5-传输材料6一炸药\n\n概念设计的焊接接头，不仅可以用于水下工程结构重要节点的修理，对新结构的设计建造也有帮助。\n\n# 1.柔性连接板\n\n\n# （1）结构形式\n柔性连接板如图9-19所示，用于水下管子结构节点接头的修理。管子结构节点相贯线焊缝的质量是非常关键的，这里是高应力集中区，而且装配间隙又不容易保证。在采用湿法水下焊接这种相贯线焊缝时，焊接质量是很难保证的，为此可借助柔性连接板作为过渡头。连接板本身的相贯线焊接在陆上完成，装配及焊接条件均好，而且避免了湿法水下焊接时水对相贯线焊接接头的不利作用。焊后对焊接接头还可以仔细修磨，进一步减小应力集中。湿法水下焊接的部件仅限于柔性连接板与主管及支管连接的低应力部位，而且此时的搭接角焊缝也较适宜湿法水下焊接。\n\n采用柔性连接板还能改善焊接钢管结构对应变能的吸收。当海洋工程结构受到冲击或动态加载时，冲击功转变为结构的动能和变形能。除一部分动能耗散到周围的环境外，剩余的动能作用到构件及构件的连接接头上。焊接接头对结构中这两种形式能量转换的构成比例起重要影响。如果焊接构件中的应变能密度超过焊缝金属或热影响区材料的临界变形吸收能，焊接接头就会开裂，实际上夏比冲击吸收功就可以表征带缺口材料的临界应变吸收能。\n\n应该说湿法水下焊接接头有足够的静强度，但韧性差，硬度高，承受冲击载荷的能力差。若采用了柔性连接板，冲击能在达到湿法水下焊接的焊缝前，已大部分耗散在连接板中，使湿法水下焊缝中的应变能密度保持在其韧性极限值以下，从而减小了结构在冲击载荷作用下焊接接头发生脆断的可能性。\n\n![](images/c4920c3f74a7a65dfba132ab9282b4fc84dbe1a90e84e662813ffb518b642cbc.jpg)  \n图9-19柔性连接板[9]",
    "summary": "（1）结构形式, （3）管结构焊接, 1.柔性连接板, 2.爆炸焊接[3], 9.2.2 其他湿法水下焊接, 9.2.3湿法水下焊接的设计, b）单套简式",
    "size": 3951
  },
  {
    "name": "第1卷_第1篇_电弧焊-part-221",
    "projectId": "5ET7VaxsU6Y6",
    "fileName": "第1卷_第1篇_电弧焊.pdf",
    "content": "# （2）连接板的设计\n连接板的设计要根据管接头的具体结构及加载条件进行。优化设计的连接板，要使湿法水下焊缝承受的应力最小，同时连接板能吸收最多的应变能。\n\n优化设计主要变量是连接板的长度 $L _ { \\imath }$ 、厚度 $\\delta _ { \\imath }$ ，以及弧形板的高度 $\\pmb { H }$ ，如图9-20所示。设支管的几何尺寸固定不变，且支管直径 $D _ { 2 }$ 是弧形板直径 $\\smash { \\boldsymbol { D } _ { \\perp } }$ 的一半。计算中采用线弹性薄壳单元。采用两种加载方式：一种是在支管端部作用集中弯曲载荷2kN；另一种是沿支管轴线作用均匀分布拉伸载荷 $\\mathbf { \\Gamma } _ { 4 \\mathbf { k } \\mathbf { N } }$ 。计算中求解连接板上的Mises应力分布及吸收的应变能。根据线弹性关系，吸收的应变能与应力的平方成正比。\n\n计算中考察湿法水下焊接焊缝中的最大Mi-ses应力 $s _ { \\ast }$ ，连接板上的最大Mises应力 $S _ { \\mathrm { { p } } }$ ，连接板的总应变吸收能 $E _ { \\mathfrak { p } }$ 以及比例 $ { \\varepsilon } _ { \\mathrm { { p } } } / s$ ²和 $E _ { \\mathfrak { p } } /$ ${ S _ { \\mathrm { p } } } ^ { 2 }$ 四个计算参量。求解连接板总应变吸收能与最大Mises应力之比的目的，是为了在最大Mi-ses应力相同的情况下，比较不同连接板设计的\n\n![](images/fa9d9b8d138ab303f44abe72843aa1c7e8eb47fd471d7059259226e97e5f807b.jpg)  \n图9-20柔性连接板的几何变量[10]\n\n应变吸收能。\n\n理想的连接板应 $s$ 和 $s _ { \\scriptscriptstyle { p } }$ 最小， $E _ { \\mathfrak { p } } / S$ ²和$E _ { \\mathrm { p } } / { S _ { \\mathrm { p } } } ^ { 2 }$ 最大。但实际情况往往并不这么简单，需要对上述四个计算参量按照具体情况进行权衡折中。对于广泛使用水下焊接技术的离岸油气工程结构来说，疲劳寿命是最重要的。因而在给定加载条件下，最重要的首先是减小焊缝中的Mi-ses应力S，然后是使连接板的 $ { \\varepsilon } _ { \\mathrm { p } } / s$ ²比值最大，最后才是连接板的总应变吸收能最大。参量$s _ { \\flat }$ 最不重要，因为可用更换优质连接板材料来改善连接板的服役性能。\n\n# 2.系船板的焊接\n由于泊船或其他原因，有时要在船身上焊接附件。图9-21所示为系船板的焊接及加载条件。\n\n![](images/418391af727792c37e645ce3acd04adc2dda73b9f4d488e173451965fccdfe36.jpg)  \n图9-21系船板的焊接及加载条件[11]\n\n# 3．舵管的焊接\n为了模拟船舶结构中船身与舵管的湿法水下焊接，在有限元模型中代表舵管的是长$4 9 7 8 \\mathrm { m m }$ 、直径 ${ 2 0 3 } \\mathrm { m m }$ 、壁厚 $1 2 . 7 \\mathrm { m m }$ 的管子。舵管焊在船板上，船板的尺寸为 $1 2 2 0 \\mathrm { { m m } \\times }$ $6 1 0 \\mathrm { m m } \\times 9 . 5 \\mathrm { m m }$ ，四周焊接固定。舵管的一端承受轴向力 $F _ { \\ast }$ 和横向力 $\\boldsymbol { F } _ { \\mathrm { { \\ell } } }$ ，舵管的另一端是径向简支，如图9-22所示。有限元模型由2072个体元构成。\n\n![](images/c450bc4c4b03f0d19a127e8fd03d5d9076d00e3f1f2881cab61c7335340bdfcd.jpg)  \n图9-22船身与舵管的连接结构及加载条件[11]\n\n计算表明，在轴向推力的作用下，当载荷$F _ { \\ast }$ 小于 $2 2 2 . 4 \\mathbf { k } \\mathbf { N }$ 时，焊缝的最大主应变比船板及舵管都大，焊缝中最大主应变的位置处于舵管附近区域。当载荷进一步增加时，舵管在连接部位的最大主应变迅速增加，但在船板内的应变增加缓慢，这是因为非弹性弯曲引起管壁褶皱造成的。船板主应变最大的部位在长边支撑的中间区域。加载过程中，焊缝首先达到其断裂应变$1 3 \\%$ 。船板与舵管是A36钢，断裂应变是 $3 5 \\%$ 。焊缝断裂发生在载荷为 $1 3 3 4 . 4 \\mathbf { k } \\mathbf { N }$ ，此时舵管只达到其延性的 $68 \\%$ 。\n\n在横向力 $F _ { \\mathrm { { t } } }$ 作用下，舵管先于焊缝断裂，舵管的最大主应变处于靠近焊接接头的区域，当$F _ { i }$ 超过33.36kN时，舵管就超过其断裂应变，而此时焊缝及船板的应变水平小于 $5 \\%$ ，在这种情况下，焊缝已不是关键部位，完全可用湿法进行水下焊接。\n\n为弥补在轴向推力作用下湿法水下焊接焊缝承载能力的不足，需要设置其他传递载荷的途径，把轴向载荷传递到船身板。为此可采用加强肋。为了避免应力集中，肋板要离开舵管与船板对接焊缝。加强肋与舵管的装配焊接在陆上进行，然后加强肋与船板在水下湿法焊接，并用双面填角焊。此时轴向力不仅经过舵管与船板的连接焊缝传递，而且经过加强肋传递。\n\n以上的实例均说明，只要焊接设计恰当，湿法水下焊接不仅适于海洋油气工程结构的建设与维修，还能用于船舶的修理工作。湿法水下焊接设计的基本方法，就是采用有限元对连接部位进行模拟计算，分析连接部位各区域在加载过程中应变的发展，并用临界断裂应变作为失效判据。经多种设计方案进行比较，找出恰当的焊接设计，以减轻湿法水下焊接焊缝的承载负担，使湿法水下焊接焊缝处于低应力区。\n\n# 9.3高压干法水下焊接\n\n\n# 9.3.1高压焊接舱\n高压干法水下焊接的首要条件是将水下焊件置于密封式焊接舱内，焊接舱内海水由高压气体排出，形成高压气体下无水的焊接环境。目前高压焊接主要用于海底管道与海洋平台修复，相应有两类高压焊接舱：管道焊接舱与结构焊接舱[12]。\n\n# 1.管道焊接舱\n管道焊接舱可以做成马鞍形，为了把舱放置在管道上，在舱的两端需要开口。\n\n图9-23为一种简单的小型密封舱结构，可应用于管道焊接。该舱两端的三角形金属板采用对开方式，使得舱可以方便地从管道上移开。把这些构件连接后形成舱的框架，再通过在固定夹板中放置氯丁橡胶条来进行密封，密封区域如图9-23所示。作业时，需要提升插人舱侧密封件中的丙烯酸薄板，以使潜水员接近管道进行焊接。该种形式的舱内通道和空间狭小，只能进行非常简单的维修作业。\n\n大型的管道焊接舱通常装在由钢管或者角钢构成的框架上，舱体采用 $1 \\sim 3 \\mathrm { m m }$ 厚的钢板，其结构强度足够抵抗适当的压差，而且容易针对具体应用进行建造或者改造。常用的管道连接采用的焊接舱如图9-24所示，该舱配备可更换式密封装置以适应不同尺寸管道的需要。在舱相对的两个侧壁上开门，使得舱可以在管道上定位，并通过密封件缠绕后夹紧管道，形成防水密封。对于不同尺寸的管道，只需要更换密封件。\n\n焊接舱的重量和尺寸已不是重要控制指标，所以通常在舱的壁上开设一些防水舱室，用来放置连接操作所需要的各种设备，比如焊接和管道准备系统等设备，还有用作动力驱动的电气设备和其他连接装置。在图9-24的焊接舱中，圆锥形的突出物就是防水舱室。\n\n在更加复杂的干式舱中，通常安装活动底板，在柔性膜片或者活塞系统的压力补偿作用下，允许在舱内形成一个更加干燥的环境。\n\n![](images/c4a4d6847db710e640aa47ce5da55b2721e149626a3a66be8f08ba5136205e97.jpg)  \n图9-23简单的三角状焊接舱[12]\n\n![](images/ddd539248b85c2e1bdc0f5fb3ce272eae113e6aa5ab9abce99307a3835f17e76.jpg)  \n图9-24Comex公司“海马”焊接舱和管道操作系统[12]",
    "summary": "（2）连接板的设计, 1.管道焊接舱, 2.系船板的焊接, 3．舵管的焊接, 9.3.1高压焊接舱, 9.3高压干法水下焊接",
    "size": 3660
  },
  {
    "name": "第1卷_第1篇_电弧焊-part-222",
    "projectId": "5ET7VaxsU6Y6",
    "fileName": "第1卷_第1篇_电弧焊.pdf",
    "content": "结构焊接舱主要用于海上平台等钢结构的水下干法焊接。海上平台基础结构（导管架）的建造包括数量众多的钢管、节点之间的组装和焊接，钢管的直径可以达到几米，壁厚可达到几十毫米。一般需要用高压焊接舱包围整个节点。\n\n结构焊接舱必须分成若干个部分分别建造，然后下放到工作位置，用螺栓连接组装起来，围住待焊结构。这个过程相当复杂，因为对于数百米高的结构物而言，建造时钢管的安装位置与图样设计位置相比出现几十毫米的偏差是允许的。解决的办法是在成对的密封钢板上为每个钢管安装环状密封件，每对密封钢板可以相对主舱移动，从而实现有效的密封。焊接舱排水之后形成的正浮力会对结构物施加载荷，需要将这些载荷有效地传递到主结构上，避免局部发生损伤。\n\n图9-25所示刚性结构焊接舱的简化原理图。舱体由钢板和角钢构成，设计时需要考虑各个部件之间安装时的匹配。各组成部分通常由螺栓连接在一起，尼龙衬垫用于提高舱的密封性。当舱体就位后，装配单个钢管的密封钢板，最后夹紧密封钢板。\n\n![](images/05cd69d12e442796defd48788b57f38b3053257e0dc8b0ee7cfa013a126a5288.jpg)  \n图9-25结构焊接舱[12]\n\n刚性结构焊接舱的安装过程相当长，不太适用于水下钢结构维修焊接工作。\n\n为了改进结构焊接舱的操作灵活性，Comex公司于1991年对Magnus 油田的一个平台的导管架采用一个独创的柔性舱和刚性舱组合的焊接结构舱，可最大限度地靠近修复位置，并且能够提供执行修复程序所需要的空间。\n\n这种组合结构舱的主体是刚性结构舱，在舱壁内设计了放置焊接用设备的防水柜，并且配备一个可调整的供潜水员使用的甲板，这个刚性舱被夹紧固定在与待修结构相邻的一个水平杆件上，一面舱壁是用柔性材料制造的，可以压向邻近的立管，使得舱内工作空间尽可能大。柔性舱各组成部分被精确地连接在一起，与刚性舱相比，柔性舱可以方便地适应钢管结构实际位置与设计尺寸的误差。\n\n# 3.舱内气体\n高压焊接舱安装和密封之后，就需要通过往舱中充入压缩气体将舱内海水排出，当气-水界面达到稳定后，舱内的气体压力与舱外的水压大体相当，水压的变化可以按照水深每增加 $_ { 1 0 \\mathrm { m } }$ ，压力增加1个大气压计算。可以用于排除舱内海水的气体有多种，具体选择则需要考虑许多种因素。\n\n空气作为舱内气体有许多优点，成本低而且随处随时可以得到，只需要将其压缩至适当的压力即可使用。但是，空气的氧含量高（体积分数约 $20 \\%$ )，当压力在增加到几个巴（1巴 $=$ $1 0 ^ { s } \\mathrm { P a } ^ { \\prime }$ ）以上时，舱内物体的可燃性会显著增加，产生突出的安全问题。此外，为了保证焊接质量，需要保护熔池避免与空气中的氮和氧接触，这种高压环境下是很难保证的。空气可以作“浅水区域”焊接舱内的气体，已成功用于 ${ \\boldsymbol { 6 0 } } \\mathbf { m }$ 水深的高压干法焊接试验，但是不适合于更深的水域[13] 。\n\n氩气供应方便，密度与空气相近，热导率比氮气低，可以降低焊缝金属冷却率。但是，在高压环境下，氩气对潜水员有麻醉作用，所以，使用氩气作为舱内环境气体对手工高压焊接的操作人员是危险的。当采用氩气作为焊接环境气体时，例如高压TIG焊，应对舱内气体成分进行周期性分析，在其浓度过高时，需要充人新鲜空气排除氩气。因为氩气的麻醉作用只与人的生理有关，所以对于无潜水员式焊接操作，采用氩气作为舱内气体，是比较好的选择。\n\n氮气比氩气成本高得多，其密度只有氩气的1/10。采用氮气作为舱内气体的主要好处是，它与 ${ 5 0 } \\mathrm { m }$ 水深以上饱和潜水用的呼吸性混合气体类似。典型的潜水气体是由氮气和氧气组成，与水深无关。通常采用这样的混合气体作为有人焊接操作的舱内气体，因为氧含量低，对于可燃性没有影响，而且吸人这种混合气体对潜水员也不会造成危害。使用氮气的问题是，高热导率将增加焊缝金属的冷却速率。\n\n# 9.3.2焊接方法\n高压干法水下焊接最常采用的方法是焊条电弧焊（SMAW），同时钨极惰性气体保护焊（GTAW）及药芯焊丝电弧焊（FCAW）也有广泛应用。在环境压力高的条件下，由于GTAW的电弧稳定性好，热源与填丝分离，操作方便，常用于焊接打底焊缝。其他焊接方法因熔敷率高，常用于坡口填充焊接。此外，还有等离子弧焊和激光焊等正处于发展阶段。各种焊接方法适用的水深范围如图9-26所示。\n\n![](images/25819c12e725865ec813734192e3f21b1c36b8e4dbfa25f87e678d3e01254aea.jpg)  \n图9-26各种高压干法水下焊接适用的水深范围[3]\n\n# 1．焊条电弧焊\n这种焊接方法虽然生产率低，但方便灵活、使用设备简单、运行成本低，因此目前在水下结构的焊接施工中应用最广。焊条电弧焊的电弧稳定性主要取决于焊条药皮。各种类型药皮焊条的对比试验发现，金红石焊条的焊缝气孔较大，飞溅也较大，纤维素型焊条的焊缝成形不均匀，碱性焊条最好。虽然有些碱性焊条也容易产生气孔，但受环境压力变化的影响小。目前市场上销售的焊条一般可用在水深 ${ \\mathfrak { s o } } _ { \\mathbf { m } }$ ，采用专门配方制作的高压干法水下焊条一般可用到水深 $_ { 3 0 0 \\mathrm { m } }$ 以内。只要焊条选择正确，焊接工艺得当，就能得到优质的焊接接头。表9-5为我国生产的高压干法水下专用焊条熔敷金属化学成分及接头力学性能[14]，焊接参数见表9-6。\n\n如果环境压力超过1MPa，采用正极性焊接，飞溅会小些。另外，该焊条端部钻有 $\\phi 1 . 8 \\mathrm { ~ \\sim ~ }$ Φ2.0mm、深3\\~5mm的孔，孔内填有引弧剂，提高了高压环境下一次引弧的成功率。\n\n高压干法水下焊条电弧焊操作技术与陆上焊条电弧焊操作技术相似，只是安全技术方面比陆地焊接要求严格些。\n\n表9-5 $\\pmb { 2 0 0 } \\mathbf { m }$ 水深焊条焊敷金属化学成分及力学性能[14]  \n\n<table><tr><td rowspan=2 colspan=1>焊条牌号</td><td rowspan=2 colspan=1>环境压力</td><td rowspan=1 colspan=7>化学成分（质量分数）（%）</td><td rowspan=1 colspan=4>力学性能</td></tr><tr><td rowspan=1 colspan=1>C</td><td rowspan=1 colspan=1>Si</td><td rowspan=1 colspan=1>Mn</td><td rowspan=1 colspan=1>s</td><td rowspan=1 colspan=1>P</td><td rowspan=1 colspan=1>Ni</td><td rowspan=1 colspan=1>Ti</td><td rowspan=1 colspan=1>T</td><td rowspan=1 colspan=1>o</td><td rowspan=1 colspan=1>8</td><td rowspan=1 colspan=1>中</td></tr><tr><td rowspan=2 colspan=1>GST-1+</td><td rowspan=1 colspan=1>0MPa</td><td rowspan=1 colspan=1>0.04</td><td rowspan=1 colspan=1>0.38</td><td rowspan=1 colspan=1>1.37</td><td rowspan=1 colspan=1>1</td><td rowspan=1 colspan=1>1</td><td rowspan=1 colspan=1>0.74</td><td rowspan=1 colspan=1>0.04</td><td rowspan=1 colspan=1>446</td><td rowspan=1 colspan=1>548</td><td rowspan=1 colspan=1>20.9</td><td rowspan=1 colspan=1>78.2</td></tr><tr><td rowspan=1 colspan=1>2MPa</td><td rowspan=1 colspan=1>0.12</td><td rowspan=1 colspan=1>0.17</td><td rowspan=1 colspan=1>0.88</td><td rowspan=1 colspan=1>0.022</td><td rowspan=1 colspan=1>0.099</td><td rowspan=1 colspan=1>0.81</td><td rowspan=1 colspan=1>0.02</td><td rowspan=1 colspan=1>489</td><td rowspan=1 colspan=1>566</td><td rowspan=1 colspan=1>20.3</td><td rowspan=1 colspan=1>61.5</td></tr></table>\n\n表9-6 GST-1型水下焊条焊接参数[14]  ",
    "summary": "1．焊条电弧焊, 2.结构焊接舱 - Part 1/2",
    "size": 3981
  },
  {
    "name": "第1卷_第1篇_电弧焊-part-223",
    "projectId": "5ET7VaxsU6Y6",
    "fileName": "第1卷_第1篇_电弧焊.pdf",
    "content": "<table><tr><td rowspan=1 colspan=1>焊条直径/mm</td><td rowspan=1 colspan=1>焊接电流/A</td><td rowspan=1 colspan=1>电弧电压/V</td><td rowspan=1 colspan=1>环境气体</td><td rowspan=1 colspan=1>极性</td></tr><tr><td rowspan=1 colspan=1>3.2</td><td rowspan=1 colspan=1>~160</td><td rowspan=1 colspan=1>~35</td><td rowspan=1 colspan=1>N</td><td rowspan=1 colspan=1>反</td></tr></table>",
    "summary": "1．焊条电弧焊, 2.结构焊接舱 - Part 2/2",
    "size": 360
  },
  {
    "name": "第1卷_第1篇_电弧焊-part-224",
    "projectId": "5ET7VaxsU6Y6",
    "fileName": "第1卷_第1篇_电弧焊.pdf",
    "content": "# 2.惰性气体保护电弧焊（GTAW）\n在高压环境下，电弧稳定性和熔池金属流动性变差，如果用焊条电弧焊焊接打底焊道，因坡口底层间隙较小，难以保证质量。一般均采用GTAW打底，然后再用焊条电弧焊填充坡口。\n\n在浅水（ $4 5 \\mathrm { m }$ 以内）条件下进行干法GTAW，一般采用Ar作为保护气体，采用普通焊枪即可。但在深水作业时，按潜水医学要求，压力舱内气体应由空气换成He-O混合气，以避免产生麻醉。如果在舱内进行Ar气保护GTAW，则要控制单位时间内流人焊接压力舱内的Ar。否则会使Ar分压超过 ${ \\bf 0 } , { \\bf 4 } { \\bf M } { \\bf P a }$ ，会产生Ar麻醉，影响焊接作业。为解决这一问题，人们采用He气进行GTAW。结果发现，在高压环境中He气保护进行GTAW引弧困难，电弧稳定性变差，钨极烧损严重。当压力达2MPa时几乎无法进行正常焊接。为了减缓焊接压力舱内Ar分压上升速度，最好采用双层气流保护GTAW，内层用Ar气，电弧在Ar气介质中燃烧，焊接过程不失Ar弧焊特点，外层用N气或He气以适应环境需要。我国自行开发了旋流式双层气流保护GTAW焊枪，如图9-27所示。这种焊枪比普通双层气流焊枪气流保持性好，保护效果好，在2MPa气压下，内层Ar气流量等于或大于2.92m/h。外层气（N、CO、He）流量等于或大于1.82m/h时，就可得到良好效果{15}。与单一Ar气体保护相比，可减少 $50 \\%$ 的Ar气用量。也就是说，可使高压舱内Ar分压的上升速度降低 $50 \\%$ 左右。\n\n在2MPa压力下焊接时，钨极直径以 $_ { 3 \\mathrm { { m m } } }$ 为宜，焊接电流 $\\bf { 1 5 0 A }$ 。\n\n![](images/9b0b92fc07bc8d9d097af4b5b1eec5deb9a2844a1e73c5bc37722c3ba98d00e3.jpg)  \n图9-27漩流式双层气流保护GTAW焊枪示意图[15]\n\n目前开发的轨道焊接系统，可用于海底管线的自动TIG焊，焊接过程的监控在水面进行，无需潜水员干预。\n\n水下高压轨道TIG焊系统已有以下几种：\n\n1）英国 Aberdeen Subsea Offshore Ltd 的 OT-TO系统[16]。OTTO系统的核心部分是焊接接头和轨道，其他还有电气控制部分、供应室和监控室，整个系统采用光纤传导和计算机进行监控。经过陆上和水下模拟焊接的系列实验，制定了可行的焊接工艺，取得了较为满意的焊缝，并对各种缺陷的出现采取了相应的预防和解决措施。性能实验表明， ${ \\bf 1 3 5 m }$ 水深的AP2试板上焊缝$- 1 0 \\mathbb { C }$ 冲击功达到180J，断裂强度达到 ${ \\mathfrak { s s o m P a } }$\n\n2）英法合作的Comex公司的THOR-1系统[17]。THOR-1系统由三部分组成：焊接头与轨道、水下舱、水面控制舱。该系统的焊接参数既能预先设定又能实时调整。系统的监测单元由两台监视器组成，能全面获得熔池和电弧的信息。\n\n陆上和水下各有一套计算机系统，分别进行焊接电气参数的控制和位置参数的控制。1989年该公司继续发展了水下管道焊前准备装置，并将其成功应用于水下 $^ { 2 2 0 } \\mathrm { m }$ 深的焊接施工。新一代的THOR-1系统正在实时控制、焊接头和焊接轨道的安装、专家系统和焊接速度等方面取得进展。\n\n3）Norsk Hydro 和 SINTEF的IMT系统[18] QIMT系统的设计目标是能从事 $1 0 0 0 \\mathrm { m }$ 水深的焊接。它的施工全过程由计算机控制完成，通常由第一焊道、第二焊道、填充焊道和盖面焊道组成。1994年在 $_ { 3 3 4 m }$ 水深中对管道焊接成功。\n\n4）挪威 Statoil公司的PRS系统[19]。PRS系统的设计目标是能从事 $1 0 0 0 \\mathrm { m }$ 水深处的焊接，施工全过程由计算机控制完成；水面和水底之间的通信系统由水面PC机和水底微处理器组成，在焊接头两侧安装有送丝装置和摄像头，可以上行焊接和下行焊接；预热、调整、退磁及保护气体输送等全部准备工作由水面焊接控制室遥控、在潜水员手工辅助下完成。在结合不同水深针对该系统各个模块进行广泛测试的基础上（最深达 $3 3 4 \\mathrm { m }$ )，1994年秋季，将该系统首次用于Troll近海项目中，共计焊接8处焊缝（总计焊缝长 $_ { 2 4 m }$ ，其中包括2处总长 $2 0 0 \\mathbf { m } \\mathbf { m }$ 的严重缺陷），迄今为止已经成功完成20多次水下管道维修任务。\n\n5）我国研制的水下焊接机器人[20]。北京石油化工学院研制的一套TIG焊接机器人已成功应用于水下高压干式焊接试验。该水下焊接机器人主要由焊接行走小车、钨极高度自动调节器、钨极横向自动调节器、钨极二维精细调准器、焊接摆动控制器、遥控盒、送丝机构、导轨、TIG 焊接电源、TIG焊炬、水冷系统、气体保护系统、弧长控制器、角度检测器、场景监视系统、控制箱等部分组成。\n\n# 3.熔化极气体保护电弧焊\n水下熔化极气体保护电弧焊主要使用药芯焊丝。这种焊接方法熔敷效率较高；焊接操作过程中不需要更换焊条，减少了焊接辅助时间，适于手工操作。由于药芯中填加稳弧剂及能调整焊缝化学成分的物质，从而使焊缝成形和冶金质量易得到保证。因此可获得较高的焊接生产率和优秀的焊接质量。\n\n自保护药芯焊丝也可用于干法水下焊接，但这种焊丝在环境压力增加时自保护效果下降，因此，用于较深焊接时，也需要 $\\mathbf { C O } _ { 2 }$ 或混合气体进行保护。\n\n目前市场上销售的药芯焊丝适用水深为 ${ \\bf 6 0 m }$ 以内，深于 ${ \\bf \\delta } _ { 6 0 m }$ 的场合需配制专用药芯焊丝。\n\n实芯焊丝气体保护焊实际应用不多。但实验发现，在高压条件下，如果焊接设备是闭环控制的，实芯焊丝气体保护焊可适用于水深 $1 5 0 \\ \\sim$ ${ \\bf 4 0 0 m }$ ，采用细径焊丝（ $\\phi 0 . 9 \\mathrm { m m }$ ）并加入He气保护效果好。最好采用 ${ \\bf H } { \\bf e } / { \\bf C } { \\bf 0 } _ { 2 }$ 混合气体作保护气体。德国采用 $\\mathbf { H e } / 0 _ { 2 } 1 5 \\%$ （体积分数） $\\mathbf { N } _ { 2 }$ 作为保护气体，在 $6 0 0 \\mathrm { m }$ 水深成功地焊接了445.7TM控轧钢（相当于APIX65管线钢）。\n\n# 4.等离子弧焊\n水下等离子弧焊接一般采用转移弧方式，气体流量通常为 $2 \\sim 1 0 \\mathrm { L / m i n }$ 。在5MPa压力下的焊接实验表明，由于等离子弧的强烈压缩，阳极斑点在焊接宽度 $5 \\% \\sim 1 0 \\%$ 的范围内移动，而钨极惰性气体保护焊时，阳极斑点要在焊缝宽度$50 \\%$ 的范围内移动。当环境水压增加到7MPa时，电弧稳定性没有明显改变，这与其他水下电弧焊明显不同。预示等离子弧焊可能适宜更深的水下焊接。到目前为止，尚未发现有关水下等离子弧焊实际应用的报道。\n\n# 9.3.3高压干法水下焊接工艺\n\n\n# 1.焊前预热\n在水下工作室或焊接舱内焊接时，底面的水使舱室内的环境气体湿度增大。为了避免焊条受潮，烘干的焊条应放在密封的容器内。在焊接高强度钢时，要注意选择合适的预热及层间温度。像陆上焊接一样，预热及层间温度的确定与母材的化学成分、结构板厚及焊缝含氢量等因素有关。 g\n\n水下焊接时采用的预热保温方法和设备与陆上焊接时相同。在用电热毯加热时，其上盖有保温材料层，焊工可用便携式测温计检查焊接区的温度，施工检查人员可借助监视器通过布置的热电偶数字温度计监视焊接接头的温度。另外，在施工过程中还要加强通风，排除焊接烟雾并降低潮气。\n\n# 2.钨极的磨损\n在高压惰性气体环境下进行焊接时，钨极的冲蚀磨损是影响焊接工艺性能的重要因素。通常陆上焊接时钨极的磨损率是很小的，但在水下高压气体环境焊接时，钨极尖端的磨损加快，并使电弧稳定性恶化，焊接质量变差。\n\n焊接电流大于100A时，磨损量随焊接电流及环境压力的增加而增加，特别是在压力大于3.1MPa时，磨损量的增加尤为显著。另外，在He弧中钨极的磨损大大高于Ar弧，所以在采用$\\mathbf { H } \\mathbf { e } + \\mathbf { A } \\mathbf { r }$ 混合气体进行高压干法焊接时，钨极的磨损要比在纯Ar中大很多。其原因与环境高压引起电弧收缩有关，同时高压使钨极尖端的局部能量密度与温度增加，使钨极材料更易于熔化、滴状分离及蒸发而加剧磨损。\n\n电极材料及电极尖端锥角也对电极磨损有影响。研究表明[21]， $3 5 ^ { \\circ }$ 可能是 $\\mathbf { \\Delta } \\mathbf { T h } { - } \\mathbf { W }$ 电极最适合的电极锥角，用La代替电极中的Th也可能降低电极的磨损，改善电弧稳定性。",
    "summary": "1.焊前预热, 2.惰性气体保护电弧焊（GTAW）, 2.钨极的磨损, 3.熔化极气体保护电弧焊, 4.等离子弧焊, 9.3.3高压干法水下焊接工艺",
    "size": 3923
  },
  {
    "name": "第1卷_第1篇_电弧焊-part-225",
    "projectId": "5ET7VaxsU6Y6",
    "fileName": "第1卷_第1篇_电弧焊.pdf",
    "content": "水深 ${ \\mathfrak { s o } } _ { \\mathfrak { m } }$ 以内，潜水员可在压缩空气中工作。超过这个深度范围，空气中的 $\\mathbf { N } _ { 2 }$ ，会成为潜水员的麻醉剂，抑制潜水员的身体功能。采用$\\mathbf { H } \\mathbf { e } + \\mathbf { 0 } _ { 2 }$ 混合气体，潜水员的工作深度可达到水下 $\\mathfrak { s o o } \\mathbf { m }$ 。\n\n潜水医学研究表明，水下焊接高压舱内的Ar气分压不得超过 ${ \\bf 0 . 4 M P a }$ ，否则也会使潜水焊工发生Ar麻醉。因此在GTAW焊接时大都采用He或 $\\mathbf { H e } + \\mathbf { A r }$ 混合气体。\n\n通常在水下工作室或压力舱中把舱用气体或呼吸气体与焊接电弧的保护气体分开。通常呼吸气体为 $\\mathbf { H } \\mathbf { e } + \\mathbf { O } _ { 2 }$ 二元混合气体或 $\\mathbf { H } \\mathbf { e } + \\mathbf { O } _ { 2 } + \\mathbf { N } _ { 2 }$ 三元混合气体，药芯焊丝及实芯焊丝气体保护焊用保护气体为 $\\mathbf { C } \\mathbf { 0 } _ { 2 }$ 或 $\\mathbf { H } \\mathbf { e } + \\mathbf { C } \\mathbf { 0 } _ { 2 }$ 混合气体，GTAW焊接的保护气体通常为 ${ \\bf H } e$ 、Ar或 $\\mathrm { H e } + \\mathrm { A r }$ 混合气体。对于压力舱不载人GTAW焊接时，舱用气体或保护气体可都用 $\\mathbf { A } \\mathbf { r }$\n\n# 4.焊接参数\n高压干法水下焊接时，焊接电流与电弧电压等参数的配合与陆上焊接有所不同。由于焊接环境压力增加，要维持恒定的焊接操作弧长，电弧电压将提高。在熔透焊接时要使焊接热输人一定，必然要相应减小焊接电流。在对 $3 . 2 \\mathrm { m m }$ 厚的低碳钢板开I形坡口对接焊时，图9-28给出了GTAW焊接时环境压力对最佳焊接电流的影响。焊接速度 $3 . 3 3 \\mathrm { m m / s }$ ，弧长 $1 \\sim 1 . 5 \\mathrm { m m }$ 。结果表明，随着压力的增加，焊接电流需相应减小，在He弧中这一关系尤为明显。\n\n采用钨极氩弧焊进行水下干法管线接头打底焊道的焊接试验，管线直径 $7 0 0 \\mathrm { m m }$ ，壁厚 $1 8 \\mathrm { m m }$ 试验过程中的焊接热输入用焊接电流除以焊接速度 $1 / v \\ \\left( \\begin{array} { c c } \\end{array} \\right. \\ \\left\\{ A / \\ D \\pmb { m } \\pmb { m } / s \\right) \\left. \\right\\}$ 1作为评价参数，结果如图9-29所示[22]。\n\n环境压力对焊接热输入的影响如图9-28、图9-29所示。\n\n![](images/a6e5d3ef0de4524db24eacc34f80f8a66001dfd88335e32260d6c84102473180.jpg)  \n图9-28GTAW焊接时环境压力对最佳焊接电流的影响[3]\n\n因此在环境压力增高的情况下，为了避免焊根缺陷，焊接热输人必须相应减小。研究还发现，在根部间隙超过 $_ { 2 \\mathrm { m m } }$ 时，自动焊机的焊枪应以 $3 \\sim 3 . 5 \\mathrm { m m / s }$ 的速度作横向摆动，并在坡口侧面停留0.5s，以利于根部打底焊道的焊缝成形。",
    "summary": "3.保护气体与呼吸气体",
    "size": 1675
  },
  {
    "name": "第1卷_第1篇_电弧焊-part-226",
    "projectId": "5ET7VaxsU6Y6",
    "fileName": "第1卷_第1篇_电弧焊.pdf",
    "content": "# 9.3.4压力舱焊接模拟器\n干法水下焊接试验一般都是在压力舱中进行的，同时在压力舱中还可进行焊接工艺评定试验。目前致力海洋开发的国家或大公司都建有压力舱焊接模拟器。\n\n![](images/532bdd82d13431cdc4772dc4dbd7cbd660021422a1c131e4eb8467bfbf2a4384.jpg)  \n图9-29根部间隙 $\\mathsf { s m m }$ 立向下焊时，焊接参数 $\\nu _ { v }$ 与环境压力的关系[19]\n\n1）国外建立的模拟舱，最大舱内压力可模拟 $1 0 0 0 \\mathbf { m }$ 或更大水深的压力环境，原因是不少国家正积极探索在更深的水域进行油气开发。\n\n挪威SINTEF建立在挪威科技大学的舱内无人高压焊接模拟实验装置名为Simweld，实验舱压力范围为 $0 \\sim 1 0 . 0  { \\mathbf { M P a } }$ （相当于能模拟 $1 0 0 0 \\mathbf { m }$ 水深），整套装置Simweld由压力舱、气体控制单元、舱内焊接头、电源、顶部控制计算机、底部计算机、步进电动机及焊枪控制箱等七大部分组成。压力舱为一端开口，另一端封闭的厚壁圆柱筒，开口端为球形封头。焊接系统是基于TIG轨道的焊机，焊丝从焊接熔池前方送进，采用脉冲焊接电流以改善轨道焊接过程中对焊接熔池的控制情况；焊接规范采用特殊设计的窄间隙焊缝形状。压力舱内的焊管试样最大尺寸为 $\\phi 3 3 0 \\mathrm { m m }$ $\\times 3 0 0 \\mathrm { m m }$ ，焊管转动时可进行全位置焊接，同时，焊管轴线可在 $0 ^ { \\circ } \\sim 9 0 ^ { \\circ }$ 内倾斜；填充焊丝直径为 $\\phi 0 . 9 \\ \\sim \\ \\phi 1 . 6 \\mathrm { m m }$ ，焊枪机械摆动为0\\~$\\pmb { 5 0 } \\mathbf { m m }$ ，焊接电流为 $\\mathbf { 0 } \\sim 3 5 0 \\mathbf { A }$ 的直流电。\n\n英国Cranfield大学海洋技术中心在原有  \n$1 0 0 0 \\sim 1 1 0 0 \\mathrm { m }$ 水深舱内无人高压焊接模拟实验装  \n置的基础上，于1990年初又研制了一套能模拟  \n${ 2 5 0 0 } \\mathrm { m }$ 水深的舱内无人高压焊接模拟实验装置-Hyperweld 250 Simulator[23]\n\n该系统主要由压力舱、气体压力和流量控制系统、内部操作系统、焊接电源、控制和数据分析系统等五大部分组成。压力舱尺寸为 $\\phi 1 . 1 \\mathbf { m } \\times \\mathrm { ~  ~ \\Omega ~ }$ $1 , 2 \\mathbf { m }$ ，为一端封闭，另一端开口的铸造厚壁圆柱筒状结构，开口端用管塞进行封闭，整个壁厚圆柱筒安放在滚轮支架上，在液压作用下来回移动，管塞外端固定安装在支撑架上，全部传舱件安装在管塞中心部分与舱内相通，采用CCTV连接方式监控焊接过程。气体压力和流量控制系统分别针对纯氮气、纯氩气和混合气体使用了3个独立的气体存储系统，分别存储2MPa、6MPa和20MPa三种气体压力，最后通过一个气体压力为$3 5 \\mathbb { M P a }$ 的缓冲储气瓶向压力舱供气。为了能同时进行平板和管状构件的焊接，Hyperweld $2 5 0 \\ \\mathrm { S i m } \\cdot$ ·ulator以机械框架的形式来构建焊接系统，该机械框架能安装在一个圆形或一个直线轨道上，框架上带有其自身运动所需的驱动电动机、焊枪及其摆动机构、送丝机构以及焊接熔池观察系统。\n\n巴西的Petrobras研究发展工程中心设立了500m水深高压焊接模拟器[24]， 可开展高压干法水下焊接的实验研究及焊接工艺评定试验，该系统可进行GTAW、GMAG、FCAW自动焊或焊条电弧焊，焊接参数和环境条件由微机控制，可提供各种混合气体作为保护气氛，以及供呼吸用的${ \\bf H } { \\bf e } + { \\bf O } _ { \\imath }$ 混合气体。\n\n模拟器由六个子系统组成，用于环境控制、气体分配、气体回收再生、高压舱控制及自动焊接。最大模拟压力 ${ \\bf 5 M P a }$ ，最高环境温度 $6 0 \\%$ ，内部湿度 $3 0 \\% \\sim 1 0 0 \\%$ ，环境气体为He、Ar、 $\\mathbf { N } _ { 2 }$ 或压缩空气；模拟舱空间 $1 . 2 \\mathbf { m } ^ { 3 }$ ，He的回收再生经渗透膜进行，用色谱法定时对气体环境进行监测，用摄像系统对模拟舱内部进行观察。为了进行全位置焊接，模拟工作舱能 $1 8 0 ^ { \\circ }$ 转动，焊接采用500A直流方波脉冲晶体管焊接电源。主要开展的焊接研究工作有：焊接方法的选择；焊接参数优化；焊接过程自动控制；环境、接头坡口、热循环、保护气体及冶金因素对焊接性的作用等。采用该模拟器进行水下结构建设和修复的焊接工艺评定，比在实际现场有巨大的经济意义。\n\n德国Ceesthacht公司的GKSS研究中心，建立了GUSI水下焊模拟设备[19]，压力舱可进行${ \\bf 6 0 0 m }$ 水深的载人焊接试验和 $1 2 0 0 \\sim 2 2 0 0 \\mathrm { m }$ 水深的不载人焊接试验。利用压力舱内的设备及辅助装置，可进行焊接工艺及焊接设备方面的研究。\n\n对 $2 5 0 \\sim 6 0 0 \\mathrm { m }$ 水深进行半自动药芯焊丝气体保护焊时，保护气体为 $\\mathbf { H } \\mathbf { e } + \\mathbf { 0 } _ { 2 }$ 混合气体，舱内的呼吸气体由 $\\mathbf { H } \\mathbf { e } \\mathrm { ~ + ~ } \\mathbf { O } _ { 2 } \\mathrm { ~ + ~ } \\mathbf { N } _ { 2 }$ 三元混合气体组成，采用 $\\mathbf { C - M n - N i l } \\%$ （质量分数）药芯焊丝。对管线接头的打底焊试验，采用钨极惰性气体保护焊。在 $3 6 0 \\sim 6 0 0 \\mathrm { m }$ 水深做载人试验时，Ar气为保护气体，舱内气体仍为 $\\mathbf { H } \\mathbf { e } + \\mathbf { 0 } _ { 2 } + \\mathbf { N _ { 2 } }$ 三元混合气体。在进行不载人试验时，用320A直流方波脉冲晶体管电源，焊接过程由微机控制，并有工业电视监视装置。模拟舱试验表明，采用该轨道式GTAW自动焊，可以焊接有 $_ { 2 \\mathbf { m } \\mathbf { m } }$ 错边及${ \\mathfrak { s m m } }$ 根部间隙的安装接头。\n\n2）我国哈尔滨焊接研究所从20世纪80 年代开始研究干法水下焊接，先后研制了HSG1型和HSG2两台模拟水下焊接试验舱，HSG1型舱体外形尺寸为 $\\phi 3 8 0 \\mathrm { m m } \\times \\phi 2 0 0 0 \\mathrm { m m }$ ，最大工作压力 $1 , 6 \\mathbf { M } \\mathbf { P a }$ ；在这台模拟水下焊接试验舱内可进行MAG焊接试验、TIG焊接试验和焊条重力焊试验。HSG2型为立式结构，舱体外形尺寸为$\\phi 4 0 0 \\mathrm { m m } \\times 8 0 0 \\mathrm { m m }$ ，最大工作压力为 $3 , 0 \\mathbf { M } \\mathbf { P a }$ ；舱内介质可为氩气、氮气或混合气体，可进行MMA焊接试验和TIG焊接试验。该所利用这两台模拟水下焊接试验舱先后进行了 $\\mathfrak { s o } _ { \\mathbf { m } }$ 水深 $\\mathbf { C O } _ { 2 }$ 气体保护焊焊接特性研究、 ${ \\mathfrak { s o } } _ { \\mathbf { m } }$ 水深脉冲MIG焊研究、 ${ \\bf 2 0 0 m }$ 水深MMA焊研究和 ${ \\bf 2 0 0 m }$ 水深TIG 焊研究。\n\n我国北京石油化工学院于2004年建立 $\\pmb { 1 6 0 m }$ 水深无人高压焊接模拟实验系统[25]，该系统主要包括高压焊接试验舱、舱内的高压焊接轨道焊机系统、舱外的焊接电源、试验舱环境气体调配储罐和测控系统，测控系统由中央控制台、操舱系统、轨道焊机控制系统、焊接电源控制系统和摄像系统组成。该模拟实验系统满足了高压焊接工艺试验的要求。\n\n# 9.4局部干法水下焊接\n",
    "summary": "9.3.4压力舱焊接模拟器, 9.4局部干法水下焊接",
    "size": 3786
  },
  {
    "name": "第1卷_第1篇_电弧焊-part-227",
    "projectId": "5ET7VaxsU6Y6",
    "fileName": "第1卷_第1篇_电弧焊.pdf",
