Repository: LunaReborn/Welding-6m-Extractor

# 焊接文档 6M 专有词汇抽取工具

用于从焊接相关文档中抽取“人、机、料、法、环、测”六类专有词汇，并导出 JSON 和 Excel。

## 目录结构

```text
project/
  cli.py
  engine/
    document_loader.py
    chunker.py
    llm_client.py
    extractor_6m.py
    normalizer.py
    validator.py
    exporter.py
  prompts/
    welding_6m_extract.txt
    welding_6m_review.txt
  outputs/
  data/
```

## 安装

```bash
pip install -r requirements.txt
```

## 使用 Ollama

先启动 Ollama，并拉取模型：

```bash
ollama serve
ollama pull qwen2.5:7b
```

运行：

```bash
python cli.py --file data/氩弧焊标准作业指导书.docx --extractor ollama --model qwen2.5:7b --output outputs
```

启用二阶段复核：

```bash
python cli.py --file data/氩弧焊标准作业指导书.docx --extractor ollama --review --output outputs
```

File: data/hanjie_data/1.txt (part 19 of 68)
[
    "content": "水下局部排水半自动 $\\mathbf { C O } _ { 2 }$ 焊接法，简称LD-$\\mathbf { C O } _ { 2 }$ 焊接法，是我国1977年研制成的一种新的水下焊接方法。这种水下焊接方法的特点是：\n\n1）可见性好。在焊接过程中，潜水焊工可直接从气室内看到电弧和熔池。\n\n2）焊缝金属含氢量低。焊缝金属中扩散氢含量一般在 $2 \\sim 4 \\mathrm { m L } / 1 0 0 _ { 8 }$ ，与陆上低氢型焊条焊缝相近。 {\n\n3）淬硬倾向小。焊接低碳钢焊接接头最高硬度不超过300HV， $1 6 \\mathbf { M } \\mathbf { n }$ 、SM53B等低合金高强度钢焊接接头的最高硬度不超过 $3 5 0 \\mathrm { H V }$ 。\n\n4）焊接接头质量好。只要焊接操作不失误，就可获得无气孔、夹渣、裂纹等缺陷，成形美观的焊缝，力学性能接近母材，达到了美国API1104规程的有关要求。\n\n5）方便灵活，适应性强。焊枪结构简单，轻巧实用，可配合轻潜和重潜装具进行水下焊接施工，可全位置焊接对接、搭接焊缝。\n\n6）焊接效率高。采用 $\\phi 1 . 0 \\mathrm { m m }$ 焊丝，熔敷效率可达 ${ \\pmb 5 } { \\bf k } { \\bf g } / { \\bf h }$ ，可连续施焊，大幅度降低了辅助时间。\n\n综上所述， $\\mathbf { L D - C O } _ { 2 }$ 焊接法是一种优质高效、低成本的水下焊接方法。其配套设备-NBS-500型水下半自动焊机已定型生产。自1979年以来，已多次用于水下焊接施工。\n\n# 1.基本原理\nLD- $\\mathbf { \\boldsymbol { c } } \\mathbf { 0 } _ { \\imath }$ 焊接法是一种可移动气室式局部干法水下焊接。该法的原理是用一个特制的小型排水罩（亦称可移动气室），其上端与潜水面罩（或头盔）相连接并水密，下端带有弹性泡沫塑料垫。半自动焊枪从侧面插入罩内，焊枪的手把与罩体水密、铰接。焊接时将排水罩压在坡口上，向罩内通入 $\\mathbf { C O } _ { \\mathfrak { z } }$ 气体。由于气室上端被潜水面罩密封住， $\\mathbf { C O _ { 2 } }$ 气迫使罩内的水向下移动，从泡沫塑料垫与焊件的接触面处排出罩外，直至罩内全部充满 $\\mathbf { C O } _ { 2 }$ 气体，形成一个 $\\mathbf { C O } _ { \\mathfrak { z } }$ 气室。这时引弧焊接，电弧便在 $\\mathbf { C O } _ { 2 }$ 气体介质中燃烧，从而实现了局部干法水下焊接。 $\\mathbf { L D - C O } _ { 2 }$ 焊接原理如图9-30所示。\n\n![](images/d168128f7f6a57d60452015fa0ee5619f2a2af15a60f5210936e5f3e5a40721b.jpg)  \n图9-30LD $\\mathbf { \\cdot c o } _ { 2 }$ 焊接原理示意图[2]1-工件2一罩体3-连接法兰4 $\\mathbf { C O } _ { 2 }$ 进气孔5一半自动焊枪\n\n焊接时，半自动焊枪和送丝箱都随潜水员带进水中。其余设备都放在作业船（或工作平台）上，由水面的辅助人员操作。\n\n# 2.焊接设备及材料\n1）焊接设备。 $\\mathbf { L D - C O _ { 2 } }$ 焊接法配套设备是NBS-500型水下半自动焊机，该焊机由ZDS-500型晶闸管弧焊整流器、SX-Ⅲ型水下送丝箱、SQ-Ⅲ型水下半自动焊枪、供气系统及组合电缆五部分组成。图9-31为该焊机示意图。\n\n$\\textcircled{1}$ ZDS-500型晶闸管弧焊整流器。该整流器输入电压380V，频率 ${ \\mathfrak { s o H } } \\mathbf { z }$ ，三相三线供电（无地线），适应船上供电特点。额定电流500A，最大电流达600A，具有平、陡两种静外特性。除用于 $\\mathbf { L D - C O _ { 2 } }$ 焊接法外，还可用于湿法焊条电弧焊和水下电-氧切割。\n\n![](images/9d9f0c95cd77849c4a7441ae6a32f68cd52a43137747fc548d83c9b8e70c3ad3.jpg)  \n图9-31LD- $\\mathbf { C O } _ { 2 }$ 焊接设备示意图[2] 1—焊接电源2一水下送丝箱 3一水下半自动焊枪4一供气",
    "summary": "9.4.1 水下局部排水半自动 $\\mathbf { c o _ { 2 } }$ 焊（ $\\mathbf { L D - C O } _ { 2 }$ 焊）",
    "size": 1977
  },
  {
    "name": "第1卷_第1篇_电弧焊-part-228",
    "projectId": "5ET7VaxsU6Y6",
    "fileName": "第1卷_第1篇_电弧焊.pdf",
    "content": "# 系统5-组合电缆\n$\\textcircled{2}$ SX-Ⅲ型水下送丝箱。水下送丝箱由密封箱体和送丝机构组成，如图9-32所示。箱体可承受内压 $0 . 5  { \\mathbf { M } }  { \\mathbf { P a } }$ ，进口电缆均采用可拆卸接头，拆卸方便。送丝机构是两队双主动式送丝机\n\n![](images/448a88023b93352fcc5ff72e944b7fca83a34f125ecfb8950a2b53dec71c8453.jpg)  \n6一弹性泡沫垫7一气泡   \n图9-32SX-Ⅲ型水下送丝箱简图[2]\n\n1一箱体2-送丝轮3—导位管 4一变速齿轮5一电动机6—联轴节7-变速器8一送丝齿轮9-手把10—压紧螺母11—焊丝盘12一电缆接头构。可送焊丝直径 $0 . 8 \\sim 1 . 2 \\mathrm { m m }$ ，最大送丝速度为 $6 0 0 \\mathrm { { m / h } }$ ，每次可装焊丝 $2 \\mathbf { k } \\mathbf { g }$ 。送丝箱体积仅21L左右，空气中重量约 $2 5 \\mathbf { k g }$ ，水中重量约 ${ 5 } \\mathbf { k } _ { \\mathbf { g } }$ 。前后两个箱盖，类似高压锅盖，装卸方便，便于拆卸焊丝盘。\n\n$\\textcircled{3}$ SQ-Ⅲ型水下半自动焊枪。SQ-Ⅲ型水下半自动焊枪是NBS-500型水下半自动焊机关键组成部分， $\\mathbf { L D } \\mathbf { - } \\mathbf { C O } _ { 2 }$ 焊接法的特点，主要是通过该焊枪体现的。该焊枪结构如图9-33所示。焊枪有效排水面直径为 $\\mathbf { 8 0 } \\sim \\mathbf { 1 0 0 m m }$ ，焊枪上下调节范围为 ${ 2 5 } \\mathrm { m m }$ ，枪体最大直径为 $1 3 0 \\mathrm { m m }$ ，高$2 8 0 \\mathrm { m m }$ ，在空气中重量 $2 , 5 \\mathbf { k g }$ 。可焊接厚度为$3 \\sim 2 0 \\mathrm { m m }$ 的钢板或钢管（直径不小于 $3 0 0 \\mathrm { m m }$ ）。\n\n![](images/20872eff00a0a1b9b6bed7e0a93b3b4e1b8a915c048c5f293a7a189dc24946ce.jpg)  \n图9-33SQ-Ⅲ型水下半自动焊枪结构示意图[2]\n\n1一密封垫 2—密封垫法兰 3一锁紧螺母\n\n4—罩体5-手把6一橡胶单向泵\n\n7一波纹管8一连接法兰9—护目玻璃\n\n10一拉杆11一进气环12—照明灯\n\n焊枪与送丝箱间由送丝软管连接。软管内的弹簧管用不锈钢丝制作，防止生锈。导电电缆截面不小于 ${ \\mathfrak { s o m m } } ^ { 2 }$ 。为水下操作方便，软管不宜太长。一般在 $1 , 5 \\sim 2 m$ 为宜。\n\n水下半自动焊用的导电嘴与陆上 $\\mathbf { C O } _ { 2 }$ 保护焊用的导电嘴不同。水下焊接用导电嘴在中段侧面钻有对称的两个孔（直径为 $1 \\sim 1 . 5 \\mathrm { m m }$ 。这是因为水下焊接时，为防止水从导电嘴通过送丝软管进入送丝箱，要向送丝箱内充入一定压力的气体。使气体沿送丝管流向导电嘴，阻止水进入。然而，如果导电嘴没有侧孔，这个气流就直接吹向熔池，甚至把熔池金属吹跑，造成成形不良。有了侧孔，大部分气体从侧孔逸出，从导电嘴端孔中出来的气体流量就很小了，不致于影响\n\n焊缝成形。\n\n$\\textcircled{4}$ 供气系统。 $\\mathbf { L D - C O } _ { 2 }$ 焊接法用 $\\mathbf { C O } _ { \\tau }$ 作保护气体和排水气体，用气量较大，需多瓶供气，一般至少用3只 $\\mathbf { C O _ { 2 } }$ 气瓶并联使用。工作时，打开两只瓶供气，一只备用。加热器功率也必须大些，一般不少于 $1 \\kappa \\pi$ 。图9-34为供气系统示意图。\n\n![](images/42c1064ee521331c6f85b9e038cde9af9d676b6de5db906c0f76e7648f457537.jpg)  \n图9-34LD $\\mathbf { C O } _ { 2 }$ 焊接供气系统示意图[2]\n\n1-气瓶2—配气阀3-加热器\n\n4-减压阀5-流量计\n\n$\\textcircled{5}$ 组合电缆。 $\\mathbf { L D - C O } _ { 2 }$ 焊接用组合电缆由主回路焊接电缆、七芯控制电缆，供气气管及增强尼龙绳组合而成。用于 ${ 3 0 } \\mathbf { m }$ 水深焊接的电缆长度不小于 $\\mathfrak { s o } _ { \\mathfrak { m } }$ ，导电截面不小于 $7 0 \\mathrm { m m } ^ { 2 }$ 。用于${ \\bf 6 0 m }$ 水深焊接的，其长度不小于 ${ \\mathfrak { s o } } _ { \\mathbf { m } }$ ，导电截面积不小于 $9 0 \\mathrm { m m } ^ { 2 }$ 。气管通径不小于 $1 0 \\mathrm { m m }$ ，耐内压不小于 $0 . 8 \\mathbf { M P a }$ 。\n\n$\\textcircled{6}$ 设备保养及排除故障。水下焊接设备工作环境较恶劣，对设备能正确使用，经常保养和维修，以及在运行过程中及时排除故障才能延长设备使用寿命，提高作业质量，提高工作效率。表9-7列出了设备常见故障及排除方法，供参考。\n\n# 2）焊接材料\n$\\textcircled{1}$ 母材。 $\\pmb { \\mathrm { L D - C O } _ { 2 } }$ 焊接法适于焊接低碳钢及抗拉强度为 ${ \\bf 5 0 0 M P a }$ 的低碳钢。\n\n$\\textcircled{2}$ 焊接材料。 $\\mathbf { L D - C O _ { 2 } }$ 焊接使用 $\\mathbf { C O } _ { 2 }$ 作排水气体和保护气体。其成分应满足下列要求：$\\varphi ( \\mathbf { C O } _ { 2 } ) \\geqslant 9 9 \\%$ ， $\\varphi ( 0 _ { \\ast } ) \\Leftarrow 0 . 1 \\%$ ，, $\\mathrm { H } _ { 2 } \\mathrm { O } < 1 \\sim 2 \\mathrm { g } / \\mathrm { m } ^ { 3 }$\n\nLD $\\mathbf { C O } _ { \\mathfrak { z } }$ 焊接使用 $\\mathbf { H 0 8 M n 2 S i A }$ 表面镀铜焊丝。其规格为 $\\phi 0 . 8 \\sim \\phi 1 . 2 \\mathrm { m m }$ 。化学成分应符合标准规定。\n\n3．焊接工艺及操作技术",
    "summary": "2）焊接材料, 系统5-组合电缆",
    "size": 3067
  },
  {
    "name": "第1卷_第1篇_电弧焊-part-229",
    "projectId": "5ET7VaxsU6Y6",
    "fileName": "第1卷_第1篇_电弧焊.pdf",
    "content": "表9-7设备常见故障及排除方法[2]  \n\n<table><tr><td rowspan=1 colspan=1>故障特点</td><td rowspan=1 colspan=1>产生原因</td><td rowspan=1 colspan=1>排除方法</td></tr><tr><td rowspan=1 colspan=1>焊丝送丝不均匀</td><td rowspan=1 colspan=1>1.焊枪开关或控制线路接触不良2.送丝滚轮压力调整不当3.送丝滚轮磨损4.减速器出故障5.送丝软管接头处或内层弹簧管松动或堵塞6.焊丝绕不好，时松时紧或有硬弯7.送丝软管弯曲太大</td><td rowspan=1 colspan=1>1.检修、拧紧、用砂纸打磨触电等2.调整送丝轮压力3.更换送丝滚轮4.检修减速器5.清洗、修整6.换焊丝盘重绕，校直焊丝7.顺直送丝软管</td></tr><tr><td rowspan=1 colspan=1>焊丝停止送给</td><td rowspan=1 colspan=1>1.送丝轮打滑2.焊丝与导电嘴熔合3.焊丝卷曲在焊丝进口管处4.送丝电动机不转</td><td rowspan=1 colspan=1>1.调整压力或更换滚轮2.更换导电嘴3.将焊丝退出，剪去一段，重新引人4.检修电动机合控制系统</td></tr><tr><td rowspan=1 colspan=1>送丝电动机不转</td><td rowspan=1 colspan=1>1．电动机炭刷磨损2.整流元件烧坏3.熔丝烧断4.电动机输入线折断5.开关失灵未接通电源</td><td rowspan=1 colspan=1>1.更换2.更换3.更换4.查出，接通5.更换干簧触点或检修</td></tr><tr><td rowspan=1 colspan=1>焊丝在送丝轮和软管进口间卷曲</td><td rowspan=1 colspan=1>1.导电嘴与焊丝粘住2.导电嘴内径太小，软管内堵塞或软管弯曲太严重，致使送丝阻力太大3.软管进口管离送丝轮太远4.送丝轮、进口管、导位管不在一条直线上</td><td rowspan=1 colspan=1>1.更换导电嘴2.更换导电嘴，清洗软管并顺直3.缩短两者之间的距离.4.调直</td></tr><tr><td rowspan=1 colspan=1>照明等不亮</td><td rowspan=1 colspan=1>1．灯丝烧断2.灯线折断3.灯罩内进海水连电</td><td rowspan=1 colspan=1>1.更换2.更换3.排除海水，清洗，检修，密封</td></tr><tr><td rowspan=1 colspan=1>焊接过程中，发生熄弧现象合焊接参数不稳</td><td rowspan=1 colspan=1>1.焊丝和导电嘴熔合粘连2.送丝阻力太大3.导电嘴磨损，内孔太大4.焊接参数不合适5.送丝轮磨损，送丝不稳6.电感值选择不当7.主回路少相或晶闸管触发线路有故障</td><td rowspan=1 colspan=1>民题1.排导电嘴2.检修送丝系统3.换导电嘴4.调焊接参数5.换送丝轮6.调整电感值7.检修主回路控制系统</td></tr><tr><td rowspan=1 colspan=1>送丝电动机转速突然增高及发热</td><td rowspan=1 colspan=1>1.励磁线圈与外壳短路2.晶闸管击穿</td><td rowspan=1 colspan=1>1.检修短路处使之绝缘2.更换元件</td></tr></table>\n\n（续）\n\n<table><tr><td rowspan=1 colspan=1>故障特点</td><td rowspan=1 colspan=1>产生原因</td><td rowspan=1 colspan=1>排除方法</td></tr><tr><td rowspan=1 colspan=1>焊接电压降低</td><td rowspan=1 colspan=1>1.网路电源电压降低2.三相电源单相短路（1）单相熔丝烧断（2）晶闸管击穿3.三项变压器单相断线或短路4.接触器单相失灵</td><td rowspan=1 colspan=1>1.调大一档2.（1）更换（2）找出坏元件，更换之3.找出损坏线包，更换之4.检修触电</td></tr><tr><td rowspan=1 colspan=1>焊接电流降低</td><td rowspan=1 colspan=1>1.电缆接头松动2.地线接触不良3．软管与导电杆、送丝箱接头接触不良4.导电嘴内孔太大，接触不好5.焊丝伸出长度太长6.送丝速度降低7．因送丝箱进水、人水电缆、水下半自动焊枪漏电，产生分流</td><td rowspan=1 colspan=1>1.拧紧2.清理焊件表面，压紧地线3、打磨触点4.换导电嘴5.压低焊枪，调整焊丝伸出长度6.调整送丝速度7.检查密封情况，及时修复绝缘</td></tr><tr><td rowspan=1 colspan=1>电压失调</td><td rowspan=1 colspan=1>1.焊接线路接触不良或断线2.三项断线或开关损坏3.变压器抽头接触不良4.大功率管击穿5.变压器烧损6.移相触发电路故障7.控制线路接触不良或断线</td><td rowspan=1 colspan=1>1.拧紧接头，接通断线2.检修或更换3.检修4.更换5.检修或更换6.检修或更换元件7．检修接通，更换元件</td></tr><tr><td rowspan=1 colspan=1>电流失稳</td><td rowspan=1 colspan=1>1.焊接主回路故障2.送丝电动机及其线路故障3.晶闸管线路故障4.变压器断线或接触不良</td><td rowspan=1 colspan=1>1.用万用表逐级检查2.用万用表逐级检查3.用万用表逐级检查4.检修</td></tr><tr><td rowspan=1 colspan=1>排水效果不良</td><td rowspan=1 colspan=1>1.气量不足（1）气路漏气（2）减压器冻结，流量减少（3）加热器不热，减压器冻结（4）气瓶压力不足2.焊枪排水罩漏气3.焊枪头密封垫烧损</td><td rowspan=1 colspan=1>1.加大气量（1）检修气路（2）加大加热器功率（3）检修加热器（4）开大气阀或换气瓶2.检查漏气部位、修补3.换修焊枪头</td></tr><tr><td rowspan=1 colspan=1>可见度变坏</td><td rowspan=1 colspan=1>1.焊接区进水，雾气上窜2.气量不足，焊接烟雾排不出3.进气环出气孔堵塞，封锁不住烟雾4.电焊玻璃粘污5.白玻璃烧污</td><td rowspan=1 colspan=1>2.增加气量老3.清理进气环4.清理、洗净5.更换</td></tr></table>\n\n1）焊丝直径。一般选用直径 $1 \\mathrm { m m }$ 的焊丝，采用短路过渡的焊接参数进行焊接。板厚大于$6 \\mathrm { { m m } }$ 且工件水平放置时，可选用直径为 $1 . 2 \\mathrm { m m }$ 的焊丝，采用短路和滴状混合过渡的焊接参数进行焊接。\n\n2）焊接电流及电弧电压。焊接过程中，要求电弧电压与焊接电流有良好的配合。使用直径为 $1 \\mathrm { m m }$ 的焊丝时，焊接电流常用的范围为90～$1 8 0 \\Lambda$ ，此时，电弧电压在 $1 9 \\sim 2 3  { \\mathrm { V } }$ 之间调节。焊丝直径为 $1 , 2 \\mathrm { m m }$ 时，上述参数范围分别为$1 1 0 \\sim 2 0 0 \\mathrm { A }$ 及 $2 0 \\sim 2 4  { \\mathrm { V } }$\n\n电弧电压的选择，除焊接电流、焊丝直径外，还应考虑到水深压力的影响。\n\n3）焊丝速度。一般可在 $1 0 0 \\sim 3 0 0 \\mathrm { m m / m i n }$ 之间选用。\n\n4）焊丝伸出长度。经验表明，焊丝伸出长度为焊丝直径的10倍较合适。打底焊道焊接时，焊丝伸出长度宜大些，以后的填充焊道，则可适当缩短。\n\n5）电感值。焊接时，可根据飞溅颗粒的大小、焊接电缆的长度及电缆盘绕的情况加以调整。\n\n6）气体流量。主要根据工作的水深压力及实际的排水效果加以确定、调整。可参考表9-8所列的经验值。表中A为坡口间隙， $s$ 为气体逸出截面积。\n\n表9-8 LD $\\mathbf { C O _ { 2 } }$ 焊接法 $\\mathbf { C O } _ { 2 }$ 气体流量经验值[2]  ",
    "summary": "（1）焊接参数的选择 - Part 1/2",
    "size": 3711
  },
  {
    "name": "第1卷_第1篇_电弧焊-part-230",
    "projectId": "5ET7VaxsU6Y6",
    "fileName": "第1卷_第1篇_电弧焊.pdf",
    "content": "<table><tr><td rowspan=2 colspan=1>焊接位置</td><td rowspan=2 colspan=1>接头形式</td><td rowspan=1 colspan=2>△=0~2mmS=80~250mm²</td><td rowspan=1 colspan=2>△=2~3mmS=250~450mm²</td><td rowspan=1 colspan=2>△=3~4mmS=450~520mm²</td><td rowspan=1 colspan=2>△=4~5mmS=500~600mm²</td></tr><tr><td rowspan=1 colspan=1>流量/（m/h)</td><td rowspan=1 colspan=1>流量计指示值（%）</td><td rowspan=1 colspan=1>流量/(m²/h）</td><td rowspan=1 colspan=1>流量计指示值（%）</td><td rowspan=1 colspan=1>流量/(m²/h）</td><td rowspan=1 colspan=1>流量计指示值（%）</td><td rowspan=1 colspan=1>流量/（m/h）</td><td rowspan=1 colspan=1>流量计指示值（%）</td></tr><tr><td rowspan=2 colspan=1>平焊</td><td rowspan=1 colspan=1>对接</td><td rowspan=1 colspan=1>1.5~2.5</td><td rowspan=1 colspan=1>30~40</td><td rowspan=1 colspan=1>2.0~3.0</td><td rowspan=1 colspan=1>35~50</td><td rowspan=1 colspan=1>2.5~4.5</td><td rowspan=1 colspan=1>45~65</td><td rowspan=1 colspan=1>3.5~5.0</td><td rowspan=1 colspan=1>60~80</td></tr><tr><td rowspan=1 colspan=1>搭接</td><td rowspan=1 colspan=1>1.5~3.0</td><td rowspan=1 colspan=1>35~50</td><td rowspan=1 colspan=1>2.5~4.0</td><td rowspan=1 colspan=1>10~65</td><td rowspan=1 colspan=1>3.5~5.0</td><td rowspan=1 colspan=1>60~80</td><td rowspan=1 colspan=1>1</td><td rowspan=1 colspan=1></td></tr><tr><td rowspan=2 colspan=1>立焊</td><td rowspan=1 colspan=1>对接</td><td rowspan=1 colspan=1>2.0~3.5</td><td rowspan=1 colspan=1>35~60</td><td rowspan=1 colspan=1>3.0~4.5</td><td rowspan=1 colspan=1>50~70</td><td rowspan=1 colspan=1>4.0~6.0</td><td rowspan=1 colspan=1>65~100</td><td rowspan=1 colspan=1></td><td rowspan=1 colspan=1></td></tr><tr><td rowspan=1 colspan=1>搭接</td><td rowspan=1 colspan=1>2.0~3.5</td><td rowspan=1 colspan=1>35~60</td><td rowspan=1 colspan=1>3.0~4.5</td><td rowspan=1 colspan=1>50~70</td><td rowspan=1 colspan=1>4.0~6.0</td><td rowspan=1 colspan=1>65~100</td><td rowspan=1 colspan=1>一</td><td rowspan=1 colspan=1></td></tr><tr><td rowspan=2 colspan=1>横焊</td><td rowspan=1 colspan=1>对接</td><td rowspan=1 colspan=1>2.0~3.5</td><td rowspan=1 colspan=1>35~60</td><td rowspan=1 colspan=1>3.0~4.5</td><td rowspan=1 colspan=1>50~70</td><td rowspan=1 colspan=1>4.0~6.0</td><td rowspan=1 colspan=1>65~100</td><td rowspan=1 colspan=1></td><td rowspan=1 colspan=1></td></tr><tr><td rowspan=1 colspan=1>搭接</td><td rowspan=1 colspan=1>2.0~3.5</td><td rowspan=1 colspan=1>35~60</td><td rowspan=1 colspan=1>3.0~4.5</td><td rowspan=1 colspan=1>50~70</td><td rowspan=1 colspan=1>4.0~6.0</td><td rowspan=1 colspan=1>65~100</td><td rowspan=1 colspan=1></td><td rowspan=1 colspan=1></td></tr><tr><td rowspan=2 colspan=1>仰焊</td><td rowspan=1 colspan=1>对接</td><td rowspan=1 colspan=1>4.0~6.0</td><td rowspan=1 colspan=1>60~100</td><td rowspan=1 colspan=1></td><td rowspan=1 colspan=1></td><td rowspan=1 colspan=1></td><td rowspan=1 colspan=1></td><td rowspan=1 colspan=1></td><td rowspan=1 colspan=1></td></tr><tr><td rowspan=1 colspan=1>搭接</td><td rowspan=1 colspan=1>4.0~6.0</td><td rowspan=1 colspan=1>60~100</td><td rowspan=1 colspan=1></td><td rowspan=1 colspan=1></td><td rowspan=1 colspan=1></td><td rowspan=1 colspan=1></td><td rowspan=1 colspan=1></td><td rowspan=1 colspan=1></td></tr></table>\n\n注：LZB—15型气体流量计，最大流量为 $6 m ^ { 3 } / h$ 时标记为 $100 \\%$",
    "summary": "（1）焊接参数的选择 - Part 2/2",
    "size": 3206
  },
  {
    "name": "第1卷_第1篇_电弧焊-part-231",
    "projectId": "5ET7VaxsU6Y6",
    "fileName": "第1卷_第1篇_电弧焊.pdf",
    "content": "# （2）操作技术\n由于水下环境和SQ-Ⅲ型焊枪的特殊性，LD- $\\mathbf { C O } _ { 2 }$ 焊接操作也有其特殊性，这里仅介绍几项基本操作技术。\n\n1）排除枪体内的水。首先将焊枪与潜水头盔连接起来，将枪体上口封住。然后将密封垫贴在被焊工件的坡口处，打开气阀将枪体内和坡口内的水排除，调节气体流量，直至坡口底层间隙处没有水晃动为止。\n\n2）调节焊丝伸出长度。旋转密封垫法兰，则枪体便上下移动，导电嘴亦随着上下移动。调好导电嘴端部到坡口底部的距离以期获得合适的焊丝伸出长度。\n\n3）引弧。将导电嘴指向引弧位置，拉出护目玻璃，按下手把上的开关即可引弧。\n\n4）焊接。该方法在水下进行焊接时，焊枪密封垫必须贴在焊件上，引弧后往前移动时必须克服密封垫与焊件间的摩擦力。为了平稳移动，右手握住焊枪手把，左手扶住密封垫法兰，左右摆动焊枪往前拖动，同时左手给焊枪一定推力，则焊枪就可平稳地往前移动了，焊接过程亦可稳定进行。\n\n5）熄弧。熄弧时应注意火口的缓冷。断弧后不要将焊枪从工件上移开，而要继续保持火口区无水，直至焊缝和火口全部由红变黑后，再将焊枪移开。避免焊缝被淬硬。\n\n有关不同位置，不同焊接接头形式的操作技术可参看文献［2]。为确保水下焊接质量，在水下焊接施工前应遵守交通部行业标准《水下局部排水二氧化碳保护半自动焊作业规程》（JT/T371一1997），并依照国家标准《潜水焊工考试规则》（GB/T6419一1986）的规定对潜水焊工进行培训和技术考核。\n\n# 9.4.2其他局部干法水下焊接\n1.大型排水罩局部干法水下焊接\n\n这种方法使用的排水罩，如图9-35所示。焊接时，将排水罩立靠于工件表面，从顶部通入气体，把水从底部压出而形成一个局部干燥的环境。排水罩内的无水空间较大，潜水焊工的头部、肩部和双手都可以伸进罩内进行操作。\n\n![](images/949093ad17ca3141dd34c95a3f6c70e7fb636ef47122d5714715e520a81b9910.jpg)  \n图9-35大型排水罩局部干法水下焊接示意图1一工件 2—电弧3—保护气4—排水罩5-送丝装置6-软管7一焊枪\n\n用这种排水罩可实现焊条电弧焊，气体保护电弧焊等基本的焊接方法。另外，还可以在水下对焊缝作局部热处理。由于干燥操作空间较大，故可以获得质量较好的焊缝。但排水罩的移动灵活性稍差。该法目前实用的深度可达 $4 0 m ^ { \\left[ 1 \\right] }$\n\n2.小型排水罩局部干法水下焊接这种方法一般将小型排水罩直接装在气体保护焊焊枪的端部，保护气体亦起排水作用，在罩内形成一个稳定的局部空间。焊接时局部空间随焊枪一起移动。对电弧进行有效的保护。\n\n这种方法除可进行半自动气体保护焊外，还易于向自动焊方向发展。现在已成功研制了多种不同的排水罩，如钢丝刷式[28]，水帘式[28.29]、旋罩式[1]，小型气罩及同轴式小型气罩等[28,2]。但目前只有钢丝刷式排水罩在生产上使用。\n\n钢丝刷式局部干法水下焊的示意图，如图9-36所示。\n\n![](images/1d2cd30feaed14d5d2c827352d98ffa9c26c0aa13402f80d7144cabd4f6876d9.jpg)  \n图9-36钢丝刷式局部干法水下焊示意图[29].1一工件2一焊丝3—喷嘴4—保护气体5-钢丝刷6-焊缝\n\n焊接时，保护气体通过钢丝间隙以小气泡形式排出，并将罩内的水排出，而形成一个局部空间。由于弧光被减弱，故能直接通过钢丝间隙观察熔池。该法可采用各种气体保护焊方法进行对接及角接，曾在数米水深处进行过平台桩钢的修补[29]。\n\n# 9.5水下焊缝的性能指标及质量检 验\n\n\n# 9.5.1水下焊缝性能指标\n我国在国家标准《潜水焊工考试规则》(GB/T6419-1986)[2]和交通部标准《水下局部排水二氧化碳保护半自动焊作业规范》（JT/T371—1997)[26]中对 $\\mathbf { L D - C O } _ { 2 }$ 焊接的焊缝外观、射线探伤及弯曲性能作了规定，其他力学性能根据设计单位或建设单位要求临时确定。\n\n美国焊接学会制定的AWSD3.6-1993标准[30]中将水下焊缝分为A、B、C、O四个等级，并对每个等级都提出相应的性能要求[9]。\n\n另外，表9-9列出了目前国外几个常用规程对焊缝性能的要求，供参考。\n\n表9-9有关规程对焊缝的性能要求[1]  \n\n<table><tr><td rowspan=1 colspan=2>规程内容</td><td rowspan=1 colspan=1>Lloydg@</td><td rowspan=1 colspan=1>API1104②</td><td rowspan=1 colspan=1>ASMEIX</td></tr><tr><td rowspan=1 colspan=2>无损探伤</td><td rowspan=1 colspan=1>要求由检验员来判断是否合格</td><td rowspan=1 colspan=1>1.不允许有裂纹2.不允许有未焊透3.对气孔及夹渣的尺寸及密度作了规定和限制</td><td rowspan=1 colspan=1>1.不允许有裂纹2.不允许有未焊透3.对气孔、夹渣的尺寸及密度作了规定和限制</td></tr><tr><td rowspan=1 colspan=2>断面宏观粗晶检查</td><td rowspan=1 colspan=1>没作要求</td><td rowspan=1 colspan=1>没作要求</td><td rowspan=1 colspan=1>1.底层熔透2.焊缝及热影响区中没有裂纹3.对焊缝成形也作了规定</td></tr><tr><td rowspan=1 colspan=1></td><td rowspan=1 colspan=1>拉伸</td><td rowspan=1 colspan=1>大于母材</td><td rowspan=1 colspan=1>必须断于母材（远离焊缝及母材）</td><td rowspan=1 colspan=1>大于母材</td></tr><tr><td rowspan=1 colspan=1></td><td rowspan=1 colspan=1>冷弯</td><td rowspan=1 colspan=1>120°，d=3a，正反弯</td><td rowspan=1 colspan=1>180，d=7a，正反侧弯</td><td rowspan=1 colspan=1>180°，d=4a，正反侧弯</td></tr><tr><td rowspan=1 colspan=1>焊缝性能</td><td rowspan=1 colspan=1>冲击（却贝试样）</td><td rowspan=1 colspan=1>~48J，20℃，1级④~48J，0℃，2级~48J，20℃，3级</td><td rowspan=1 colspan=1>没作要求</td><td rowspan=1 colspan=1>没作要求</td></tr><tr><td rowspan=1 colspan=1></td><td rowspan=1 colspan=1>断口检查</td><td rowspan=1 colspan=1>没作要求</td><td rowspan=1 colspan=1>1.检查焊透情况2.允许的气孔、夹渣水平</td><td rowspan=1 colspan=1>没作要求</td></tr></table>\n\n$\\textcircled{1}$ （英）劳埃德（船级）协会。$\\textcircled{2}$ 美国石油学会。$\\textcircled{3}$ 美国机械工程师学会。$\\textcircled{4}$ 按优劣次序为3级、2级、1级对水下焊缝进行性能及质量评定时，可参考上述标准。\n\n# 9.5.2水下焊接常出现的缺陷及其防止措施\n水下焊接环境恶劣，给焊接操作带来很大困难，尤其是湿法水下焊接和局部干法水下焊接，人的稳定性较差，行动也不方便，比在陆上焊接更容易产生缺陷。常见的焊接缺陷有以下几种。\n\n# 1.未熔合 (亦称冷搭）\n\n\n# （1）形态及危害\n焊缝金属与母材在坡口的一侧或两侧未熔合，像铸造钢水一样流入坡口中，按坡口形状凝固而母材没被熔化。如同铸锭一样躺在坡口中，起不到连接作用，如图9-37所示。\n\n![](images/baf4bdfea08f6a4dce8668be8d92556a953798a961fd4f5a7ef32b956c6f84a3.jpg)  \n图9-37未熔合示意图\n\n(2）产生原因\n\n1）引弧位置不合理。\n\n2）焊接速度过慢。\n\n3）电弧偏吹。\n\n（3）防止措施\n\n1）正确引弧。\n\n2）焊接速度适当。\n\n3）注意摆动。\n\n2.未焊透\n\n（1）形态及危害未焊透主要是底层未焊透，如图9-38所示。\n\n![](images/434217dec361ba0491126b8a3c1a59d8f2451c7603848eba56e18b120d2e285b.jpg)  \n图9-38未焊透示意图\n\n这种缺陷降低了接头力学性能，同时，由于未焊透处的缺口及端部是应力集中点，承载后，未焊透处可能引起破裂。\n\n这种缺陷的危害性比未熔合更大，因为坡口两侧未熔合，可以通过表面检查发现，及时返修。而未焊透这种缺陷是在底层，用肉眼从表面发现不了，所以其隐患性极大。",
    "summary": "（1）形态及危害, （2）操作技术, 1.未熔合 (亦称冷搭）, 9.4.2其他局部干法水下焊接, 9.5.1水下焊缝性能指标, 9.5.2水下焊接常出现的缺陷及其防止措施, 9.5水下焊缝的性能指标及质量检 验",
    "size": 3982
  },
  {
    "name": "第1卷_第1篇_电弧焊-part-232",
    "projectId": "5ET7VaxsU6Y6",
    "fileName": "第1卷_第1篇_电弧焊.pdf",
    "content": "# (2）产生主要原因\n1）坡口装配间隙小，钝边大，错边太大。\n\n2）焊接参数选择不当，如电弧电压太低、焊接电流太小。送丝速度不均匀、焊接速度太快等。\n\n3）操作技术不熟练。如摆动不均匀、焊枪角度不对、前道焊道有成形不良及咬边等缺陷。\n\n（3）防止措施\n\n1）确保预制质量及装配精度。\n\n2）正确选择焊接参数。\n\n3）提高操作技术。\n\n4）将坡口表面及坡口两侧 $3 0 \\sim 5 0 \\mathrm { m m }$ 内的铁锈、海生物清除掉。\n\n3.气孔\n\nLD- $\\mathbf { C O } _ { 2 }$ 半自动焊中，在堆焊焊道金属和后焊的几层焊道中没发现气孔，但在封底焊道焊接时，比陆上焊接时更容易产生气孔。主要是在焊接这一焊道时，背面有水，致使金属熔池中溶解较多的氢，熔池冷却时，氢又来不及从焊缝金属中逸出而造成的。\n\n（1）形态及危害\n\n焊缝中的气孔主要有如下几种形状：\n\n1）虫形内部气孔，见图 $\\mathbf { 9 - 3 9 a }$ 。多从焊缝底层向焊缝中心生长。\n\n2）螺钉形气孔，见图 ${ \\bf 9 . 3 9 b }$ 。粗而短，一般不露出表面。\n\n3）蜂窝状气孔，见图 $\\pmb { 9 - 3 9 c }$ 。多出现在引弧和弧坑处(火口）。\n\n![](images/f64b3068939a9106cd74be0ac0f0f5b7cc1362096fd4b8c30359707254243adf.jpg)  \n图9-39气孔形态示意图\n\na）虫形内部气孔b）螺钉形气孔c）蜂窝状气孔\n\n焊缝中有气孔，将降低接头的致密性和塑性，并减少焊缝有效截面而使接头的强度降低，尤其是这种由底层向焊缝中心生长的虫形气孔，比陆地上焊接中常出现的圆形气孔危害性更大。一般来说，具有较多气孔的接头，冷弯试验难以合格。\n\n（2）产生原因\n\n1）气体流量不足，排水不彻底。\n\n2） $\\mathbf { C 0 } _ { 2 }$ 气体不纯，含水量太大；送丝箱或送丝软管内进水，随气体将水带人焊接区所致。\n\n3）坡口表面有铁锈、油污等杂物，或头道焊缝成形不好，在凹坑中有积水。\n\n4）焊接参数选择不当，操作不正确，如焊丝伸出长度过长、焊接电流过小、电弧电压过高、焊接速度过快、收弧过早等。\n\n（3）防护措施\n\n1）注意焊前一定要把水彻底排除，特别是焊接底层焊道时，不仅要排除正面的水，而且也要将背面的水排除，即在背面也要形成一个气相区。\n\n2）注意 $\\mathbf { C O } _ { 2 }$ 气体预热，使送进焊枪中的气体具有一定的温度。\n\n3）注意清理坡口杂物。\n\n4）选择适当的焊接工艺参数。\n\n5）注意清洗和保管焊丝，不得有油污和铁锈等。\n\n# 4.裂纹\n目前在LD- $\\mathbf { C O } _ { 2 }$ 焊中，除铁研式抗裂试验曾出现过裂纹外，在试板、模拟件及产品焊接中，尚未发现裂纹。但这不等于说这种水下焊接法不产生裂纹，尤其是水下焊接，环境恶劣、冷却速度快，容易产生焊接裂纹。\n\n（1）产生原因\n\n1）用作焊件的钢材碳当量高，淬硬性强。\n\n2）结构设计不合理，易造成应力集中。\n\n3）焊接程序不当，限制了焊件自由膨胀和收缩，因而产生较大的焊接应力。\n\n4）装配质量不好，错边大、间隙小等。\n\n5）焊缝中具有尖角的缺陷（虫状气孔、夹渣、咬边、未焊透等）。\n\n# （2）防护措施\n1）应合理设计焊件。\n\n2）确定合理的施焊程序，尽量避免焊缝集 中。\n\n3）定位焊时，焊点要有一定的长度，使它不致被拉裂。\n\n4）熄弧要缓慢，填满熔池，并等到熔池冷下来后再提起焊枪，以降低淬硬程度。\n\n# 5）提高操作技术。\n5.咬边\n\n# （1）形态和危害\n焊缝交接处曾被电弧熔化的母材、但又没被熔化金属填满而形成凹坑或沟槽叫咬边（咬肉）。\n\n咬边能减少接头的有效面积，从而降低了接\n\n头强度，并造成应力集中，容易诱导裂纹的产生。\n\n(2）产生原因\n\n1）焊接参数选择不当，如电弧电压过高、焊接电流过大、焊接速度不均匀等。\n\n2）操作技术不熟练等，如电弧拉得过长、焊丝摆动不正确、边缘停留时间太短或未摆动到所需的位置等。\n\n3）焊枪角度不合适。\n\n（3）防止措施\n\n1）焊接参数选择适中。\n\n2）根据不同的焊接位置，选用合适的焊枪角度，操作平稳，确保焊丝伸出长度稳定。\n\n3）焊条、焊丝摆动均匀，位置适当，根据不同位置和焊道层次选用不同的摆动速度、摆动形式。\n\n6.夹渣\n\n# （1）形态和危害\n夹渣的形态是多种多样的，这里主要指宏观夹渣，一般说与气孔相似，为球状或长条状。夹渣对焊缝的危害和气孔相似，但尖角引起的应力集中比气孔更严重。\n\n(2）产生原因\n\n1）坡口清理不静，层次熔渣积留过多。\n\n2）焊接参数太小，熔池金属流动性差而且凝固快，阻碍熔渣上浮。\n\n3）焊缝成形不良，尖角处藏渣太深。\n\n4）操作技术不熟练，焊丝摆动不均匀。\n\n（3）防止措施\n\n1）注意清理坡口，将凸凹不平处铲平。\n\n2）选择合适的焊接电流及焊接速度。\n\n3）注意摆动及清渣，防止熔渣流到熔池前面。\n\n7．成形不良及焊瘤\n\n# （1）形态及危害\n焊缝凸凹不平、宽窄不均，或高而窄，均称为成形不良。焊瘤是在横、立、仰三种位置焊接时，熔化金属下流而形成的瘤状金属。\n\n焊瘤和焊缝成形不良，不仅影响焊缝的美观，且容易造成应力集中，导致裂纹产生。如果焊瘤和焊缝成形不良产生在底层焊道中，则会给以后焊道产生缺陷创造条件，易产生未熔合、夹渣等缺陷。此外，如在凹陷处积水，则很难排除，焊接时，易产生熔池爆炸。这种现象对焊接过程很不利，严重的熔池爆炸会使护目玻璃破裂，致使焊接中断。\n\n# (2）产生原因\n1）焊接参数选择不当，如焊接电弧电压过低、焊接电流过小、焊接速度过快或过慢不均等。\n\n2）操作技术不良（空间位置焊接）。\n\n（3）防止措施\n\n1）注意焊接参数的选择。\n\n2）提高操作技术水平。\n\n3）对出现的凸起处和焊瘤，应铲平后再焊下一道。\n\n# 9.5.3水下焊缝的质量检验\n\n\n# 1．水下检验方法\n目前，已有多种方法应用于水下结构及水下焊缝的质量检验，但大都是沿用陆上的检验方法及设备，只是在设备的防水性及电气安全等方面作了一定的改进。\n\n由于水下结构往往较为庞大和复杂，制造费用高昂，因此，对这类结构一般不采用破坏性检验而多采用非破坏性检验。常用的非破坏性检验方法有下面两类：\n\n# （1）水下目视检验\n通常是潜水员用肉眼或借助放大镜（一般20倍以下）进行观察检验，也可借助水下摄影、水下电视及水下录像等方法将待检部位的状况摄录下来，由陆上人员进行检验。\n\n检验前需将待检部位或焊缝附近 $1 0 \\sim 2 0 \\mathrm { m m }$ 表面的污物清除干净，然后按顺序进行观察，捕捉焊缝表面的缺陷（如咬边、夹渣、表面裂纹等）及结构潜在的隐患（如机械损伤、外观裂纹、腐蚀情况等）。\n\n水下目视检验的效果很大程度上取决于潜水检验人员的判识能力和实践经验。\n\n水下焊接施工的检查应按相应的标准或法规进行，D3.6-1993对水下焊接接头的试验和检查提供了详细的规定。如客户有特殊要求，可协商解决。\n\n制造阶段或修理质量的检查通常是一次性的，而服役检查是贯穿在结构的整个服役寿命之中的。可以定期检查，也可以实时检测。\n\n另外，由于A类和B类最初是分别针对铁素体钢干法和湿法水下焊接的，它们在验收准则上的差别实际上反映了干法和湿法水下焊接接头所能达到的质量。\n\n例如焊接咬边，A类焊接接头不应超过$0 . 8 \\mathrm { m m }$ ，B类焊接接头不应超过 $1 , 6 \\mathrm { m m }$ ，这对熟悉的潜水焊工来说一般不成问题。对于有间隙单边V形坡口对接接头无衬垫焊接，干法水下焊接很容易保证焊透并不发生烧穿，但湿法水下焊接时就很难达到这一要求，所以湿法水下焊接更常用于角焊接头和有衬垫的对接接头。如在焊接修理中，一定要用湿法焊接无衬垫的单边V形坡口对接接头，要根据断裂力学的合于使用准则，决定焊根焊透的程度，并制定相应的焊接工艺。",
    "summary": "（1）水下目视检验, （1）形态和危害, （1）形态及危害, (2）产生原因, (2）产生主要原因, （2）防护措施, 1．水下检验方法, 4.裂纹, 5）提高操作技术。, 9.5.3水下焊缝的质量检验",
    "size": 3341
  },
  {
    "name": "第1卷_第1篇_电弧焊-part-233",
    "projectId": "5ET7VaxsU6Y6",
    "fileName": "第1卷_第1篇_电弧焊.pdf",
    "content": "# （2）无损检测\n水下检查所用的设备和技术与陆上检查是一样的，只是在设备的防水性和电气安全等方面作了某些改进。另外水下检查的操作环境比陆上恶劣得多。水下检测人员必须要有合格证，他们多是经过专门无损检测培训的职业潜水人员。\n\n1）外观检查（VT)。不管在水下还是陆上，这种检查都是最重要的检查方法。检查时潜水员用肉眼或放大镜仔细观察，也可借助水下摄像和摄影等方法，将待检的部位摄录下来，由陆上人员进行分析，并提供书面证明文件。外观检查可检查焊接接头尺寸较大的表面缺陷，如咬边、夹渣、表面裂纹、表面腐蚀及表面机械损伤等。\n\n2）磁粉检测（MT)。磁粉检测是目前应用最广泛的水下无损检测技术，主要用于检查表面裂纹或近表面裂纹。在海洋工程结构中，其主要用于检查节点和焊缝的疲劳裂纹及其他服役裂纹。检查前金属表面必须清理干净。为了增强观测效果，也常采用荧光磁粉。磁粉由喷雾器喷洒，喷雾器和手持紫外光灯装在一起。在浅水或日光下，也可采用磁粉。使用的磁场强度对检查的可靠性十分重要，现在标准多采用0.72T的磁场强度。在环境照明较差的情况下，采用荧光磁粉可检测到 $1 0 \\mu \\mathrm { m }$ 宽度的裂纹。对工件进行磁化的方式很多。海洋工程中大量使用的钢管结构，可采用线圈法磁化，即采用绝缘电缆线在要检查的焊缝附近沿钢管圆周绕几圈，形成纵向磁场，可发现与线圈轴线垂直的周向裂纹。为了方便，现在也可采用饼式扁平线圈，放在检测结构的表面就能形成必要的磁化。可用水下摄像或拍照的方法记录检查到的缺陷。磁粉检测的缺点是不能给出裂纹的深度。现在试验采用霍尔效应探针定量测量漏磁的密度与分布，进而预测缺陷的尺寸。\n\n3）超声检测（UT)。对于超声检测来说，探头的耦合及可靠定位十分重要。在手工检测时探头由潜水员放在要检测的部位，而显示超声信号的屏幕在水面上，两者的通信联系问题使得这种方法很难得到满意的结构，故目前只在简单结构的探伤上获得成功应用，而且主要用于诊断，很难大规模使用。对于数显的超声波测厚仪，潜水员可方便地自己拿着使用，用于确定结构的腐蚀程度和范围。自动化的水下超声检测设备在20世纪80年代初已得到应用，主要用于确定腐蚀范围、结构的层状撕裂以及管接头焊缝的检查；可给出管壁厚度变化图及焊接缺陷投影图；不但效率高、成本低，而且减少了对熟练超声检查人员的依赖。\n\n4）射线检测（RT)。射线检测在焊接金属结构制造中早已得到广泛应用，是评价焊接质量的可靠方法。虽然射线检测可在水中进行，但通常不直接在水中应用，目前还是在紧靠水面的干箱或围堰中使用。\n\n5）电磁检测（ET)。电磁检测主要有涡流法及交流阻抗法等。\n\n$\\textcircled{1}$ 涡流法。当交流线圈接近金属表面时，线圈交变磁场在工件表面产生涡流，涡流磁场又将削弱线圈磁场，改变线圈的表观阻抗。金属表面存在缺陷或物理性能发生改变都对涡流造成影响，通过测量线圈的阻抗或电位的变化就能实现材料表面缺陷的检测。目前涡流法还没有在水下工程结构的无损检测中得到广泛应用。但由于这种方法容易操作，检测速度快，将来可能是一种很有前途的检测方法。\n\n$\\textcircled{2}$ 交流阻抗法。在金属表面两点间通过交流电，由于集肤效应使电流约束在材料表层。如在引入交流电的两个接触点间存在表面裂纹，会使电流路径加长，进而改变两点间的电位。通过比较有裂纹及无裂纹的两点间电位，就可以确定裂纹的深度。但采用这种技术能否成功，与电源和金属表面的电接触有密切关系。这种技术现也在断裂力学试验中用于评价裂纹的扩展。\n\n此外，还可以采用金属锤敲击结构的方法，通过声响频谱来判断结构的缺陷或水下构件的丢失；可用电化学电极电位的测量，间接表示结构的腐蚀程度；水下管线的检查可用管道猪、检测猪随流体通过管线。另外，英国及挪威最近的研究表明，声发射能可靠地检测钢结构的腐蚀疲劳，在监测系统中不再设置接受探头，而是改用水声设备，但这种缺陷定位及信号接受灵敏度上可能有所降低。水下检查往往采用多种方法和技术同时进行，然后作出综合分析与评价，以便给出可靠的检测报告。\n\n以欧洲北海油田为例，对海洋结构的典型年度检查包括：对钢管架及提升设备全面的外观检查，寻找结构的重要损伤破坏，甚至可能丢失的构件；对约 $20 \\%$ 的牺牲阳极，检查阴极保护系统的电位；选择结构的重要节点或可能发生损坏的节点进行仔细外观检查，然后决定是否对其中的一些焊缝进行无损检测。由于繁重的检查任务，英国每年花在水下工程结构检查的费用就高达6000万英镑[31]。 x8\n\n对于工作水深超过 ${ 4 0 0 m }$ 的海洋石油工程结构，其结构形式比浅水结构更复杂，设计安全系数更低，因而对结构的焊接及检查有更高的要求。另外，实际上潜水员安全工作的水深范围不超过 $_ { 3 0 0 } \\mathrm { m }$ ，而且需要的辅助时间随潜水深度的增加而增加，潜水深度超过 $3 0 \\sim 5 0 \\mathrm { m }$ ，潜水员就要呼吸 $\\mathbf { H } \\mathbf { e } + \\mathbf { O } _ { 2 }$ 混合气体，在水下 $\\mathbf { 1 3 0 m }$ 呼吸He$+ 0 _ { \\tau }$ 混合气体1h，就必须减压 ${ \\bf 2 0 h }$ 才行。因而潜水成本很高，这就要求必须使用遥控机械手或机器人进行水下无损检测与评价工作。\n\n测设备。探伤设备装在遥控小车上，利用柔性机械手臂进行水下清理、检查及探伤工作。整个过程由技术人员在水面遥控操作进行。\n\n![](images/c106c557dc0001c3013449bf89960610c4dbefa49debb1eb0c592e575fea2af4.jpg)  \n图9-40是一种现已投入使用的水下无损检  \n图9-40水下无损检测设备[32]\n\n磁粉检测最简单，机械手把磁轭放在焊接接头处，遥控小车上的微型泵把荧光磁粉喷撒在焊缝表面，并由摄像机观测表面裂纹的存在。\n\n射线及超声波检测时，需要专门的辅助设备，在焊接管件上装设轨道小车，实现检测部位的准确定位。小车电动机对车轮传动比为500:1，遥控手臂上的蛤壳式夹钳为轨道小车装设轨道。\n\n# 2.焊接接头性能测试\n这类试验主要用于水下结构的研制阶段，以考核构件的承载能力；或进行水下结构焊接性试验时采用，以选择恰当的焊接工艺、焊接材料。对重要的海洋工程结构，要通过见证件试验，如结构强度试验或焊接工艺解剖试验等。另外，在潜水焊工考试时也要进行焊接接头的性能测试。\n\n1）焊接接头的拉伸试验。在60m以内水深焊接时，焊缝化学成分的改变及焊缝中存在的气孔，通常不影响焊接接头的抗拉强度。甚至到水深100m，湿法水下焊接接头的抗拉强度也能达到母材的最低设计强度。通常认为湿法水下焊接接头的强度大约只能达到干法水下焊接接头强度的80%，是因为考虑到这种接头可能不是由合格的潜水焊工完成的。\n\n2）全焊缝金属拉伸试验。D3.6—1993对B级焊接接头不要求做全焊缝金属拉伸试验。如果要做的话，在湿法水下焊接水深的限定范围内，湿法水下焊接接头的全焊缝金属抗拉强度与干法一样，只是湿法焊缝的伸长率降低8%\\~10%。\n\n3）焊接接头弯曲试验。按D3.6一1993的规定。屈服点小于345MPa碳素钢或低合金钢，压头弯曲半径是弯曲试件厚度的2倍（28）。对于B级焊接接头试件，弯曲半径是68，这个要求对300m水深的焊接接头是够严格的。然而在水深小于10m时，焊接接头通常都能通过48的弯曲试验。不过对水深不同的焊接接头到底采用多大的弯曲半径进行试验最合适，目前仍缺乏足够的数据积累。\n\n4）端面宏观侵蚀检查。干法及湿法水下焊接接头都应通过这种低倍检查，一般放大5倍观察。湿法水下焊接时存在的气孔和夹杂，不能超过焊缝横截面积的5%， 但一般湿法水下焊接都能达到这一要求。\n\n5）硬度试验。D3.6--1993规定A级焊接接头要做硬度试验，98N载荷下的维氏硬度要求不超过325HV。但B级焊接接头不要求做硬度试验。由于B级焊接接头热影响区的最高硬度常常超过A级焊接接头的允许值，为了降低焊接热影响区的硬度，可采用多层焊道回火技术。\n\n6）冲击试验。D3.6一1993要求A级焊接接头要做夏比冲击试验，并要求最低设计服役温度的冲击吸收功平均值不低于20J，且最低值不低于14J。最近的研究工作表明，就是湿法水下焊接接头的缺口韧性也能大大超过D3.6一1993对A级焊接接头的韧性要求。\n\n7）断裂力学评价。目前这方面的工作还很少。对CTOD断裂韧度的测试结果表明，高压干法水下修理焊缝的断裂韧度与原始结构陆上制造焊接接头的断裂韧度相当。对陆上、高压干法及湿法三类焊接接头进行疲劳裂纹扩展速率的对比试验，结果表明，湿法水下焊接接头的疲劳裂纹扩展速率与陆上及高压干法水下焊接接头相似。\n\n# 9.6水下切割\n20 世纪初水下切割技术用于打捞沉船工程，并逐渐发展起来，尤其是近几十年来，随着海洋事业的发展，它已成为水下工程结构建造与解体不可缺少的工艺手段。",
    "summary": "（2）无损检测, 2.焊接接头性能测试, 9.6水下切割",
    "size": 3766
  },
  {
    "name": "第1卷_第1篇_电弧焊-part-234",
    "projectId": "5ET7VaxsU6Y6",
    "fileName": "第1卷_第1篇_电弧焊.pdf",
    "content": "近几十年来，为适应水下工程建造与解体事业的发展，从提高水下切割能力、速度和质量，以及为适应特殊结构、特殊环境需要出发，相继开发了一些新的水下切割方法和设备，如等离子弧切割法、聚能爆炸切割法、熔化极水喷射切割法、热割矛切割法、铝热剂切割法、高压水切割法。这些新的水下切割技术有的已应用于生产，有的正处在试验研究中。\n\n关于水下切割法分类，虽然目前尚没有统一标准。但从可查到的资料中看出，从各种水下切割法的基本原理和切割状态上分类是比较合适的，可表达出基本特点。依据这个原则，大体上可将现有的水下切割法归纳为两大类，即水下热切割法和水下冷切割法。所谓水下热切割法，就是利用热源对金属进行加热，使其熔化，或在纯氧气中燃烧，并采取某种措施将熔化金属或熔渣去除而形成切口的切割方法。如水下氧-火焰切割、水下电弧切割、水下电-氧切割等。\n\n热切割法中，按切割原理可分为氧化切割（如氧-火焰切割）、熔化切割（如电弧切割）和熔化-氧化切割（如电-氧切割）3种。\n\n所谓水下冷切割法，是利用某种器具或某种高能量在金属处于固态下直接破坏分子间的连接而形成切口的切割方法。如水下机械切割法、水下高压水切割法等。\n\n根据上述原则，水下切割分类示于图9-41。各种水下切割方法概况示于表9-10。\n\n水深对水下切割方法可能性的影响，列于表9-11。下面仅介绍几种水下切割法。\n\n表9-10水下切割方法摘要[28]  \n\n<table><tr><td rowspan=1 colspan=1>方法</td><td rowspan=1 colspan=1>现有经验深度/m</td><td rowspan=1 colspan=1>应用</td><td rowspan=1 colspan=1>优点</td><td rowspan=1 colspan=1>限度</td></tr><tr><td rowspan=1 colspan=1>氧-可燃气氧-乙炔</td><td rowspan=1 colspan=1>13</td><td rowspan=1 colspan=1>未应用</td><td rowspan=1 colspan=1>火焰温度较氧-氢为高</td><td rowspan=1 colspan=1>超过2×105PB,乙炔就不稳定</td></tr><tr><td rowspan=1 colspan=1>氧-氢</td><td rowspan=1 colspan=1>100</td><td rowspan=1 colspan=1>厚度达40mm的铁素体材料。维修切割到300mm厚，但有困难</td><td rowspan=1 colspan=1>具有最佳蒸汽压的可燃气体。简单、容易维修，设备轻便</td><td rowspan=1 colspan=1>8理论极限深度1400m需要相当的技艺，割速较低</td></tr><tr><td rowspan=1 colspan=1>氧-丙烯丙二烯</td><td rowspan=1 colspan=1>1</td><td rowspan=1 colspan=1>未应用</td><td rowspan=1 colspan=1>对喷嘴到工件之间距离的敏感性很小</td><td rowspan=1 colspan=1>火焰温度较氧-氢为低，装卸困难</td></tr></table>",
    "summary": "9.6.1水下切割的发展及其分类",
    "size": 1411
  },
  {
    "name": "第1卷_第1篇_电弧焊-part-235",
    "projectId": "5ET7VaxsU6Y6",
    "fileName": "第1卷_第1篇_电弧焊.pdf",
    "content": "# 百思论坛\n（续）\n\n<table><tr><td rowspan=1 colspan=1>方法</td><td rowspan=1 colspan=1>现有经验深度/m</td><td rowspan=1 colspan=1>应用</td><td rowspan=1 colspan=1>优点</td><td rowspan=1 colspan=1>限度</td></tr><tr><td rowspan=1 colspan=1>氧-汽油</td><td rowspan=1 colspan=1>100</td><td rowspan=1 colspan=1>如氧-氢</td><td rowspan=1 colspan=1>在压力下液体燃料易于保存</td><td rowspan=1 colspan=1>在点燃前需要加热器使燃料气化</td></tr><tr><td rowspan=1 colspan=1>氧-弧钢管割条</td><td rowspan=1 colspan=1>180</td><td rowspan=1 colspan=1>厚度达40mm的铁素体材料，能够切割得更厚一些，但有困难</td><td rowspan=1 colspan=1>设备简单轻便，操作技术容易</td><td rowspan=1 colspan=1>需要经常换割条，割口表面粗糙</td></tr><tr><td rowspan=1 colspan=1>陶瓷管制条</td><td rowspan=1 colspan=1>约120</td><td rowspan=1 colspan=1>厚度达40mm的铁素体材料能够切割得更厚一些，但有困难</td><td rowspan=1 colspan=1>设备简单轻便，操作技术容易，割条轻，适宜于切割受到限制的场所</td><td rowspan=1 colspan=1>割条较脆，较钢管割条的割速为慢</td></tr><tr><td rowspan=1 colspan=1>手工金属电弧</td><td rowspan=1 colspan=1>60</td><td rowspan=1 colspan=1>铸铁，奥氏体钢和非铁材料</td><td rowspan=1 colspan=1>用湿法手工金属电弧焊相同的设备</td><td rowspan=1 colspan=1>需要高的技艺，割速很慢</td></tr><tr><td rowspan=1 colspan=1>爆炸爆破炸药</td><td rowspan=1 colspan=1></td><td rowspan=1 colspan=1>打捞沉船</td><td rowspan=1 colspan=1>简单，可远距离操纵</td><td rowspan=1 colspan=1>割缝很粗糙，对附近构件有危害</td></tr><tr><td rowspan=1 colspan=1>成型装药</td><td rowspan=1 colspan=1>约90</td><td rowspan=1 colspan=1>切割管道，电缆工字钢。割孔等，切割厚度达100mm</td><td rowspan=1 colspan=1>简单，远距离操纵速度，需要小的装置，对技艺无要求</td><td rowspan=1 colspan=1>限于简单的几何形状，对临近构件需要小心</td></tr><tr><td rowspan=1 colspan=1>机械发割</td><td rowspan=1 colspan=1>180</td><td rowspan=1 colspan=1>管子开坡口</td><td rowspan=1 colspan=1>能对焊缝准备作精确加工，可机械化，除安装外，不需要换割条</td><td rowspan=1 colspan=1>限于简单的几何形状，例如管道、割速很慢</td></tr><tr><td rowspan=1 colspan=1>等离子弧转移弧</td><td rowspan=1 colspan=1>4（反应堆部件）</td><td rowspan=1 colspan=1>厚度达75mm的所有金属材料的切割，表面割槽和开坡口</td><td rowspan=1 colspan=1>高速、精确、割缝干净、切割速度为氧-弧切割的2~5倍，不需要换割条</td><td rowspan=1 colspan=1>使用高电压，造成了对手工操作的严重危险性，进一步研究</td></tr><tr><td rowspan=1 colspan=1>非转移弧</td><td rowspan=1 colspan=1>无</td><td rowspan=1 colspan=1>非金属切割</td><td rowspan=1 colspan=1>A</td><td rowspan=1 colspan=1>需要大功率</td></tr><tr><td rowspan=1 colspan=1>热割矛</td><td rowspan=1 colspan=1>约60</td><td rowspan=1 colspan=1>大断面金属混凝土</td><td rowspan=1 colspan=1>简单、设备便宜，几乎能切割所有的东西</td><td rowspan=1 colspan=1>割很粗糙，有“蒸气爆炸”的危险  郎</td></tr><tr><td rowspan=1 colspan=1>熔化极水喷射</td><td rowspan=1 colspan=1>1</td><td rowspan=1 colspan=1>厚度达60mm的所有金属</td><td rowspan=1 colspan=1>设备和熔化极都简单，能机械化开坡口</td><td rowspan=1 colspan=1>可见度成问题，需要进一步对机动和手工操作进行研究</td></tr></table>\n\n![](images/c74a10f8de93e182a27d32b633fa84762c00ddac0b7c66de3e72da6f3c2133da.jpg)  \n图9-41 水下切割的分类[2]\n\n表9-11深度对水下切方法可能性的影响[28]  \n\n<table><tr><td rowspan=1 colspan=1>切割方法</td><td rowspan=1 colspan=1>注释</td><td rowspan=1 colspan=1>切割方法</td><td rowspan=1 colspan=1>注释</td></tr><tr><td rowspan=2 colspan=1>1.氧-碳氢化合物a.70%丙烷30%丁烷b.丙烷乙烷c.乙炔d.甲烷e.丙炔两二烯</td><td rowspan=2 colspan=1>碳氢化合物液化的极限深度16.5m（4℃）,21.3m（10℃）44m（4℃），54m（10℃）255m（4℃）179m（0℃）35m（0℃）</td><td rowspan=1 colspan=1>5.等离子弧a.氮b.氩c.氢</td><td rowspan=1 colspan=1>离子气液化的极限深度①5090m3570m1400m</td></tr><tr><td rowspan=2 colspan=1>6.金属电弧</td><td rowspan=2 colspan=1>电弧的长度取决于周围的压力及电压，至今尚未弄清其极限深度。在30m深，电压50V时以及在200m深，电压100V时的电弧长度是5mm</td></tr><tr><td rowspan=2 colspan=1>2.氢-氧氢</td><td rowspan=2 colspan=1>氢化的极限深度1400m</td></tr><tr><td rowspan=3 colspan=1>7.机械切割a气压b.液压c.电动</td><td rowspan=3 colspan=1>由于高压气体管路搬运问题，极限深度为30m用水面上液压装置时，极限深度是45m。水面上供电和水下液压泵及驱动装置时，深度就不受限制限止不明显</td></tr><tr><td rowspan=1 colspan=1>3.氧-弧氧</td><td rowspan=1 colspan=1>氢化的极限深度1400m</td></tr><tr><td rowspan=1 colspan=1>4.热割矛</td><td rowspan=1 colspan=1>同氧-弧</td></tr></table>\n\n$\\textcircled{1}$ 不是真正液化，而是在这个深度时，气体密度接近其液体密度。\n\n# 9.6.2水下电-氧切割\n",
    "summary": "9.6.2水下电-氧切割, 百思论坛",
    "size": 3678
  },
  {
    "name": "第1卷_第1篇_电弧焊-part-236",
    "projectId": "5ET7VaxsU6Y6",
    "fileName": "第1卷_第1篇_电弧焊.pdf",
    "content": "# 1.基本原理\n水下电-氧切割属熔化-氧化型水下热切割法，是利用空心电极（亦称割条）与工件之间产生的电弧使工件熔化，氧气从电极孔中吹出，使热态金属氧化燃烧，并吹掉熔化金属和熔渣而形成切口，如图9-42所示。\n\n这种水下切割法最初是使用实心水下焊条另加单独的氧气喷嘴或侧附氧气管进行切割。切割时，喷嘴或侧附管必须置于割条（即焊条）后面，不便于操作，切割效率和质量也较低。\n\n![](images/3d45e53498deef6b3ec68750f33f630a089f72dd1cc7226f29a1374eb9053ae1.jpg)  \n图9-42水下电-氧切割法原理示意图\n\n水下专用电割条-管状割条的延生，使这一技术向前跃进一步，不仅提高了切割速度和质量，也提高了氧气利用率，在生产中得到了广泛应用。到目前为止，这种水下切割方法仍然是应用最广，适用水深最大（ $\\mathbf { 1 8 0 m }$ ）的水下切割法。\n\n2.切割设备及材料（1）切割设备\n\n1）切割电源。水下电-氧切割使用的电源基本上与水下焊条电弧焊使用的电源相同，也是直流弧焊电源，只是功率大些，额定输出电流不应小于 $\\bf { 5 0 0 A }$\n\n2）切割炬。水下电-氧切割炬应满足下列技术要求：\n\n$\\textcircled{1}$ 割炬从夹割条处起到握柄中心之间距离为 $1 5 0 \\sim 2 0 0 \\mathrm { m m }$ ，在水中的重量不宜大于 $1 0 0 0 \\mathbf { g }$ 。\n\n$\\textcircled{2}$ 割炬头部应设有自动断弧、防止回火等装置。\n\n$\\textcircled{3}$ 电缆接头牢靠，带电部分必须包敷绝缘套，其绝缘电阻不小于 $3 5 \\mathbf { M } \\Omega$ ，耐压1000V（工频交流）。\n\n$\\textcircled{4}$ 气阀开启、关闭灵活，接头牢固，0.6MPa下不漏气，且可供气体流量不小于$1 4 0 0 \\mathrm { L / m i n }$\n\n$\\textcircled{5}$ 割炬构件外表面应镀铬或镀银。镀层不得有脱壳等缺陷。\n\n图9-43是我国生产的SG-Ⅱ型水下电-氧割炬结构示意图。实践证明，这种割炬较适用。也可使用图9-8所示的水下焊-割两用钳进行水下切割。\n\n![](images/09712560fb496880b00644f55b4776b9f7730bd56b202574184e56947f82bbb9.jpg)  \n图9-43SG-Ⅲ型水下电-氧割炬结构示意图\n\n1—氧气胶管接头2一开阀手柄3—阀体4一开启用阀杆5一回火防止球\n\n6—回火防止器座7—密封垫8-夹紧螺钉9-氧气阀头\n\n10—气阀回位弹簧11一电缆接头\n\n3）切割电缆和切断开关。切割电缆和切断 电缆导电截面要比焊接时大些。开关也与水下焊条电弧相同。由于切割电流大， 4）供氧气系统。水下电-氧切割供氧气系统\n\n由氧气瓶、气排、减压器、氧气管组成，连接及供气方法可参考LD $\\mathbf { C O } _ { 2 }$ 焊接法供气系统。\n\n# (2）切割材料\n1）切割母材。水下电-氧切割适用于能导电的金属材料，但主要是用于切割易氧化的低碳钢和低合金高强钢。\n\n2）水下割条。水下电-氧切割使用的割条大体上有3种：钢管割条、陶瓷管割条、碳棒割条。\n\n钢管割条的结构及制造方法与水下焊条基本相似，只是用钢管替代了实心焊芯。割条芯外径一般为 $6 \\sim 1 0 \\mathrm { m m }$ 。内孔直径为 $1 . 2 5 \\sim 4 . 0 \\mathrm { m m }$ ，长度一般为 $2 5 0 \\sim 4 0 0 \\mathrm { m m }$ 。我国生产的水下电-氧切割条为特304，割条芯外径 ${ \\bf 8 m m }$ ，内孔径$3 \\mathrm { { m m } }$ ，长 $4 0 0 \\mathrm { m m }$ ，属钛铁型厚药皮割条，其重量系数为 $20 \\%$ ，性能不亚于国外同类产品。\n\n陶瓷管割条是以陶瓷管作芯，外表喷涂一层$\\mathbf { 0 . 8 m m }$ 厚的金属而制成。一般规格：外径为$1 2 \\sim 1 4 \\mathrm { { m m } }$ ，内孔径为 $_ { 3 \\mathbf { m } \\mathbf { m } }$ ，长度为 $2 0 0 ~ \\sim$ ${ 2 5 0 } \\mathrm { m m }$ 。因陶瓷具有较高的抗氧化能力，一根割条可使用 $4 0 \\sim 6 0 \\mathrm { { m i n } }$ ，可大幅度缩短水下切割作业辅助时间。但在单位纯切割时间内的切割速度低于钢管割条。电弧稳定性也差。\n\n碳棒割条是用中空碳棒外镀一层铜制成。外径 $1 0 \\sim 1 1 \\mathrm { m m }$ ，内孔径 $1 . 6 \\sim 2 \\mathrm { m m }$ ，长度为 ${ \\bf 2 0 0 \\sim }$ $3 0 0 \\mathrm { { m m } }$ 。为了防触电，在镀铜层外再涂绝缘层（塑料或树脂）。碳棒割条的使用寿命仅次于陶瓷焊条。但纯切割时间的切割速度仍低于钢管割条。因此，与陶瓷割条一样，在生产中应用不多。\n\n3）氧气。水下电-氧切割氧气，为一般工业用氧。\n\n# 3．切割工艺及操作技术\n\n\n# （1）切割参数的选择\n影响水下电-氧切割质量和效率的工艺参数，主要有切割电流和氧气压力。采用不同的割条和切割不同的材质，对其切割效率和质量的影响也不同。表9-12列出了在 $1 0 \\mathrm { m }$ 水深，用 $\\phi 8 \\mathrm { m m }$ 钢管割条切割不同板厚时的切割电流、氧气压力及切割速度。\n\n表9-12 $\\phi 8 \\mathrm { m } \\mathrm { m }$ 钢管割条工艺参数经验值（ $\\scriptstyle 1 0 m$ 水深）  \n\n<table><tr><td rowspan=1 colspan=1>钢板厚度/mm</td><td rowspan=1 colspan=1>切割电流/A</td><td rowspan=1 colspan=1>氧气压力/MPa</td><td rowspan=1 colspan=1>切割速度/（m/h)</td></tr><tr><td rowspan=1 colspan=1>5~10</td><td rowspan=1 colspan=1>280~320</td><td rowspan=1 colspan=1>0.3~0.4</td><td rowspan=1 colspan=1>56~40</td></tr><tr><td rowspan=1 colspan=1>10~20</td><td rowspan=1 colspan=1>320~340</td><td rowspan=1 colspan=1>0.4~0.5.</td><td rowspan=1 colspan=1>40~30</td></tr><tr><td rowspan=1 colspan=1>20~50</td><td rowspan=1 colspan=1>340~370</td><td rowspan=1 colspan=1>0.5.~0.6</td><td rowspan=1 colspan=1>30~10</td></tr><tr><td rowspan=1 colspan=1>50~80</td><td rowspan=1 colspan=1>370~400</td><td rowspan=1 colspan=1>0.6~0.7</td><td rowspan=1 colspan=1>10~7</td></tr></table>\n\n对于同一直径割条，在同一水深切割等厚同质材料，切割电流越大，切割速度越快。为此，在实际工作中，尽量选用较大切割电流。但切割电流不能无限制增加：一是受切割电源功率和电缆导电截面限制，超负荷使用会损坏设备；二是受割条直径限制，电流过大，会使割条过热，导致药皮脱落，电弧失稳，乃至断弧。\n\n氧气压力的选择一般是根据被切割金属性质、厚度及所处水深。切割难氧化金属时，氧气流量（亦氧气压力）要大些。随着钢板厚度和水深的增加，氧气压力也要增加。时间证明氧气压力大些，可提高切割速度，而且切口质量好，背面挂渣少，不易出现粘连现象。但氧气压力亦不能无限制增加：一是受气管承压能力限制，二是吹向割缝氧气流量过大时，会使割缝过冷导致电弧不稳定，反而使切割速度下降。另外放到水中的氧气增加，增加了爆炸的可能性。",
    "summary": "（1）切割参数的选择, (2）切割材料, 1.基本原理, 3．切割工艺及操作技术",
    "size": 3645
  },
  {
    "name": "第1卷_第1篇_电弧焊-part-237",
    "projectId": "5ET7VaxsU6Y6",
    "fileName": "第1卷_第1篇_电弧焊.pdf",
    "content": "1）起割点的操作。一般情况下皆从工件边缘起割。首先将割条端部触及工件边缘，使割条内孔骑到工件边棱线上，送电起弧。当工件边形成凹形口后便可慢慢向中间移动，开始正常切割。但有时受结构特点及环境所限，需从工件中间起割。此时将割条触及工件并与工件成 $8 0 ^ { \\circ }$ \\~$8 5 ^ { \\circ }$ 角，送电引弧后原地不动，直至割穿后再开始正常切割。\n\n2）正常切割的基本操作。这里所说的正常切割系指在起始切口形成后的切割过程。其基本操作方法有以下3种：\n\n$\\textcircled{1}$ 支撑切割法。起始切口形成后，割条倾斜并与工件表面成 $8 0 ^ { \\circ } \\sim 8 5 ^ { \\circ }$ 角，利用割条药皮套筒支撑在工件表面上，割条移动时，始终不离开工作，如图9-44a所示。这种方法既可自左向右，亦可自右向左，也可靠在规尺上切割，操作方便，效率较高。适用于中、薄板水下切割。\n\n![](images/6efa66ca80291af164e18f4e38ba2a9b74a0abcee823a272d0299a517fa496b6.jpg)  \n图9-44水下电-氧切割基本操作方法示意图a）支撑法b）维弧法c）加深法\n\n$\\textcircled{2}$ 维弧切割法。起始切口形成后将割条提起，离工件表面 $2 \\sim 3 \\mathrm { m m }$ ，并与工件垂直，沿切割线均匀地向前移动，始终维持电弧不熄灭，如图9-44b所示。此方法适用 $5 \\mathrm { m m }$ 以下的薄板水下切割。\n\n$\\textcircled{3}$ 加深切割法。初始切口形成后，割条不断伸人割缝中，使割缝不断加深，如拉锯状，直至割穿工件，如此往复进行，将工件割开，如图9-44c所示。这种方法适用于厚板或层板。操作时割条上下移动要协调均匀，保持电弧稳定燃烧。\n\n# 4.应用\n水下电-氧切割是目前生产应用最广，应用水下最大的水下切割方法。我国在打捞渤海2号钻井船和“阿波凡”船时主要是用这种水下切割方法进行解体的。切割钢板厚度达 ${ \\mathsf { S } } 0 { \\mathsf { m } } { \\mathsf { m } }$ ，最大水深达 $6 4 \\mathrm { m }$ 。\n\n# 9.6.3 其他水下切割方法\n属于水下电弧切割的水下切割法中，除水下电-氧切割之外，还有水下焊条电孤切割、熔化极气体保护水下切割、熔化极水喷射水下切割、水下等离子弧切割、水下电弧锯切割等，本节仅就较有发展前途的水下等离子弧切割和熔化极水喷射水下切割作简要介绍。",
    "summary": "(2）基本操作方法",
    "size": 1113
  },
  {
    "name": "第1卷_第1篇_电弧焊-part-238",
    "projectId": "5ET7VaxsU6Y6",
    "fileName": "第1卷_第1篇_电弧焊.pdf",
    "content": "# 1．水下等离子弧切割\n水下等离子弧切割是利用高温高速等离子气流加热熔化待切割材料，并借助高速气流或水流把熔化材料排除形成切口，直至切断该材料。图9-45所示为PM型水下等离子弧切割炬简图。由于等离子弧难以在电极和工件之间形成，必须利用高频或直接接触方式首先在钨极和喷嘴之间引\n\n![](images/27aa9446f3036fb2055364028c698a298655770957dbb9d10ce7cc49c6646380.jpg)  \n图9-45PM型水下等离子弧切割炬纵断面\n\n1—枪体 2—手柄 3—夹紧套 4—支承环 5—电极 6—内喷嘴 7—镶套8—外喷嘴 9—隔热套10—导线11-导电管 12—气管13—水管 14—密封帽燃引导电弧（亦称小弧），然后再转移过渡到钨极和工件之间。目前用于水下金属材料切割的等离子弧切割枪，都是转移弧形式的。\n\n水下等离子弧切割用电源与陆上等离子切割电源大体上相似，只是空载电压要高些，功率要求大些。\n\n水下等离子弧切割炬与陆用的不同之处在于增设屏蔽喷嘴，喷出的气体（或水）围绕等离子弧形成屏蔽，保护等离子弧不受水的干扰，同时对等离子弧也起一定压缩作用，使其能量进一步集中。亦可采用双层保护，即水-气联合保护，图9-45所示，即为水-气联合保护。\n\n可用作等离子气的气体主要有 $\\Nu _ { 2 }$ 、 $\\mathbf { A r } / \\mathrm { H } _ { 2 }$ 混合气体、 $\\mathbf { 0 } _ { 2 }$ 和压缩空气。用于形成屏蔽和保护气体有 $\\mathbf { C O } _ { 2 }$ 、Ar、 $\\Nu _ { z }$ 和压缩空气。使用不同的离子气，电极材料亦不同。一般情况下，等离子气为 $\\mathbf { N } _ { 2 }$ 、 $\\mathbf { A r } / \\mathbf { H } _ { 2 }$ 时，应选钨电极；压缩空气和 $\\mathbf { 0 } _ { 2 }$ 作离子气时，应选用铪电极。因水下切割时需要电流较大，为增加电极适用寿命，应采用水冷电极。\n\n由于水下离子弧受到水的冷却和压缩，比陆上等离子切割电弧稳定性差。为确保水下引弧顺利，切割过程稳定，需要较高的电弧电压和较大的切割电流。经验表明，切割相同厚度的金属材料，水下切割比陆上切割时电弧电压提高 $20 \\%$ \\~$50 \\%$ ，切割电流增加1倍以上。表9-13列出几例核设施解体时遥控水下等离子弧切割参数。\n\n由于水下等离子切割速度、切口质量不亚于陆上等离子弧切割，而且噪声、弧光、烟雾及金属粉尘等对环境的污染比陆上等离子弧切割小得多。因此，水面下（水深 $1 0 0 \\sim 2 0 0 \\mathrm { m }$ ）等离子弧切割已被制造业广泛应用。\n\n表9-13遥控水下等离子弧切割参数  \n\n<table><tr><td rowspan=1 colspan=1>国家</td><td rowspan=1 colspan=1>材质</td><td rowspan=1 colspan=1>板厚/mm</td><td rowspan=1 colspan=1>水深/m</td><td rowspan=1 colspan=1>电弧电压/V</td><td rowspan=1 colspan=1>切割电流/A</td><td rowspan=1 colspan=1>切割速度/(mm/min)</td></tr><tr><td rowspan=1 colspan=1>意大利</td><td rowspan=1 colspan=1>碳素钢</td><td rowspan=1 colspan=1>76</td><td rowspan=1 colspan=1>1~7</td><td rowspan=1 colspan=1>210</td><td rowspan=1 colspan=1>982</td><td rowspan=1 colspan=1>250</td></tr><tr><td rowspan=1 colspan=1>美国</td><td rowspan=1 colspan=1>不锈钢</td><td rowspan=1 colspan=1>51~64</td><td rowspan=1 colspan=1>二</td><td rowspan=1 colspan=1>180</td><td rowspan=1 colspan=1>450~860</td><td rowspan=1 colspan=1>180-200</td></tr><tr><td rowspan=1 colspan=1>中国</td><td rowspan=1 colspan=1>不锈钢</td><td rowspan=1 colspan=1>80~100</td><td rowspan=1 colspan=1>1~8</td><td rowspan=1 colspan=1>230~250</td><td rowspan=1 colspan=1>705~960</td><td rowspan=1 colspan=1>70~103</td></tr><tr><td rowspan=1 colspan=1>中国</td><td rowspan=1 colspan=1>碳素钢</td><td rowspan=1 colspan=1>40</td><td rowspan=1 colspan=1>1~4</td><td rowspan=1 colspan=1>170~200</td><td rowspan=1 colspan=1>~500</td><td rowspan=1 colspan=1>200~300</td></tr></table>\n\n手工水下等离子弧切割技术尚未广泛应用。国外早在20世纪70年代已研制成功水下手工等离子切割专用割炬，试验水深 $1 0 \\mathrm m$ 。潜水员在水下手工操作切割 $6 . 3 5 \\mathrm { m m }$ 厚的不锈钢、切割速度达 $1 8 0 0 \\mathrm { m m / m i n }$ ，切割 $1 2 \\mathrm { m m }$ 厚的板，切割速度达 $8 4 0 \\mathrm { m m / m i n }$ 。\n\n我国已研制成功水下手工空气等离子切割技术，可切割板厚 $3 0 \\mathrm { m m }$ 。但尚未在生产中应用。",
    "summary": "1．水下等离子弧切割",
    "size": 2725
  },
  {
    "name": "第1卷_第1篇_电弧焊-part-239",
    "projectId": "5ET7VaxsU6Y6",
    "fileName": "第1卷_第1篇_电弧焊.pdf",
