Repository: LunaReborn/Welding-6m-Extractor

# 焊接文档 6M 专有词汇抽取工具

用于从焊接相关文档中抽取“人、机、料、法、环、测”六类专有词汇，并导出 JSON 和 Excel。

## 目录结构

```text
project/
  cli.py
  engine/
    document_loader.py
    chunker.py
    llm_client.py
    extractor_6m.py
    normalizer.py
    validator.py
    exporter.py
  prompts/
    welding_6m_extract.txt
    welding_6m_review.txt
  outputs/
  data/
```

## 安装

```bash
pip install -r requirements.txt
```

## 使用 Ollama

先启动 Ollama，并拉取模型：

```bash
ollama serve
ollama pull qwen2.5:7b
```

运行：

```bash
python cli.py --file data/氩弧焊标准作业指导书.docx --extractor ollama --model qwen2.5:7b --output outputs
```

启用二阶段复核：

```bash
python cli.py --file data/氩弧焊标准作业指导书.docx --extractor ollama --review --output outputs
```

File: data/hanjie_data/1.txt (part 20 of 68)
[
    "content": "# 2.熔化极水喷射水下切割\n熔化极水喷射水下切割是利用高压水流将被电弧熔化了的电极和工件熔化金属吹掉而形成切口的切割方法，其原理如图9-46所示。该切割法属熔化切割，可切割所有金属。\n\n![](images/190c6acb6524a752705e458e237fd0e646947bae376fa9feb20ab0d64307b7b5.jpg)  \n图9-46熔化极水喷射水下切割 原理示意图[28,29]\n\n1-切割电源 2-工件 3-喷嘴4-导电嘴5-高压水6一送丝机7一割丝盘\n\n该切割法配套设备由切割电源、电缆、水下送丝箱、供高压水系统及割枪等部分组成。\n\n切割电源与陆用熔化极气体保护焊电源相同，只是功率要大些，额定输出电流一般为$5 0 0 \\sim 1 5 0 0 \\mathrm { A }$ 。\n\n水下送丝箱与 $\\mathbf { L D - C O } _ { 2 }$ 焊接用水下送丝箱相似。水下切割时，要随潜水员带到工地地点。\n\n高压水可从陆上通过长输管线提供给切割炬。亦可将高压水泵放置到水下工作地点附近，通过短管直接提供切割炬，这样效果要好些。\n\n可用普通焊丝作切割丝（电极）。为降低切割成本，亦可用普通镀锌铁丝，可用规格为1.6$\\sim 4 , 0 \\mathrm { m m }$\n\n作为切割电极的切割丝是连续提供的，从而提高了生产效率，而且不仅可进行半自动切割，也可进行自动切割。表9-14给出了在 $^ { 2 0 0 } \\mathrm { m }$ 水深中自动切割装置试测的切割数据。\n\n我国于20世纪70年代末引进了这项技术，研制了切割设备，在浅水 ${ \\mathfrak { I } } 6 \\mathbf { m }$ 水深试切， $1 2 \\mathrm { m m }$ 厚低碳钢板，其速度超过 ${ 2 0 } \\mathbf { m } { \\mathrm { / h } }$ 。最大切割能力达 $4 0 \\mathrm { m m }$ 。\n\n表9-14熔化极水喷射水下切割数据（水深 $2 0 0 \\mathbf { m } \\mathbf { m }$ )[28,29]  \n\n<table><tr><td rowspan=2 colspan=1>被切割材料</td><td rowspan=2 colspan=1>厚度/mm</td><td rowspan=2 colspan=1>电弧电压/V</td><td rowspan=2 colspan=1>切割电流/A</td><td rowspan=1 colspan=1>切割速度</td><td rowspan=1 colspan=2>切割宽度/mm</td></tr><tr><td rowspan=1 colspan=1>/(mm/min)</td><td rowspan=1 colspan=1>顶部</td><td rowspan=1 colspan=1>底部</td></tr><tr><td rowspan=7 colspan=1>低碳钢</td><td rowspan=2 colspan=1>9</td><td rowspan=2 colspan=1>25~30</td><td rowspan=1 colspan=1>500</td><td rowspan=1 colspan=1>40</td><td rowspan=4 colspan=1>2.8~3.2</td><td rowspan=4 colspan=1>3.0~4.5</td></tr><tr><td rowspan=1 colspan=1>1000</td><td rowspan=1 colspan=1>150</td></tr><tr><td rowspan=2 colspan=1>16</td><td rowspan=2 colspan=1>25~30</td><td rowspan=1 colspan=1>600</td><td rowspan=1 colspan=1>30</td></tr><tr><td rowspan=1 colspan=1>1000</td><td rowspan=1 colspan=1>90</td></tr><tr><td rowspan=2 colspan=1>20</td><td rowspan=2 colspan=1>28~33</td><td rowspan=1 colspan=1>600</td><td rowspan=1 colspan=1>30</td><td rowspan=3 colspan=1>3.0~3.5</td><td rowspan=2 colspan=1>3.5~5.0</td></tr><tr><td rowspan=1 colspan=1>1000</td><td rowspan=1 colspan=1>60</td></tr><tr><td rowspan=1 colspan=1>30</td><td rowspan=1 colspan=1>30~35</td><td rowspan=1 colspan=1>1000</td><td rowspan=1 colspan=1>25</td><td rowspan=1 colspan=1>3.7~5.5</td></tr><tr><td rowspan=6 colspan=1>不锈钢</td><td rowspan=2 colspan=1>12</td><td rowspan=1 colspan=1>35</td><td rowspan=1 colspan=1>600</td><td rowspan=1 colspan=1>50</td><td rowspan=2 colspan=1>1.8~2. 0</td><td rowspan=2 colspan=1>2.0~4.5</td></tr><tr><td rowspan=1 colspan=1>40</td><td rowspan=1 colspan=1>1200</td><td rowspan=1 colspan=1>140</td></tr><tr><td rowspan=2 colspan=1>20</td><td rowspan=1 colspan=1>35</td><td rowspan=1 colspan=1>700</td><td rowspan=1 colspan=1>45</td><td rowspan=4 colspan=1>2.3~2.8</td><td rowspan=2 colspan=1>4.0~5.0</td></tr><tr><td rowspan=1 colspan=1>40</td><td rowspan=3 colspan=1>1200</td><td rowspan=1 colspan=1>90</td></tr><tr><td rowspan=1 colspan=1>30</td><td rowspan=1 colspan=1>40</td><td rowspan=1 colspan=1>55</td><td rowspan=1 colspan=1>4.5~5.5</td></tr><tr><td rowspan=1 colspan=1>40</td><td rowspan=1 colspan=1>45</td><td rowspan=1 colspan=1>35</td><td rowspan=1 colspan=1>4.5~6.0</td></tr></table>\n\n# 9.7水下焊接与切割安全技术及劳动卫生保护\n\n\n# 9.7.1水下焊接与切割安全技术基本知识\n水下焊接与切割是潜水和焊接与切割综合性作业，其操作环境相当复杂和恶劣。尤其是潜水焊工必须直接在水中进行带电作业，由于水的导电性能，往往比陆上焊接与切割时具有更大的危险性，容易造成潜水事故及触电事故，因此，进行水下焊接与切割作业时，必须注意水下用电安全，并作好水下安全作业的准备措\n\n# 施。\n\n\n# 1.水下安全作业准备措施[3]\n\n\n# （1）作业环境准备工作\n在水下进行焊接与切割作业前，应当认真调查作业区的环境，要求了解进行焊接或切割的结构状况和工作要求，发生紧急情况时的应急计划和方案，以及在施工中可能遇到的障碍和潜在危险。在进行水下作业前应做好充分准备，所有设备、夹具以及操作工具都要处于完好状态。接好焊接或切割的电路和气路，消除工作区内可能危及作业安全的障碍物、各种易爆物品，在潜水员工作以及进出水的区域要有安全保障，避免重物下落伤人。除非在海底或固定基座上工作，否则应设置悬吊的作业平台，潜水焊工不能在悬浮状态下进行焊接或切割操作。在水下焊接或切割时，禁止利用油管、船体、钢缆、锚链或海水作为接地线，接地线必须使用导电截面足够的软电缆。\n\n# （2）作业人员组织\n从安全角度出发，在潜水焊工进行水下焊剂或切割作业时，最好指定三方面的人专职为水下操作人员提供支援：一个人必须要与潜水焊工保持通信联系，传递指示，控制焊接或切断电源开关，并规定统一的联络及应急用语和信号；第二个人要能根据指令调节焊接电流，给潜水人员递送焊条或切割电极等；第三个人要在潜水焊工进出水面时，照料潜水人员的通气管路，保持必要的松紧程度。在对核工程项目进行水下施工时，还要有人负责为潜水人员进行辐射剂量监测并去除放射性污染。另外，辐射监测人员还要确保潜水焊工避开高辐射区。",
    "summary": "（1）作业环境准备工作, （2）作业人员组织, 1.水下安全作业准备措施[3], 2.熔化极水喷射水下切割, 9.7.1水下焊接与切割安全技术基本知识, 9.7水下焊接与切割安全技术及劳动卫生保护, 施。",
    "size": 3954
  },
  {
    "name": "第1卷_第1篇_电弧焊-part-240",
    "projectId": "5ET7VaxsU6Y6",
    "fileName": "第1卷_第1篇_电弧焊.pdf",
    "content": "# 2.水下安全用电知识\n人体在水下触电时，主要危害作用是通过人体的电流产生的。同时也与接触的电压、距带电体的距离及地线位置等因素有关。\n\n# （1）安全电流\n电流对人体作用的情况如表9-15所示。\n\n表9-15电流对人体的作用[33]  \n\n<table><tr><td rowspan=3 colspan=1>触电时人体反应情况</td><td rowspan=1 colspan=2>直流/mA</td><td rowspan=1 colspan=4>交流/mA</td></tr><tr><td rowspan=2 colspan=1>男人</td><td rowspan=2 colspan=1>女人</td><td rowspan=1 colspan=2>60Hz</td><td rowspan=1 colspan=2>10000Hz</td></tr><tr><td rowspan=1 colspan=1>男人</td><td rowspan=1 colspan=1>女人</td><td rowspan=1 colspan=1>男人</td><td rowspan=1 colspan=1>女人</td></tr><tr><td rowspan=1 colspan=1>有感觉，稍有点发麻</td><td rowspan=1 colspan=1>5.2</td><td rowspan=1 colspan=1>3.5</td><td rowspan=1 colspan=1>11</td><td rowspan=1 colspan=1>0.7</td><td rowspan=1 colspan=1>12</td><td rowspan=1 colspan=1>8</td></tr><tr><td rowspan=1 colspan=1>没有抖动，无痛苦，能脱开</td><td rowspan=1 colspan=1>9</td><td rowspan=1 colspan=1>6</td><td rowspan=1 colspan=1>1.8</td><td rowspan=1 colspan=1>1. 2</td><td rowspan=1 colspan=1>17</td><td rowspan=1 colspan=1>11</td></tr><tr><td rowspan=1 colspan=1>抖动而痛苦，仍能脱开</td><td rowspan=1 colspan=1>62</td><td rowspan=1 colspan=1>41</td><td rowspan=1 colspan=1>9</td><td rowspan=1 colspan=1>6</td><td rowspan=1 colspan=1>55</td><td rowspan=1 colspan=1>37</td></tr><tr><td rowspan=1 colspan=1>抖动而痛苦，达到能脱开的极限</td><td rowspan=1 colspan=1>74</td><td rowspan=1 colspan=1>50</td><td rowspan=1 colspan=1>16</td><td rowspan=1 colspan=1>10.5</td><td rowspan=1 colspan=1>75</td><td rowspan=1 colspan=1>50</td></tr><tr><td rowspan=1 colspan=1>严重抖动，肌肉强直，呼吸困难</td><td rowspan=1 colspan=1>90</td><td rowspan=1 colspan=1>60</td><td rowspan=1 colspan=1>23</td><td rowspan=1 colspan=1>15</td><td rowspan=1 colspan=1>94</td><td rowspan=1 colspan=1>63</td></tr><tr><td rowspan=1 colspan=1>脉搏有可能减弱</td><td rowspan=1 colspan=1>1300</td><td rowspan=1 colspan=1>1300</td><td rowspan=1 colspan=1>1000</td><td rowspan=1 colspan=1>1000</td><td rowspan=1 colspan=1>1100</td><td rowspan=1 colspan=1>1100</td></tr><tr><td rowspan=1 colspan=1>脉搏有可能减弱</td><td rowspan=1 colspan=1>500</td><td rowspan=1 colspan=1>500</td><td rowspan=1 colspan=1>100</td><td rowspan=1 colspan=1>100</td><td rowspan=1 colspan=1>500</td><td rowspan=1 colspan=1>500</td></tr></table>\n\n从表9-15中可以看出，电流对人体的作用因电源种类的不同及人体状况的差异（如性别、接触电阻等）而有所区别。而且，工频交流电流最为危险。\n\n一般将通过人体而不致使人发生危险的电流限值称为通过人体的安全电流。由于它会受到多种因素的影响。因此，国内外不同的标准中规定的数值亦不尽相同。我国常用水下直接通过人体的安全电流阈值，工频交流时为 ${ \\tt S m A }$ ，直流时为 $3 6 \\mathbf { m } \\mathbf { A }$\n\n# (2）安全电压\n在水下，电压的影响与电流的影响相同，接触电压越接近工频且其数值越大时，对人的危害\n\n也越大，确保通过人体的电流不超过安全电流的电压限值称为安全电压。\n\n我国常用水下人体直接接触的安全电压值，工频交流时为12V，直流时为 $\\mathbf { 3 6 V }$ 。\n\n# （3）距带电体的安全距离\n当水中有电源存在，就产生电场，人若处在其中，就会有电流流经人体。水下焊接与切割时，因焊条（或割条）等的泄漏电流造成的海水电位梯度及流入人体内的电流是非常微弱的，不存在安全问题。即使在空载状态下，人体直接接触焊条时，估计有几十mA的电流流经人体，也不会对人造成生命危害。因此，水下焊接与切割时，一般对距带电体的安全距离不作规定。\n\n# （4）地线位置\n水下电源（如焊接电源）需要接地线时，其接地位置对流经人体及潜水装具的金属部位的漏电电流都会产生影响。例如，在水下焊接时，潜水焊工若背向接地点，即将自已置于工作点与接地点之间时，不仅容易产生触电，而且容易使潜水装具的金属部件受到电解腐蚀。因此，水下焊接与切割时，潜水焊工应面向接地点，把工作点置于自己和接地点之间。\n\n# 3.水下防触电的措施\n1）水下焊接与切割电流应使用直流电，禁止使用交流电。\n\n2）与潜水焊工直接接触的控制电器必须使用隔离变压器，并有过载保护。其使用电压，工频交流时不得超过12V，直流时不得超过 $\\mathfrak { 3 6  V }$ 。\n\n3）要定期检查水下所用设备、焊钳及电缆等的绝缘性能及防水性能。\n\n4）潜水焊工进行操作时，必须穿戴专用的防护服及专用手套。\n\n5）开始操作前或在操作过程中需要更换焊条或剪断焊丝时，必须通知陆上人员断开电路。\n\n6）引弧、续弧过程中，应避免双手接触工件、地线及焊条（或割条）。\n\n7）注意接地线位置，不要使自己处于工作点和地线之间。\n\n8）在带电结构（有外加电流保护的结构）上进行水下焊接与切割操作时，应先切断结构上的电流。\n\n# 4.防爆措施\n除了湿法水下焊接或电弧切割产生的氢氧混合气体可能引起爆炸外，潜水人员还要知道其他易爆气体及有害物品的可能来源。在船舶或其他结构的修理打捞工作中，水下密闭容器、储油储气罐及管线等都可能含有易燃易爆气体或有害物品。为此要采取以下预防措施：\n\n1）在开始工作之前要对工程结构进行认真研究和分析，找出所有可能存在易爆气体的部位。\n\n2）查看运货单，看船舶载有什么危险物品及存放的部位。\n\n3）对含用易爆气体的部位要开透气孔，并防止潜水人员接触到化学物品及其他有毒物质。",
    "summary": "（1）安全电流, (2）安全电压, （3）距带电体的安全距离, （4）地线位置, 2.水下安全用电知识, 3.水下防触电的措施, 4.防爆措施",
    "size": 3482
  },
  {
    "name": "第1卷_第1篇_电弧焊-part-241",
    "projectId": "5ET7VaxsU6Y6",
    "fileName": "第1卷_第1篇_电弧焊.pdf",
    "content": "1）在进行水下焊接或切割时，不能使用交流电源。\n\n水下人体直接接触的安全电压值是，工频交流为12V；直流为36V。所以最危险的是交流电。为了安全起见，最好采用柴油机驱动的直流电源，但不能用汽油机驱动的直流电源。\n\n2）定期检查水下带电设备的绝缘性能。\n\n焊枪或割炬必须是专为水下使用设计的。接地必须牢靠，而且焊接地线必须接在靠近要进行焊接或切割的部位，并使地线与焊炬或割炬处于潜水焊工的同一侧。作业中更换焊条或切割电极时，必须通知水上人员断电。\n\n3）潜水焊工或潜水员要戴防水绝缘手套，使手处于干燥绝缘状态。\n\n在进行核设施水下焊接时，干潜水服要和靴子及手套做成一个整体，防止潜水员可能受到辐射污染。在每次潜水作业前，干潜水服必须要用压缩空气做水密试验。\n\n4）水下工作时还要注意弧光防护，潜水服的头盔或面罩应能安装活动护目镜，以根据需要更换不同深度的护目镜。另外，在清水中作业时，皮肤也不要直接暴露在弧光下，以防被弧光灼伤。\n\n5）在湿法水下焊接时产生的氢氧混合气体是可燃的。\n\n在焊接空间狭窄或焊接部位的上方构件可能造成气泡积聚的场合，特别是在焊接水深大于${ \\bf 2 0 m }$ 时，必须采取措施排除气泡的累积。\n\n# 9.7.3高压干法水下焊接安全技术\n1）干法水下焊接工作室中舱用气体的氧分压对焊工安全是非常重要的。水深 ${ \\bf 2 7 m }$ 以内可使用空气作为舱用气体，超过 $^ { 2 7 } \\mathbf { m }$ 就应该用能支持生命的呼吸气体，这时通常使用 $\\mathbf { H e } + \\mathbf { 0 } _ { 2 }$ 混合气体。上述 ${ \\bf 2 7 m }$ 水深的限制，主要是针对工作水域敞开，工作室下端开口，且焊工在发生紧急情况时能快速下潜的生产环境。对于封闭的焊接环境，如在水下高压舱进行焊接工艺评定时，必须使用混合气体，而且水下工作室要装备高压喷水系统，潜水服及手套必须由阻燃材料制成。\n\n2）水下工作室不能放置油漆、溶剂、碳氢化合物及其他任何可能放出有毒或刺激性气体的物质。在要求使用液压工具时，胶管及接头必须通过耐压试验，耐压试验的压力为1.5倍工作压力。为了安全，还可采用水 $^ +$ 乙二醇混合物替代普通液压用流体。在采用风动工具时，应消除工具及胶管上的润滑剂。\n\n3）采用空气作为水下工作室的舱用气体时，要不断进行换气，以免气体烟雾在工作室内积聚。在使用混合气体时，由于混合气体成本高，在工作室内要装设气体烟雾清洁器或除尘器。为了防止焊工潜水面罩排出的气体污染舱内环境气体的氧分压，必须要采用排气系统，使其排放在舱外。而且在采用风动工具时，为了避免舱内氧分压的改变，也要采用排气系统。\n\n4）用电视摄像机监视焊接工作室内的活动，特别在对话通信系统中断工作时，摄像监视系统对焊工的安全保障是十分重要的。另外，要尽可能少用交流电设备，如一定要用交流电，必须设置接地故障断路器，它在检测到几毫安漏电的时候就能切断电源。在工作室内还应装有紧急备用呼吸系统或备用气瓶。\n\n# 9.7.4水下切割安全技术\n1）水下氧弧切割也会产生易爆气体，并造成人员伤亡事故。除了水分解产生的氢和氧之外，还有切割过程中大量未消耗掉的氧气。在通风不良的条件下，这些易爆混合气体的切割材料的正反面都可能累积，甚至在拿切割电极戴手套的手掌心内也可能发生微型爆炸。为了防止易爆混合气体的积累，要预估可能出现气体累积的部位，并在该部位钻孔或用弧水技术割孔。\n\n2）热割缆及热割矛切割广泛用于海上抢修工作，两者在切割过程中均产生大量的氢和氧。在采用热割缆或热割矛进行厚大截面件的切割时，应该每3\\~4s把割缆或割矛后撤一下，使水能进入切口并适度冷却过热的金属，不能靠提高厚截面工件内部的温度来提高切割速度。由于热割缆或热割矛的燃烧速率很大（ $\\left( 8 \\sim 1 0 \\mathrm { m m / s } \\right)$ ，潜水员必须警惕割缆或割矛的燃烧端距手太近。在切割过程中必须维持合适的切割氧气压力，如果在热割缆或热割矛的燃烧端氧气压力太低，氧化过程就能从割缆的端头转向割缆内部，甚至会烧到潜水切割人员。在出现紧急情况时，高压氧必须立即切断。\n\n3）用热割缆切割有色金属时，若操作不当可能导致强烈爆炸。有色金属切割是靠切口金属的熔化而不是氧化，热割缆也不能切割混凝土、珊瑚或岩石，否则也可能引起爆炸。热割矛切割过程中产生的大量氢和氧可能引起爆炸，所以切割速度必须缓慢并注意切割运动的方式。\n\n4）在进行水下手工等离子弧切割时，最要当心的是切割电压及电流均较高。高频引弧电压可达 ${ \\bf 6 0 0 0 } \\sim 9 0 0 0 { \\bf V }$ ，必须对手持割炬的水下操作人员提供可靠的保护，潜水人员穿整体干潜水服，并和操作割炬完全绝缘，且每次潜水作业以前也要用压缩空气对潜水服做水密试验。\n\n# 9.7.5、水下焊接与切割劳动卫生保护\n潜水焊工除应遵守潜水条例和有关潜水劳动卫生保护的规定外，还应注意水下焊接时的劳动卫生保护，特别是视力保护和灼伤的防护。\n\n1）视力保护。在水下，电弧发出的强烈弧光及射线（如紫外线），仍然会对眼睛造成伤害。若潜水焊工着重潜装具进行操作时，应根据各人的视力情况，选戴适当的护目镜，若着轻潜装具操作时，可配戴软性角膜接触镜。\n\n2）灼伤防护。水下焊接与切割时，飞溅的高温熔渣或熔滴以及处于高温状态下的焊缝等，除可能灼伤潜水焊工外，还可能烧毁潜水装具及气管等。因此，潜水焊工在操作时，严禁触摸处于高温的焊缝、焊条或割条，并应注意潜水装具及气管等不要处于高温物质喷落的区域。 A\n\n# 9.8水下焊接工程实例\n",
    "summary": "9.7.2湿法水下焊接安全技术",
    "size": 2363
  },
  {
    "name": "第1卷_第1篇_电弧焊-part-242",
    "projectId": "5ET7VaxsU6Y6",
    "fileName": "第1卷_第1篇_电弧焊.pdf",
    "content": "# 9.8.1平台水下桩的焊接(2]\n水下桩是增加平台承载能力和稳定性的辅助桩。“渤海12号”钻井平台共有6根水下桩，其上端位于水深 $1 3 . 5 \\mathrm { m }$ ，结构细节及所处位置如图\n\n9-47所示。需要水下焊接的是弧形板与导管和钢桩之间的两条横向环缝。对焊接接头的技术要求是：焊缝表面成形良好，无咬边等焊接缺陷，接头强度不低于母材，冷弯 $1 8 0 ^ { \\circ }$\n\n![](images/bda26fce7381db55641ebde47c3233e1312208aa53f7772119dae8e516ce0580.jpg)  \n图9-47水下桩结构及其焊接位置\n\n1—拉肋2-水泥3—密封垫4一弧形板\n\n水下焊接施工前，先在 $4 , 5 \\mathrm { m }$ 水深的淡水训练罐中焊接2个水下桩帽模拟件，模拟件与实际结构接头尺寸一致。接头尺寸及结构细节如图9-48所示。模拟件的装配在陆上进行。导管与钢桩的椭圆度小于 $1 \\%$ ，导管端面平面度小于${ \\tt 2 m m }$ ，装配间隙一般在 $\\mathbf { 0 } \\sim 4 \\mathbf { m } \\mathbf { m }$ ，个别部位达到$7 \\sim 8 \\mathrm { { m m } }$ 。每根水下桩的桩帽有4块弧形板，每块弧形板的上弧形焊缝长约 $7 0 0 \\mathrm { m m }$ ，下弧形焊缝长约 $\\mathbf { 8 0 0 m m }$ a\n\n采取局部排水 $\\mathbf { C 0 } _ { 2 }$ 焊接法。焊丝为直径1. $_ { 0 \\mathrm { m m } }$ 的 $\\mathbf { H 0 8 M n 2 S i A }$ ，焊接电流 $1 3 0 \\sim 1 7 0 \\mathrm { A }$ ，电弧电压 $2 9 \\sim 3 0 \\mathrm { V }$ ，此处的电压为焊接电缆线2根各 ${ \\boldsymbol { 6 0 } } \\mathbf { m }$ 长时的电源指示值，焊接速度2\\~4mm/s,C0气体流量3\\~4m/h，坡口A一般$3 \\sim 4$ 道焊满，坡口 $\\pmb { B }$ 一般要求4\\~5条焊道。\n\n焊后经外观检查及超声波探伤，焊缝成形良好，没有外观及内部焊接缺陷，仅有一块弧形板的下环缝出现个别小气孔，焊接接头的力学性能满足设计要求。\n\n![](images/1fd0d5dcc6732cf1320f860230da50c1d52d6c8f7e82eeb2f93066b864c2159d.jpg)  \n图9-48水下桩模拟件结构细节1-弧形板（SM53B， $\\delta = 1 4 \\mathrm { { m m } }$ ）2一导管（SM41C， $\\delta = 1 4 \\mathrm { m m }$ ）3一肋板（Q235， $\\delta = 1 0 \\mathrm { m m }$ ）4一钢桩（SM50C， $\\delta = 1 8 \\mathrm { { m m } }$ ）\n\n为使潜水焊工在水下能稳定地操作，结合水下桩的结构特点，制作了由两个半圆简组成的圆形工作台，或称挡流简，起挡水流的作用。挡流筒直径 $_ { 3 \\mathbf { m } }$ ，高 $1 , 5 { \\bf m }$ 。吊装时先将两个半圆简张开，形成大钳口状，夹在水下桩的桩帽上，在筒底坐到水平拉肋钢管上时，再将开口合拢锁紧。潜水焊工站在筒内进行焊接操作，如图9-49所示。\n\n实际焊接水深 $_ { 1 3 . 5 \\mathbf { m } }$ ，水温 ${ \\mathbf { 8 } } \\sim 1 0 \\mathbf { \\mathcal { C } }$ ，最大风力6级，最大流速 $\\scriptstyle 2 \\mathbf { m } / \\mathbf { s }$ 。由于平台导管架的导管与钢桩的同心度偏差较大，使弧形板的装配间隙难以保证。个别弧形板割成两片分别装焊，可将装配间隙控制在 ${ \\mathfrak { 6 } } \\mathbf { m } \\mathbf { m }$ 以下。实际焊接时，焊丝直径及电弧电压与模拟件焊接相同，焊接电流第一道用得较小，为 $1 0 0 \\sim 1 2 0 \\mathrm { A }$ ，其余各焊道为 $1 3 0 \\sim 1 8 0 \\mathrm { A }$ ，气体流量为 $\\hphantom { - } 5 \\sim 7 \\mathrm { m } ^ { 3 } / \\mathrm { h }$ 。\n\n![](images/b7a437f164603a9368bbab4a0fe79ed3abfed4fa0a643de2b4ded360552098dc.jpg)  \n图9-49水下焊接操作示意图\n\n焊后经潜水员肉眼外观检查和电视录像及水下摄像表面检查，焊缝成形良好，没发现缺陷，达到要求。\n\n# 9.8.2装焊牺牲阳极[2]\n牺牲阳极是通过本身的腐蚀来保护浸在海水中的钢结构，免受或少受海水电化学腐蚀的消耗材料。极块用Al、Zn等合金铸成，极脚是一般碳钢，以便与水下钢结构焊接。如果水下结构材质为低碳钢，则可采用湿法水下焊接装焊，如图9-50a所示。如果水下结构为高强钢或低碳钢重要结构，须采用 $\\mathbf { L D - C O } _ { 2 }$ 法装焊。此时，须在极脚上先焊一块长度为 $1 2 0 \\mathrm { ~ - ~ } 1 5 0 \\mathrm { m m }$ 、规格尺寸大于 $6 0 \\mathrm { m m } \\times 6 0 \\mathrm { m m }$ 的角钢，如图9-50b所示。然后再在水下将角钢与构件焊接起来。\n\n# 9.8.3补焊采油平台沉箱破洞[2]\n渤海6号采油平台在北海湾作业时，右桩腿沉箱上甲板被脱落的潜水泵冲破一个“8”字形破洞，并冲断一根筋骨。甲板厚度为 $1 0 \\mathbf { m } \\mathbf { m }$ 左右，材质为低碳船用钢。所处水深为 $4 5 \\mathrm { m }$ ，因业主要求此次焊修为永久性的，故采用LD- $\\mathbf { C O } _ { 2 }$ 焊接方法焊修。\n\n首先采用电-氧切割法将破洞周边连同变形处切割掉，被切面积约 $2 \\times 1 . 8 \\mathrm { m } ^ { 2 }$ 。先用 $1 2 0 \\mathbf { m } \\mathbf { m }$ $\\times 1 2 0 \\mathrm { m m } \\times 1 0 \\mathrm { m m }$ 的角钢把被冲断的筋骨修复，再制作一块 $2 \\times 1 . 8 \\mathrm { m } ^ { 2 }$ 的补板，用水下液动砂轮a）湿法水下焊接装焊b） $\\mathbf { L D - C O } _ { 2 }$ 法装焊将甲板破洞切口打平，基本形成 $3 0 ^ { \\circ }$ 的坡口，再在背面分段衬上 $4 0 \\mathrm { m m } \\times 5 \\mathrm { m m }$ 的低碳钢衬板。然后将补板与破洞装配上。因是用砂轮打磨出的坡口，其尺寸不太均匀，间隙一般为 $0 \\sim 6 \\mathrm { { m m } }$ ，坡□角度为 $5 0 ^ { \\circ } \\sim 9 0 ^ { \\circ }$ 。采用分段对称焊工艺，如图9-51所示。焊丝仍为 $\\phi 1 . 0 \\mathrm { m m }$ 的 $\\mathbf { H 0 8 M n 2 S i A }$ ，焊接电流 $1 2 0 \\sim 2 0 0 \\mathrm { m m }$ ，气体流量约 $\\sin ^ { 3 } / \\hbar$ 。1般情况下，需4道填满坡口，坡口较宽时，需5\\~6道。焊后经水下录像和超声波探伤，没有发现超限缺陷。\n\n![](images/bd80a2e146273d970a0226d0c2fabfc0c3febbb11761c13b98c7a018920a2039.jpg)  \n图9-50牺牲阳极结构示意图",
    "summary": "9.8.1平台水下桩的焊接(2], 9.8.2装焊牺牲阳极[2], 9.8.3补焊采油平台沉箱破洞[2]",
    "size": 3483
  },
  {
    "name": "第1卷_第1篇_电弧焊-part-243",
    "projectId": "5ET7VaxsU6Y6",
    "fileName": "第1卷_第1篇_电弧焊.pdf",
    "content": "# 9.8.4石油钻探平台的疲劳损伤修复[34]\n损伤的石油钻探平台局部结构如图9-52所示，立柱直径 $5 , 4 \\mathrm { m }$ ，水平撑杆直径 $6 1 0 \\mathrm { m m }$ ，水平斜撑直径 $4 0 6 \\mathrm { { m m } }$ 。损伤位置处于水线以下约$1 , 5 { \\bf m }$ 的部位，共5处。其中水平斜撑与水平撑杆间撕裂2处，斜撑与立柱撕开1处，每个撕裂口有裂纹3\\~4处，裂纹最大长度 ${ 2 0 0 } \\mathrm { m m }$ 。另外，在K形接头焊趾部位有穿透裂纹，两处裂纹的长度为 $3 0 0 \\sim 3 5 0 \\mathrm { m m }$ 。\n\n损伤的原因主要是岸涛引起管件产生平面外交变弯曲造成的。由于修理的部位处于接管的高应力区，理应采用干法水下焊接修理，但这要在平台6个部位设置水下焊接干箱，最大的一个干箱要能包围7根撑杆和斜撑，这样产生的附加载荷可能引起平台损伤的进一步加剧。因此决定采用湿法水下焊接修理。\n\n![](images/cea2087402139ffe2dd942a6df4afb82b1e108e868e47ad1d25e77c9ec1ad246.jpg)  \n图9-51平台破洞焊补示意图\n\n![](images/33ff6ffffc8a4a228938a97dcfcd42778617a5650e3effed227c844a4c166b93.jpg)  \n图9-52石油钻探平台及疲劳损伤部位\n\n在水下补焊的每个部位，对材料取样进行化学分析，发现1处材料的碳当量高，为 $0 . 4 3 \\%$ ，焊接热影响区存在发生氢致裂纹的敏感性，因而决定此处采用Ni基焊条进行焊接，其余碳当量低的部位均采用低碳钢焊条焊接，焊接工艺评定及焊工认证工作均在平台现场进行。图9-52中深颜色的部位为管件更换及焊接修理的部位。\n\n水下焊接施工的主要步骤是：\n\n1）对直径 $6 1 0 \\mathrm { m m }$ 水平撑杆上的撕裂口进行扩孔，以去除一些 $7 5 \\mathrm { m m }$ 以下的较短裂纹，对其他裂口向周围辐射扩张的裂纹，开V形坡口。\n\n2）撕裂口扩孔后，孔边周围也开坡口，并在管内壁安装弧形垫板，形成单边V形焊接坡口，焊后焊缝表面磨光。\n\n3）新替换的水平斜撑，直径 $4 0 6 \\mathrm { { m m } }$ ，一端焊上分瓣的补板。在A区，其中一瓣与直径$6 1 0 \\mathrm { m m }$ 撑杆内的垫板焊接，另两瓣与相邻直径${ 5 0 8 } \\mathrm { m m }$ 的水平斜撑及立式斜撑焊接。新斜撑的另一端也焊上补板，并在C区与直径 $6 1 0 \\mathrm { m m }$ 撑杆内的垫板焊接。\n\n4）在D区的斜撑只更换一部分，长度约$_ { 2 , 4 \\mathrm { m } }$ ，一端装上分瓣的补板，焊到直径 $6 1 0 \\mathrm { m m }$ 撑杆内的垫板上，另一端与原斜撑为损伤对接焊在一起。\n\n5）分析认为，与立柱连接的斜撑是没有存在必要的，但对立柱B上的撕裂孔，以及立柱内翘曲的膜板必须要修理。首先在立柱的B区切割出 $9 1 4 \\mathrm { m m }$ 直径的孔，从而切除掉了直径$4 0 6 m \\mathrm { { m m } }$ 的撕裂口及周围立柱壁上的变形区；然后把直径 $1 0 1 6 \\mathrm { m m }$ 、壁厚 $9 . 5 \\mathrm { { m m } }$ 的弧形板焊到立柱的B处；再抽水把立柱内的水平面降到损伤区以下，立柱内用普通干法焊接。焊接前，先去掉湿法水下切割孔时在孔边形成的硬化区，再在周边开坡口，并焊上直径约 $9 6 5 \\mathrm { m m }$ 、厚 $1 3 \\mathrm { m m }$ 的补板，原先在立柱外用湿法焊接的直径 $1 0 1 6 \\mathbf { m m }$ 的板，作为柱内对接焊的垫板使用。\n\n6）E区的K形焊接接头热影响区存在穿透裂纹，长度为 $3 0 0 \\sim 3 5 0 \\mathrm { m m }$ 。先在裂纹两端钻止裂孔，防止修理时裂纹进一步扩展；再用风铲及砂轮边开坡口并补焊；最后在开裂区焊上补强板。\n\n上述修理工作是在1974年10月完成的。16年后，虽然在平台其他部位多次发生疲劳损伤，但所有这次修理的部位均处于完好状态。\n\n# 9.8.5水下管线的修理[34,35]\n直径 $2 0 3 \\mathrm { m m }$ 的过河管线，如图9-53所示。两处管线折损和破裂部位分别处于水深 ${ \\bf { \\ell } } ^ { 2 2 } { \\bf { m } }$ 和$^ { 2 7 } \\mathbf { m }$ 处。急速的水流和繁忙的水上交通，严重干扰了水下修理工作的视线。\n\n施工开始时，先在管线损伤的部位开沟，把要修理的管线从河底泥土中暴露出来。水深 ${ \\bf 2 2 m }$ 和 ${ } ^ { 2 7 } \\mathbf { m }$ 处的损伤管线，分别处于泥线下 $_ { 2 \\mathbf { m } }$ 和${ \\mathfrak { g } } _ { \\mathbf { m } }$ ，管线损伤的长度大约 $1 5 \\mathbf { m }$ 。然后把损伤的区段两端切开，并提升到水面。在水下把法兰装在未损伤的管端上，并设置小型干法水下焊接工作室，工作室的空间应足以容纳到潜水焊工的腰部，用高压干法水下焊接对法兰及管端进行焊接。\n\n![](images/5fbe4b1d024fbb959a915176012f66d8f961853466b4460c7101d8326ac26b5e.jpg)  \n图9-53过河管线（A、B处水深分别为 $_ { 2 2 m }$ 和 ${ \\bf 2 7 m }$ ）[34]\n\n把配合法兰用螺栓拧在已装焊在管端的法兰上，把要替换的新管段放人水下相应部位，用湿法水下焊接将新管段与配合法兰定位焊在一起，然后松开螺栓，把新管段及定位焊好的法兰提升到水面上。在水面上进行焊接、试压并作防腐处理。用驳船将两端焊好法兰的替换管段沉入水下相应部位，在法兰之间放置不锈钢环形垫圈，并用螺栓拧紧。最后管线经12h、13MPa承压试验。上述修理工作在1973年10月完成，20多年来仍正常服役。\n\n广州市一过河水管直径 $6 3 0 \\mathrm { m m }$ ，壁厚 $\\scriptstyle 8 \\mathbf { m } \\mathbf { m }$ ，由于船舶起锚，不慎将水管钩裂，供水中断，对生产和居民生活造成极大影响，虎门一条直径$1 1 0 0 \\mathbf { m m }$ 的过河水管，由于安装时沉放不当，造成撕裂，水压急剧下降，严重影响生产，如果用传统的方法恢复供水，只能是重新铺设过江水管，如此一来，工期过长，费用浩大。经过多方调研，决定采用水下干式高压焊工艺，主要解决水下干式焊接舱的设计和舱内焊接的安全问题。\n\n水下干式焊接舱的环境控制系统用以保证潜水员的安全并提供必须的工作条件。根据工件的情况，干舱的设计尺寸为 $2 \\mathbf { m } \\times 2 \\mathbf { m } \\times 2 . 5 \\mathbf { m }$ ，四角设有桩孔，边门为活动封板，舱内配备焊接设备及工具箱、2盏水下照明灯、水下电话、水下电视录像系统、4个进、排气阀等。\n\n受涨潮、退潮的影响，水流很急，为防止干式舱受水流影响而摆动，干舱在现场就位后，用4根桩将其固定。根据计算结果，干舱排空时将有9t的正浮力，干舱自重2t，故加放8t的压载铁块。\n\n干式舱排水用空压机为 ${ 6 m } ^ { 3 }$ 国产空压机，焊接设备为AX4-300-1直流焊机。施焊处水深$1 5 \\mathbf { m }$ ，环境气体为空气，气体压力 ${ \\bf 2  M P a }$ ，舱内温度 $^ { 2 3 } \\mathfrak { C }$ 。被焊水管材料Q235，直径 $6 3 0 \\mathrm { m m }$ ，壁厚 $\\scriptstyle 8 \\ m \\ m$ ，表面有沥青保护。焊接时使用 $\\phi 4 \\mathrm { m m }$ 结422船用焊条，直流正接，第一道焊接电流$2 9 0 \\sim 2 5 0 \\mathrm { A }$ ，第二道 $2 6 0 \\sim 2 8 0 \\mathrm { A }$ ，检验要求进行目视检查、水下照相、水下录像。",
    "summary": "9.8.4石油钻探平台的疲劳损伤修复[34], 9.8.5水下管线的修理[34,35]",
    "size": 3622
  },
  {
    "name": "第1卷_第1篇_电弧焊-part-244",
    "projectId": "5ET7VaxsU6Y6",
    "fileName": "第1卷_第1篇_电弧焊.pdf",
    "content": "# 参考文献\n[1] 林尚扬，宋天虎．水下焊接研究概况［J］．国外焊接，1981（3）.  \n[2] 宋宝天．水下焊接与切割［M］．北京：机械工业出版社，1989.  \n[3] 史耀武，张新平，雷永平．严酷条件下的焊接技术［M］．北京：机械工业出版社，1999.  \n[4] 刘桑，等．第九次全国焊接会议论文集：第二册［C］．哈尔滨：黑龙江人民出版社，1999.  \n[5] 宋炀，等．码头钢桩支撑等水下焊接节点优化设计［J]．焊接，1997（5），  \n[6] Heinz Haferkamp. Underwater wet welding of struc-tural steels for the off-shore sector usirg“selfsheld-ed”flux-cored electrodes [J].Welding ReseachHerbin,1991（5）.  \n[7] 加贺精一，掘田忠克、水下爆炸压焊［J］．溶焊技术，1976，24(2)：23-26.  \n[8] Ogden D，Joos T. Specification stirs underwater e-lectrodedevelopment [.J].Welding Journal,1990,69(8):59-61.  \n[9] Tsai CL,Feng Z,Grangham JA，et al.Connec-tion Pad Design for Underwater Tubular Structures[J].Welding Journal,1990,69（1)：53-59.  \n[10] TsaiCL，Zirker L R，Feng ZL，et al.Fitness-for-service design for underwater wet weld[J].Welding Journal,1994，73（1）：1-8.  \n[11] TsaiCL，Yao P L,Hong JK.Finite element a-nalysis of underwater welding repairs[J].Weld-ing Journal,1997，76（8）：283-288.  \n[12] Nixon JH. Underwater Repair Technology[M]Cambridge：Woodhead Publishing Limited,2000：41-43.  \n[13] 蒋力培，王中辉，等．水下焊接高压空气环境下GTAW电弧特性研究［J］．焊接学报，2007，28（6）.  \n[14] 林柏山．第六届全国焊接技术会议论文集：第六卷［C]．西安：1990.  \n[15] 高莹波．第六届全国焊接技术会议论文集：第6卷［C］．北京：机械工业出版社，1990  \n[16] Lyons R S,Middleton T B.Underwater OrbitalTIG Welding[J].Metal Construction,1985,17(8):504-507.  \n[17] Hutt G.Trends in diverless/remotely controlled hy-  \n武  \n[18] Michael D.Trolling the depths with a new system[J].Welding& Metal Fabrication, 64，8：20-22.  \n[19] Schafstall HG，Szelagowski P.高压气氛下的手工及机械化焊接［A］．中国机械工程学会焊接学会，联邦德国焊接学会编，焊接技术的新发展及应用［C].1987.215-219.  \n[20] 薛龙，等．高压空气环境下TIG 焊接机器人关键技术［J］．焊接学报，2006，27（12）：17-20.  \n[21] Huismann，H,Hoffmeister H,Knagenhjelm HO.Effects of TIG electrode properties on wear be-havior under hyperbaric conditions[A]．In：Welding Under Extreme Conditions ［C].Ox-ford：Pergamon Press,1989.239-246.  \n[22] 木神原宝雄，海中における熔接、切断技术の现状て展望［M］．东京：熔接学会志，1991.  \n[23] 陈家庆，等，水下破损管道维修技术及其相关问题[J]．石油矿场机械，2004，33（1）：33-37.  \n[24] Porto E S. Santos V R.Hyperbaric welding simula-tor for maximum pressure equivalent to a waterdepth of $\\mathfrak { s o o m }$ [A].In：WeldingUnder Ex-treme Conditions[C].Oxford：Pergamon Press,1989.119-206.  \n[25] 焦向东，等．第十一次全国焊接会议论文集[C]．北京：机械工业出版社，2005.  \n[26] JT/T371—1997水下局部排水二氧化碳保护半自动焊作业规程［S]．北京：人民交通出版社，1998.  \n[27] GB/T6419—1986潜水焊工考试规则［S]．北京：中国标准出版社，1987.  \n[28] 梅福欣，俞尚知．水下焊接与切割译文集[M]．北京：机械工业出版社，1982.  \n[29] 李尚周，等．水下TIG焊接的研究［J］．华南工学院学报，1983.12（1）：  \n[30] ANSI/AWS D3.6-93：Specification for Underwa-terWelding[S]：Miami：AWS，1993.  \n[31] Allwood R L. Inspection and non-destructive testingof structures subsea [J].Welding Research A-broad，1991，37(6/7):36-38.  \n[32] Yemington C R. Underwater NDE beyond diverdepths[J].Welding Journal，1990，69（8）：63-65.  \n[33] 元川米夫，电防食用阳极水下溶接[J］．溶接技术，1997，27（7）.  \n[34] Sohwartz M M,Gerken JM Welding Handbook：Vol2Welding Processes [M].8th ed.Florida：AWS,1991.  \n[35] 陈锦鸿，等．水下干式高压焊接在海（河）底管线维修中的应用［J]．焊接技术，1998，27 (6):25-26.\n\n田\n\n# 百思论坛\n\n\n# 舒舒藏书\n\n\n# 第10章螺柱焊接\n\n\n# 作者刘嘉谢晓东审者黄鹏飞\n将金属螺柱或类似的其他金属紧固件（栓、钉等）焊接到工件（一般为板件）上去的方法叫做螺柱焊。螺柱焊接技术是为提高焊接质量和效率而发展起来的一项专业焊接技术。通过螺柱焊接的方法，我们可以将柱状金属在 $5 \\mathrm { m } \\mathrm { s } \\sim 3 \\mathrm { s }$ 的短时间内焊接到金属母材的表面，焊缝为全断面熔合。由于焊接时间短，焊接强度高，焊接能量集中，操作方便，焊接效率高，对母材热损伤小等特点，这项技术被广泛地应用在汽车、铁路、钢结构建筑、锅炉制造、造船工业、金属容器制造、电气设备制造、装饰行业、钣金加工等行业中。\n\n实现螺柱焊接的方法有电阻焊、摩擦焊、爆炸焊以及电弧焊等，本章讨论的螺柱焊则特指电弧法螺柱焊。在螺柱焊接过程中，通过电源的输出和螺柱机械运动的协调作用，首先在焊接螺柱和工件之间引燃焊接电弧，焊接螺柱和工件被部分熔化，在工件上形成熔池，同时螺柱端形成熔化层，然后在压力的作用下将螺柱端部浸入熔池，并将液态金属部分挤出接头，从而形成再结晶的塑性连接或再结晶和重结晶混合连接接头。当电弧熄灭后，保持几毫秒的短路电流形成加压顶锻。\n\n为了取得好的螺柱焊接的质量，我们需要具备正确的焊接工艺、高质量的焊接控制器和螺柱焊枪，以及合格的焊接螺柱和焊接辅料。\n\n# 10.1螺柱焊接工艺过程与设备\nISO4063按照操作过程的不同，将螺柱焊分为电容放电尖端引燃螺柱焊和拉弧式螺柱焊接技术两大类。在电容放电尖端引燃螺柱焊中又依据电弧引燃时螺柱放电尖端与工件的间隙情况分为直接接触式和有引燃间隙式两种方法；拉弧螺柱焊则包含用陶瓷环或气体保护拉弧螺柱焊、短周期拉弧螺柱焊和电容放电拉弧螺柱焊三种工艺[2]。",
    "summary": "10.1螺柱焊接工艺过程与设备, 百思论坛, 参考文献, 第10章螺柱焊接, 舒舒藏书, 作者刘嘉谢晓东审者黄鹏飞",
    "size": 3675
  },
  {
    "name": "第1卷_第1篇_电弧焊-part-245",
    "projectId": "5ET7VaxsU6Y6",
    "fileName": "第1卷_第1篇_电弧焊.pdf",
    "content": "电容放电尖端引燃螺柱焊是以电容组作为电源，电容所储存的能量快速放电供给电弧。使用高容量电源，电容储能式螺柱焊的峰值电流可以达到 $1 0 0 0 0 \\mathbf { A }$ 。电容放电尖端引燃螺柱焊具有如下特点：\n\n1）焊接时间短，只有 $1 \\sim 3 \\mathrm { m s }$ ，空气来不及侵人焊接区，焊接接头已经形成，因此无需保护措施。\n\n2）螺柱直径 $\\pmb { d }$ 与被焊工件壁厚 $\\pmb { \\delta }$ 之比可以达到8～10，最小板厚约为 $\\mathbf { 0 . 5 m m }$ 。\n\n3）不用考虑螺柱长度的焊接收缩量。这是 因为焊接熔池很小，而且接头是塑性连接。\n\n4）接头没有外部可见的焊脚，不需要进行接头外观质量检查，不会有气孔、裂纹等缺陷。\n\n# 1.直接接触式电容尖端引燃螺柱焊\n在直接接触式电容尖端引燃螺柱焊接过程中，首先螺柱被插入焊枪的螺柱夹头中（见图10-1a)，螺柱的起弧尖端在焊枪弹簧的作用力下，直接抵在工件的焊接位置。按压焊枪开关，电容放电，螺柱前端的起弧尖端被强大的电流气化，激发出电弧（见图10-1b、c)。螺柱和工件的表面熔化，形成熔化层。同时，螺柱在弹簧的作用下向工件运动，插入熔池，电弧熄灭，形成焊接接头（见图10-1d、e)。螺柱的运动速度为$0 . 4 \\sim 1 . 0 \\mathrm { m / s }$ ，速度的大小取决于焊枪的弹簧力。上述过程在 $2 \\sim 3 \\mathrm { { m s } }$ 内完成。",
    "summary": "10.1.1电容放电尖端引燃螺柱焊",
    "size": 661
  },
  {
    "name": "第1卷_第1篇_电弧焊-part-246",
    "projectId": "5ET7VaxsU6Y6",
    "fileName": "第1卷_第1篇_电弧焊.pdf",
    "content": "# 2.预留间隙式电容尖端引燃螺柱焊\n预留间隙式螺柱焊接和接触式螺柱焊接不同之处在于，在焊接开始后，焊枪嵌入的电磁铁从初始位置提升螺柱，在焊接螺柱与工件表面之间形成一个可以调节的间隙（见图10-2a、b)。当螺柱到达上部顶点位置时，电磁线圈释放，焊接螺柱在弹簧的作用下加速向工件运动，速度为$0 . 8 \\sim 1 . 4 \\mathrm { m / s }$ 。速度受控于螺柱的提升距离和弹簧力。一旦螺柱引燃尖端接触工件，电流回路闭合，电源电容开始放电。间隙式螺柱焊接的后续过程与接触式螺柱焊接相同（见图10-2b、c、d、e、f)，但是由于通常间隙式螺柱焊接中螺柱的运动速度更快，电弧燃烧时间只有 $1 \\sim 2 \\mathrm { m s }$ 如此快速的焊接过程，使得间隙式螺柱焊接可以在没有保护气体的条件下焊接有色金属。\n\n![](images/a070fdec7694ff82784dd8f60449e70933d6154ad31216dd3f1ab294141649d9.jpg)  \n图10-1直接接触式电容尖端引燃螺柱焊操作过程\n\n![](images/3aa002e0212ca8b3ccdec2d5172c6a499d5653eb9651085ea4b640d348293197.jpg)  \n图10-2预留间隙式电容尖端引燃螺柱焊操作过程\n\n3.电容放电尖端引燃螺柱焊设备原理\n\n螺柱焊设备由电源、控制系统和焊枪三部分组成。通常电源与控制系统是集成在一起的。对于直接接触式和预留间隙式电容尖端放电螺柱焊电源是相同的，可以通用。这两种工艺的差异，在设备上主要体现在焊枪上。\n\n电容放电尖端引燃螺柱焊电源的电路原理图如图10-3所示。电源由电容器充电电路、充电电压调节电路、电容器的放电电路及复位电路等组成。图中电容器组 $c$ 容量 $1 2 \\sim 1 5 0 \\mathrm { m F }$ ，T、 $\\mathbf { S } _ { 1 }$ 、UR、 ${ \\bf S } _ { 2 }$ 构成 $c$ 的充电回路。 $\\mathbf { S } _ { 2 }$ 为充电开关， $\\mathsf { S } _ { 2 }$ 关断时交流电经过T变压、UR整流对 $c$ 充电，${ \\bf S } _ { 1 }$ 为双向晶闸管，用来控制 $c$ 的充电电压。 $\\mathsf { S } _ { 2 }$ 断开时，充电结束。 $\\pmb { R } _ { 2 }$ 、 $\\mathsf { \\pmb S } _ { \\pmb 4 }$ 为复位电路，焊接结束关掉电源时 $c$ 储存的能量通过该复位电路释放。 ${ \\sf S } _ { 3 }$ 为 $c$ 的放电开关。\n\n![](images/54717877bc9d130581a38c475cc74569098f2ea7a02423c4ce6395707889e018.jpg)  \n图10-3电容放电尖端引燃螺柱焊电源原理图\n\n表10-1给出了OBO-WINTURESBS310型电容储能螺柱焊机的主要技术参数。\n\n4.电容放电尖端引燃螺柱焊焊接参数电容放电尖端引燃螺柱焊的主要参数是：\n\n1）极性。通常螺柱连接到电源的负极，工件接正极。但是对于铝合金和黄铜工件的螺柱焊接，工件接负极是有益的。\n\n2）焊接电流。峰值电流在 $1 0 0 0 \\sim 1 0 0 0 0 \\mathrm { A }$ ，取决于充电电压、电容量和焊接输出回路的电阻和电感。图104给出了电容放电尖端引燃螺柱焊焊接电流和电压曲线。\n\n3）焊接时间。不能直接选取，取决于电容所储存的能量和回路电感。一般电容尖端放电引燃螺柱焊焊接时间 $1 \\sim 3 \\mathrm { m s }$ 。在镀锌钢板上焊接可以适当延长焊接时间。\n\n表10-1 OBO-WINTURESBS310型电容储能螺柱焊机的主要技术参数  \n\n<table><tr><td rowspan=1 colspan=1>电容容量</td><td rowspan=1 colspan=1>88000 μF</td></tr><tr><td rowspan=1 colspan=1>充电电路</td><td rowspan=1 colspan=1>逆变技术</td></tr><tr><td rowspan=1 colspan=1>电容放电电压</td><td rowspan=1 colspan=1>40~200V</td></tr><tr><td rowspan=1 colspan=1>控制方式</td><td rowspan=1 colspan=1>微处理器</td></tr><tr><td rowspan=1 colspan=1>调节方式</td><td rowspan=1 colspan=1>数字化</td></tr><tr><td rowspan=1 colspan=1>焊接范围</td><td rowspan=1 colspan=1>M3~M10</td></tr><tr><td rowspan=1 colspan=1>焊接金属种类</td><td rowspan=1 colspan=1>低碳钢、不锈钢、铜合金、铝合金</td></tr><tr><td rowspan=1 colspan=1>充电速度</td><td rowspan=1 colspan=1>0.5~4s</td></tr><tr><td rowspan=1 colspan=1>焊机重量</td><td rowspan=1 colspan=1>10kg</td></tr><tr><td rowspan=1 colspan=1>焊机体积</td><td rowspan=1 colspan=1>192mm×217mm×430mm</td></tr></table>\n\n4）负载功率。电容尖端引燃螺柱焊的焊接能量是电容器组输出的，因此其负载功率应等于电容器所储存的能量，即\n\n$$\n\\begin{array} { r l r } { W } & { { } ( \\textbf { J } ) } & { = 0 . 5 \\times C \\textbf { ( F ) } \\times U ^ { 2 } \\textbf { ( V ) } } \\end{array}\n$$\n\n负载功率正比于螺柱直径，随着螺柱直径的增加，应提高充电电压或增大电容器组容量。图10-5为电容放电尖端引燃螺柱焊时，螺柱直径与电容量、充电电压和负载功率的关系曲线。\n\n![](images/9ee2bf97be014f8e55392a54023ae604093d19730a7d39accc75b02e39de8eeb.jpg)  \n图10-4电容放电尖端引燃螺柱焊焊接电流和电压曲线\n\n![](images/a6179b2113fe19a220c28fef8076fbae9de1f727f203f2d32839e2a1d411e54e.jpg)  \n图10-5螺柱直径与电容量、充电电压和标准负载功率的关系曲线\n\n5）浸入速度。螺柱向工件的浸入速度由焊枪弹簧和螺柱的质量决定，浸入速度一般为0.5$\\sim 1 . 5 m / { \\mathrm { s } }$ 。它与螺柱尖端长度共同决定了焊接时间，因此必须保持稳定的浸入速度在极限值以内，才能够达到稳定的焊接质量。\n\n# 10.1.2拉弧式螺柱焊\n拉弧式螺柱焊的电弧引燃与焊条的引燃原理相同，都是短路提升引弧。但是拉弧式螺柱焊的三种工艺过程却存在着一定的差别。\n\n# 1.陶瓷环或气体保护拉弧螺柱焊\n陶瓷环或气体保护拉弧式螺柱焊接的过程如图10-6所示。首先，将焊接螺柱插人焊枪的夹头中，如果需要，再配上瓷环，然后抵在工件的焊接位置（图10-6a）。当焊接开始时，焊接螺柱被提升，接着是先导电流在焊接螺柱和工件之间激发出电弧（图10-6b)。然后在焊接螺柱和工件之间触发主电弧（图10-6c），螺柱和焊接母材表面熔化。焊接螺柱被提升到最高点后，开始回落并插入熔池，焊接电流也随即终止（图10-6d)。\n\n![](images/c0ea7bceeee7e2d9bea6afa7f0292cc77257b538482b224bb4bdece085882ba8.jpg)  \n图10-6陶瓷环或气体保护拉弧式螺柱焊接过程\n\na）套上瓷环，短路定位b）螺柱提升，电弧引燃c）电弧扩展，熔池形成\n\nd）落钉e）接头形成，焊接结束\n\n陶瓷环或气体保护拉弧螺柱焊的电弧是稳定燃烧的，为了防止空气侵入熔池恶化接头质量，一般需要进行保护。大多数情况下的保护采用陶瓷环，也可以采用氩气。在平焊时也可以采用渣保护，即螺柱与工件短路后用埋弧焊剂掩埋焊接区再进行焊接。该种工艺方法具有如下特点：\n\n1）焊接峰值电流可达3000A，焊接时间通常在 $1 0 0 \\sim 2 0 0 0 \\mathrm { m s }$ ，需要保护。\n\n2）可以对 $3 \\sim 2 5 \\mathrm { m m }$ 直径的螺柱进行焊接，螺柱直径 $\\mathbf { \\Delta } _ { d }$ 与被焊工件壁厚 $\\mathfrak { s }$ 之比可以达到4，最小板厚约为 $1 \\mathrm { m m }$ 。",
    "summary": "1.陶瓷环或气体保护拉弧螺柱焊, 10.1.2拉弧式螺柱焊, 2.预留间隙式电容尖端引燃螺柱焊",
    "size": 3892
  },
  {
    "name": "第1卷_第1篇_电弧焊-part-247",
    "projectId": "5ET7VaxsU6Y6",
    "fileName": "第1卷_第1篇_电弧焊.pdf",
    "content": "# 2.短周期拉弧螺柱焊\n短周期拉弧螺柱焊是拉弧焊的一种特殊形式，焊接过程也是由短路、提升引弧、焊接、落钉和有电顶锻几个过程组成，但是焊接时间只有陶瓷环或气体保护拉弧式螺柱焊接的1/10到几十分之一。短周期螺柱有以下特点：\n\n1）焊接峰值电流可达1500A，焊接时间短，为 $5 \\sim 1 0 0 \\mathrm { m s }$ ，焊接时不保护或进行气体保护。\n\n2）可以对 $3 \\sim 1 2 \\mathrm { m m }$ 直径的螺柱进行焊接，螺柱直径 $\\pmb { d }$ 与工件壁厚 $\\pmb { \\delta }$ 之比可以达到8，最小板厚约为 $0 . 6 \\mathrm { m m }$ 。\n\n3）电流是经过调制的，螺柱直径在 $1 0 \\mathrm { m m }$ 以下时最容易实现自动化。\n\n短周期拉弧螺柱焊的操作过程如图10-7所示。\n\n![](images/050da6f47647bd34cfaec68a41a5d7a5ec38dcb1fa8650de729158da5703f6ff.jpg)  \n图10-7短周期拉弧螺柱焊操作过程\n\nI—焊接电流（A）U—电弧电压(V）Tw—焊接时间(ms）Td—有电顶锻阶段(ms）Ip一先导电流（A)S—螺柱位移（mm）Tp一先导电弧时间（ms）TL一落钉时间（ms） $\\pmb { P }$ 一焊枪中弹簧对螺柱压力（N）\n\n# 3.电容放电拉弧螺柱焊\n电容放电拉弧螺柱焊的原理与陶瓷环或气体保护拉弧螺柱焊相似，但是焊接时的电弧由先导\n\n电弧和焊接电弧组成，其中先导电弧通过整流电源供电，焊接电弧由电容器组供电。电容放电拉弧螺柱焊的焊接操作过程如图10-8所示。\n\n![](images/2a515e19e07d93b87d5f688a377f084248f1cb18aa9e91537fd06cd862a2684b.jpg)  \n图10-8电容放电拉弧螺柱焊操作过程\n\n电容放电拉弧螺柱焊的特点：\n\n1）焊接峰值电流可达 $\\pmb { 5 0 0 0 } \\mathbf { A }$ ，焊接时间更短，为 $3 \\sim 1 0 \\mathrm { m s }$ ，无保护。\n\n2）可以对 $2 \\sim 8 \\mathrm { { m m } }$ 直径的螺柱进行焊接，螺柱直径 $\\pmb { d }$ 与被焊工件壁厚8之比可以达到10，最小板厚约为 $0 . 5 \\mathrm { m m }$ 。\n\n# 4.拉弧式螺柱焊接设备\n拉弧式螺柱焊三种工艺有所区别，其相应的设备亦各有特点。\n\n（1）陶瓷环或气体保护拉弧螺柱焊设备陶瓷环或气体保护拉弧螺柱焊采用整流器或变流器供电，为了使焊接过程稳定，要求电源为直流下降特性，具有良好的动特性。螺柱焊接电源的负载持续率一般为 $3 \\% \\sim 1 0 \\%$ ，空载电压在${ \\bf 7 0 } \\sim { \\bf 1 0 0 } { \\bf V }$ 之间，电源的最大焊接电流可达3000A。\n\n陶瓷环或气体保护拉弧螺柱焊电源普遍采用整流器分级调节或移相触发晶闸管整流，后者控制性能好，对网络电压波动具有较强的补偿能力。图10-9为晶闸管整流拉弧电源的原理框图。表10-2为KOCOELOTOP2002拉弧螺柱焊机的主要技术参数。\n\n![](images/4ad14f82351fbfca81353d4611f55cf4e5f8909c05c4c39e5113163447716731.jpg)  \n图10-9晶闸管整流拉弧电源原理框图\n\n# （2）短周期拉弧螺柱焊设备\n短周期螺柱焊最容易实现自动化，成套设备包括电源、控制装置、送料机及焊枪。短周期螺柱焊电源可以是整流器、电容器组，也可以是逆变器。当采用整流器或电容器组为短周期拉弧螺柱焊电弧提供电能时，通常使用两个单元并联，分别为先导电弧和焊接电弧供电。只有采用逆变器时可以采用一个电源。逆变式螺柱焊电源已经形成了系列产品，但是大多数应用于短周期拉弧螺柱焊。图10-10为逆变式螺柱焊电源的原理框图。\n\n（3）电容放电拉弧焊设备\n\n表10-2 KOCO ELOTOP2002拉弧螺柱焊机主要技术参数  \n\n<table><tr><td rowspan=1 colspan=1>焊接范围</td><td rowspan=1 colspan=1>3~22mm</td></tr><tr><td rowspan=1 colspan=1>焊接电流</td><td rowspan=1 colspan=1>无级调节，300～2000A，最大2300A</td></tr><tr><td rowspan=1 colspan=1>焊接时间</td><td rowspan=1 colspan=1>20~1500ms</td></tr><tr><td rowspan=1 colspan=1>控制方式</td><td rowspan=1 colspan=1>微处理器</td></tr><tr><td rowspan=1 colspan=1>允许电压波动</td><td rowspan=1 colspan=1>-15+6%</td></tr><tr><td rowspan=1 colspan=1>过热保护</td><td rowspan=1 colspan=1>有</td></tr><tr><td rowspan=1 colspan=1>防治重复焊接</td><td rowspan=1 colspan=1>有</td></tr><tr><td rowspan=1 colspan=1>故障自动诊断</td><td rowspan=1 colspan=1>有</td></tr><tr><td rowspan=1 colspan=1>焊接电流实时控制</td><td rowspan=1 colspan=1>有</td></tr><tr><td rowspan=1 colspan=1>PCB防水防尘屏蔽保护</td><td rowspan=1 colspan=1>有</td></tr><tr><td rowspan=1 colspan=1>气体保护功能</td><td rowspan=1 colspan=1>有</td></tr><tr><td rowspan=1 colspan=1>重量</td><td rowspan=1 colspan=1>185kg</td></tr></table>\n\n电容放电拉弧焊电源原理如图10-11所示。给电源供电的电源由两部分组成：其一是由 $\\pmb { R } _ { 3 }$ -\n\n$L – \\mathbf { V } \\mathbf { T } _ { 3 } – R _ { 4 } – \\mathbf { V } \\mathbf { D } _ { 2 }$ -UR构成的整流器，其作用是为先导电弧提供电能；其二是以电容器组 $c _ { \\imath }$ 为核心的储能式电源，为焊接电弧提供能量。图中 $\\mathbf { V T } _ { 2 }$ 是 $c _ { \\mathfrak { r } }$ 的充电开关， $\\mathbf { V T } _ { 1 }$ 是放电开关，S是复位开关。 $c _ { \\scriptscriptstyle 1 }$ 充电电压的控制通过检测 $c _ { \\imath }$ 电压和调节VD的导通角来实现。",
    "summary": "（2）短周期拉弧螺柱焊设备, 2.短周期拉弧螺柱焊, 3.电容放电拉弧螺柱焊, 4.拉弧式螺柱焊接设备",
    "size": 3108
  },
  {
    "name": "第1卷_第1篇_电弧焊-part-248",
    "projectId": "5ET7VaxsU6Y6",
    "fileName": "第1卷_第1篇_电弧焊.pdf",
    "content": "# 5.拉弧式螺柱焊焊接参数\n拉弧式螺柱焊是以电弧作为热源实现螺柱与工件连接的，电弧的产能为电弧电压、焊接电流及焊接时间（电弧燃烧时间）三者的乘积，即$\\pmb { W } = \\pmb { U } \\pmb { I } \\pmb { t }$ 。但是对于电容放电拉弧螺柱焊，由于先导电弧能量很小，焊接电弧的能量基本由电容器组的储能所确定，因此其焊接参数的选择方法与电容尖端放电螺柱焊相同。这里重点介绍陶瓷环或气体保护拉弧螺柱焊和短周期拉弧螺柱焊焊接参数及其选择。\n\n![](images/418a6833d7ca5f509394063295f868ceaf26f34f9cdf1ebf11db29535c09070a.jpg)  \n图10-12出了陶瓷环保护拉弧螺柱焊焊接能量与螺柱直径的关系。  \n图10-10逆变式螺柱焊电源的原理框图\n\n![](images/c7316b7e3a2c96279d2467583cd2f4cddbbbef83b8c3562196219c931ab1b137.jpg)  \n图10-11电容放电拉弧焊电源原理框图\n\n![](images/549cdc2571cca85434bd3510eeb30fd1cf554442412a4a32ad5be9510fd4f3c1.jpg)  \n图10-12陶瓷环拉弧螺柱焊焊接能量与螺柱直径的关系曲线\n\n陶瓷环或气体保护拉弧螺柱焊的主要焊接参数：\n\n1）极性。当焊接钢材时，螺柱接电源负极，工件接正极。而对于铝合金和黄铜材料的螺柱焊接，实践证明反极性接法可以获得较好的效果。\n\n2）焊接电流。取决于螺柱直径，焊接电流$3 0 0 \\sim 3 0 0 0 0 \\mathrm { A }$ 。对于铝合金和黄铜的螺柱焊接，焊接电流可以按以下经验公式估算：\n\n$$\nI = \\left\\{ \\begin{array} { l l } { { 8 0 D \\qquad } } & { { D \\leqslant 1 6 \\mathrm { m m } } } \\\\ { { 9 0 D } } & { { D > 1 6 \\mathrm { m m } } } \\end{array} \\right.\n$$\n\n对于钢材的螺柱焊接，由于能量的传导损失较小，焊接电流的选择应减小 $10 \\%$\n\n3）电弧电压。陶瓷环保护螺柱焊时，电弧电压可达30V，而使用气体保护（如 $82 \\%$ Ar $^ +$ $1 8 \\% \\mathrm { C O } _ { 2 }$ ）时电弧电压要减小 $10 \\%$ ，约为 $_ { 3  { \\mathsf { V } } }$ 。为了保持电弧产能的恒定，必须选择较高的焊接电流或增加焊接时间。\n\n4）焊接时间。可以按如下经验公式估算：\n\n$$\nt _ { \\star } = \\left\\{ \\begin{array} { l l } { { 0 . 0 2 D \\qquad } } & { { D \\leqslant 1 2 \\mathrm { m m } } } \\\\ { { 0 . 0 4 D \\qquad } } & { { D > 1 2 \\mathrm { m m } } } \\end{array} \\right.\n$$\n\n该公式适于平焊，横焊焊接时间应减小。\n\n：5）提升高度。提升高度过大会使电弧不稳定，容易产生漂移和电弧偏吹；过小，则容易发生短路断弧。为了保证拉弧后电弧的稳定燃烧，提升高度正比于螺柱直径，在 $\\mathbf { 1 . 5 \\sim 7 . 0 m m }$ 变化。\n\n6）浸人尺寸。浸人工件尺寸 $3 \\sim 8 \\mathrm { { m m } }$ ，正比于螺柱直径。浸人尺寸取决于螺柱下降的速度和压力，在陶瓷环保护螺柱焊时又取决于焊缝余高的形状和陶瓷环的凸缘面积。\n\n7）浸入速度。直径 $1 2 \\mathsf { m m }$ 以下螺柱的浸入速度约为 $2 0 0 \\mathrm { m m / s }$ ，而较大直径螺柱为了防止 $\\texttt { \\textbf { k } }$ 溅的产生，浸入速度约为 $1 0 0 \\mathrm { { m m / s } }$\n\n表10-3为不同螺柱直径的提升高度和浸入尺寸。\n\n表10-3 不同螺柱直径的提升高度和漫入尺寸  \n\n<table><tr><td rowspan=\"2\">螺柱直径 /mm</td><td colspan=\"2\">气体保护拉弧焊 （螺柱前端锥形）</td><td colspan=\"2\">陶瓷环保护拉弧焊 （螺柱前端平面）</td><td rowspan=\"2\">浸人速度 /(mm/s)</td></tr><tr><td>提升高度 /mm</td><td>浸人尺寸 /mm</td><td>提升高度 /mm</td><td>浸人尺寸 /mm</td></tr><tr><td>6</td><td>1.0</td><td>3.0</td><td>1.5 </td><td>2.5</td><td></td></tr><tr><td>8</td><td>1.0</td><td>3.5</td><td></td><td>2.5</td><td rowspan=\"3\">~200</td></tr><tr><td>10</td><td>1.5</td><td>4.0</td><td>2.0</td><td>2.5</td></tr><tr><td>12</td><td>1.5</td><td>4.0</td><td></td><td></td></tr><tr><td>14</td><td>1.5</td><td>4.5</td><td>2.5</td><td></td><td></td></tr><tr><td>16</td><td>2.0</td><td>5.0</td><td>3.0</td><td>3.0</td><td>~100</td></tr><tr><td>20</td><td>2.5</td><td>5.5</td><td>3.5</td><td>4.0</td><td></td></tr><tr><td>22</td><td>3.0</td><td>6.5</td><td>4.5</td><td>4.0</td><td></td></tr></table>\n\n注：北京永创电气设备有限公司提供。",
    "summary": "5.拉弧式螺柱焊焊接参数",
    "size": 2689
  },
  {
    "name": "第1卷_第1篇_电弧焊-part-249",
    "projectId": "5ET7VaxsU6Y6",
    "fileName": "第1卷_第1篇_电弧焊.pdf",
    "content": "# 10.2螺柱焊焊接工艺方法的选择\n电容放电尖端引燃螺柱焊和拉弧式螺柱焊特点各异，最佳应用范围也有不同。在具体应用中选择焊接方法的依据是： $\\textcircled{1}$ 被焊工件厚度； $\\textcircled{2}$ 材质； $\\textcircled{3}$ 紧固件的尺寸。\n\n1）直径大于 ${ \\tt 8 m m }$ 的螺柱一般是受力接头，适合采用陶瓷环或气体保护拉弧焊工艺。虽然陶瓷环或气体保护拉弧焊工艺可以焊接直径3\\~$2 5 \\mathrm { m m }$ 的螺柱，但是 ${ \\tt 8 m m }$ 以下的螺柱更适合采用电容放电尖端引燃螺柱焊、电容放电拉弧焊或短周期拉弧焊。\n\n2）对于 $w \\mathrm { ~ \\tiny ~ ( ~ C ~ ) ~ } \\leqslant 0 . 1 8 \\%$ 的结构钢、镍铬钢材料的螺柱焊接，可以选用任一工艺。但是对于铝及铝合金、铜及铜合金、涂层薄钢板和异种金属材料的螺柱焊接最好采用电容放电尖端引燃螺柱焊或电容拉弧螺柱焊。\n\n3）不同螺柱焊工艺可达到的工件厚度δ和螺柱直径d的比例不同，对于板厚 $3 \\mathrm { m m }$ 以下的工件最好电容尖端放电螺柱焊、电容放电拉弧焊或短周期拉弧焊。\n\n表10-4给出了各种螺柱焊工艺的特点和应用范围，在工艺方法的选择中可以参考。\n\n表10-4螺柱焊工艺分类和特点  \n\n<table><tr><td rowspan=2 colspan=1>特性参数</td><td rowspan=1 colspan=2>电容放电尖端引燃螺柱焊</td><td rowspan=1 colspan=3>拉弧式螺柱焊</td></tr><tr><td rowspan=1 colspan=1>直接接触式</td><td rowspan=1 colspan=1>预留间隙式</td><td rowspan=1 colspan=1>用陶瓷环或气体保护拉弧螺柱焊</td><td rowspan=1 colspan=1>短周期拉弧焊</td><td rowspan=1 colspan=1>电容放电拉弧焊</td></tr><tr><td rowspan=1 colspan=1>螺柱直径d/mm</td><td rowspan=1 colspan=1>2~8</td><td rowspan=1 colspan=1>2-8</td><td rowspan=1 colspan=1>3~25</td><td rowspan=1 colspan=1>3~12</td><td rowspan=1 colspan=1>2~8</td></tr><tr><td rowspan=1 colspan=1>蜂值电流/A</td><td rowspan=1 colspan=1>10000</td><td rowspan=1 colspan=1>10000</td><td rowspan=1 colspan=1>3000</td><td rowspan=1 colspan=1>1500</td><td rowspan=1 colspan=1>5000</td></tr><tr><td rowspan=1 colspan=1>焊接时间/ms</td><td rowspan=1 colspan=1>1~3</td><td rowspan=1 colspan=1>1~3</td><td rowspan=1 colspan=1>100~2000</td><td rowspan=1 colspan=1>20~100</td><td rowspan=1 colspan=1>3~10</td></tr><tr><td rowspan=1 colspan=1>d/8</td><td rowspan=1 colspan=1>8</td><td rowspan=1 colspan=1>8</td><td rowspan=1 colspan=1>4</td><td rowspan=1 colspan=1>8</td><td rowspan=1 colspan=1>10</td></tr><tr><td rowspan=1 colspan=1>生产率/（个/min）</td><td rowspan=1 colspan=1>2~15</td><td rowspan=1 colspan=1>2~15</td><td rowspan=1 colspan=1>2~15</td><td rowspan=1 colspan=1>手动2~15自动40~60</td><td rowspan=1 colspan=1>手动2~15自动40~60</td></tr><tr><td rowspan=1 colspan=1>熔池保护</td><td rowspan=1 colspan=1>无保护</td><td rowspan=1 colspan=1>无保护</td><td rowspan=1 colspan=1>陶瓷环或气体</td><td rowspan=1 colspan=1>无保护或气体保护</td><td rowspan=1 colspan=1>无保护</td></tr><tr><td rowspan=1 colspan=1>螺柱材料</td><td rowspan=1 colspan=1>w(C）≤18%的结构钢、镍铬钢</td><td rowspan=1 colspan=1>w(C）≤18%的结构钢、镍铬钢、铜锌合金、铜、铝</td><td rowspan=1 colspan=1>w(C)≤18%的结构钢、镍铬钢、铝(d≤12mm）</td><td rowspan=1 colspan=1>w(C)≤18%的结构钢、镍铬钢、铜锌合金（气体保护） R</td><td rowspan=1 colspan=1>w(C)≤18%的结构钢、镍铬钢、铜锌合金、铜、铝</td></tr><tr><td rowspan=1 colspan=1>最小板厚/mm</td><td rowspan=1 colspan=1>0.5</td><td rowspan=1 colspan=1>0.5</td><td rowspan=1 colspan=1>农1</td><td rowspan=1 colspan=1>农      都0.6</td><td rowspan=1 colspan=1>0.5</td></tr><tr><td rowspan=1 colspan=1>工件表面</td><td rowspan=1 colspan=1>焊前清理油污</td><td rowspan=1 colspan=1>焊前清理油污</td><td rowspan=1 colspan=1>不用处理</td><td rowspan=1 colspan=1>不用处理</td><td rowspan=1 colspan=1>不用处理</td></tr></table>\n\n# 10.3不同材料的螺柱焊焊接性能\n螺柱焊中通常涉及到的材料有碳钢、不锈钢\n\n和许多有色金属一 一铝、镁和镍合金等。在特殊应用中，可能需要焊接各种黄铜、青铜、铜镍、铬合金等。\n\n# 10.3.1低碳钢\n电弧螺柱焊焊接低碳钢没有冶金问题。对于电弧螺柱焊，没有预热的情况下，钢中 $\\pmb { w }$ (C）的上限是 $\\mathbf { 0 . 3 0 \\% }$ 。如果工件相对于被焊的螺柱直径而言相当薄（比在表10-5中限制的直径还小），由于工件的散热的减少，碳的含量可以高一点。相对于工件厚度而言最重要的因素是该材料必须足够重，以确保螺柱焊过程中不熔透。",
    "summary": "10.2螺柱焊焊接工艺方法的选择, 10.3.1低碳钢, 10.3不同材料的螺柱焊焊接性能",
    "size": 3207
  },
  {
    "name": "第1卷_第1篇_电弧焊-part-250",
    "projectId": "5ET7VaxsU6Y6",
    "fileName": "第1卷_第1篇_电弧焊.pdf",
