Repository: LunaReborn/Welding-6m-Extractor

# 焊接文档 6M 专有词汇抽取工具

用于从焊接相关文档中抽取“人、机、料、法、环、测”六类专有词汇，并导出 JSON 和 Excel。

## 目录结构

```text
project/
  cli.py
  engine/
    document_loader.py
    chunker.py
    llm_client.py
    extractor_6m.py
    normalizer.py
    validator.py
    exporter.py
  prompts/
    welding_6m_extract.txt
    welding_6m_review.txt
  outputs/
  data/
```

## 安装

```bash
pip install -r requirements.txt
```

## 使用 Ollama

先启动 Ollama，并拉取模型：

```bash
ollama serve
ollama pull qwen2.5:7b
```

运行：

```bash
python cli.py --file data/氩弧焊标准作业指导书.docx --extractor ollama --model qwen2.5:7b --output outputs
```

启用二阶段复核：

```bash
python cli.py --file data/氩弧焊标准作业指导书.docx --extractor ollama --review --output outputs
```

File: data/hanjie_data/1.txt (part 21 of 68)
[
    "content": "# 表10-5钢、铝合金板螺柱焊接螺柱直径与推荐的可焊板厚下限\n（单位：mm）  \n\n<table><tr><td rowspan=2 colspan=1>螺柱直径</td><td rowspan=1 colspan=1>钢</td><td rowspan=1 colspan=2>铝合金</td></tr><tr><td rowspan=1 colspan=1>不加衬板</td><td rowspan=1 colspan=1>不加衬板</td><td rowspan=1 colspan=1>加衬板</td></tr><tr><td rowspan=1 colspan=1>5</td><td rowspan=1 colspan=1>1.0</td><td rowspan=1 colspan=1>3.3</td><td rowspan=1 colspan=1>3.3</td></tr><tr><td rowspan=1 colspan=1>6</td><td rowspan=1 colspan=1>1.3</td><td rowspan=1 colspan=1>3.3</td><td rowspan=1 colspan=1>3.3</td></tr><tr><td rowspan=1 colspan=1>8</td><td rowspan=1 colspan=1>1. 5</td><td rowspan=1 colspan=1>4.8</td><td rowspan=1 colspan=1>3.3</td></tr><tr><td rowspan=1 colspan=1>10</td><td rowspan=1 colspan=1>2.0</td><td rowspan=1 colspan=1>4.8</td><td rowspan=1 colspan=1>4.8</td></tr><tr><td rowspan=1 colspan=1>12</td><td rowspan=1 colspan=1>2. 3</td><td rowspan=1 colspan=1>6.4</td><td rowspan=1 colspan=1>4.8</td></tr><tr><td rowspan=1 colspan=1>14</td><td rowspan=1 colspan=1>3.0</td><td rowspan=1 colspan=1>6.4</td><td rowspan=1 colspan=1>6.4</td></tr><tr><td rowspan=1 colspan=1>16</td><td rowspan=1 colspan=1>3.8</td><td rowspan=1 colspan=1>二</td><td rowspan=1 colspan=1>二</td></tr><tr><td rowspan=1 colspan=1>20</td><td rowspan=1 colspan=1>4.8</td><td rowspan=1 colspan=1>二</td><td rowspan=1 colspan=1>二</td></tr><tr><td rowspan=1 colspan=1>22</td><td rowspan=1 colspan=1>6.4</td><td rowspan=1 colspan=1>二</td><td rowspan=1 colspan=1>二</td></tr><tr><td rowspan=1 colspan=1>24</td><td rowspan=1 colspan=1>9.5</td><td rowspan=1 colspan=1>二</td><td rowspan=1 colspan=1>二</td></tr></table>\n\n# 10.3.2中、高碳钢\n中、高碳钢都可以用螺柱焊接，但有必要进行预热，这样可以防止热影响区产生裂纹。在某些情况下必须同时采用预热和后热处理以获得满意的结果。\n\n预热或后热，或者二者一起进行，可应用于小的工件，在有限的螺柱数量下，在每一个螺柱焊缝位置使用气焊焊炬。每个焊点的温度用温度显示仪来检测。大的工件可能需要采用加热炉或者绝缘电阻加热垫，它们通常配有温度感应及显示装置。\n\n# 10.3.3低合金钢\n通常，高强度低合金钢在 ${ \\pmb w }$ （c） $= 0 . 1 5 \\%$ 或稍低时适于螺柱焊。如果 $\\pmb { w }$ （c） $> 0 . 1 5 \\%$ ，为了在焊接区域获得理想的韧性有必要进行预热，预热温度不需要太高。\n\n当热影响区的硬度在洛氏硬度计测试下不超过30HRC时，螺柱在任何严格的使用情况下性能都表现良好。当硬度达到35HRC时，虽然仍可获得好的结果，不过最好避免过高的工作压力和疲劳负载。在特殊的情况下，微观结构的特性是重要的，焊缝需要针对应用进行评估和校核。尽管合金钢硬度水平表征了其韧性和塑性的变化，但焊缝的硬度并非焊缝质量评价的唯一标准。\n\n# 10.3.4热处理结构钢\n许多造船和建筑结构钢在轧制过程中被热处理，热处理钢要求特别关注热影响区的冶金学特性。其中一些钢在某种程度上是可硬化的，即热影响区变成马氏体。当硬化发生后，焊根裂缝处的结构会变得对于冲击负载非常敏感，塑性不够。因此，为了得到最大的韧性，推荐采用$3 7 0 \\%$ 的预热。热处理结构钢可进行电弧螺柱焊接，但是应根据螺柱的应用和使用要求调整焊接工艺。\n\n# 10.3.5不锈钢\n大多数种类的不锈钢可应用电弧螺柱焊。然而，只有奥氏体不锈钢被推荐应用。其他类型除非焊接之后进行热处理，否则受空气淬火的影响，焊缝区域易脆化。\n\n随着应用的需求不锈钢螺柱可被焊到不锈钢或者低碳钢上。所使用的焊接装置与低碳钢的装置是一样的，除了能量需求大约要增加 $10 \\%$ 。当不锈钢螺柱被焊到低碳钢上时，为了获得好的焊接结果，母材中 $\\pmb { w }$ （C）应不超过 $0 . 2 0 \\%$ 。当不锈钢螺柱焊到 $\\begin{array} { r l } { \\pmb { \\mathscr { w } } } & { { } ( \\textrm { C } ) } \\end{array} = 0 . 2 0 \\% ~ \\sim 0 . 2 8 \\%$ 之间的低碳钢上或者是焊到低碳可硬化钢上时，为了达到较好的效果推荐使用高合金含量的螺柱。基于母材金属的成分，当铬镍合金螺柱被焊到低碳钢上时，焊接区域将会相当硬。硬度依赖于母材金属中的含碳量及焊缝金属组织是否是奥氏体，通过使用高合金含量的螺柱，可以克服这个缺点。当把不锈钢螺柱焊到低碳钢上时，推荐使用完全退火的不锈钢螺柱。为了防止焊接区内应力侵蚀的发生，最终的螺柱焊热影响区硬度不应超过90HRB。\n\n# 10.3.6铝合金\n铝螺柱焊接与低碳钢的螺柱焊类似，能量源、螺柱焊设备以及控制部分都是一样的，只是要根据螺柱的插入速度对螺柱焊枪进行调整。另外，铝合金螺柱焊时可能需要使用气保护套筒，该套筒用来容纳高纯度惰性气体。保护气体一般采用氩气，氮气则用于大直径的螺柱，充分利用它所产生的高电孤能量。\n\n铝合金螺柱焊采用直流反极性接法，螺柱接正极，工件接负极。铝合金螺柱有一个柱状或锥形的尖端，其有助于电弧的引燃。铝螺柱焊的基本直径范围是 $6 . 4 \\sim 1 3 \\mathrm { m m }$ ，大小和形状与钢螺柱相似。\n\n铝螺柱一般是由铝-镁合金制造的，典型的抗拉强度为 $2 7 5  { \\mathrm { M P a } }$ ，通常具有高的强度和好的塑性。在冶金方面与工厂中所使用的大部分铝合金是一致的。\n\n# 10.3.7镁合金\n铝所用的气体保护电弧螺柱焊对于镁合金也可产生高强度的焊缝。不需要瓷环，采用氮气保护和直流反极性接法。\n\n在没有烧穿及明显强度损失的前提下，最小的母材厚度和螺柱直径匹配如下： $6 . 4 \\mathrm { m m }$ 厚镁板适用螺柱直径为 $4 \\mathrm { m m }$ ，厚度 $1 3 \\mathrm { m m }$ 适用螺柱直径为 $6 \\mathrm { m m }$ 。如果不考虑强度， $^ { 1 3 } \\mathbf { m m }$ 的螺柱可被焊到 $4 . 8 \\mathrm { m m }$ 厚的平板上而不会产生烧穿。\n\n# 10.3.8其他材料\n在工业领域，电弧螺柱焊可以焊接黄铜、青铜、镍-铜、镍铬钢和镍铬钼合金等。这些应用专业性强，需要认真评估以确保设计的合理性。对于镍、镍-铜、镍铬钢和镍铬钼合金而言，直流反极性可产生较好的结果。镍、镍-铜、镍铬钢螺柱焊的焊缝有气孔和裂纹倾向，应通过焊缝机械强度测试来确定工艺是否适用。焊缝不应该暴露于腐蚀性介质。",
    "summary": "10.3.2中、高碳钢, 10.3.3低合金钢, 10.3.4热处理结构钢, 10.3.5不锈钢, 10.3.6铝合金, 10.3.7镁合金, 10.3.8其他材料, 表10-5钢、铝合金板螺柱焊接螺柱直径与推荐的可焊板厚下限",
    "size": 3671
  },
  {
    "name": "第1卷_第1篇_电弧焊-part-251",
    "projectId": "5ET7VaxsU6Y6",
    "fileName": "第1卷_第1篇_电弧焊.pdf",
    "content": "螺柱焊接头质量检验方法主要包括外观检验、 $\\mathbf { X }$ 射线检验和力学性能试验等。\n\n1）陶瓷环或气体保护拉弧螺柱焊和短周期拉弧焊的外观检验主要检验接头封口形状均匀性和焊缝余高尺寸。这两种工艺容易出现的问题是： $\\textcircled{1}$ 焊接极性不正确； $\\textcircled{2}$ 磁偏吹； $\\textcircled{3}$ 焊接时间或焊接电流选择不当； $\\textcircled{4}$ 浸入速度不合适； $\\textcircled{5}$ 保护不当； $\\textcircled{6}$ 螺柱提升高度不合适。而电容尖端放电螺柱焊和电容放电拉弧焊熔深极浅，接头是塑性连接，没有重结晶的焊缝。因此外观检查应检查飞溅环封口的均匀性。\n\n2）对于 $\\mathbf { X }$ 射线检验，只有在陶瓷环或气体保护拉弧螺柱焊，力传递螺柱，直径 $D > 1 2 \\mathsf { m m }$ ，并且不能进行拉伸检验时进行。 $\\mathbf { X }$ 射线检验前，应刚好在焊缝余高的上方切断螺柱。 $\\mathbf { X }$ 射线检验可以参考相关的国家或国际标准。\n\n3）力学试验有弯曲检验、扭力扳手弯曲检验、拉伸检验等内容，是否需要进行要看使用条件而定。力学性能试验应当在焊接生产前的工艺评定试样上进行，以确定最佳焊接工艺；同时也在生产现场随机抽查进行。弯曲检验包括锤击和套筒弯曲，一般情况下陶瓷环或气体保护拉弧螺柱焊的弯曲角度应达到 ${ \\bf 6 0 ^ { \\circ } }$ ，其他工艺的弯曲角度应达到 $3 0 ^ { \\circ }$ 。如果弯曲后焊接处无裂纹，可以认为通过检验。扭力扳手弯曲试验主要应用于陶瓷环或气体保护拉弧螺柱焊和短周期拉弧焊。但是当产品有弯曲应力要求时，对电容尖端引燃螺柱焊结构也应进行扭力扳手弯曲检验。拉伸检验用于陶瓷环或气体保护拉弧螺柱焊和短周期拉弧螺柱焊（力传递结构），若拉伸后破坏发生在螺柱或母材以外，认为通过检验；拉伸检验也可用于电容尖端引燃螺柱焊或电容放电拉弧焊，但是这时的标准要低得多，只要未焊接面积不超过 $30 \\%$ ，拉伸破坏允许发生在焊接区。\n\n表10-6是陶瓷环或气体保护拉弧螺柱焊的缺陷和校正方法。表10-7是短周期拉弧螺柱焊的缺陷和校正方法。表10-8是电容放电拉弧螺柱焊和电容放电尖端引燃螺柱焊的缺陷和校正方法。\n\n表10-6陶瓷环或气体保护拉弧螺柱焊的缺陷和校正方法  \n\n<table><tr><td rowspan=1 colspan=4>外观检验</td></tr><tr><td rowspan=1 colspan=1>序号</td><td rowspan=1 colspan=1>一般的外形</td><td rowspan=1 colspan=1>可能的原因</td><td rowspan=1 colspan=1>校正方法</td></tr><tr><td rowspan=1 colspan=1>1</td><td rowspan=1 colspan=1>焊缝余高规则、光泽和完整，焊接后螺柱长度在公差内</td><td rowspan=1 colspan=1>正确的焊接参数</td><td rowspan=1 colspan=1>不需要</td></tr><tr><td rowspan=3 colspan=1>234</td><td rowspan=2 colspan=1>焊缝直径减小螺柱长度过长焊缝直径减小，不规则和浅灰色焊缝余高，螺柱长度过长</td><td rowspan=1 colspan=1>不适合的浸入工件或提升高度焊接参数太高</td><td rowspan=1 colspan=1>增加浸入尺寸，校验陶瓷环对中，校验提升高度，减小焊接电流或时间</td></tr><tr><td rowspan=1 colspan=1>焊接参数太低，耐熔陶瓷环受潮</td><td rowspan=1 colspan=1>增加焊接电流或时间，在炉中将陶瓷环干燥</td></tr><tr><td rowspan=1 colspan=1>焊缝余高离开中心，焊缝咬边</td><td rowspan=1 colspan=1>电弧偏吹效应，陶瓷环定心不正确</td><td rowspan=1 colspan=1>参见第3章3.3</td></tr><tr><td rowspan=1 colspan=1>5</td><td rowspan=1 colspan=1>焊缝余高减小、光泽有大量的侧向喷射焊接后螺柱长度太短</td><td rowspan=1 colspan=1>焊接参数太高浸入工件速度太高</td><td rowspan=1 colspan=1>减小焊接电流或时间调整浸人工件速度与焊枪阻尼器</td></tr></table>\n\n（续）\n\n<table><tr><td></td><td rowspan=1 colspan=4>破坏检验</td></tr><tr><td></td><td rowspan=1 colspan=1>序号</td><td rowspan=1 colspan=1>破坏的外形</td><td rowspan=1 colspan=1>可能的原因</td><td rowspan=1 colspan=1>校正方法</td></tr><tr><td></td><td rowspan=1 colspan=1>6</td><td rowspan=1 colspan=1>母材撕裂</td><td rowspan=1 colspan=1>正确的焊接参数</td><td rowspan=1 colspan=1>不用校正</td></tr><tr><td rowspan=1 colspan=2>7</td><td rowspan=1 colspan=1>适当变形后破坏在焊缝余高</td><td rowspan=1 colspan=1>正确的焊接参数</td><td rowspan=1 colspan=1>不用校正</td></tr><tr><td rowspan=2 colspan=2>89</td><td rowspan=2 colspan=1>撕裂在焊缝内高的气孔率530C破坏在热影响区浅灰色的破坏表面没有适当的变形</td><td rowspan=1 colspan=1>焊接参数太低材料不适合螺柱焊</td><td rowspan=1 colspan=1>增加焊接电流或时间检验材料化学成分</td></tr><tr><td rowspan=1 colspan=1>母材的含碳量太高母材不适合螺柱焊</td><td rowspan=1 colspan=1>校验母材增加焊接时间可以按需预热</td></tr><tr><td rowspan=1 colspan=2>10</td><td rowspan=1 colspan=1>破坏在焊缝处光泽的外形</td><td rowspan=1 colspan=1>螺柱焊剂含量太高焊接时间太短</td><td rowspan=1 colspan=1>校验焊剂数量</td></tr><tr><td rowspan=1 colspan=2>11</td><td rowspan=1 colspan=1>母材网格状撕裂</td><td rowspan=1 colspan=1>非金属夹杂物在母材内母材不适合螺柱焊</td><td rowspan=1 colspan=1></td></tr></table>\n\n表10-7 短周期拉弧螺柱焊的缺陷和校正方法  ",
    "summary": "10.4焊接质量检验 - Part 1/2",
    "size": 3194
  },
  {
    "name": "第1卷_第1篇_电弧焊-part-252",
    "projectId": "5ET7VaxsU6Y6",
    "fileName": "第1卷_第1篇_电弧焊.pdf",
    "content": "<table><tr><td rowspan=1 colspan=4>外观检验</td></tr><tr><td rowspan=1 colspan=1>序号</td><td rowspan=1 colspan=1>一般的外形</td><td rowspan=1 colspan=1>可能的原因</td><td rowspan=1 colspan=1>校正方法</td></tr><tr><td rowspan=1 colspan=1></td><td rowspan=1 colspan=1>规则的焊缝余高，没有看到缺陷</td><td rowspan=1 colspan=1>正确的焊接参数</td><td rowspan=1 colspan=1>不需要</td></tr><tr><td rowspan=1 colspan=1>2</td><td rowspan=1 colspan=1>局部的焊缝</td><td rowspan=1 colspan=1>焊接电流与时间不适合极性不正确</td><td rowspan=1 colspan=1>增加焊接电流与时间校正极性</td></tr><tr><td rowspan=1 colspan=1>3</td><td rowspan=1 colspan=1>大的不规则焊缝余高</td><td rowspan=1 colspan=1>焊接时间太长螺柱提升高度过高</td><td rowspan=1 colspan=1>减小焊接时间保持焊枪防护罩端面到螺柱端面距离为1.2mm</td></tr><tr><td rowspan=1 colspan=1>4</td><td rowspan=1 colspan=1>在焊缝余高内有气孔</td><td rowspan=1 colspan=1>X焊接时间太长焊接电流太低焊接熔池氧化</td><td rowspan=1 colspan=1>减小焊接时间增加焊接电流提供适合的保护气体</td></tr><tr><td rowspan=1 colspan=2>焊缝余高离开中心5</td><td rowspan=1 colspan=1>X电弧偏吹效应</td><td rowspan=1 colspan=1></td></tr></table>\n\n（续）\n\n表10-8电容放电拉弧螺柱焊和电容放电尖端引燃螺柱焊的缺陷和校正方法  \n\n<table><tr><td rowspan=1 colspan=4>破坏检验</td></tr><tr><td rowspan=1 colspan=1>序号</td><td rowspan=1 colspan=1>破坏的外形</td><td rowspan=1 colspan=1>可能的原因</td><td rowspan=1 colspan=1>校正方法</td></tr><tr><td rowspan=1 colspan=1>6</td><td rowspan=1 colspan=1>母材撕裂</td><td rowspan=1 colspan=1>正确的焊接参数</td><td rowspan=1 colspan=1>不用校正</td></tr><tr><td rowspan=1 colspan=1>7</td><td rowspan=1 colspan=1>适当变形后破坏在焊缝余高</td><td rowspan=1 colspan=1>正确的焊接参数</td><td rowspan=1 colspan=1>不用校正</td></tr><tr><td rowspan=1 colspan=1>8</td><td rowspan=1 colspan=1>破坏在热影响区</td><td rowspan=1 colspan=1>母材的含碳量太高母材不适合螺柱焊</td><td rowspan=1 colspan=1>校验母材</td></tr><tr><td rowspan=1 colspan=1>9</td><td rowspan=1 colspan=1>熔透不够</td><td rowspan=1 colspan=1>热输人太低焊接极性不正确</td><td rowspan=1 colspan=1>增加热输人校正焊接极性</td></tr></table>\n\n<table><tr><td colspan=\"4\" rowspan=\"1\">外观检验</td></tr><tr><td colspan=\"1\" rowspan=\"1\">序号</td><td colspan=\"1\" rowspan=\"1\">一般的外形</td><td colspan=\"1\" rowspan=\"1\">可能的原因</td><td colspan=\"1\" rowspan=\"1\">校正方法</td></tr><tr><td colspan=\"1\" rowspan=\"1\"></td><td colspan=\"1\" rowspan=\"1\">围绕焊接接头小的飞溅没有外观缺陷</td><td colspan=\"1\" rowspan=\"1\">正确的焊接参数</td><td colspan=\"1\" rowspan=\"1\">罗不需要佛</td></tr><tr><td colspan=\"4\" rowspan=\"1\">（续）</td></tr><tr><td colspan=\"4\" rowspan=\"1\">外观检验</td></tr><tr><td colspan=\"1\" rowspan=\"2\">序号2</td><td colspan=\"1\" rowspan=\"1\">一般的外形</td><td colspan=\"1\" rowspan=\"1\">可能的原因</td><td colspan=\"1\" rowspan=\"1\">校正方法</td></tr><tr><td colspan=\"1\" rowspan=\"1\">在法兰盘和母材之间有间隙</td><td colspan=\"1\" rowspan=\"1\">不适合的功率弹簧压力太低母材金属不适合的支撑</td><td colspan=\"1\" rowspan=\"1\">增加功率校正弹簧压力提供适合的支撑</td></tr><tr><td colspan=\"1\" rowspan=\"1\">3</td><td colspan=\"1\" rowspan=\"1\">围绕焊缝大量的飞溅</td><td colspan=\"1\" rowspan=\"1\">功率太高与不适合的弹簧压力</td><td colspan=\"1\" rowspan=\"1\">减小功率增加弹簧压力</td></tr><tr><td colspan=\"1\" rowspan=\"1\">4</td><td colspan=\"1\" rowspan=\"1\">焊接飞溅离开中心</td><td colspan=\"1\" rowspan=\"1\">电弧偏吹</td><td colspan=\"1\" rowspan=\"1\">参见第3章3.3</td></tr><tr><td colspan=\"4\" rowspan=\"1\">破坏检验</td></tr><tr><td colspan=\"1\" rowspan=\"1\">序号</td><td colspan=\"1\" rowspan=\"1\">破坏的外形</td><td colspan=\"1\" rowspan=\"1\">可能的原因</td><td colspan=\"1\" rowspan=\"1\">校正方法</td></tr><tr><td colspan=\"1\" rowspan=\"1\">5</td><td colspan=\"1\" rowspan=\"1\">母材撕裂</td><td colspan=\"1\" rowspan=\"1\">正确的焊接参数</td><td colspan=\"1\" rowspan=\"1\">不用校正</td></tr><tr><td colspan=\"1\" rowspan=\"1\">6</td><td colspan=\"1\" rowspan=\"1\">螺柱破坏在法兰盘上</td><td colspan=\"1\" rowspan=\"1\">正确的焊接参数</td><td colspan=\"1\" rowspan=\"1\"></td></tr></table>\n\n（续）\n\n破坏检验   \n\n<table><tr><td>序号</td><td>破坏的外形</td><td colspan=\"2\"></td><td>校正方法</td></tr><tr><td rowspan=\"2\">7</td><td>破坏在焊缝处</td><td>可能的原因</td><td rowspan=\"2\">增加功率</td><td rowspan=\"2\">增加压力 变更螺柱或母材材料</td></tr><tr><td></td><td>不适合的功率 不适合的压力 螺柱/母材组合不相称</td></tr><tr><td rowspan=\"2\">8</td><td>焊接后工件反面变形</td><td>功率太高 压力太大 焊接方法不适合</td><td>减小功率 降低压力 直接接触方法 不相称的母材太薄</td><td>使用有引燃间隙方法不用</td></tr></table>",
    "summary": "10.4焊接质量检验 - Part 2/2",
    "size": 3859
  },
  {
    "name": "第1卷_第1篇_电弧焊-part-253",
    "projectId": "5ET7VaxsU6Y6",
    "fileName": "第1卷_第1篇_电弧焊.pdf",
    "content": "# 10.5焊接专用螺柱\n螺柱焊接中所使用的螺柱根据具体工艺种类的不同和应用的不同，其形状和尺寸有所区别。ISO13918—1998标准说明了通常使用的螺柱类型并规定了标准尺寸，特殊应用可以采用更多类型的螺柱。这里仅给出不同螺柱焊工艺方法所使用的螺柱和陶瓷环的符号（见表10-9)，限于篇幅详细信息请查阅IS013918—1998标准。\n\n表10-9螺柱类型和螺柱及陶瓷环的符号  \n\n<table><tr><td rowspan=1 colspan=3>螺柱类型</td><td rowspan=1 colspan=1>螺柱符号</td><td rowspan=1 colspan=1>陶瓷环符号</td></tr><tr><td rowspan=5 colspan=1>拉弧</td><td rowspan=4 colspan=1>陶瓷环或气体保护拉弧螺柱焊</td><td rowspan=1 colspan=1>螺纹螺柱</td><td rowspan=1 colspan=1>PD</td><td rowspan=1 colspan=1>PF</td></tr><tr><td rowspan=1 colspan=1>缩径螺柱</td><td rowspan=1 colspan=1>RD</td><td rowspan=1 colspan=1>RF</td></tr><tr><td rowspan=1 colspan=1>无螺纹螺柱</td><td rowspan=1 colspan=1>UD</td><td rowspan=1 colspan=1>UF</td></tr><tr><td rowspan=1 colspan=1>抗剪锚栓</td><td rowspan=1 colspan=1>SD</td><td rowspan=1 colspan=1>UF</td></tr><tr><td rowspan=1 colspan=1>短周期拉弧螺柱焊</td><td rowspan=1 colspan=1>带法兰螺纹螺柱</td><td rowspan=1 colspan=1>FD</td><td rowspan=1 colspan=1></td></tr><tr><td rowspan=3 colspan=2>电容放电尖端引燃螺柱焊</td><td rowspan=1 colspan=1>螺纹螺柱</td><td rowspan=1 colspan=1>PTW</td><td rowspan=1 colspan=1></td></tr><tr><td rowspan=1 colspan=1>无螺纹螺柱</td><td rowspan=1 colspan=1>UT</td><td rowspan=1 colspan=1></td></tr><tr><td rowspan=1 colspan=1>内螺纹螺柱</td><td rowspan=1 colspan=1>?IT</td><td rowspan=1 colspan=1></td></tr></table>\n\n# 第11章碳弧气刨\n\n\n# 作者　方臣富审者李西恭\n使用焊接技术制造金属结构时，必须先将金属切割成符合要求的形状，有时还需要刨削各种坡口，清焊根及清除焊接缺陷。对金属进行切割和刨削的方法多种多样，应用电弧热切割和刨削金属则是焊接结构生产时广泛采用的方法。电弧切割与电弧气刨的工作原理一样，所用电源、工具、材料及气源大同小异，不同之处仅仅在于具体操作略有不同。可以认为电弧气刨是电弧切割的一种特殊形式，而碳弧气刨则是电弧气刨家族中的一员，因其具有设备投资少、操作简单方便、生产效率高等显著优点而得到广泛应用。\n\n# 11. 1 碳弧气刨的原理、特点及应用\n\n\n# 11.1.1原理\n碳弧气刨是利用在碳棒与工件之间产生的电弧热将金属熔化，同时用压缩空气将这些熔化金属吹掉，从而在金属上刨削出沟槽的一种热加工工艺。其工作原理如图11-1所示。\n\n![](images/827a383419b781c73741a9ddba6ac26d0a95af09c807b6c522c0f93e92124cf3.jpg)  \n图11-1碳弧气刨工作原理示意图1-碳棒2-气刨枪夹头3一压缩空气4-工件5一电弧\n\n# 11.1.2特点\n1）与用风铲或砂轮相比，效率高，噪声小，并可减轻劳动强度。\n\n2）与等离子弧气刨相比，设备简单，压缩空气容易获得且成本低。\n\n3）由于碳弧气刨是利用高温而不是利用氧化作用刨削金属的，因而不但适用于黑色金属，而且还适用于不锈钢、铝、铜等有色金属及其合金。\n\n4）由于碳弧气刨是利用压缩空气把熔化金属吹去，因而可进行全位置操作；手工碳弧气刨的灵活性和可操作性较好，因而在狭窄工位或可达性差的部位，碳弧气刨仍可使用。\n\n5）在清除焊缝或铸件缺陷时，被刨削面光洁铮亮，在电弧下可清楚地观察到缺陷的形状和深度，故有利于清除缺陷。\n\n6）碳弧气刨也具有明显的缺点，如产生烟雾、噪声较大、粉尘污染、弧光辐射、对操作者的技术要求较高。\n\n# 11.1.3应用\n碳弧气刨工艺可以加工大多数金属材料。例如碳钢、低合金钢、不锈钢、铸铁、铝合金、铜合金、镁合金、镍合金等。生产主要有以下作用：\n\n1）清焊根。 2）开坡口，特别是中、厚板对接坡口，管 对接U形坡口。 3）清除焊缝中的缺陷。 4） 清除铸件的毛边、飞刺、浇铸口及缺 陷。\n\n# 11.2设备及材料\n碳弧气刨系统由电源、气刨枪、碳棒、电缆气管和压缩空气源等组成，如图11-2所示。\n\n![](images/21a3115855b6e13668deba119efe6583becca9b8993cba72b44d9b14235db8ba.jpg)  \n图11-2碳弧气刨系统示意图1一电源 2-气刨枪 3一碳棒4一电缆气管5一空气压缩机6一工件\n\n# 11.2.1电源\n碳弧气刨一般采用具有陡降外特性且动特性较好的手工直流电弧焊机作为电源。由于碳弧气刨一般使用的电流较大，且连续工作时间较长，因此，应选用功率较大的焊机。例如，当使用$\\phi 7 \\mathrm { m m }$ 的碳棒时，碳弧气刨电流为350A，故宜选用额定电流为500A的手工直流电弧焊机作为电源。使用工频交流焊接电源进行碳弧气刨时，由于电流过零时间较长会引起电弧不稳定，故在实际生产中一般并不使用。交流方波焊接电源，尤其是逆变式交流方波焊接电源的过零时间极短，且动态特性和控制性能优良，也可应用于碳弧气刨。\n\n# 11.2.2气刨枪\n碳弧气刨枪的电极夹头应导电性良好、夹持牢固，外壳绝缘及绝热性能良好，更换碳棒方便，压缩空气喷射集中、准确，重量轻和使用方便。碳弧气刨枪就是在手工电弧焊钳的基础上;增加压缩空气的进气管和喷嘴而制成。碳弧气刨枪有侧面送气和圆周送气两种类型。\n\n1）侧面送气气刨枪。侧面送气气刨枪结构如图11-3所示。\n\n![](images/d46d45bdf039fa422372ecfc40f3fc1b3474e02aadad8bef8b87399412f3a8a5.jpg)  \n图11-3侧面送气气刨枪结构示意图1一电缆气管2一气刨枪体3-喷嘴4一喷气孔\n\n侧面送气气刨枪嘴结构如图11-4所示。侧面送气气刨枪的优点：结构简单，压缩空气紧贴碳棒喷出，碳棒长度调节方便。缺点：只能向左或右单一方向进行气刨。\n\n![](images/60077563f9561cc9bfd1441f5c0a74184b0b0c90d5fce7e41575d1d79988c9ee.jpg)  \n图11-4侧面送气气刨枪嘴结构示意图\n\n2）圆周送气气刨枪。圆周送气气刨枪只是枪嘴的结构与侧面送气气刨枪有所不同。圆周送气气刨枪嘴结构如图11-5所示。\n\n![](images/5e5af3366a32935b5c07ba7d472f038365704b8e7f0c6c077af7254e005ea00f.jpg)  \n图11-5圆周送气气刨枪嘴结构示意图1一电缆气管的螺孔2一气道3—碳棒孔4一紧固碳棒的螺孔\n\n圆周送气气刨枪的优点：喷嘴外部与工件绝缘，压缩空气由碳棒四周喷出。碳棒冷却均匀，适合在各个方向操作。缺点：结构比较复杂。",
    "summary": "10.5焊接专用螺柱, 11. 1 碳弧气刨的原理、特点及应用, 11.1.1原理, 11.1.2特点, 11.1.3应用, 11.2.1电源, 11.2.2气刨枪, 11.2设备及材料, 第11章碳弧气刨, 作者　方臣富审者李西恭",
    "size": 3430
  },
  {
    "name": "第1卷_第1篇_电弧焊-part-254",
    "projectId": "5ET7VaxsU6Y6",
    "fileName": "第1卷_第1篇_电弧焊.pdf",
    "content": "# 11.2.3碳棒\n碳棒是由碳、石墨加上适当的粘合剂，通过挤压成形，烘烤后镀一层铜而制成。碳棒主要分圆碳棒、扁碳棒和半圆碳棒三种，其中圆碳棒最常用。对碳棒的要求是耐高温，导电性能好，不易断裂，使用时散发烟雾及粉尘少。碳弧气刨的碳棒规格及适用电流如表11-1所示。\n\n表11-1碳棒规格及适用电流  \n\n<table><tr><td rowspan=1 colspan=1>断面形状</td><td rowspan=1 colspan=1>规格/mm</td><td rowspan=1 colspan=1>适用电流/A</td></tr><tr><td rowspan=16 colspan=1>圆形扁形</td><td rowspan=1 colspan=1>3×355</td><td rowspan=1 colspan=1>150~180</td></tr><tr><td rowspan=1 colspan=1>4 ×355</td><td rowspan=1 colspan=1>150 ~200</td></tr><tr><td rowspan=1 colspan=1>5 ×355</td><td rowspan=1 colspan=1>150~250</td></tr><tr><td rowspan=1 colspan=1>6×355</td><td rowspan=1 colspan=1>180~300</td></tr><tr><td rowspan=1 colspan=1>7×355</td><td rowspan=1 colspan=1>200~350</td></tr><tr><td rowspan=1 colspan=1>8 ×355</td><td rowspan=1 colspan=1>250~400</td></tr><tr><td rowspan=1 colspan=1>9 ×355</td><td rowspan=1 colspan=1>350~450</td></tr><tr><td rowspan=1 colspan=1>10 x355</td><td rowspan=1 colspan=1>350~500</td></tr><tr><td rowspan=1 colspan=1>3×12 ×355</td><td rowspan=1 colspan=1>200~300</td></tr><tr><td rowspan=1 colspan=1>4×8×355</td><td rowspan=1 colspan=1>180~270</td></tr><tr><td rowspan=1 colspan=1>4 ×12 ×355</td><td rowspan=1 colspan=1>200~400</td></tr><tr><td rowspan=1 colspan=1>5×10 ×355</td><td rowspan=1 colspan=1>300~400</td></tr><tr><td rowspan=1 colspan=1>5×12 ×355</td><td rowspan=1 colspan=1>350~450</td></tr><tr><td rowspan=1 colspan=1>5 ×15×355</td><td rowspan=1 colspan=1>400~500</td></tr><tr><td rowspan=1 colspan=1>5×18×355</td><td rowspan=1 colspan=1>450~550</td></tr><tr><td rowspan=1 colspan=1>5×20×355</td><td rowspan=1 colspan=1>500~600</td></tr></table>\n\n# 11.3碳弧气刨工艺\n\n\n# 11.3.1 工艺参数及其影响\n1）电源极性。碳弧气刨一般采用直流反接（工件接电源负极）。这样电弧稳定，熔化金属的流动性较好，凝固温度较低，因此反接时刨削过程稳定，电弧发出连续的刷刷声，刨槽宽窄一致，光滑明亮。若极性接错，电弧不稳且发出断续的嘟嘟声。\n\n2）电流与碳棒直径。电流与碳棒直径成正比关系，一般可参照下面的经验公式选择电流：\n\n$$\nI = \\phantom { - } ( 3 0 \\sim 5 0 ) ~ D\n$$\n\n式中电流（A)；\n\n$\\pmb { D }$ 碳棒直径（mm）。\n\n对于一定直径的碳棒，如果电流较小，则电弧不稳，且易产生夹碳缺陷；适当增大电流，可提高刨削速度、刨槽表面光滑、宽度增大。在实际应用中，一般选用较大的电流，但电流过大时，碳棒烧损很快，甚至碳棒熔化，造成严重渗碳。碳棒直径的选择主要根据所需的刨槽宽度而定，碳棒直径越大，则刨槽越宽。 $-$ 般碳棒直径应比所要求的刨槽宽度小 $2 \\sim 4 \\ \\mathrm { m m }$\n\n3）刨削速度。刨削速度对刨槽尺寸，表面质量和刨削过程的稳定性有一定的影响。刨削速度取决碳棒直径、刨削的材料、压缩空气压力、电流大小，应与刨槽深度（或碳棒与工件间的夹角）相匹配。刨削速度太快，易造成碳棒与金属短路、电弧熄灭，形成夹碳缺陷。一般刨削速度为 $0 . 5 \\sim 1 . 2 \\mathrm { m / m i n }$ 为宜。\n\n4）压缩空气压力。压缩空气的压力会直接影响刨削速度和刨槽表面质量。压力高，可提高刨削速度和刨槽表面的光滑程度；压力低，则造成刨槽表面粘渣。一般要求压缩空气的压力为$0 . 4 \\sim 0 . 6 \\mathrm { M P a }$ 。压缩空气所含水分和油分可通过在压缩空气管路中加过滤装置予以限制。\n\n5）碳棒的外伸长。碳棒从导电嘴到碳棒端点的长度为外伸长。手工碳弧气刨时，外伸长大，压缩空气的喷嘴离电弧就远，造成风力不足，不能将溶渣顺利吹掉，而且碳棒也容易折断。一般外伸长为 $8 0 \\sim 1 0 0 \\mathrm { m m }$ 为宜。随着碳棒烧损，碳棒的外伸长不断减少，当外伸长减少至$2 0 \\sim 3 0 \\mathrm { m m }$ 时，应将外伸长重新调至80\\~$1 0 0 \\mathrm { m m }$ 。当采用碳弧气刨加工有色金属时，碳棒的外伸长应适当减短。\n\n6）碳棒与工件间的夹角。碳棒与工件间的夹角 $\\pmb { \\alpha }$ （如图11-1所示）大小，主要会影响刨槽深度和刨削速度。夹角增大，则刨削深度增加，刨削速度减小。一般手工碳弧气刨采用夹角$4 5 ^ { \\circ }$ 左右为宜。\n\n# 11.3.2低碳钢、合金钢及铸件的碳弧气刨\n\n\n# 1.低碳钢\n可采用碳弧气刨对低碳钢清焊根、清除焊缝缺陷和加工坡口。一般刨槽表面有一深度为$0 . 5 4 \\approx 0 . 7 2 \\mathrm { m m }$ 的硬化层，但它基本上不影响焊接接头的性能。这是因为焊前可用钢丝刷或砂轮对刨槽表面进行清理，而在随后的焊接中，又将这层硬化层熔化了。\n\n# 2.不锈钢\n可采用碳弧气刨对不锈钢清焊根、清除焊缝缺陷和加工坡口。对不锈钢进行碳弧气刨后，按下述原则和如图11-6所示顺序进行焊接，不会影响不锈钢的抗晶间腐蚀性能。\n\n![](images/1ddf69661ac7fa3f77dc886a90ee1ef93f0479e9ae7630c2ea114bb0707b1ba4.jpg)  \n图11-6不锈钢多层焊接顺序 A一介质接触面B一气刨槽 1\\~5一各层焊道的焊接顺序\n\n1）先在介质接触面的一侧进行底层焊接，以便在非介质接触面的一侧清焊根，并避免碳弧气刨的飞溅物对介质接触面的损伤。\n\n2）尽量采用不对称的X形坡口，而介质接触面一侧的坡口较大，以使碳弧气刨槽远离介质接触面。\n\n3）与介质接触表面的焊缝最后施焊，以保证焊缝的抗腐蚀性。\n\n为了防止碳弧气刨对不锈钢抗晶腐蚀性能的影响，将不锈钢的刨槽表面用砂轮磨削干净以后，再进行焊接。对于接触强腐蚀介质的超低碳不锈钢，不允许使用碳弧气刨清焊根，而应采用砂轮磨削。\n\n# 3.Q345和Q390钢\n可采用碳弧气刨对Q345和Q390钢清焊根、清除焊缝缺陷和加工坡口。对焊前要求预热的合金钢，应在预热的情况下进行碳弧气刨。其预热温度应等于或略高于焊前预热温度。某些对冷裂纹十分敏感的高强合金钢厚板，不宜采用碳弧气刨。\n\n# 4.铸件刨铣\n当使用碳弧气刨刨铣铸件表面或浇铸口时，首先应按所需刨铣深度确定碳棒与铸件之间的夹角，然后碳棒左右摆动向前推进。刨铣浇铸口时，碳棒与铸件表面之间的夹角保持 $2 0 ^ { \\circ } \\sim 7 0 ^ { \\circ }$ 为宜。碳棒左右摆动和向前推进的一致性和稳定性决定铸件刨铣表面的光洁、平整度。",
    "summary": "1.低碳钢, 11.2.3碳棒, 11.3.1 工艺参数及其影响, 11.3.2低碳钢、合金钢及铸件的碳弧气刨, 11.3碳弧气刨工艺, 2.不锈钢, 3.Q345和Q390钢, 4.铸件刨铣",
    "size": 3674
  },
  {
    "name": "第1卷_第1篇_电弧焊-part-255",
    "projectId": "5ET7VaxsU6Y6",
    "fileName": "第1卷_第1篇_电弧焊.pdf",
    "content": "# 11.3.3碳弧气刨的操作\n1）根据碳棒直径选择并调节好电流，使气刨枪夹紧碳棒并调节碳棒外伸长为 $8 0 \\sim 1 0 0 \\mathrm { m m }$ ;打开气阀并调节好压缩空气流量，使气刨枪气口和碳棒对准待刨部位。\n\n2）通过碳棒与工件轻轻接触引燃电弧。开始时，碳棒与工件的夹角要小，逐渐将夹角增大到所需的角度。在刨削过程中，弧长、刨削速度和夹角大小三者适当配合时，电弧稳定、刨槽表面光滑明亮；否则电弧不稳、刨槽表面可能出现夹碳和粘渣等缺陷。\n\n3）在垂直位置时，应由上向下操作，这样重力的作用有利于除去熔化金属；在平位置时，既可从左向右，也可从右向左操作；在仰位置时，熔化金属由于重力的作用很容易落下，这时应注意防止熔化金属烫伤操作人员。\n\n4）碳棒与工件之间的夹角由槽深而定，刨削要求深，夹角就应大一些。然而，一次刨削的深度越大，对操作人员的技术要求越高，且容易产生缺陷。因此。刨槽较深时，往往要求刨削2\\~3次。\n\n5）要保持均匀的刨削速度。均匀清脆的嘶嘶声表示电弧稳定，能得到光滑均匀的刨槽。速度太快易短路；太慢又易断弧。每段刨槽衔接时，应在弧坑上引弧，以防止弄伤刨槽或产生严重凹痕。‘\n\n# 11.4常见缺陷及排除措施\n\n\n# 1.夹碳\n刨削速度和碳棒送进速度不稳，造成短路熄弧，碳棒粘在未熔化的金属上，易产生夹碳缺陷。夹碳缺陷处会形成一层含碳量高达 $6 . 7 \\%$ 的硬脆的碳化铁。若夹碳残存在坡口中，焊后易产生气孔和裂纹。\n\n排除措施：夹碳主要是操作不熟练造成的，因此应提高操作技术水平。在操作过程中要细心观察，及时调整刨削速度和碳棒送进速度。发生夹碳后，可用砂轮、风铲或重新用气刨将夹碳部分清除干净。\n\n# 2.粘渣\n碳弧气刨吹出的物质俗称为渣。它实质上主要是氧化铁和碳化铁等化合物，容易粘在刨槽的\n\n两侧而形成粘渣，焊接时容易形成气孔。\n\n排除措施：粘渣的主要原因是压缩空气压力偏小。发生粘渣后，可用钢丝刷、砂轮或风铲等工具将其清除。\n\n# 3.铜斑\n碳棒表面的铜皮成块剥落，熔化后集中熔敷到刨槽表面某处而形成铜斑。焊接时，该部位焊缝金属的含铜量可能增加很多而引起热裂纹。\n\n排除措施：碳棒镀铜质量不好、电流过大都会造成铜皮成块剥落而形成铜斑。因此，应选用质量好的碳棒和选择合适的电流。发生铜斑后，可用钢丝刷、砂轮或重新用气刨将铜斑消除干净。\n\n# 4．刨槽尺寸和形状不规则\n在碳弧气刨操作过程中，有时会产生刨槽不正，深浅不匀甚至刨偏的缺陷。\n\n排除措施：产生这种缺陷的主要原因是操作技术不熟练，因此应从以下几个方面改善操作技术： $\\textcircled{1}$ 保持刨削速度和碳棒送进速度稳定； $\\textcircled{2}$ 在刨削过程中，碳棒的空间位置尤其是碳棒夹角应合理且保持稳定； $\\textcircled{3}$ 刨削时应集中注意力，使碳棒对准预定刨削路径。在清焊根时，应将碳棒对准装配间隙。\n\n# 11.5碳弧气刨的冶金作用\n碳弧气刨时，碳棒接电源正极，碳粒子将从碳棒向母材过渡并被液态母材迅速吸收，因此必须通过压缩空气把渗碳液体金属清除干净。气体压力不足、碳棒夹角和操作不当，都可能在坡口表面留下渗碳金属。根据渗碳金属残留量、要使用的焊接工艺、母材性能、所需焊接质量决定是否采用机械打磨方式清除坡口表面的渗碳金属。\n\n# 11.6自动碳弧气刨\n\n\n# 11.6.1自动碳弧气刨的优点\n1）气刨小车和碳棒送进机构可自动控制、无级调速。\n\n2）刨槽的精度高、稳定性好。\n\n3）刨槽平滑均匀、刨槽边缘变形小。\n\n4）刨削速度比手工碳弧气刨速度高5倍左右。\n\n5）碳棒消耗量比手工碳弧气刨少。\n\n# 11.6.2自动碳弧气刨设备\n自动碳弧气刨机与全位置行走机构如图11-7所示。\n\n![](images/ff1068621253bb799b93701a99e798e0cfa5d2342b827f9f1399159ff5ea1376.jpg)  \n图11-7自动碳弧气刨机与全位置行走机构示意图\n\n1—主电路接触器（箱内）2—控制箱3一牵引爬行电缆4一水平调节器 5一电缆气管6—电动机控制电缆7一垂直调节器8一伺服电动机 9-气刨头 10—碳棒11—轨道12—牵引爬行器13一定位磁铁\n\n# 14一压缩空气调节器15一遥控器\n主要技术数据：碳棒直径 $8 \\sim 1 9 \\mathrm { m m }$ ；气刨电流 $3 5 0 \\sim 1 6 0 0 \\mathrm { A }$ ；压缩空气压力 $0 . 4 2 \\ \\mathrm { M P a }$ ；刨\n\n削速度 $3 2 \\sim 1 6 5 \\mathrm { c m / m i n }$ ；刨槽宽度 $1 1 \\sim 2 9 ~ \\mathrm { \\ m m }$ 一次刨槽深度 $3 \\sim 3 1 \\mathrm { m m }$ 。\n\n# 11.7碳弧水气刨\n碳弧气刨产生的烟雾和粉尘，严重污染环境，影响工人的身体健康，特别是在密闭的容器内操作，情况更为恶劣，采用一般的通风措施都不能解决问题。为了控制碳弧气刨引起的烟雾和粉尘污染，根据水喷雾可以消烟灭尘的道理，有些工厂应用了碳弧水气刨。\n\n# 11.7.1碳弧水气刨设备\n碳弧水气刨设备类似碳弧气刨设备，但增加了一个供水器和供水系统。其示意图如图11-8所示。\n\n![](images/159bd84121a6e10be58d2982a3c7e95aeb9641d9dabe25abdc24f0a6b60f750c.jpg)  \n图11-8碳弧水气刨设备示意图1—工件2-气刨枪3一电源4-供水器5一空气压缩机\n\n供水器是提供水雾的装置，其结构见图11-9。压缩空气经管道1与容器连通，水经进水管3注入容器2内，水面达到 $\\pmb { H }$ 高度（低于出气管4的底部）后，关闭进水阀门。此时打开出气管4的阀门，就有压缩空气从出气管排出。再打开出水管5的阀门，就有压力水从出水管喷出。若同时打开4和5，压缩空气和压力水经三通接头6混合，从而喷射出压缩空气和水雾。调节出气管4的阀门和出水管5的阀门，可改变风量及水雾的大小。当供水器内的水面高度低于h时，就喷不出水雾。因水在工作中呈雾状，消耗量较少，一次灌注可用数日。\n\n碳弧水气创的关键，在于制造合理的供水器，以获得均匀弥散的水雾。但还必须注意压缩空气与压力水混合的三通管接头6，应该使它尽可能地靠近气刨枪（一般在 $1 0 \\mathbf { m } \\mathbf { m }$ 以内）这样才能保证气刨枪喷出挺拔的水雾。\n\n![](images/77afa43d0f0e1e6a469d40e99161ec44fa1bc1c3a1fec98a90ceed5a0108375c.jpg)  \n图11-9供水器示意图\n\n1一压缩空气进气管2一容器\n\n3一进水管4一压缩空气出气管\n\n将碳弧气创枪稍作改造即可作为碳弧水气刨枪。例如，将圆周送气气刨枪的内体（图11-10）和外套在左端尾部钎焊以保密封，同时将内体上的气道内径由 $1 \\mathrm { m m }$ 改为 $1 , 5 \\mathrm { m m }$ 。\n\n![](images/58388f7912621beba303e102f01e8720625b46cbd4a7865982e43d552030d42b.jpg)  \n图11-10碳弧水气刨枪1—钎焊处 2—内套3—绝缘外套4一内体5-气道\n\n# 11.7.2碳弧水气刨工艺参数\n根据试验和生产试用，推荐参考工艺参数如下：\n\n碳棒直径 Φ7mm碳棒外伸长 70 \\~90mm压缩空气压力 0.45\\~0.6MPa气刨电流 400\\~500 A刨槽深度 6mm刨槽宽度 $9 \\sim 1 1 \\mathrm { m m }$\n\n# 11.7.3碳弧水气刨对材料组织的影响\n碳弧水气刨时，水雾的主要作用是除尘，也对工件有一定的冷却作用，这种冷却作用对材料组织和性能没有大的影响。对Q345（16Mn）、15CrMo和1Cr18Ni9Ti钢所做试验结果表明，采用碳弧气刨或碳弧水气刨时，其刨槽表面的金相组织没有明显的差别。\n\n对于刨坡口或清焊根来说，焊前要用砂轮将刨槽表面打磨干净，淬硬层即使被全部磨掉在其后的焊接过程中也会被重新熔化，因而对焊缝性能没有明显影响。",
    "summary": "1.夹碳, 11.3.3碳弧气刨的操作, 11.4常见缺陷及排除措施, 11.5碳弧气刨的冶金作用, 11.6.1自动碳弧气刨的优点, 11.6.2自动碳弧气刨设备, 11.6自动碳弧气刨, 11.7.1碳弧水气刨设备, 11.7.2碳弧水气刨工艺参数, 11.7.3碳弧水气刨对材料组织的影响, 11.7碳弧水气刨, 14一压缩空气调节器15一遥控器, 2.粘渣, 3.铜斑, 4．刨槽尺寸和形状不规则",
    "size": 3469
  },
  {
    "name": "第1卷_第1篇_电弧焊-part-256",
    "projectId": "5ET7VaxsU6Y6",
    "fileName": "第1卷_第1篇_电弧焊.pdf",
    "content": "# 11.7.4粉尘测定\n经在车间现场进行测定，其结果见表11-2所示。\n\n表11-2粉尘测定数据  \n\n<table><tr><td rowspan=2 colspan=1>测定部位</td><td rowspan=1 colspan=2>粉尘测定量/（mg/m）</td><td rowspan=2 colspan=1>粉尘下降倍数</td></tr><tr><td rowspan=1 colspan=1>碳弧气刨</td><td rowspan=1 colspan=1>碳弧水气刨</td></tr><tr><td rowspan=1 colspan=1>焊工施刨之试板正前方1m高0.5m</td><td rowspan=1 colspan=1>56.3</td><td rowspan=1 colspan=1>13.8</td><td rowspan=1 colspan=1>4.1</td></tr><tr><td rowspan=1 colspan=1>焊工施刨之试板后方头盔部位</td><td rowspan=1 colspan=1>11.5</td><td rowspan=1 colspan=1>1. 15</td><td rowspan=1 colspan=1>10</td></tr></table>\n\n从测定结果分析，粉尘含量的下降幅度是明显的。如果在密闭容器内进行气刨，碳弧水气刨的优越性就更加明显。\n\n# 11.8安全技术\n碳弧气刨操作过程需注意防止包括烟尘、有害气体、噪声、光辐射和电击等多种危害。\n\n1）露天作业时，尽可能顺风向操作，防止吹散的铁液及渣烧损操作人员，并注意场地防火。\n\n2）碳弧气刨时会产生氧化物、臭氧、一氧化氮和二氧化氮等烟尘和有害气体，必须通过排风系统或其他方法将其排除，以保证气刨操作者呼吸区内有毒物质的浓度合乎要求。特别是在容器或舱室内部操作时，必须加强抽风及排除烟尘措施。\n\n3）碳弧气刨过程产生的较大噪声可能对操作人员的听力产生伤害。因此操作人员应在碳弧气刨过程中注意防止噪声危害。\n\n4）选用电碳厂生产的专用于碳弧气刨的碳棒。\n\n其他安全措施与一般焊条电弧焊相同。\n\n# 参考文献\n[1] 中国机械工程学会焊接学会．焊接手册［M].北京：机械工业出版社，2001.  \n[2] 吴润辉，等.船舶焊接工艺［M］．哈尔滨：哈尔滨工程大学出版社，1996.  \n[3] 焊工手册编写小组，焊工手册［M］．北京：机械工业出版社，1984.\n\n# 百思论坛\n\n\n# 舒舒藏书\n\n\n# 第12章 高效电弧焊焊接方法与技术\n作者黄鹏飞　华学明审者　殷树言\n\n# 12.1绪论\n\n\n# 12.1.1概述\n自从熔化极气体保护焊出现以来，它以高效、节能、操作简单方便、便于实现机械化和自动化等特点，在实际生产中得到广泛的应用，并已成为焊条电弧焊的替代工艺。目前，西欧、美国和日本等工业发达国家的MIG/MAG焊接工艺已经占所有焊接工作量的 $6 0 \\% \\sim 8 0 \\%$ 。随着工业生产的发展，市场竞争越来越激烈，焊接自动化程度不断提高，各生产厂家为增强市场竞争力，越来越强烈地要求提高生产效率，降低生产成本。另外，近些年在气体保护电弧焊领域中，对于如何改善焊接质量和提高焊接生产率两个方面，都进行了大量的研究。鉴于当今各工业国的焊接技术工人队伍呈逐年减少，而焊接生产中的劳动力费用逐渐增高之势，各国对于如何减少辅助工时和如何提高焊丝熔敷速度的问题就更为重视了。提高MIG/MAG焊接工艺的生产效率，不仅是提高焊接产品市场竞争能力的一个有效途径，同时也具有极大的现实意义。\n\n焊接生产率的提高主要包括以下两个方面问题：其一，提高焊接速度，主要用于薄板的焊接；其二，提高熔敷速度，主要用于中厚板件的焊接。\n\n为提高焊接速度，一个自然的想法是在提高焊接速度的同时增大焊接电流，维持热输人不变。但是实践表明，简单地保持焊接热输入不变并不能实现稳定的高速焊接。随着焊接速度的提高，熔池的长度变长，当超过某临界值时，会产生咬边，如继续提高焊接速度，则会出现驼峰焊道[2]。即使焊接电源的输出非常稳定，也很难避免上述焊接缺陷的产生。这是由于在高速焊接条件下，焊接电弧和熔池的行为都不同于常规低速的焊接状况。由于咬边一般先于驼峰出现，所以解决高速焊接工艺的核心问题就是解决咬边问题。\n\n同样，为了提高熔敷速度，也需要提高焊接电流，此时电弧行为成了限制焊接电流提高的主要因素。随着焊接电流的增大，电弧对熔滴的作用力也越来越大，在MIG/MAG焊中，熔滴过渡形态将会由稳定的射滴、射流过渡转变为不稳定的旋转射流过渡，此时熔滴无规则地甩动，飞溅很大[3]。目前工业中常用的高效焊接工艺如图12-1所示。\n\n![](images/27d154bcdc7a055e68c62c9b5989c114711f0bf9dc69f397985786ac4bbcf943.jpg)  \n图12-1不同焊接工艺熔敷速度对比图\n\n# 百思论坛\n\n\n# 12.1.2相关领域的现状和研究进展分析\n1．焊缝形成咬边的理论\n\n在高速焊接过程中，避免焊缝产生咬边是提高焊接速度的关键问题，目前关于咬边产生机理的模型主要有如下几种：\n\n# （1）流体静力学数值模型\n自从前苏联的H.H.雷卡林在1951年建立焊接热过程计算理论以来，焊接温度场的解析计算没有实质性的进步，但是，随着计算机技术的飞速发展，焊接热过程的数值模拟取得了长足的进步。Sudnik建立的焊接过程的准稳态数值模型，是目前这一领域较先进的[4.5]。在他的模型中，考虑了熔池表面的对流、辐射、金属蒸发等因素。建立了重力、电弧力和表面张力之间的平衡方程，模型中的热源和电弧力符合高斯分布规律。考虑了焊接熔池周围的两相区，引入了间隙宽度和横向收缩、焊接速度和填充金属的熔敷速率等，从而更加符合焊接实际情况。\n\n在计算时，考虑到表面张力决定于温度，温度决定于表面形状，形状又决定于表面张力，多次循环迭代，最终得到稳定的结果。\n\n该研究以薄板TIG焊为例进行计算，如图12-2所示为焊接速度为v=30mm/min，焊接电流I=430A，板厚为2.2mm的不锈钢板焊接时理论计算得到的焊缝截面和熔池形状。实验表明，理论计算结果基本反映焊缝实际形状。用上述模型可以计算焊缝的咬边、烧穿等缺陷。计算表明，当电流很大时（I≥300A），咬边是由于电弧压力过大造成的。\n\n![](images/795866fb46b962a8cd9c6c550d14e97ed3ffc708daf89f9fa9cc5701b28c134f.jpg)  \n图12-2 不锈钢TIG 焊熔池和焊缝截面计算结果a）焊接熔池b）焊缝截面形状\n\n但是，该模型并不能完全解释咬边的产生，例如在焊接电流小于300A时，如果焊接速度较大，仍然会产生咬边，该模型却不能得到这一结论。相反，如果在大电流下焊接时，如果焊接速度小，则不会出现咬边，该模型在一定焊接条件下和实际情况符合较好，但在高速时需要再作修正。\n\n(2）咬边产生机理的表面张力模型[6]\n\n如图12-3所示，如果用 $T _ { \\mathrm { { e } } }$ 代表液体表面张力温度系数 $\\scriptstyle \\partial \\sigma / \\partial T$ 由负变正的转变温度，那么，在此温度之上，dg/aT<0，表面张力将随着熔池温度的升高而减小；在此温度之下到金属熔点之上，dg/aT>0，表面张力将随着熔池金属温度的升高而增大。当铁基金属的 $_ w$ （S） $=$ 0.02%时，其表面张力温度系数由负变为正的温度大约是 $2 3 7 0 \\mathrm { K }$ 。这样，当TIG定点焊接实验时，我们可以沿熔池的直径方向，依据温度分布把熔池分为两个区域，见示意图12-3。\n\n![](images/28231c745cdd71cb3e0f768e9d7a83fd6fc3fe30d9de915087432724ccd486df.jpg)  \n图12-3焊接熔池流动示意图\n\n在温度高于T区域，dg/aT<0，表面张力将随着温度的升高而减小，图12-3中间区域，形成了自熔池中间向 $T _ { \\mathrm { { e } } }$ 线的液体流动。\n\n在T。到熔合线（约为1833K=1560K+273K）之间，ag/aT>0，表面张力随温度升高而增大，导致熔池表面液态金属形成了自熔池熔合线向T。线的液体流动。正是这种液体流动，使得近熔合线附近的液体金属向熔池中心聚集，当液体金属补充受阻时，导致熔池周边表面下凹，形成咬边。研究表明：①熔池表面液体自熔合线向熔池中心流动是导致焊缝产生咬边的最重要因素，当熔池表面张力温度系数为正值时将可能发生咬边现象；②温度梯度是影响焊缝咬边程度的最重要因素。在其他条件不变的前提下，焊缝咬边程度随着温度梯度的增大而增大； $\\textcircled{3}$ 增加熔化角可有效减小近熔合线区的液体流动阻力，降低近熔合线区凝固速度，对抑制焊接咬边有明显作用。\n\n针对某种确定的材料，表面张力的温度系数也是确定的，但是模型表明采用如下两种方式可以提高焊接速度： $\\textcircled{1}$ 降低焊接温度场的温度梯度； $\\textcircled{2}$ 增大焊接熔化角。",
    "summary": "（1）流体静力学数值模型, 11.7.4粉尘测定, 11.8安全技术, 12.1.1概述, 12.1.2相关领域的现状和研究进展分析, 12.1绪论, 百思论坛, 参考文献, 第12章 高效电弧焊焊接方法与技术, 舒舒藏书",
    "size": 3873
  },
  {
    "name": "第1卷_第1篇_电弧焊-part-257",
    "projectId": "5ET7VaxsU6Y6",
    "fileName": "第1卷_第1篇_电弧焊.pdf",
    "content": "# (3）经验模型\n日本的西武史、小原昌宏等在研究埋弧焊时根据实验观察得到经验模型[7]。该种观点认为咬边是由于在高速焊接时的熔池的“后退效应”产生的，如图12-4所示。\n\n![](images/c2ab0d246da16bc40e799d15ed9d6e998e719fb2616cdde90845b6adcf0f1a01.jpg)  \n图12-4熔池后退与咬边的形成\n\n图中 $X _ { _ { \\mathrm { ~ m ~ } } }$ 是熔池金属的后退位置， $X ,$ 是熔池的最宽位置。当焊接速度增大时，熔池金属相对后退增大，当 $X _ { _ { m } }$ 大于 $\\ X ,$ 时，焊缝金属不能填充到熔池的最宽处，从而产生咬边。作者通过X射线在底片上的成像对这一模型进行了验证。该模型表述了一个事实，也找出了焊接缺陷和观测到现象的一些联系，但该种模型缺乏相关的理论依据，无法解释咬边的内在机理。\n\n总之，目前有很多学者在从事高速焊接方面的研究，但是对高速焊接工程中产生的关键问题-咬边产生的机理，缺乏科学准确的解释。\n\n# 2.提高熔敷效率的相关研究\n熔敷率即熔敷速度，它是指熔焊过程中，单位时间内熔敷在焊件上的金属量（ $\\mathbf { k g } / \\mathbf { h }$ ，它标志焊接过程的生产率。在焊接厚板时，希望能采用更大的送丝速度，提高熔敷速度。MIG/MAG焊的焊接电流很大时，熔滴过渡将由射流过渡转变为旋转射流过渡。这时焊丝端头十分柔软，由于金属蒸汽从焊丝侧面蒸发，而造成焊丝端部旋转，同时伴随着很大的飞溅，焊缝成形恶化，过程极不稳定，所以焊丝的熔敷速度受到限制。改变保护气体成分，可以提高稳定焊接的临界电流，从而大幅度地提高焊丝的熔敷速度[9-12]。目前常用的有T.IM.E焊、LINFAST、RAPIDMELT和磁控电弧焊接等。\n\n（1）T.I.M.E焊\n\nT.I.M.E焊是具有代表性的高熔敷率焊接工艺，它采用大的焊丝伸出长度和四元保护气体，在保证焊接质量的同时，将传统MAG焊工艺的最高送丝速度由 $1 6 \\mathrm { { m } / \\mathrm { { m i n } } }$ 提高为 $2 8 \\sim 5 0 \\mathrm { m / m i n }$ ,使焊丝熔敷率提高了2\\~3倍，极大地提高了焊接熔敷率。\n\nT.I.M.E焊工艺是采用四元保护气体，它们是 $0 . 5 \\% 0 _ { 2 }$ 、 $8 \\% 0 \\%$ 、 $2 6 , 5 \\%$ He和 $65 \\%$ Ar（均是体积分数）。该气体的作用是保持熔滴过渡为锥形旋转过渡，这是一种稳定的过渡形式，如图12-5所示。它防止了在普通MAG焊大电流时的不规则的旋转射流过渡和较大的飞溅。但是，高效焊接所需要的保护气体价格昂贵，难以广泛应用。\n\n![](images/adac0b43434c57c333e1ae2629df391714d35819b2a20f409e16430af77f21ec.jpg)  \n图12-5T.IM.E焊的电弧形态\n\n（2）磁控MAG焊\n\n传统MAG焊在大焊接电流时产生旋转射流过渡，这时伴随着很大的飞溅，见图12-6。实际上发生旋转射流过渡时焊接电流就是MAG焊的上限焊接电流，也就是说MAG焊的最大焊接电流是受到无规则的旋转射流过渡的限制，因此也就是限制了焊接熔敷效率的提高。为了避免改变保护气体成分造成生产成本上升，北京工业大学焊接技术研究所利用磁场控制焊接电弧和熔滴过渡，实现了高熔敷率焊接[13]，其原理见图12-7所示。焊接电弧在纵向磁场作用下，由于带电粒子由电弧中心向边缘的扩散运动，而引起径向电流I，见图12-7a。该电流I.在纵向磁场作用下将发生绕焊丝轴向的旋转运动，同时产生沿圆周方向的电流分量 $I _ { \\infty }$ ，同时圆周电流 $I _ { \\infty }$ 也在纵向磁场B作用下产生向心的作用力F，它作用在焊丝端头的液柱上将使其向中心收缩，即形成稳定的圆锥形旋转射流过渡，见图12-7b。这时磁控电弧的形态见图12-8。\n\n![](images/18edbb5ef5ef6c96394211243e486fc1508f69af9ca17a302bbc1f9ee2cc15db.jpg)  \n图12-6MIG焊旋转射流过渡形态\n\n![](images/c7203fff66468415fea380bd18344246a89709e911706c5e9128a19b5be5f775.jpg)  \n图12-7纵向磁场作用下的电弧行为\n\n由图12-8可以看出，磁控MAG焊可以得到与改变保护气体高效焊接工艺类似的效果。目前试验中使用Φ1.2mm的焊丝，送丝速度能够达到$4 2 \\mathrm { m / m i n }$ ，焊缝成形良好。\n\n下面将对通过不同方式实现高效焊接进行详细说明。\n\n![](images/e2b1ef97969ca7e18d22f9841dd5f917d73637629d0da852f3913ba4932eefdf.jpg)  \n图12-8磁控电弧的形态\n\n# 12.2不同气体配比的高效焊接\n目前国际上对高效MAG焊的定义为：高效MAG焊接由DVS-No.0909-1制定的标准规定，即对于 $\\phi 1 . 2 \\mathrm { m m }$ 直径的焊丝，送丝速度超过15m/min，熔敷率大于15kg/h的MAG 焊称为高效MAG焊，某些高效MAG焊的最高熔敷率可达20kg/h[14]\n\n# 12.2.1不同气体配比的高效焊接分类及特点\n1.分类\n\n（1）T.I.M.E焊接\n\nT.I.M.E焊接工艺（TransferIonized MoltenEnergy Process）是由 CandaWeld Process公司的J.Church在1980年研究成功的。T.I.M.E.工艺仍为MAG焊范畴的方法。但与普通MAG焊不同的是，其保护气体（体积分数）为Ar（65%）+He(26.5%）+C0(8%）+0(0.5%）。通过这种保护气体成分，可以实现稳定的旋转射流过渡，从而可以突破传统的MAG焊电流极限。其中He和CO的作用在于控制产生旋转射流的临界电流和旋转射流稳定性，加人少量的O2，可以进一步提高熔滴过渡的稳定性。采用上述混合气体保护，再辅以合适的伸出长度（长度可达35\\~40mm），能够显著提高焊丝熔化速度，而且T.I.M.E.焊接一般采用1.2mm或Φ1.6mm的细焊丝，在500\\~700A的大电流下进行焊接，使焊丝伸出长度上的电阻热增大，送丝速度突破了MAG焊的最高速度15m/min的限制，提高至高达50m/min的程度，从而大大提高了熔敷效率（熔敷效率是传统MAG焊的3倍）。\n\n20世纪90 年代初开始，T.I.M.E.焊工艺在加拿大、日本、欧洲等国家和地区得到了推广，但由于采用四种成分的混合气体，尤其是由于He的加人，使得T.I.M.E.焊的保护气体成本较高，为此，各国在开发和应用T.I.M.E.焊工艺的同时，也针对具体应用要求开发了基于三元或二元气体的T.I.M.E.焊替代工艺[9.10.14]，如瑞典AGA公司的RAPIDMELT、日本OTC的HIGHMAG等，其主要出发点与T.I.M.E.焊相同，都是通过采用适当的保护气体，将传统的MAG焊极限送丝速度即焊接电流提高，从而提高熔敷效率。",
    "summary": "(3）经验模型, 12.2.1不同气体配比的高效焊接分类及特点, 12.2不同气体配比的高效焊接, 2.提高熔敷效率的相关研究",
    "size": 3097
  },
  {
    "name": "第1卷_第1篇_电弧焊-part-258",
    "projectId": "5ET7VaxsU6Y6",
    "fileName": "第1卷_第1篇_电弧焊.pdf",
    "content": "# （2）LINFAST焊接\n为了降低富含He的T.I.M.E.工艺的成本，焊接工作者试图采用简单的二元或三元混合气体来获得稳定的高效焊接工艺过程。在这方面比较有代表性的是德国LINDE公司推出的LINFAST焊接工艺。LINFAST焊接工艺的基本原理是在保护气体的选择上除了具有保护功能之外，还要使得焊接电弧的形态以及熔滴过渡过程得到有效的控制，从而实现稳定的旋转射流过渡过程，满足提高焊接效率、改善焊接质量的要求。LINFAST根据不同的焊接规范区间和不同的应用场合，选择不同的保护气体，以降低气体的成本。例如，在较低的送丝速度范围 $1 5 \\sim 2 0 \\mathrm { m / m i n }$ 区间内，LINFAST采用 $\\mathrm { A r } 8 2 \\% + \\mathrm { C O } _ { 2 } 1 8 \\%$ 气体， $\\mathbf { C O } _ { 2 }$ 气体的加人，可以提高焊接电弧的挺直度，使电弧收缩，熔深加大，同时对焊缝金属还有清洁作用。如果为了提高焊缝的熔深，则可以加人 $20 \\%$ \\~$30 \\%$ 的 $\\mathbf { H } \\mathbf { e }$\n\n常用的LINFAST保护气体见表12-1。\n\n表12-1 常用的LINFAST保护气体成分（体积分数） $( \\% )$   \n\n<table><tr><td rowspan=1 colspan=1>气体类型</td><td rowspan=1 colspan=1>Ar</td><td rowspan=1 colspan=1>He</td><td rowspan=1 colspan=1>CO2</td><td rowspan=1 colspan=1>0</td></tr><tr><td rowspan=1 colspan=1>CORGON@ He30</td><td rowspan=1 colspan=1>平衡</td><td rowspan=1 colspan=1>30</td><td rowspan=1 colspan=1>10</td><td rowspan=1 colspan=1>0</td></tr><tr><td rowspan=1 colspan=1>CORGON@He25S</td><td rowspan=1 colspan=1>平衡</td><td rowspan=1 colspan=1>25</td><td rowspan=1 colspan=1>0</td><td rowspan=1 colspan=1>3.1</td></tr><tr><td rowspan=1 colspan=1>CORGON@He25C</td><td rowspan=1 colspan=1>平衡</td><td rowspan=1 colspan=1>25</td><td rowspan=1 colspan=1>25</td><td rowspan=1 colspan=1>0</td></tr></table>\n\n其中 $\\mathbf { C O R G O N } \\Re$ ${ \\bf H } e 3 0$ 保护气体脉冲射滴过渡焊：较好的焊接性，熔深增大，小变形，少飞溅，少氧化； $\\mathbf { C O R G O N } ^ { \\mathfrak { Q } }$ He25S保护气体脉冲旋转过渡焊：焊缝成形好，较高的熔敷率，旋转过渡；CORGON?He25C保护气体脉冲旋转过渡焊：低的气孔形成率，较高熔深。图12-9为不同保护气体的MAG焊接LINFAST焊缝成形情$\\mathcal { W } ^ { \\left[ s \\right] }$ 。\n\n# （3）RAPID MELT焊接\nRAPIDMELT焊接工艺是瑞典AGA公司研究的一种新的焊接工艺方法。和T.I.M.E.焊接方法相似，它也是通过改变保护气体的成分，来改变焊接电弧的物理特性。它在保证焊接质量的前提下，使得焊接熔敷效率得到很大的提高。和传统的MIG/MAG焊接方法相比较，RAPIDMELT大大地扩展了传统的MIG/MAG焊接的规范区间，从而使得焊接生产效率得到提高。采用MISON8（ $\\mathbf { A r 8 \\% C O _ { 2 } } / 3 0 0 \\mathbf { p p m N 0 }$ ）气体保护进行的RAPIDMELT焊接试验，焊丝的熔敷效率从传统的射流过渡的 ${ \\bf 8 k g / h }$ 提高到 $1 0 \\sim 2 0 \\mathrm { k g / h }$ ，其中添加的NO减少焊接过程中产生的臭氧。RAPIDMELT通过合理匹配送丝速度、电弧电压、保护气体和焊丝伸出长度等焊接参数来实现不同的熔滴过渡形式，从而获得较高的熔敷效率。\n\n# （4）RAPIDARC焊接\n通过改变保护气体成分，对提高焊接速度也会有一定的作用，其中比较成功的是瑞典的AGA公司的RAPIDARC焊接法。如上所述，该公司的RAPIDMELT焊接法是T.I.M.E.焊接的一个变种，适用于焊接厚板，而RAPIDARC焊接法则是专门用于焊接薄板的。RAPIDARC采用高速送丝、大伸出长度和低氧化性气体MI-SON8（该公司的专利产品），增强了熔池润湿性，因而焊缝与母材过渡平滑，并且焊缝平坦，从而可在 $1 \\sim 2 \\mathrm { m / m i n }$ 的速度下进行焊接而不出现成形缺陷。这种焊接方法已经成功地在欧洲市场上应用。\n\n# 2.不同气体配比的高效焊接特点\n由于T.I.M.E.焊工艺大幅度提高了焊丝熔敷率，即使与传统埋弧焊工艺相比，也有其自身独特的优越性：\n\n1）工艺适应性强。\n\n![](images/971d6de1ba5da17d0a43630b78eba27484d120d1055f31a608f9a75edfc00b50.jpg)\n\n![](images/8ce5fe4527965b2d9db961429f41ad4cf712604de485e800e0a321dba39f43ee.jpg)  \n图.12-9不同保护气体的MAG焊接LINFAST焊缝成形\n\na）单丝MAG焊接b）双丝MAG焊接\n\n2）操作简便。3）易于实现机械化和自动化。4）特别是焊接成本低，经济效益可观。5）使用灵活，可以在高熔敷率下进行全位  \n置焊接。6）电弧控制性好，获得稳定熔滴过渡形式  \n的电流区间宽。7）耗材成本低（T.I.M.E.焊的焊丝、气  \n体与埋弧焊的焊丝、焊剂相比）。8）设备耗能低，还可用于其他焊接方法。9）焊缝金属含氢量低等[15]\n\n# 12.2.2高熔敷率焊接过渡形式\n在高熔敷率MAG焊中，通过综合利用多元保护气体的物理特性和适度加大焊丝伸出长度，在超常规MAG焊的高电流和高电压范围内（图12-10右半部曲线）可极大地提高焊丝的熔化速度。熔滴的过渡也发生质的变化，其基本形式为：高速短路过渡、滴状过渡、旋转过渡和射流过渡，如图12-11所示。由图12-10的关系曲线可见，在富Ar的混合气体下，采用1.2mm直径的实心焊丝，送丝速度超过15m/min，焊接电流大于350A，电弧电压高于26V则进入高效MAG区。当其他焊接参数保持不变，焊丝伸出长度为22\\~35mm，焊接电流为350\\~500A，相应的电弧电压为26\\~45V，则出现高速短路过渡。这种过渡的特点是短路，燃弧周期性交替，而短路时间相当短，过渡频率相当高，可以达到相当高的焊接效率，并能形成深而宽的焊缝，完全不同于常规短路过渡形式，如图12-11所示。\n\n![](images/918d6d6716a8cdc4d6f0ebbc891eab96dcc8fbf7c89afe0f81560677461bb143.jpg)  \n图12-10MAG 焊熔滴过渡形式与焊接参数的关系\n\n![](images/bf8634a2a22d5e3c80b91893702d52b22969cbff3d0a92af0650dcc575d7c976.jpg)  \n图12-11 高效 MAG 焊熔滴过渡形式",
    "summary": "（2）LINFAST焊接, （3）RAPID MELT焊接, （4）RAPIDARC焊接, 12.2.2高熔敷率焊接过渡形式, 2.不同气体配比的高效焊接特点",
    "size": 3395
  },
  {
    "name": "第1卷_第1篇_电弧焊-part-259",
    "projectId": "5ET7VaxsU6Y6",
    "fileName": "第1卷_第1篇_电弧焊.pdf",
    "content": "# 12.2.3 高效 MAG 焊焊接材料\n目前提高熔敷效率的手段中，应用最为广泛的是采用药芯焊丝代替实芯焊丝进行焊接，采用金属粉芯焊丝可比实芯焊丝的熔敷效率提高$5 0 \\%$ 以上。但药芯焊丝更多的重点则在于提高焊接接头的力学性能上面。调整保护气体的成分可以大幅度地提高焊丝的熔敷效率。\n\n1）实芯焊丝适用的直径为 $1 . 0 \\sim 1 . 2 \\mathrm { m m }$ ，过细的焊丝不能适应高速送丝；而直径大于$1 , 2 \\mathrm { m m }$ 的焊丝，即使在大电流下也不易产生稳定的旋转电弧过渡。药芯焊丝可以采用1.2\\~$1 , 6 \\mathrm { { m m } }$ 的直径。\n\n2）金属粉芯和造渣型药芯焊丝均可以高焊接参数实现高效MAG焊。尤其是金属粉芯焊丝，由于金属粉的填充率高达 $45 \\%$ ，所以采用1. $6 \\mathrm { m m }$ 的金属粉芯焊丝，以380A和38V的焊接参数焊接时，其熔化率高达 $9 . 6 \\mathrm { { k g / h } }$ 。金属粉芯焊丝的熔滴过渡相似于实芯焊丝。药芯焊丝可以常规喷射过渡和高速短路过渡形式焊接，但不可能产生旋转电弧过渡。金红石药芯焊丝的最高送丝速度可达 $3 0 \\mathrm { m / m i n }$ ，碱性药芯焊丝送丝速度的上限为 $4 5 \\mathrm { { m } / \\mathrm { { m i n } } }$ ，熔化率最高可达 $2 0 \\mathrm { k g / h }$ 。\n\n# 12.3单丝高速焊接\n\n\n# 12.3.1高速焊接工艺的实现方式\n实践表明，改变焊接材料的方式可以提高效率，但是不可避免地会使焊接成本升高，虽然在一定程度上提高了焊接生产效率，但同时也都存在一些明显的问题。提高焊接速度的最终目的，是降低焊接生产成本，提高市场竞争力。\n\n在工业生产中，短路过渡焊接工艺得到了广泛应用。短路过渡的波形控制技术可以使电弧具有不同特性，从而满足不同工艺需要。\n\n研究表明，不同的焊接速度对电流波形控制提出了不同的要求，其中影响最大的是燃弧阶段的电流波形，如图12-12所示[16] 图中燃弧波形a适合于低速焊接，其波形与传统的电流波形类似，若将这种波形应用于高速焊接，由于再引燃电流较大，焊丝端头返烧较大，同时对熔池产生较大的冲击，其结果使熔池产生较大的振荡，引起焊道不连续；波形c再引燃电流较小，而且在燃弧阶段基本上保持不变，从而抑制了熔池振动，使熔池比较平静，焊缝成形良好；b则是介于二者之间的波形，适用于中速焊接。\n\n![](images/3b5f7325c0a4b1e61f9729cf35621932615e451a1cd245f53bc712181249be18.jpg)  \n图12-12不同焊接速度对电流波形的要求\n\n# 12.3.2单丝高速焊接工艺\n欧洲的某些公司设计的短路过渡焊接电源，在短路时电流沿直线上升，这种方式的短路飞溅比较大，但在发生短路后，可以使熔滴迅速产生径缩，短路过程迅速结束。而在燃弧阶段，提高基值电流，燃弧能量大，焊缝在母材表面铺展较好。不易产生咬边[17]。采用该种方式可以使焊接速度提高到 $1 . 2 \\mathrm { m / m i n }$ 。但是焊接时飞溅较大。其工作波形如图12-13所示。\n\n![](images/5e9b1e7d579025487223d776ec19deb77f4f7e9baec6a4a5caf077934dfc78e8.jpg)  \n图12-13短路过渡实现高速焊接\n\n日本的一些焊接公司，通过专用的高速熔化极气体保护焊机，采用纯 $\\mathbf { C O } _ { 2 }$ 或者富氩保护气，实现高速焊接。该种焊机采用脉冲控制方式，电弧具有良好的自身调节能力，可以保证在电弧长度很短时稳定工作，通过大量的工艺实验，找出了适合高速焊接的工作区间。据文献报道，该种工艺可以在 $5 0 0 \\mathrm { A }$ 、34V的规范下焊接 $3 , 2 \\mathrm { m m }$ 的搭接焊缝，焊接速度可达到 $3 \\mathrm { m / m i n }$ 。如图12-14所示为该焊机的工作电流电压波形。该法采用电压脉冲配合电流基值，即保证了很好的电弧自身调节作用，又实现了脉冲焊控制熔滴过渡的效果。脉冲的作用对熔池有较强的压迫作用，阻止熔敷金属向中间聚集，防止了咬边的产生。\n\n![](images/3ef38722dd3d224d85470ab10e540553e5f1e89cd2ce127d42a3f53f4c856f97.jpg)  \n图12-14采用脉冲焊实现高速焊接\n\n北京工业大学采用短路过渡焊接工艺，把焊接速度提高至 $1 . 5 \\mathrm { { m / m i n } }$ 以上。由研究可知，实现高速焊接必须在增大熔敷金属量的同时减小焊缝宽度，所以，单丝高速焊接要求电源输出特性能保证电弧在大电流、低电压下稳定工作。通过研究开发低飞溅GMAW焊机，对参数进一步优化，不但飞溅小，而且焊接规范区间宽，在大电流下可以稳定地焊接。当采用MAG焊时（保护气体比例为 $\\mathbf { A r } 8 2 \\%$ ， $\\mathbf { C O } _ { 2 } 1 8 \\%$ ），搭接焊最高速度可以达到 $2 \\mathrm { m / m i n }$ ）。如图12-15所示为工作电流电压波形。该焊机的特点是：在短路初始时，电流先保持在一较低值，然后以一较快速度上升，保证熔滴尽快形成径缩，随后降低电流上升速度，防止小桥爆断时造成过大的冲击力。而在燃弧期间，该法不同于常规焊机，该焊机的燃弧初值电流较短路峰值电流小，电流波动很小，保证了熔池受到较小的扰动，焊接过程稳定。图12-16为采用该种控制工艺，实现1. $6 \\mathrm { m m }$ 薄板对接焊的截面图，图12-17为焊缝的正面以及背面图。\n\n![](images/a8027e2a686d2811df92807ccb27d67270da0c2295fe604a127c1c89ac0fb817.jpg)  \n图12-15采用 $\\mathbf { C O } _ { 2 }$ 短路过渡实现高速焊接\n\n![](images/15ff4ad782ca278aad9c036716ae808a4079f4b4713c925302149fbe78f399ab.jpg)  \n图12-16薄板高速焊接的截面图\n\n![](images/ba2428aa84b0c545b24a85a6d29e727b3be0b29c541c951ee41d4ffa1984be59.jpg)  \n图12-17 薄板对接焊缝正面和背面图",
    "summary": "12.2.3 高效 MAG 焊焊接材料, 12.3.1高速焊接工艺的实现方式, 12.3.2单丝高速焊接工艺, 12.3单丝高速焊接",
    "size": 2842
  },
  {
    "name": "第1卷_第1篇_电弧焊-part-260",
    "projectId": "5ET7VaxsU6Y6",
    "fileName": "第1卷_第1篇_电弧焊.pdf",
