Repository: LunaReborn/Welding-6m-Extractor

# 焊接文档 6M 专有词汇抽取工具

用于从焊接相关文档中抽取“人、机、料、法、环、测”六类专有词汇，并导出 JSON 和 Excel。

## 目录结构

```text
project/
  cli.py
  engine/
    document_loader.py
    chunker.py
    llm_client.py
    extractor_6m.py
    normalizer.py
    validator.py
    exporter.py
  prompts/
    welding_6m_extract.txt
    welding_6m_review.txt
  outputs/
  data/
```

## 安装

```bash
pip install -r requirements.txt
```

## 使用 Ollama

先启动 Ollama，并拉取模型：

```bash
ollama serve
ollama pull qwen2.5:7b
```

运行：

```bash
python cli.py --file data/氩弧焊标准作业指导书.docx --extractor ollama --model qwen2.5:7b --output outputs
```

启用二阶段复核：

```bash
python cli.py --file data/氩弧焊标准作业指导书.docx --extractor ollama --review --output outputs
```

File: data/hanjie_data/1.txt (part 22 of 68)
[
    "content": "目前关于角接和搭接焊都有比较成熟的焊接工艺，图12-18为角接焊时的焊枪位置和角度，图12-19所示为搭接焊时的焊枪位置和角度。焊接板材厚度和所用的焊接参数、焊枪位置及角度见表12-2\\~表12-5。\n\n![](images/38f23c056356a2df244fce43979ab7bde7d0fe9b8e8afd328b058b4ba615f2b2.jpg)  \n图12-18高速角接焊的焊枪位置和角度\n\n![](images/b09e515b094757d178b22e090ba07e1b7213b2604360c6150d59d420df4a4dec.jpg)  \n搭接焊缝   \n图12-19高速搭接焊的焊枪位置和角度\n\n通过焊接电源的改进，使用单丝电弧焊接可以获得较高的焊接效率。但电弧作为热源的同时也是一个力源，随着焊接速度的提高，要求焊接电流相应增大，电弧力也越来越强。集中于一点的电弧力对熔池的扰动也越来越大，保证焊接过程稳定非常困难。此外，单丝焊接的焊缝余高一般都较高，限制了该法的广泛应用。\n\n表12-2高速 $\\mathbf { C O } _ { 2 }$ 焊焊接参数（角接）  \n\n<table><tr><td rowspan=1 colspan=1>板厚/mm</td><td rowspan=1 colspan=1>焊接电流/A</td><td rowspan=1 colspan=1>电弧电压/v</td><td rowspan=1 colspan=1>焊接速度</td><td rowspan=1 colspan=1>焊枪与工件夹角/（°）</td><td rowspan=1 colspan=1>焊枪倾角/（°）</td><td rowspan=1 colspan=1>焊枪位置</td><td rowspan=1 colspan=1>焊缝宽度/mm</td></tr><tr><td rowspan=1 colspan=1>1. 6</td><td rowspan=1 colspan=1>180</td><td rowspan=1 colspan=1>22</td><td rowspan=1 colspan=1>100</td><td rowspan=1 colspan=1>40</td><td rowspan=1 colspan=1>20</td><td rowspan=1 colspan=1>0</td><td rowspan=1 colspan=1>5</td></tr><tr><td rowspan=1 colspan=1>2.0</td><td rowspan=1 colspan=1>200</td><td rowspan=1 colspan=1>24</td><td rowspan=1 colspan=1>100</td><td rowspan=1 colspan=1>40</td><td rowspan=1 colspan=1>20</td><td rowspan=1 colspan=1>0</td><td rowspan=1 colspan=1>5</td></tr><tr><td rowspan=1 colspan=1>2.0</td><td rowspan=1 colspan=1>270</td><td rowspan=1 colspan=1>26</td><td rowspan=1 colspan=1>150</td><td rowspan=1 colspan=1>40</td><td rowspan=1 colspan=1>20</td><td rowspan=1 colspan=1>0</td><td rowspan=1 colspan=1>5</td></tr><tr><td rowspan=1 colspan=1>2.3</td><td rowspan=1 colspan=1>280</td><td rowspan=1 colspan=1>29</td><td rowspan=1 colspan=1>100</td><td rowspan=1 colspan=1>.40</td><td rowspan=1 colspan=1>20</td><td rowspan=1 colspan=1>0</td><td rowspan=1 colspan=1>5</td></tr><tr><td rowspan=1 colspan=1>2.3</td><td rowspan=1 colspan=1>380</td><td rowspan=1 colspan=1>35</td><td rowspan=1 colspan=1>150</td><td rowspan=1 colspan=1>40</td><td rowspan=1 colspan=1>20</td><td rowspan=1 colspan=1>0</td><td rowspan=1 colspan=1>5</td></tr></table>\n\n表12-3高速 $\\mathbf { C O _ { 2 } }$ 焊焊接参数（搭接）  ",
    "summary": "12.3.3单丝高速焊接工艺的典型工艺规范 - Part 1/4",
    "size": 2153
  },
  {
    "name": "第1卷_第1篇_电弧焊-part-261",
    "projectId": "5ET7VaxsU6Y6",
    "fileName": "第1卷_第1篇_电弧焊.pdf",
    "content": "<table><tr><td rowspan=1 colspan=1>板厚/mm</td><td rowspan=1 colspan=1>焊接电流/A</td><td rowspan=1 colspan=1>电弧电压/V</td><td rowspan=1 colspan=1>焊接速度</td><td rowspan=1 colspan=1>焊枪与工件夹角/（°）</td><td rowspan=1 colspan=1>焊枪倾角/（°)</td><td rowspan=1 colspan=1>焊枪位置</td><td rowspan=1 colspan=1>焊缝宽度/mm</td></tr><tr><td rowspan=1 colspan=1>1.0</td><td rowspan=1 colspan=1>110</td><td rowspan=1 colspan=1>20</td><td rowspan=1 colspan=1>100</td><td rowspan=1 colspan=1>40</td><td rowspan=1 colspan=1>20</td><td rowspan=1 colspan=1>-0.6</td><td rowspan=1 colspan=1>4</td></tr><tr><td rowspan=1 colspan=1>1. 0</td><td rowspan=1 colspan=1>150</td><td rowspan=1 colspan=1>21</td><td rowspan=1 colspan=1>150</td><td rowspan=1 colspan=1>40</td><td rowspan=1 colspan=1>20</td><td rowspan=1 colspan=1>-0.6</td><td rowspan=1 colspan=1>4</td></tr><tr><td rowspan=1 colspan=1>1.0</td><td rowspan=1 colspan=1>180</td><td rowspan=1 colspan=1>22</td><td rowspan=1 colspan=1>200</td><td rowspan=1 colspan=1>40</td><td rowspan=1 colspan=1>20</td><td rowspan=1 colspan=1>-0.6</td><td rowspan=1 colspan=1>4</td></tr><tr><td rowspan=1 colspan=1>1. 6</td><td rowspan=1 colspan=1>170</td><td rowspan=1 colspan=1>21</td><td rowspan=1 colspan=1>100</td><td rowspan=1 colspan=1>40</td><td rowspan=1 colspan=1>20</td><td rowspan=1 colspan=1>0</td><td rowspan=1 colspan=1>5</td></tr><tr><td rowspan=1 colspan=1>1.6</td><td rowspan=1 colspan=1>220</td><td rowspan=1 colspan=1>24</td><td rowspan=1 colspan=1>150</td><td rowspan=1 colspan=1>40</td><td rowspan=1 colspan=1>20</td><td rowspan=1 colspan=1>0</td><td rowspan=1 colspan=1>5</td></tr><tr><td rowspan=1 colspan=1>1.6</td><td rowspan=1 colspan=1>260</td><td rowspan=1 colspan=1>25</td><td rowspan=1 colspan=1>200</td><td rowspan=1 colspan=1>40</td><td rowspan=1 colspan=1>20</td><td rowspan=1 colspan=1>0</td><td rowspan=1 colspan=1>5</td></tr><tr><td rowspan=1 colspan=1>2.0</td><td rowspan=1 colspan=1>200</td><td rowspan=1 colspan=1>24</td><td rowspan=1 colspan=1>100</td><td rowspan=1 colspan=1>40</td><td rowspan=1 colspan=1>20</td><td rowspan=1 colspan=1>1.0</td><td rowspan=1 colspan=1>6</td></tr><tr><td rowspan=1 colspan=1>2.0</td><td rowspan=1 colspan=1>260</td><td rowspan=1 colspan=1>27</td><td rowspan=1 colspan=1>150</td><td rowspan=1 colspan=1>40</td><td rowspan=1 colspan=1>20</td><td rowspan=1 colspan=1>1.0</td><td rowspan=1 colspan=1>6</td></tr><tr><td rowspan=1 colspan=1>2.3</td><td rowspan=1 colspan=1>230</td><td rowspan=1 colspan=1>25</td><td rowspan=1 colspan=1>100</td><td rowspan=1 colspan=1>40</td><td rowspan=1 colspan=1>20</td><td rowspan=1 colspan=1>1.5</td><td rowspan=1 colspan=1>7</td></tr><tr><td rowspan=1 colspan=1>2.3</td><td rowspan=1 colspan=1>300</td><td rowspan=1 colspan=1>32</td><td rowspan=1 colspan=1>150</td><td rowspan=1 colspan=1>40</td><td rowspan=1 colspan=1>20</td><td rowspan=1 colspan=1>1.5</td><td rowspan=1 colspan=1>7</td></tr><tr><td rowspan=1 colspan=1>3.2</td><td rowspan=1 colspan=1>300</td><td rowspan=1 colspan=1>32</td><td rowspan=1 colspan=1>100</td><td rowspan=1 colspan=1>40</td><td rowspan=1 colspan=1>20</td><td rowspan=1 colspan=1>2.0</td><td rowspan=1 colspan=1>8.5</td></tr><tr><td rowspan=1 colspan=1>3.2</td><td rowspan=1 colspan=1>350</td><td rowspan=1 colspan=1>35</td><td rowspan=1 colspan=1>150</td><td rowspan=1 colspan=1>40</td><td rowspan=1 colspan=1>20</td><td rowspan=1 colspan=1>2.0</td><td rowspan=1 colspan=1>8.5</td></tr></table>\n\n表12-4高速MAG焊焊接参数（角接）  ",
    "summary": "12.3.3单丝高速焊接工艺的典型工艺规范 - Part 2/4",
    "size": 3453
  },
  {
    "name": "第1卷_第1篇_电弧焊-part-262",
    "projectId": "5ET7VaxsU6Y6",
    "fileName": "第1卷_第1篇_电弧焊.pdf",
    "content": "<table><tr><td rowspan=1 colspan=1>板厚/mm</td><td rowspan=1 colspan=1>焊接电流/A</td><td rowspan=1 colspan=1>电弧电压/V</td><td rowspan=1 colspan=1>焊接速度</td><td rowspan=1 colspan=1>焊枪与工件夹角/（°）</td><td rowspan=1 colspan=1>焊枪倾角1（°)</td><td rowspan=1 colspan=1>焊枪位置</td><td rowspan=1 colspan=1>焊缝宽度/mm</td></tr><tr><td rowspan=1 colspan=1>1.0</td><td rowspan=1 colspan=1>110</td><td rowspan=1 colspan=1>18</td><td rowspan=1 colspan=1>100</td><td rowspan=1 colspan=1>40</td><td rowspan=1 colspan=1>20</td><td rowspan=1 colspan=1>0</td><td rowspan=1 colspan=1>4</td></tr><tr><td rowspan=1 colspan=1>1.0</td><td rowspan=1 colspan=1>200</td><td rowspan=1 colspan=1>19</td><td rowspan=1 colspan=1>150</td><td rowspan=1 colspan=1>40</td><td rowspan=1 colspan=1>20</td><td rowspan=1 colspan=1>0</td><td rowspan=1 colspan=1>4</td></tr><tr><td rowspan=1 colspan=1>1.6</td><td rowspan=1 colspan=1>180</td><td rowspan=1 colspan=1>20</td><td rowspan=1 colspan=1>100</td><td rowspan=1 colspan=1>40</td><td rowspan=1 colspan=1>20</td><td rowspan=1 colspan=1>0</td><td rowspan=1 colspan=1>4.5</td></tr><tr><td rowspan=1 colspan=1>1.6</td><td rowspan=1 colspan=1>250</td><td rowspan=1 colspan=1>23</td><td rowspan=1 colspan=1>150</td><td rowspan=1 colspan=1>40</td><td rowspan=1 colspan=1>20</td><td rowspan=1 colspan=1>0</td><td rowspan=1 colspan=1>4.5</td></tr><tr><td rowspan=1 colspan=1>1. 6</td><td rowspan=1 colspan=1>280</td><td rowspan=1 colspan=1>26</td><td rowspan=1 colspan=1>200</td><td rowspan=1 colspan=1>40</td><td rowspan=1 colspan=1>20</td><td rowspan=1 colspan=1>0</td><td rowspan=1 colspan=1>4.5</td></tr><tr><td rowspan=1 colspan=1>2.0</td><td rowspan=1 colspan=1>230</td><td rowspan=1 colspan=1>22</td><td rowspan=1 colspan=1>100</td><td rowspan=1 colspan=1>40</td><td rowspan=1 colspan=1>20</td><td rowspan=1 colspan=1>0</td><td rowspan=1 colspan=1>5</td></tr><tr><td rowspan=1 colspan=1>2.0</td><td rowspan=1 colspan=1>300</td><td rowspan=1 colspan=1>29</td><td rowspan=1 colspan=1>150</td><td rowspan=1 colspan=1>40</td><td rowspan=1 colspan=1>20</td><td rowspan=1 colspan=1>0</td><td rowspan=1 colspan=1>5</td></tr><tr><td rowspan=1 colspan=1>2. 3</td><td rowspan=1 colspan=1>280</td><td rowspan=1 colspan=1>29</td><td rowspan=1 colspan=1>100</td><td rowspan=1 colspan=1>40</td><td rowspan=1 colspan=1>20</td><td rowspan=1 colspan=1>0.5</td><td rowspan=1 colspan=1>6</td></tr></table>\n\n表12-5高速MAG焊焊接参数（搭接）  ",
    "summary": "12.3.3单丝高速焊接工艺的典型工艺规范 - Part 3/4",
    "size": 2404
  },
  {
    "name": "第1卷_第1篇_电弧焊-part-263",
    "projectId": "5ET7VaxsU6Y6",
    "fileName": "第1卷_第1篇_电弧焊.pdf",
    "content": "<table><tr><td rowspan=1 colspan=1>板厚/mm</td><td rowspan=1 colspan=1>焊接电流/A</td><td rowspan=1 colspan=1>电弧电压/V</td><td rowspan=1 colspan=1>焊接速度</td><td rowspan=1 colspan=1>焊枪与工件夹角/（°）</td><td rowspan=1 colspan=1>焊枪倾角/(°)</td><td rowspan=1 colspan=1>焊枪位置</td><td rowspan=1 colspan=1>焊缝宽度/mm</td></tr><tr><td rowspan=1 colspan=1>1.0</td><td rowspan=1 colspan=1>110</td><td rowspan=1 colspan=1>17</td><td rowspan=1 colspan=1>100</td><td rowspan=1 colspan=1>45</td><td rowspan=1 colspan=1>20</td><td rowspan=1 colspan=1>0</td><td rowspan=1 colspan=1>4</td></tr><tr><td rowspan=1 colspan=1>1.0</td><td rowspan=1 colspan=1>165</td><td rowspan=1 colspan=1>18</td><td rowspan=1 colspan=1>150</td><td rowspan=1 colspan=1>45</td><td rowspan=1 colspan=1>20S</td><td rowspan=1 colspan=1>0</td><td rowspan=1 colspan=1>4</td></tr><tr><td rowspan=1 colspan=1>1.0</td><td rowspan=1 colspan=1>220</td><td rowspan=1 colspan=1>20</td><td rowspan=1 colspan=1>200</td><td rowspan=1 colspan=1>45</td><td rowspan=1 colspan=1>20</td><td rowspan=1 colspan=1>0</td><td rowspan=1 colspan=1>4</td></tr><tr><td rowspan=1 colspan=1>1.6</td><td rowspan=1 colspan=1>165</td><td rowspan=1 colspan=1>18</td><td rowspan=1 colspan=1>100</td><td rowspan=1 colspan=1>45</td><td rowspan=1 colspan=1>20 12</td><td rowspan=1 colspan=1>?   0 +</td><td rowspan=1 colspan=1>5</td></tr><tr><td rowspan=1 colspan=1>1. 6</td><td rowspan=1 colspan=1>220</td><td rowspan=1 colspan=1>20</td><td rowspan=1 colspan=1>150</td><td rowspan=1 colspan=1>45</td><td rowspan=1 colspan=1>20</td><td rowspan=1 colspan=1>》  0</td><td rowspan=1 colspan=1>5</td></tr><tr><td rowspan=1 colspan=1>1.6</td><td rowspan=1 colspan=1>270</td><td rowspan=1 colspan=1>23</td><td rowspan=1 colspan=1>200</td><td rowspan=1 colspan=1>45</td><td rowspan=1 colspan=1>20</td><td rowspan=1 colspan=1>D</td><td rowspan=1 colspan=1>5</td></tr><tr><td rowspan=1 colspan=1>2.0</td><td rowspan=1 colspan=1>190</td><td rowspan=1 colspan=1>20</td><td rowspan=1 colspan=1>100</td><td rowspan=1 colspan=1>45</td><td rowspan=1 colspan=1>20</td><td rowspan=1 colspan=1>1.0</td><td rowspan=1 colspan=1>6</td></tr><tr><td rowspan=1 colspan=1>2.0</td><td rowspan=1 colspan=1>260</td><td rowspan=1 colspan=1>25</td><td rowspan=1 colspan=1>150</td><td rowspan=1 colspan=1>45</td><td rowspan=1 colspan=1>20</td><td rowspan=1 colspan=1>1. 0</td><td rowspan=1 colspan=1>6</td></tr><tr><td rowspan=1 colspan=1>2.3</td><td rowspan=1 colspan=1>245</td><td rowspan=1 colspan=1>25</td><td rowspan=1 colspan=1>100</td><td rowspan=1 colspan=1>45</td><td rowspan=1 colspan=1>20</td><td rowspan=1 colspan=1>1.5</td><td rowspan=1 colspan=1>7</td></tr><tr><td rowspan=1 colspan=1>2.3</td><td rowspan=1 colspan=1>320</td><td rowspan=1 colspan=1>31</td><td rowspan=1 colspan=1>150</td><td rowspan=1 colspan=1>45</td><td rowspan=1 colspan=1>20</td><td rowspan=1 colspan=1>1.5</td><td rowspan=1 colspan=1>7</td></tr><tr><td rowspan=1 colspan=1>3.2</td><td rowspan=1 colspan=1>320</td><td rowspan=1 colspan=1>31</td><td rowspan=1 colspan=1>100</td><td rowspan=1 colspan=1>45</td><td rowspan=1 colspan=1>20</td><td rowspan=1 colspan=1>2.0</td><td rowspan=1 colspan=1>8.5</td></tr><tr><td rowspan=1 colspan=1>3.2</td><td rowspan=1 colspan=1>380</td><td rowspan=1 colspan=1>35</td><td rowspan=1 colspan=1>150</td><td rowspan=1 colspan=1>45</td><td rowspan=1 colspan=1>20</td><td rowspan=1 colspan=1>2.0</td><td rowspan=1 colspan=1>8.5</td></tr></table>\n\n为了更有效地提高焊接生产率，改善焊缝成形，双丝（多丝）高速焊接得到了广泛的重视。",
    "summary": "12.3.3单丝高速焊接工艺的典型工艺规范 - Part 4/4",
    "size": 3476
  },
  {
    "name": "第1卷_第1篇_电弧焊-part-264",
    "projectId": "5ET7VaxsU6Y6",
    "fileName": "第1卷_第1篇_电弧焊.pdf",
    "content": "\n\n# 12.4.1简介\n日本的藤村浩史采用同一个焊炬同时输送三根焊丝，最早实现了多丝高速焊接[18]。该方法所用的焊丝之间相互绝缘，为了避免三根焊丝之间的相互干扰，藤村采用电流相位控制的脉冲焊接方式，电弧在三根焊丝上轮流燃烧。采用这种方式，焊接速度可以达到 $1 . 8 \\mathrm { { m } / \\mathrm { { m i n } } }$ 。但是三丝焊接时设备比较复杂，没有得到广泛应用。\n\n目前国际上使用较多的是双丝高速气体保护焊焊接工艺。该种工艺中采用两个熔化极共用一个保护气罩、形成一个熔池，这种双丝熔化极气体保护焊技术的发展在提高了熔敷效率的同时，也提高了焊接速度[19-22] 。\n\n在许多双丝焊中两个熔化极先后排列，和单丝焊相比，熔池长且宽。在高的焊接速度下，母材熔化的深且宽，确保熔透并有效地避免了焊接缺陷。当熔池凝固时，焊缝收缩减少，咬边倾向减少。熔化和凝固时间的延长增加了熔池气体排出的时间，气孔的敏感性显著减少，这有利于焊铝。如图12-20所示为双丝焊接电弧形态。\n\n![](images/cd8f24ef76ae807371e9e7531e22a58a110c6170950de430a365d6613aed7a3f.jpg)  \n图12-20双丝熔化极气体保护焊电弧形态\n\n与单丝焊技术相比，双丝焊可以通过调整焊丝围绕中心轴的角度来适应较大的间隙，电流密度对焊接速度的影响减少。根据电弧类型的不同，焊丝转向大约 $2 0 ^ { \\circ }$ 时，将使速度降低 $2 5 \\%$ \\~$30 \\%$ 。当然，焊缝下塌或者熔池烧穿的倾向也会降低。\n\n双丝焊接工艺一般可分为两种，即TWINARC 和 TANDEM。\n\n# 12.4.2 TWINARC双丝气体保护焊工艺\n如果两焊丝从同一个导电嘴伸出，相互不隔离，称之为TMINARC。如图12-21所示为德国SKS公司的双丝气体保护焊的结构图。\n\n![](images/cb7cc13a440f8b3707bc791c475f5ba05fa1f58becf38ece5627c829edc8851d.jpg)  \n图12-21 TWINARC双丝焊机结构示意图\n\n采用这种方式，两焊丝的电位相同，形成两个电弧，一个熔池。如果其中一个电弧弧长变长，则另一根焊丝上流过的电流增大，熔化速度加快，从而使两个弧长保持一致。该种方法实现简单，但是两根焊丝共用一个导电嘴，无法对两个电弧的长度实现可靠控制。如果电源和送丝系统不够稳定，则各电弧的电流和电压会不等，这样可能会造成电弧失去自调节能力，另外，各焊丝上燃烧的电弧之间存在强烈的电磁力，在大电流高速焊接时这种作用更为明显，这会造成电弧不稳，飞溅大，焊缝成形不好，失去多丝焊的意义。\n\n在TWINARC中，短弧焊是不适合的。因为等电位的要求，一根焊丝在短路时将导致另一根焊丝电压下降。焊丝接着被送进，直至电弧被重新点燃。在频繁的短路或短弧焊中，将导致极端不稳定的焊接过程。在实践中，通常应用脉冲和喷射过渡，且需要相同的焊丝直径。用脉冲焊接可实现稳定的和低飞溅的过渡。\n\nTWINARC方式有一些固有的不足，但是由于采用该种方式结构简单，只要用一台大功率电源就可以工作，所以在一些场合下仍有应用。采用改种焊接工艺，电弧调节能力有限，所以最大焊接速度只可以达到 $3 \\mathrm { m / m i n }$ 。\n\n目前在国际上采用这种工艺的公司主要有德国的 SKS、美国的MILLER，BINZEL公司也在推广它生产的用于TIMETWIN的焊枪。",
    "summary": "12.4多丝高速焊接工艺",
    "size": 1493
  },
  {
    "name": "第1卷_第1篇_电弧焊-part-265",
    "projectId": "5ET7VaxsU6Y6",
    "fileName": "第1卷_第1篇_电弧焊.pdf",
    "content": "# 12.4.3TANDEM双丝气体保护焊工艺\n国际上采用这种方式的公司有德国的CLOOS公司、奥地利的FRONIUS公司、美国的LINCLON公司、法国的SAF、瑞典的ESAB等。目前TANDEM焊接法使用的较为成功，在我国部分企业率先采用该种技术，取得了很好的经济效益。2002年北京国际埃森焊接展览会上，CLOOS公司和FRONIUS公司都在大力推广各自的TANDEM双丝焊接工艺。在短短的一年里，国内已经有多家企业购买了该项技术，市场前景非常广阔。图12-22所示为TANDEM双丝焊电源结构示意图。\n\n![](images/f61898eb3bb387637b076d3239c46388ea41121b80622d3e1a60ef58b809f957.jpg)  \n图12-22TANDEM双丝焊电源结构示意图\n\nTANDEM双丝焊接工艺采用两台独立的焊接电源，两个电弧的电流和电压可以独立调节，所以具有很高的灵活性。在TANDEM双丝焊中，一般把前面的焊丝叫做“主” （MASTER），后面的叫做“从”（SLAVE)。主弧的规范一般较大，主要起到熔化焊丝和母材的作用，而从弧一般规范稍小，主要起添充和盖面的作用。为了避免大电流下电弧的相互干涉作用，TANDEM焊接工艺都采用脉冲焊接工艺，两台电源的相位相差 $1 8 0 ^ { \\circ }$ ，当一个电弧工作在脉冲状态下时，另一个电弧正处于基值状态，所以两个电弧之间的作用力较小。采用脉冲焊接工艺，可以有效地减少双弧间的干涉现象。图12-23所示为双丝焊接电流相位关系图，图12-24是熔滴过渡高速摄像图片。\n\n![](images/e8443ecf9820202d69afdce30d407a2dfd7144f869931fe6afe9e817b54d31ff.jpg)  \n图12-23双丝焊接电流波形相位关系\n\n![](images/f0d357a161a76f3c279bac660c37c35855d5fe6137e9f85457d159dc52a1e0f9.jpg)  \n图12-24双丝焊接熔滴过渡过程\n\n采用双丝焊接工艺，可以有效地增大熔敷金属量，利于减少咬边的产生。而且由于电弧力分散于两点，所以对熔池的扰动作用也较小，有利于提高焊接速度。德国CLOOS公司的TANDEM焊接工艺，在薄板下坡焊接时，最大焊接速度可达 $5 \\mathrm { m / m i n }$ 。而且焊接参数灵活，可以有多种匹配方式。\n\n北京工业大学也在从事这方面的研究，并取得了成功，目前已经把焊接速度提高到 $4 \\mathrm { m / m i n }$ 以上。该法采用两台相同的脉冲焊接电源，脉冲能量恒定，保证在不同电流时，都能实现一个脉冲过渡一个熔滴。两台电源协同工作，脉冲相位相差 $1 8 0 ^ { \\circ }$ ，当一台电源处于脉冲阶段时，另一台则处于维弧基值电流阶段，避免了相互干扰。相比于普通的MIG/MAG焊接工艺，其效率明显提高。焊接时两焊丝可以前后行走，也可以成一定角度，从而调整焊缝的宽度，焊缝平整光滑。\n\n这两台电源，脉冲能量恒定，保证在任何电流时，一个脉冲过渡一个熔滴。与TWIN ARC系统最大的不同就是，TANDEM系统可以使两台电源分别设置不同的焊接参数，相互间可以通过协调器控制，这样就有可能减小双丝焊大电流时电弧之间的相互干扰程度。表12-6为常用的双丝高速焊接参数。\n\n表12-6常用双丝焊接参数  \n\n<table><tr><td rowspan=2 colspan=1>焊接速度</td><td rowspan=1 colspan=2>v =2m/min</td><td rowspan=1 colspan=2>v =2.5m/min</td><td rowspan=1 colspan=2>v=3m/min</td></tr><tr><td rowspan=1 colspan=1>送丝速度/(m/min）</td><td rowspan=1 colspan=1>焊接电流/A</td><td rowspan=1 colspan=1>送丝速度/(m/min）</td><td rowspan=1 colspan=1>焊接电流/A</td><td rowspan=1 colspan=1>送丝速度/（m/min）</td><td rowspan=1 colspan=1>焊接电流/A</td></tr><tr><td rowspan=1 colspan=1>主机</td><td rowspan=1 colspan=1>10</td><td rowspan=1 colspan=1>270</td><td rowspan=1 colspan=1>12</td><td rowspan=1 colspan=1>320</td><td rowspan=1 colspan=1>15</td><td rowspan=1 colspan=1>410</td></tr><tr><td rowspan=1 colspan=1>从机</td><td rowspan=1 colspan=1>8.5</td><td rowspan=1 colspan=1>250</td><td rowspan=1 colspan=1>11</td><td rowspan=1 colspan=1>300</td><td rowspan=1 colspan=1>13</td><td rowspan=1 colspan=1>380</td></tr><tr><td rowspan=1 colspan=1>总和</td><td rowspan=1 colspan=1>18.5</td><td rowspan=1 colspan=1>520</td><td rowspan=1 colspan=1>23</td><td rowspan=1 colspan=1>620</td><td rowspan=1 colspan=1>28</td><td rowspan=1 colspan=1>790</td></tr></table>\n\n# 12.4.4双丝高速焊接工艺应用\n1.钢的焊接\n\n德国卡车轮缘制造厂商采用气体保护焊焊接轮缘。在富氩情况下，焊缝有显著的指状熔深，在低压时搭接区有裂纹。使用双丝焊，既可以增加熔敷率，又可以提高焊接速度。焊接的搭桥性能以及熔透的形状也由于焊丝的倾斜发生变化。\n\n轮缘由S235RJ材料制成，厚 $6 \\sim 8 \\mathrm { { m m } }$ ，用$1 , 2 \\mathrm { m m }$ 的G3Si1实心焊丝焊接。保护气体为富氩气体，含体积分数 $12 \\%$ 的 $\\mathbf { C O } _ { 2 }$ 。\n\n过去采用单丝GMA焊接的卡车轮缘第一次使用双丝进行焊接。参数的匹配力求使熔透最佳，以避免低压情况下的裂纹。这种方法一方面可使熔透的几何形状优化，另一方面，与单丝焊相比焊接速度明显增加。使用脉冲焊，几乎没有飞溅。焊缝没有外观和冶金缺陷。图12-25所示为TANDEM双丝高速焊接汽车轮毂的焊缝外形。\n\n# 2.铝的焊接\n![](images/9a1ff4bff5e7bec6b6026640ba22a5d21f6b2cabfada86fe636b2d4ac80631d8.jpg)  \n图12-25 TANDEM工艺焊接汽车轮毂实例\n\n脉冲焊主要应用于铝的焊接，参数连续可调，不会短路，没有飞溅。每个脉冲过渡一个熔滴，还可以使熔滴均匀。这对铝合金如 $\\mathbf { A l M g }$ 非常重要，脉冲焊接可以在整个焊接规范区间内保证熔滴尺寸的均匀。\n\n随着能量的增加，电弧力也增加，使熔池难以控制。当使用 $1 , 2 \\mathrm { m m }$ 的 $\\mathbf { A l M _ { B } }$ 焊丝时，电流为$3 2 0 \\sim 3 5 0 \\mathrm { A }$ ，送丝速度为 $2 0 \\sim 2 2 \\mathrm { m / m i n }$ 时，参数达到极限值。这里，采用两个独立导电嘴把两个焊丝送进同一个熔池的TANDEM工艺显示出明显的优势。双丝焊有优点，可以使单个电弧短，熔池窄。\n\n通常，前面的“主弧”有稍大的能量，使母材熔化，根部熔合。后面的“辅弧”填充焊缝，使熔池扩展，脱气时间长，气孔减少。和单丝焊接相比，速度提高了1倍以上，而且可以保证焊趾部位良好的熔合。特别在角焊缝和搭接焊缝中更具有优势。图12-26所示为TANDEM焊铝\n\n![](images/8885136153807251756476a105b415bdb1d60b40266a9712403866d18dc8cb94.jpg)  \n图12-26 TANDEM工艺焊铝实例\n\n的焊缝外观。\n\n双丝焊也可焊铝的对接焊缝，通常应用于造船、机械、锅炉、工程仪器、汽车工业等。",
    "summary": "12.4.3TANDEM双丝气体保护焊工艺, 12.4.4双丝高速焊接工艺应用, 2.铝的焊接",
    "size": 3730
  },
  {
    "name": "第1卷_第1篇_电弧焊-part-266",
    "projectId": "5ET7VaxsU6Y6",
    "fileName": "第1卷_第1篇_电弧焊.pdf",
    "content": "# 12.5A-TIG 焊\nA-TIG焊接（activating flux TIGwelding）实际上是焊前在待焊区域涂敷某种活性焊剂，使用普通的TIG焊焊接设备和参数规范可以进行焊接。焊接过程中在活性焊剂的作用下引起焊接电弧收缩，电弧能量密度增加，电弧力增大，最终导致焊缝熔深增加的一种焊接新工艺。焊接工艺中，一般采用1形坡口，焊接时无需填加焊丝，根据经验，对于 $1 0 ~ \\mathrm { \\ m m }$ 厚的奥氏体不锈钢可一次焊透，实现单面焊双面成形。A-TIG焊接过程如图12-27所示[23]\n\n![](images/1a64f28fdbd2bbe269186b749e8c5d66d43d990cd4ade851deeb2a8e47722c01.jpg)  \n图12-27A-TIG焊接过程示意图\n\n# 12.5.1 A-TIG焊原理及特点\n\n\n# 1．A-TIG 焊原理\n目前关于A-TIG焊中，活性焊剂增加焊缝熔深的具体作用机理，在学术界还没有定论。其中最有代表性的机理为表面张力梯度改变理论和电弧收缩理论。\n\n# （1）表面张力梯度改变理论\n由于活性助焊剂的加人，引人了硫等活性焊剂可改变熔池表面张力的元素，从而使得熔池内液态金属的流动方向发生了变化，使得熔深增加。如像Fe、Ni、Co这样的材料，其液态金属的表面张力系数随温度的提高而降低，焊接熔池中心温度高而周边温度低，液态金属形成从熔池中心向熔池周边的表面张力流，电弧向熔池底部的传热效率低，所形成的焊缝宽而浅，如图12-28a所示；当液态金属处于氧化性气氛中或液态金属中含有活性元素时，液态金属表面张力系数值降低，同时表面张力系数随温度的提高而增大，在焊接熔池中，由于熔池中心区温度最高，液态金属便形成从熔池周边向熔池中心的表面张力流，致使熔池底部的加热效率提高，从而使焊接熔深增大[24]，如图12-28b所示。\n\n# (2）电弧收缩理论\n活性助焊剂使得焊接电弧收缩，从而增加了电弧压力，熔池下凹，熔深增加。A-TIG焊剂中含有大量氧化物、卤化物等活性物质，这些物质在电弧高温的作用下蒸发，以原子形态包围在电弧周边区域，由于电弧周边区域温度较低，活性剂蒸发原子捕捉该区域中的电子而形成负离子，并散失到周围空间，使电弧中的电子数减少，电弧导电性减弱，导致阳极区电弧收缩，并导致阳极压降及电场强度增加，电弧产生明显收缩，从而使焊接熔深增大[24]。\n\n电弧收缩的原因有三种可能[25-27]：一是在电弧的中心区域，电弧的温度高于分子的分解温度，气体和活性剂原子被电离成电子和正离子。在弧柱较冷的外围区域，被蒸发的物质仍然以分子和被分解的原子的形式存在，被分解的原子大量地吸附电子，形成负离子，使外围区域作为主要导电物质的电子减少，导电能力下降，使电弧收缩。二是因为我们使用的活性剂的各组分都是多原子分子，所以在电弧气氛下发生热解离，热解离是吸热反应，所以根据最小电压原理，使电弧收缩。三是因为涂层物质本身不导电，又因为涂层物质的熔沸点都比金属的高，所以只在电弧中心温度较高的区域有金属的蒸发，形成阳极斑点，即涂层的存在减小了阳极斑点区，从而使电弧收缩。\n\n# 2.A-TIG焊特点\n1）与传统的焊条电弧焊、埋弧焊、钨极氩弧焊等焊接方法相比，A-TIG焊具有质量可靠、生产效率高的优点。\n\n2）与先进的激光焊、电子束焊以及等离子弧焊相比，A-TIG焊在焊接效率上虽稍有欠缺，但因其所用的活性焊剂材料成分组成宽，来源丰富，价格便宜，而且无需昂贵的焊接设备，使得A-TIG焊具有成本低廉、经济性好的优点，因此具有良好的经济效益和广泛的应用前景。\n\n![](images/68a580eab89fcdf1054b4f3dd9a6904dfa62ebd2f0e439f3fdb09dd8b5ad391b.jpg)  \n图12-28熔池金属流态示意图\n\n3）A-TIG焊典型的应用是较厚工件（3\\~12mm）的精密焊接，与同等厚度的常规TIG焊相比，A-TIG焊可以进行高速低热量输入焊接，所以非常适合于薄壁小直径管一管、管一板焊接。\n\n4）A-TIG焊中的活性焊剂对焊缝中主要成分的含量影响极小，并且采用A-TIG焊工艺焊接的焊缝接头在强度、韧塑性、抗晶间腐蚀性能等各方面均等同于或优于TIG焊焊接的接头。\n\n# 12.5.2应用实例\nA-TIG焊是通过调节活性焊剂中微量元素的组成和含量来达到控制焊缝成形和提高焊接质量的目的。不同的材料，其本身各元素的组成和含量不同，因而对于某一牌号的钢材，必须配合一种专为该钢种研制的活性焊剂才能实现A-TIG焊接，并充分发挥该技术的优势。现已报道的几种具体钢种的活性焊剂的成分均由氧化物或氧化物与卤化物的混合物组成。活性焊剂中的氧化物一般由Fe、Cr、Si、Mn、Ti、Ni、Co、Mo及Ca等元素的一种或几种组成。由氧化物和氟化物混合组成的活性焊剂被用于各种钢材的焊接生产中。前苏联用于工业级别的 $\\mathbf { C } \\mathbf { - } \\mathbf { M } \\mathbf { n }$ 钢焊接活性焊剂的成分如表12-7所示。 4\n\n表12-7活性焊剂化学成分  \n\n<table><tr><td rowspan=1 colspan=1>成分</td><td rowspan=1 colspan=1>SiO2</td><td rowspan=1 colspan=1>Ti02</td><td rowspan=1 colspan=1>Ti0</td><td rowspan=1 colspan=1>Cr0</td><td rowspan=1 colspan=1>Ti粉</td></tr><tr><td rowspan=1 colspan=1>质量分数（%）</td><td rowspan=1 colspan=1>57.3</td><td rowspan=1 colspan=1>13.6</td><td rowspan=1 colspan=1>6.4</td><td rowspan=1 colspan=1>9.1</td><td rowspan=1 colspan=1>13.6</td></tr></table>\n\n一般的活性焊剂为细粉状，为便于涂敷以及防止焊接时保护气体将其吹散，应用易挥发的溶剂丙酮或乙醇将其溶解成糊状，焊接前均匀地涂抹在待焊处两侧。活性焊剂的用量应根据工件的厚度、焊接条件和所需解决的技术问题决定，用量一般控制在 $0 . 1 \\sim 5 8 \\mathrm { ~ / m }$ 。实际生产中涂敷活性焊剂时，涂层的厚度以充分遮盖钢的本色为宜。\n\n# 12.6带极气体保护焊\n在焊接方法能保证良好的焊接接头性能的同时，对其大输出、低成本的需求在不断的增长。在提高送丝速度和熔敷率的同时，必须保证高性能的焊接质量。一般来说，如果一种焊接工艺的熔敷率（表示焊丝金属的熔化率）大于 $1 0 \\mathbf { k g } / \\mathbf { h }$ ，就可以认为是高性能的焊接工艺。\n\n相对于在单丝焊中采用提高送丝速度的方法，在双丝焊中可以用“TANDEM”方式，这种方式的特点是两根焊丝同时熔化。在单丝焊中要想获得高的熔敷率，也许会产生咬边的现象，同样在TANDEM焊的情况下也会产生其他问题，例如焊枪的导向问题（特别是在弯曲的焊接路径中），因为在焊接方向中主丝和辅丝必须保持相对位置的一致性。\n\n带状焊丝是一种新的提高GMA焊接速度的方法，其熔敷率能超过11kg/h。和TANDEM焊相比，其优势表现在：首先，只需一台焊接电源，其次，它非常容易设置焊接参数。当然除了这些优势外它也有一些难点，比方说在机器人应用中会遇到送丝方面的问题。\n\n使用带状焊丝的必备条件是，必须有一套非常匹配的焊接电源、送丝机及焊枪。",
    "summary": "（1）表面张力梯度改变理论, (2）电弧收缩理论, 1．A-TIG 焊原理, 12.5.1 A-TIG焊原理及特点, 12.5.2应用实例, 12.5A-TIG 焊, 12.6带极气体保护焊, 2.A-TIG焊特点",
    "size": 3243
  },
  {
    "name": "第1卷_第1篇_电弧焊-part-267",
    "projectId": "5ET7VaxsU6Y6",
    "fileName": "第1卷_第1篇_电弧焊.pdf",
    "content": "# 12.6.1 带状电极\n表 12-8 列出了常用的几种带状电极的类型。带状电极的尺寸范围为宽 $4 . 0 \\sim 4 . 5 \\mathrm { m m }$ ，厚0.5$\\sim 0 . 6 \\mathrm { m m }$ 。最大宽厚比为9:1。\n\n表12-8几种不同的带极焊丝尺寸  \n\n<table><tr><td rowspan=1 colspan=1>材料</td><td rowspan=1 colspan=1>G3Si1</td><td rowspan=1 colspan=1>AlMg4.5Mn</td><td rowspan=1 colspan=1>AlSi5</td></tr><tr><td rowspan=1 colspan=1>截面尺寸/mm × mm</td><td rowspan=1 colspan=1>4.5×0.5</td><td rowspan=1 colspan=1>4.0×0.6</td><td rowspan=1 colspan=1>4.0×0.6</td></tr><tr><td rowspan=1 colspan=1>截面面积/mm²</td><td rowspan=1 colspan=1>2.3</td><td rowspan=1 colspan=1>2.4</td><td rowspan=1 colspan=1>2.4</td></tr><tr><td rowspan=1 colspan=1>单位长度质量/（g/m）</td><td rowspan=1 colspan=1>17.6</td><td rowspan=1 colspan=1>6.5</td><td rowspan=1 colspan=1>6.6</td></tr></table>\n\n带状电极既可以用圆形焊丝轧制而成，也可以由带状焊丝制成。前者有圆形的边界，而后者的边界比较尖锐。从送丝的角度看，前者更适合。然而从焊接的质量来看，带状焊丝是直的又是很重要的，所以后种焊丝能更好地保证这一点。\n\n无论使用哪种方法，事实表明平的带状焊丝比圆形焊丝有大的深宽比，并且这些大的表面能增强氧化物的附着能力。因此一般而言，带状电极的质量是影响焊接结果好坏的关键。\n\n# 12.6.2焊枪和电源\n最适宜的焊接结果只有在机械化焊接应用中并辅以高精度的跟踪方法才能获得，特别是当使用软铝带状丝时，必须使用推拉式送丝系统才能保证恒定的送丝。 9\n\n图12-29是在这里使用的有带状焊丝的焊枪，它是专门适用于带状焊丝的推挽式焊枪。导电铜管设计成这种方式使带状焊丝能正好穿过纵轴和横轴。气体喷嘴是水冷式的，这套水冷系统是非常重要的，特别是当焊接电流很高的时候。\n\n![](images/4170e00da0fbf6e520fe099c3143fa6e4b52204103a6a42033666c9ade95a0e5.jpg)  \n图12-29带极焊接的焊枪结构\n\n由于复杂的送丝机构，使用平带焊丝焊接的最好方法是使用一把装配好带状焊丝的枪和一套自动操作设备来进行焊接。如果要焊直的焊缝，最好通过焊接小车移动工件或是焊枪。\n\n在带极焊接中，使用的电源额定输出电流为900A，一般在钢焊丝的脉冲电弧焊中，脉冲峰值电流要达到 $1 2 0 0 \\mathrm { A }$ 。铝焊丝的峰值电流要达到500A，这就表明焊铝用一个500A的电源就足够了。\n\n# 12.6.3焊接参数和保护气体\n在钢焊丝焊接中，平均的焊接电流是420A（电流密度是 $1 9 0 \\mathrm { ~ \\ : A ~ / m m } ^ { 2 }$ )。送丝速度为 $1 1 \\mathrm m /$ $\\mathrm { { \\ m i n } }$ ，熔敷率超过 $1 1 \\mathrm { k g / h }$ 。采用 $\\mathrm { A r } 8 2 \\% + \\mathrm { C O } _ { 2 }$ $1 8 \\%$ （体积分数）的混合气体作为保护气体。混合气体中含有少量的 $\\mathbf { C O } _ { 2 }$ 能改善熔滴过渡。气体流量大概为 $2 0 \\mathrm { L / m i n }$ 。\n\n在 $\\mathbf { A l M g 4 . 5 M n }$ 带状焊丝脉冲焊中，电流平均要达到260A（电流密度为 $1 1 0 \\mathrm { \\ A / m m } ^ { 2 }$ )。送丝速度为 $9 ~ \\mathrm { m / m i n }$ ，熔敷率为 $4 \\ \\mathrm { k g / h }$ 。为提高焊接速度用纯氩或氩氮混合气体作为保护气。\n\n# 12.6.4熔滴过渡\n金属微粒在带极焊中的过渡已经可以借助高速照相机进行研究。从图12-30我们可以看出AlSi5 的带状焊丝在一个脉冲周期内的结果（送丝速度为 $5 \\mathrm { m / m i n }$ )。在靠近带状焊丝的部位，电弧可明显地看出是椭圆的形状，但是在靠近工件的部位，就趋于圆形了。值得注意的是分离后的熔滴并不是呈明显的椭圆形，但是（由于表面张力的影响）或多或少地会有一些熔滴为球状。\n\n# 12.6.5焊接速度\n在高性能的焊接方法中提高熔敷效率可以通过以下两种途径：采用大的焊接横截面或提高焊接速度。在大多数的应用中，主要采用第二种方法。\n\n![](images/1a600039644c26a61862d4844748f71c4ebc741d08bcd5731298ae6ed027b34e.jpg)  \n图12-30不同电极条件下的熔滴过渡\n\n图12-31是两块 $3 \\mathrm { m m }$ 厚薄铝板搭接焊后的实物图，填充金属为 $\\mathrm { A l M g 4 . 5 M n }$ 。焊接速度为$1 6 5 \\mathrm { c m / m i n }$ 。如果用直径为 $1 , 2 \\mathrm { m m }$ 的圆形焊丝进行焊接，焊接速度能达到 $8 0 \\mathrm { { c m } / \\mathrm { { m i n } } }$ 。如果用带状焊丝，焊接速度能有相当大程度的提高。\n\n![](images/77099e5484148ed18ed77efc35987750acbcababb079b68e7b4f6f6870f50f1b.jpg)  \n图12-31带极高速焊接铝板焊缝外形",
    "summary": "12.6.1 带状电极, 12.6.2焊枪和电源, 12.6.3焊接参数和保护气体, 12.6.4熔滴过渡, 12.6.5焊接速度",
    "size": 2699
  },
  {
    "name": "第1卷_第1篇_电弧焊-part-268",
    "projectId": "5ET7VaxsU6Y6",
    "fileName": "第1卷_第1篇_电弧焊.pdf",
    "content": "# 参考文献\n[1] 殷树言，徐鲁宁．熔化极气体保护焊的高效化研究[J].焊接技术，2000（12）：4-7.  \n[2] Bradstreet B J. Effect of Surface Tension and MetalFlowonWeld Bead Formation[J].WeldingJour-nal,1968,47(7):314-322.  \n[3] Tusek J.Raising ArcWelding Produetivity[J]Welding Review International，1996，15（8）：102-105. >  \n[4] Sudnik W.Undersuchung und Projektierung derSchmelzschweiβtechnologien mit Hilfe vonphzsikalisch-mathematischen Mod-ellen und Com-puter[J].Schweiβu Schneid,1991, no. 10:588-590. 山  \n[5] 拉达伊D.焊接热效应，温度场，残余应力，变形［M］．北京：机械工业出版社，1997.\n\n[6]卢振洋．焊缝咬边成因机理及高速焊接工艺研究［D]．北京：北京工业大学工学，2006.[7] 西武史．高速サ溶接法の研究[].溶接学会志.1982，30（8）：68-74.[8]Koves A,et al.Analysis of $\\mathbf { C O } _ { 2 }$ Welding Process ofThinPlates[J].IIW-DOC，XI-909-85.[9] LucasB.FCAW，Multiwire& GasSelection-Techniques to Enhance MIG Productivity [J]Welding and Metal Fabrication,1997,65（5）：10-12.[10] Olsson R，et al. High-speed Welding GivesaCompetitive Edge [J].Welding Review Interna-tional,1995,14（8)：128-131.【1 Bengtsson P，et al.High Productivity MIG/MAGWelding Processes[J].Welding& Metal Fabri-cation，1992,60(6):226-228.[12]Seigo Nishikawa.High Speed Arc Welding[J].\n\nIndustrialRobot，1999，26（5）：371-376.  \n[13] 王军，陈树君，卢振洋，殷树言，磁场控制横向MAG焊接焊缝成型工艺的研究［J］．北京工业大学学报，2003，29（2）：147-150.  \n[14] 陈裕川．高效MAG焊的新发展（上）［J］：机械工人（热加工），2001（12）：3-5.  \n[15] 山本英幸，等．八ク溶解法の开发［].溶接技术，1990，38（2）：68-73.  \n[16] 西田顺纪，等．最近の碳酸方.溶接技术，1990，38 (2)：62-67.  \n[17] 卢振洋，黄飞，等，高速熔化极气体保护焊机理及工艺研究现状［J]．焊接，2006，3：16-20.  \n[18] 藤村浩史，高速了一ク溶接机の开发［J]，溶接技术，1990，38（3）：108-114．  \n[19] Danut SAVU.Electromagnetic interaction in two-wires MIG/MAG welding[J].IIW DOC，XII-212-944-99.  \n[20] shinoda T,DoubleWire MIGWeldingProcess anditsApplications [J].IIW-DOC，XII-1543-98.  \n[21] Ulrich Dilthey，Uwe Reisgen.Two-Wire Processesfor Higher Deposition Rate and Higher WeldingSpeed [J].IIW-DOC，XI-1549-98.  \n[22] Michie K.Blackman.Twin-wire GMAW：ProcessCharacteristics and Applications[J].WeldingJournal,1999，78；31-34.  \n[23] 葛小层．试论A-TIG焊接技术的研究与发展[J]．焊接技术，2003，6（3)：18-19.  \n[24] 吴强，王利辉，王玉良．A-TIG焊剂的研制及单面焊双面成形工艺试验[J］．焊接技术，2003，2(1)：45-47.  \n[25] Simonik A G.The effect of contraction of the arcdischarge upon the introduction of electro-nega-tive elements[J]．Welding Production，1976,5(3):49-51.  \n[26] Simonik A G.Effect of halides on penetration inargon-arc welding of titanium alloys [J].Svaro-chnoye Proizvodstvo，1974，7（3）：53.  \n[27] Panton B E.Contraction of the welding arc causedby the flux in tungsten-electrode argon-arc welding[J].The Paton Welding Journal,20o0（1）：5-11.\n\n田\n\n# 百思论坛\n\n\n# 舒舒藏书\n",
    "summary": "参考文献",
    "size": 2489
  },
  {
    "name": "第1卷_第2篇_电阻焊-part-1",
    "projectId": "5ET7VaxsU6Y6",
    "fileName": "第1卷_第2篇_电阻焊.pdf",
    "content": "\n\n# 电 阻 焊\n舒舒藏书\n\n百思论坛\n\n# 引 言\n",
    "summary": "第2篇",
    "size": 28
  },
  {
    "name": "第1卷_第2篇_电阻焊-part-2",
    "projectId": "5ET7VaxsU6Y6",
    "fileName": "第1卷_第2篇_电阻焊.pdf",
    "content": "1.概述\n\n电阻焊是将被焊金属工件压紧于两个电极之间，并通以电流，利用电流经过工件接触面及临近区域产生的电阻热，将其局部加热到熔化或塑性状态，使之形成金属结合的一种连接方法。\n\n电阻焊方法主要有4种，即点焊、缝焊、凸焊、对焊。图1是它们的示意图。\n\n![](images/9bc733c52b28b3f2f9eecc7e44776da174822b61b783bd29392fc3ea90d59be4.jpg)  \n图1主要电阻焊方法\n\na）点焊b）缝焊c）凸焊d）对焊\n\n点焊时，工件只在有限的接触面上，即所谓“点”上被焊接起来，并形成扁球状熔核。点焊又可分为单点焊和多点焊。多点焊时，使用两对以上的电极，一次通电加热同时形成多个熔核。\n\n缝焊类似点焊，只是电极为一对可旋转的滚轮。缝焊时工件在两个旋转的滚轮间通过，利用断续通电加热，形成一条焊点前后搭接的连续焊缝。\n\n凸焊是点焊的一种变形，区别是一个工件上有预制的凸点，两个工件的接触面积由凸点的大小和形状决定。凸焊时，一次可在接头处形成一个或多个熔核。\n\n对焊时两个工件的端面相接触，在电阻热和压力作用下，整个对接面形成金属连接。\n\n电阻焊的优点如下：\n\n1）熔核形成时始终被塑性环包围，熔化金属与空气隔绝，冶金过程简单。\n\n2）加热时间短，热量集中，故热影响区小，变形与应力也小。通常在焊后不必安排校正和热处理工序。\n\n3）无需焊丝、焊条等填充金属，以及氧、乙炔、氩等焊接耗材，焊接成本低。\n\n4）操作简单，易于实现机械化和自动化，对工人的熟练程度要求不高，劳动强度较低。\n\n5）生产率高，噪声小且无有害气体。在大批量生产中，可以和其他制造工序一起编到组装线上，但闪光对焊因有火花喷溅，需要隔离。\n\n电阻焊的缺点包括：\n\n1）目前还缺乏可靠的无损检测方法，焊接质量只能靠工艺试样和工件的破坏性试验来检查，靠各种监控和监测技术来保证。\n\n2）点、缝焊的搭接接头不仅增加了构件的重量，而且因在两板间熔核周围形成尖角，致使接头的抗拉强度和疲劳强度均较低。\n\n3）设备功率大，机械化、自动化程度较高，使设备的成本较高，维修较困难。此外，常用设备一一大功率单相交流焊机使三相负载不平衡，不利于电网的正常运行。\n\n随着航空、航天、电子、汽车、家用电器等工业的发展，电阻焊的应用日益广泛，同时对电阻焊接头质量也提出了更高的要求。可喜的是，电子元器件、大功率开关和整流元件的发展为电阻焊技术进一步提高提供了条件。目前，二次整流和逆变直流式电阻焊机在高端市场受到青睐，机器人技术和先进的在线焊接质量监测监控技术（监测对象包括焊接电流、焊接区电阻、电极压力和位移等）已在生产中推广应用。这一切都将有利于提高电阻焊质量和自动化程度，并扩大其应用领域。\n\n2.电阻焊的基本原理（1）焊接热的产生和影响产热的因素点焊时产生的热量由下式决定：\n\n$$\nQ \\ = \\ I ^ { 2 } R t\n$$\n\n式中 $Q$ 产生的热量（J）；$\\scriptstyle I \\neq$ 焊接电流（A）；$\\pmb { R }$ 电极间电阻（ $\\pmb { \\Omega } )$ ；t焊接时间（s）。\n\n![](images/59bd3b461950d7ae01ed7fd09a0297044b55725e05395bded7d486860b7bc4d7.jpg)  \n图2点焊时的电阻及温度分布\n\n1）电阻 $\\pmb R$ 的影响：点焊时的电阻及温度分布见图2。在焊接过程中，电流通过了七个串联的电阻，它们分别是： $\\textcircled{1}$ 上电极电阻； $\\textcircled{2}$ 上电极与上工件接触电阻； $\\textcircled{3}$ 上工件电阻； $\\textcircled{4}$ 上工件与下工件接触电阻； $\\textcircled{5}$ 下工件电阻； $\\textcircled{6}$ 下工件与下电极接触电阻； $\\textcircled{7}$ 下电极电阻。\n\n焊接过程中，上述七处均会产生正比于其电阻的热量。焊接开始时，各处温度均为水温（如图2中右侧垂直线所示）。开始通电时，4点的电阻最大，因此产热最多；2、6点电阻也较大，产热量仅次于4点。当通电时间达到约$20 \\%$ 的焊接时间时，温度分布曲线如图2所示，有三个明显的峰值。随后，由于2、6点的水冷电极的散热作用很强，而4点处尽管接触电阻已消失，但散热很差，温升很快，因此通电结束时的温度分布如图2所示，只有工件与工件的接触面（4点附近）一个小范围内的温度能达到焊接温度，从而形成熔核。\n\n工件本身的电阻对焊接热量的产生起着主要作用，而工件电阻取决于其电阻率。电阻率是被焊材料的重要性能。电阻率高的金属（如不锈钢），其导热性差；电阻率低的金属（如铝合金），其导热性好。因此，点焊不锈钢时产热易而散热难，点焊铝合金时产热难而散热易。点焊时，前者可以用较小电流（几千安培），后者就必须用很大电流（几万安培）。\n\n电阻率不仅取决于金属种类，还与金属的热处理状态和加工方式有关。通常金属中含合金元素越多，电阻率就越高。淬火状态的又比退火状态的电阻率高。例如退火状态的2A12（LY12）铝合金电阻率为 $4 . 3 \\mu \\Omega \\cdot \\ c m$ ，淬火时效的则高达 $7 . 3 \\mu \\Omega \\cdot \\ c m$ 。金属经冷作加工后，其电阻率也增高。\n\n金属的电阻率还与温度有关（如图3）。由图3可见，常用材料的电阻率随着温度而升高，并且金属熔化时的电阻率比熔化前高1\\~2倍。\n\n![](images/09f4a6d4854461ecf372d1c0afa3cd36ac8e5e8587dd11fd7700ce6f0acaf0c6.jpg)  \n图3各种金属高温时的电阻率1--不锈钢2—低碳钢3一镍4-黄铜5—铝6一铜\n\n随着温度升高，除电阻率升高使工件电阻升高外，金属的压溃强度会降低，使工件与工件、工件与电极间的接触面增大，因而引起电阻减小。点焊低碳钢时，在两种矛盾着的因素影响下，加热开始时工件电阻逐渐升高，熔核形成时又逐渐降低，动态电阻曲线具有一个峰值。这一现象为目前已应用于生产的动态电阻监控提供了依据。铝合金点焊时动态电阻无峰值，因而不适用动态电阻监控。\n\n电极压力变化将改变工件与电极、工件与工件间的接触面积，从而改变接触电阻。接触电阻由下面两方面的因素形成：\n\n$\\textcircled{1}$ 工件和电极表面的高电阻系数的氧化物或脏物层。它使电流受到较大阻碍，过厚的氧化物或脏物层甚至会使电流不能导通。\n\n$\\textcircled{2}$ 接触面的微观不平度。即使工件表面十分清洁，但由于接触面的微观不平度，工件只在粗糙表面的局部凸点形成接触。在接触点处形成电流线的收拢，缩小电流通道而增加了接触电阻。\n\n电极压力增大时，粗糙表面的凸点将被压溃。凸点的接触面增大，数量增多，表面氧化膜也更易被挤破。温度升高时，金属的压溃强度降低（低碳钢 $6 0 0 \\mathrm { ‰}$ 时，铝合金 $3 5 0 \\mathrm { ‰}$ 时，压溃强度趋于0)。即使电极压力不变，也会有凸点接触面增大，数量增多的现象。可见，接触电阻将随电极压力的增大和温度的升高而显著减小。因此，当表面清理十分洁净时，接触电阻只在通电开始后极短的时间内存在，随后就会迅速减小以致消失。接触电阻尽管存在时间很短，但在通电时间极短时（如电容储能点焊），对熔核形成仍有重要影响。\n\n2）焊接电流的影响：式（1）中，电流为平方项，其对产热的影响比电阻和时间两者都大。因而在点焊中，电流是一个必须严格控制的参数。点焊中导致电流变化的主要原因是电网电压波动和交流焊机二次回路阻抗变化。阻抗变化是因回路的几何形状变化或因在变压器二次回路中引入了不同量磁性金属。对于直流焊机，二次回路阻抗变化对电流无明显影响。\n\n除焊接电流总量外，电流密度也对加热有显著影响。当焊点间距较小时，部分电流通过邻近已焊点流过工件的现象叫做分流，如图4。图中B是当前焊点，A是相邻的已焊点。当A、B距离较近时，通过A点的电流（分流）较大。分流现象会使焊接区电流密度降低。此外，增大电极接触面积和凸焊时的凸点尺寸，均会降低电流密度和焊接热，从而使接头强度显著下降。\n\n![](images/52ff3d86cbb994450680e788180d8a3951ac2bedf0f43229c5e0baa136e630a8.jpg)  \n图4邻近焊点的分流作用\n\n图5显示了接头抗剪力和焊接电流的关系。随着电流增大，熔核尺寸和抗剪力将增大。图中曲线的陡峭段AB相当于未熔化焊接。倾斜段BC相当于熔化焊接。接近 $c$ 点处抗剪力增加缓慢，说明电流变化对抗剪力的影响小。因此，点焊时应选用 $c$ 点的电流。越过 $c$ 点后，由于熔化金属喷溅或工件表面压痕过深，抗剪力会明显降低。\n\n![](images/5b9e2d82f06d0aa2d8ffaa0e03a3f979e26e56ececab8599607098a1347155a2.jpg)  \n图5焊接电流1对焊点抗剪力 $F _ { \\tau }$ 的影响\n\n恒流闭环监控技术能有效克服网压波动和二次回路阻抗变化的影响。分流影响则可用具有电流递增功能的控制器解决。它可为各焊点设置不同的焊接电流，以补偿分流影响。",
    "summary": "作者　冀春涛 审者 冀殿英 - Part 1/2",
    "size": 3893
  },
  {
    "name": "第1卷_第2篇_电阻焊-part-3",
    "projectId": "5ET7VaxsU6Y6",
    "fileName": "第1卷_第2篇_电阻焊.pdf",
    "content": "3）焊接时间的影响：由式（1）可见，焊接热量与焊接时间成正比。为了保证熔核尺寸和焊点强度，焊接时间和电流在一定范围内可互为补充。为了获得一定强度的焊点，可采用大电流和短时间（强条件），也可采用小电流和长时间（弱条件）。选用强条件还是弱条件，取决于金属的性能、厚度和所用焊机的功率。但对于一定性能、厚度的金属，所需的电流和时间仍有一个上、下限，超过此范围将无法形成合格熔核。\n\n4）电极压力的影响：电极压力对两电极间的总电阻R有显著影响。由前述可知，随着电极压力增大， $\\pmb { R }$ 将减小，从而引起产热量的减小。因此，其他条件一定时，焊点强度总是随着电极压力的增大而降低（如图6)。在增大电极压力的同时，相应增大焊接电流或延长焊接时间，以弥补电阻减小的影响，可以保持焊点强度不变，并有利于提高焊点强度的稳定性。电极压力过小，会使接触电阻过大，将引起喷溅，从而降低焊点强度。\n\n5）电极形状及材料性能的影响：由于电极的接触面积决定着电流密度，电极材料的电阻率和导热性关系着热量的产生和散失，因而电极的形状和材料对熔核的形成有显著影响。随着电极端头的磨损和变形，接触面积将增大，焊点强度将降低。\n\n![](images/e7235ab655fd819bf4fcbd998b952806964639b66c35d1571f4f95e3fd26eb16.jpg)  \n图6电极压力 ${ \\pmb F }$ 对焊点抗剪力 ${ \\pmb F } _ { \\pmb { \\imath } }$ ，的影响\n\n6）工件表面状况的影响：工件表面上的氧化物、油污和其他杂质，增大了接触电阻。过厚的氧化物层甚至还会使电流不能通过或只有局部导通。局部导通会使电流密度过大，产生喷溅和表面烧损。氧化物层的不均匀还会引起各个焊点加热不一致，造成焊接质量不稳定。因此，彻底清理工件表面是保证获得优质接头的必要条件（清理工艺详见13.4.1）。",
    "summary": "作者　冀春涛 审者 冀殿英 - Part 2/2",
    "size": 813
  },
  {
    "name": "第1卷_第2篇_电阻焊-part-4",
    "projectId": "5ET7VaxsU6Y6",
    "fileName": "第1卷_第2篇_电阻焊.pdf",
    "content": "点焊和凸焊的焊接循环由4个基本阶段组成（如图7）。\n\n1）预压时间—自电极开始下降到焊接电流开始接通的时间。这一时间是为了确保在通电之前电极压紧工件，使焊接区各接触面压力达到设定的稳态值。\n\n2）焊接时间—焊接电流通过工件的持续时间。在该时间内焊接区被加热并形成熔核。\n\n3）维持时间焊接电流切断后，电极压力继续保持的时间。该时间使熔核在一定压力下冷却凝固至具有足够强度。\n\n4）休止时间一连续点焊时，自电极开始提起到再次开始下降的时间。该时间内电极离开工件，使操作人员得以移动工件准备焊接下一点。\n\n通电焊接必须在电极压力达到稳定值后进行，否则可能因压力过低而喷溅，或者因各点压力不一致而影响加热，造成焊点强度波动。\n\n![](images/fcf14ab0a2d1af64db454ad8d076154418ffeda4b559c719c1aed9015525f5a4.jpg)  \n图7点焊和凸焊的基本焊接循环F一电极压力1一焊接电流 $t _ { 1 }$ 一预压\n\n时间 $t _ { 2 }$ 一焊接时间 $t _ { 3 }$ 一维持时间\n\nt4一休止时间\n\n电极提起必须在电流全部切断之后，否则电极工件间将引起电弧，烧伤工件。这一点在直流脉冲焊机上尤为重要。\n\n为了改善接头的性能，有时需要将下列各项中的一项或多项加于基本循环。\n\n1）加大预压力以消除厚工件的间隙，使之紧密贴合。\n\n2）用预热脉冲提高金属的塑性，使工件易于紧密贴合、防止喷溅。多点凸焊时，这样做可使各凸点在通电焊接时与平板均匀接触，以保证各点加热的一致。\n\n3）加大锻压力以压实熔核，防止产生裂纹和缩孔。\n\n图8为在三相二次整流焊机上焊接2A12CZ（LY12CZ）铝合金的复杂焊接循环。虚线是增加的加大预压力和缓冷脉冲部分。图中的电极落下时间 $\\ell _ { 1 }$ （低电极压力）是为了电极缓慢下降，不致冲击工件而设置的。电极接触工件后，应迅速提高电极压力，以保证在通电前压力达到设定值（参看13.4.7铝合金的点焊）。\n\n# （3）焊接电流的种类和适用范围\n电阻焊的焊接电流可以是交流电或直流电，它们的适用范围有所不同。\n\n1）交流电：通常是指单相 ${ \\mathfrak { s o H } } \\mathbf { z }$ 交流电，由焊接变压器输出。常用的电压范围是 $\\textstyle 1 \\sim 2 5 \\mathbf { V }$ ,电流为 $1 \\sim 5 0 \\mathbf { k } \\mathbf { A }$ 。\n\n点焊机变压器负载是电极臂和工件构成的二次回路，为感性负载。一般感抗与二次回路面积成正比，因此交流焊机功率因数低，难以提供大\n\n![](images/9a8b8148e343d08689dd9d0c3b6be72a2298e92a3747bde1fc51bcd677af05b3.jpg)  \n图8焊接2A12CZ铝合金的复杂焊接循环${ \\boldsymbol { F } } _ { \\flat }$ 一预压压力 ${ \\pmb F } _ { 1 }$ 一焊接压力 $\\boldsymbol { F } _ { \\mathrm { u } }$ 一锻压压力1一焊接电流脉冲 $\\scriptstyle { I ^ { \\prime } }$ 一缓冷电流脉冲 $\\scriptstyle \\ t _ { 1 }$ 一电\n\n极落下时间 $\\ t _ { 2 }$ -预压时间 $\\pmb { t } _ { 3 }$ 一焊接时间t4—锻压时间 $t _ { 5 }$ 一休止时间 $t _ { 6 }$ 一锻压滞后时间的焊接功率。三相低频焊机输出频率较低，功率因数有所提高。\n\n2）直流电：主要有直流脉冲、电容储能、三相二次整流和中频逆变等工作方式。其中直流脉冲式由于变压器体积庞大，焊接电流必须换向，而逐渐被三相二次整流和中频逆变式所取代。直流焊机的主要特点是 $\\textcircled{1}$ 三相电源供电，避免了单相交流焊机所造成的三相负载不平衡； $\\textcircled{2}$ 功率因数高，在电极臂伸较长情况下仍能提供较大焊接电流。微型零件的电阻焊常用一种晶体管式焊机或小功率逆变直流焊机，由于通电和调整时间不受工频周期的限制，控制精度较高。中小功率直流焊机为降低成本也有采用单相电源供电的。",
    "summary": "（2）焊接循环",
    "size": 1826
  },
  {
    "name": "第1卷_第2篇_电阻焊-part-5",
    "projectId": "5ET7VaxsU6Y6",
    "fileName": "第1卷_第2篇_电阻焊.pdf",
    "content": "评价金属电阻焊接性的主要指标有：\n\n1）材料的导电性和导热性：电阻率小而热导率大的金属需使用大功率焊机，焊接性较差。\n\n2）材料的高温强度：高温（ $0 . 5 \\sim 0 . 7 T _ { \\mathrm { m } }$ ）屈服强度大的金属，点焊时易产生喷溅、缩孔、裂纹等缺陷，需使用大的电极压力，有时还需在断电后施加大的锻压力，故其焊接性较差。\n\n表1给出了某些常用金属材料的主要热物理性能。\n\n3） 材料的塑性温度范围：塑性温度范围较窄的金属（如铝合金），对焊接参数的波动非常敏感，需要使用能精确控制焊接参数的焊机，并要求良好的电极随动性，因此其焊接性较差。\n\n表1常用金属材料的主要热物理性能[1]  \n\n<table><tr><td rowspan=2 colspan=1>材料类别及型号</td><td rowspan=1 colspan=1>电阻率</td><td rowspan=1 colspan=1>热导率</td><td rowspan=2 colspan=1>高温屈服强度σ/MPa</td><td rowspan=2 colspan=1>热敏感性</td><td rowspan=2 colspan=1>熔点T广</td><td rowspan=2 colspan=1>结晶间隔TEs/C</td><td rowspan=1 colspan=2>氧化膜特征</td></tr><tr><td rowspan=1 colspan=1>P20℃/u·cm</td><td rowspan=1 colspan=1>20℃/W/em·K)]</td><td rowspan=1 colspan=1>熔点T/℃</td><td rowspan=1 colspan=1>致密性</td></tr><tr><td rowspan=1 colspan=1>低碳钢(10钢)</td><td rowspan=1 colspan=1>13</td><td rowspan=1 colspan=1>0. 627</td><td rowspan=1 colspan=1>70(600°C)</td><td rowspan=1 colspan=1>小</td><td rowspan=1 colspan=1>1530</td><td rowspan=1 colspan=1>20</td><td rowspan=1 colspan=1>1 424(Fe0)</td><td rowspan=1 colspan=1>中</td></tr><tr><td rowspan=1 colspan=1>淬火钢（30CrMnSiA）</td><td rowspan=1 colspan=1>21</td><td rowspan=1 colspan=1>0.393</td><td rowspan=1 colspan=1>500(550℃）</td><td rowspan=1 colspan=1>大</td><td rowspan=1 colspan=1>1480</td><td rowspan=1 colspan=1>130</td><td rowspan=1 colspan=1>1650(MnO)</td><td rowspan=1 colspan=1>中</td></tr><tr><td rowspan=1 colspan=1>奥氏体不锈钢(1Cr18Ni9Ti)</td><td rowspan=1 colspan=1>75</td><td rowspan=1 colspan=1>0.163</td><td rowspan=1 colspan=1>70(900℃)</td><td rowspan=1 colspan=1>小</td><td rowspan=1 colspan=1>1 440</td><td rowspan=1 colspan=1>60</td><td rowspan=1 colspan=1>2 275</td><td rowspan=1 colspan=1>大</td></tr><tr><td rowspan=1 colspan=1>高温合金（GH39）</td><td rowspan=1 colspan=1>90</td><td rowspan=1 colspan=1>0.134</td><td rowspan=1 colspan=1>140(900℃）</td><td rowspan=1 colspan=1>中</td><td rowspan=1 colspan=1>1 400</td><td rowspan=1 colspan=1>1</td><td rowspan=1 colspan=1></td><td rowspan=1 colspan=1>大</td></tr><tr><td rowspan=1 colspan=1>塑性铝合金(3A21)</td><td rowspan=1 colspan=1>4.2</td><td rowspan=1 colspan=1>1.59</td><td rowspan=1 colspan=1>17(400℃）</td><td rowspan=1 colspan=1>小</td><td rowspan=1 colspan=1>654</td><td rowspan=1 colspan=1>21</td><td rowspan=1 colspan=1>2 045(AlO)</td><td rowspan=1 colspan=1>大</td></tr><tr><td rowspan=1 colspan=1>低塑性合金(5A06)</td><td rowspan=1 colspan=1>7.1</td><td rowspan=1 colspan=1>1. 05</td><td rowspan=1 colspan=1>27(400℃）</td><td rowspan=1 colspan=1>小</td><td rowspan=1 colspan=1>620</td><td rowspan=1 colspan=1>70</td><td rowspan=1 colspan=1>2 045(AlO）</td><td rowspan=1 colspan=1>大</td></tr><tr><td rowspan=1 colspan=1>硬铝合金（2A12,T4)</td><td rowspan=1 colspan=1>7.3</td><td rowspan=1 colspan=1>1.25</td><td rowspan=1 colspan=1>22(400℃）</td><td rowspan=1 colspan=1>中</td><td rowspan=1 colspan=1>633</td><td rowspan=1 colspan=1>131</td><td rowspan=1 colspan=1>2045(AlO）</td><td rowspan=1 colspan=1>大</td></tr><tr><td rowspan=1 colspan=1>钛合金（TA7）</td><td rowspan=1 colspan=1>100</td><td rowspan=1 colspan=1>0.08</td><td rowspan=1 colspan=1>170(600°℃）</td><td rowspan=1 colspan=1>小</td><td rowspan=1 colspan=1>1 700</td><td rowspan=1 colspan=1>20</td><td rowspan=1 colspan=1>1340(TiO）</td><td rowspan=1 colspan=1>大</td></tr><tr><td rowspan=1 colspan=1>镁合金（MB8）</td><td rowspan=1 colspan=1>12</td><td rowspan=1 colspan=1>0.96</td><td rowspan=1 colspan=1>19(400℃）</td><td rowspan=1 colspan=1>小</td><td rowspan=1 colspan=1>630</td><td rowspan=1 colspan=1>67</td><td rowspan=1 colspan=1>2800(MgO）</td><td rowspan=1 colspan=1>小</td></tr><tr><td rowspan=1 colspan=1>铜合金（H62）</td><td rowspan=1 colspan=1>8</td><td rowspan=1 colspan=1>1.09</td><td rowspan=1 colspan=1>50(600℃）</td><td rowspan=1 colspan=1>小</td><td rowspan=1 colspan=1>905</td><td rowspan=1 colspan=1>15</td><td rowspan=1 colspan=1>123(CuzO)</td><td rowspan=1 colspan=1>中</td></tr></table>\n\n的工艺措施。因此，凡对热循环敏感性高的金属，其焊接性就较差。",
    "summary": "（4）金属电阻焊时的焊接性 - Part 1/2",
    "size": 3920
  },
  {
    "name": "第1卷_第2篇_电阻焊-part-6",
    "projectId": "5ET7VaxsU6Y6",
    "fileName": "第1卷_第2篇_电阻焊.pdf",
    "content": "4）材料对热循环的敏感性：在焊接热循环的影响下，有淬火倾向的金属，易产生淬硬组织、冷裂纹；与易熔杂质，易于形成低熔点共晶物的合金，易产生热裂纹；经冷作强化的金属，易产生软化区。要防止这些缺陷，必须采取相应\n\n此外，熔点高、线胀系数大、易形成致密氧化膜的金属和镀层金属，焊接性一般较差。",
    "summary": "（4）金属电阻焊时的焊接性 - Part 2/2",
    "size": 142
  },
  {
    "name": "第1卷_第2篇_电阻焊-part-7",
    "projectId": "5ET7VaxsU6Y6",
    "fileName": "第1卷_第2篇_电阻焊.pdf",
    "content": "\n\n# 舒舒藏书\n\n\n# 第13章点 焊\n\n\n# 作者 冀春涛 审者 冀殿英\n点焊主要用于金属板材搭接而接头处无需气密或液密的场合，是一种高速、经济的连接方法。这种方法广泛用于汽车壳体、配件、家具等低碳钢产品的焊接。在航空、航天工业中，多用于连接飞机、发动机、导弹、火箭等由合金钢、不锈钢、铝合金、钛合金等材料制成的部件。\n\n点焊通常适于焊接厚度小于 $3 \\mathrm { m m }$ 的冲压、轧制薄板构件，有时也可焊接 $6 \\mathrm { m m }$ 或更厚的金属板。但与熔焊的对接接头相比较，点焊接头的承载能力低，搭接接头增加了构件的重量和成本，且需要昂贵的特殊焊机，因而用于厚件焊接是不经济的。\n\n# 13.1点焊电极\n点焊电极是保证点焊质量的重要零件，其主要功能有：\n\n1）向工件传导电流。  \n2）向工件传递压力。  \n3）迅速导散焊接区的热量。",
    "summary": "百思论坛",
    "size": 385
  },
  {
    "name": "第1卷_第2篇_电阻焊-part-8",
    "projectId": "5ET7VaxsU6Y6",
    "fileName": "第1卷_第2篇_电阻焊.pdf",
