Repository: LunaReborn/Welding-6m-Extractor

# 焊接文档 6M 专有词汇抽取工具

用于从焊接相关文档中抽取“人、机、料、法、环、测”六类专有词汇，并导出 JSON 和 Excel。

## 目录结构

```text
project/
  cli.py
  engine/
    document_loader.py
    chunker.py
    llm_client.py
    extractor_6m.py
    normalizer.py
    validator.py
    exporter.py
  prompts/
    welding_6m_extract.txt
    welding_6m_review.txt
  outputs/
  data/
```

## 安装

```bash
pip install -r requirements.txt
```

## 使用 Ollama

先启动 Ollama，并拉取模型：

```bash
ollama serve
ollama pull qwen2.5:7b
```

运行：

```bash
python cli.py --file data/氩弧焊标准作业指导书.docx --extractor ollama --model qwen2.5:7b --output outputs
```

启用二阶段复核：

```bash
python cli.py --file data/氩弧焊标准作业指导书.docx --extractor ollama --review --output outputs
```

File: data/hanjie_data/1.txt (part 23 of 68)
[
    "content": "电极的上述功能，要求制造电极的材料具有足够高的电导率、热导率和高温硬度，电极的结构必须有足够的强度和刚度，以及充分冷却的条件。此外，电极与工件间接触电阻应足够低，以防止工件表面过热熔化或电极与工件之间的合金化。\n\n电极材料按照我国HB5420—1989的标准分为四类，但常用的是前三类（见表13-1)。\n\n1）1类—高电导率、中等硬度的铜及铜合金。这类材料主要通过冷作变形的方法达到其硬度要求，适用于铝及铝合金的焊接，也可用于镀层钢板的点焊，但性能不如2类合金。1类合金还常用于制造不受力或低应力的导电部件。\n\n2）2类—电导率较高（低于1类），硬度较高（高于1类）的合金。这类合金可通过冷作变形与热处理相结合的方法达到其性能要求。与1类合金相比，它具有较高的力学性能，适中的电导率，在中等程度的压力下，有较强的抗变形能力，因此是最通用的电极材料，广泛用于点焊低碳钢、低合金钢、不锈钢、高温合金、电导率低的铜合金，以及镀层钢等。2类合金还适用于制造轴、夹钳、台板、电极握杆、机臂等电阻焊机中各种导电的构件。\n\n3）3类—电导率较低（低于1、2类），硬度高（高于1、2类）的合金。这类合金可通过热处理或冷作变形和热处理相结合的方法达到其性能要求。这类合金具有更高的力学性能，耐磨性好，软化温度高，但电导率较低。因此适用于点焊电阻率和高温强度高的材料，如不锈钢、高温合金等。这类合金也适于制造各种受力的导电构件。\n\n从表13-1可见，三类合金中，锆铌铜、铬锆锯铜和钴铬硅铜的性能较优，已被广泛使用，其商业牌号分别为DJ70、DJ85和DJ100。最近在 DJ70、DJ85和DJ100基础上研制成功了DZ-I、DZ-Ⅱ和DZ-Ⅲ增强铜合金，在综合性能上有了显著改进。\n\n此外还有一种钨-铜混合烧结材料，适用于被焊材料电阻率很低，热量高、焊接时间长，及电极压力高的场合，如用于铜板点焊的复式电极、凸焊用镶嵌电极或线材交叉焊电极等。随着含钨量增加，材料的强度和硬度会提高，但导电性和导热性均降低。\n\n除上述电极材料外，还有一种氧化铝弥散强化铜电极（ $\\mathbf { C u - A l } _ { 2 } \\mathbf { O } _ { 3 }$ ）强度较高，可以大大减轻电极的蘑菇状变形，用于点焊镀锌钢和普通碳钢，电极寿命可达2类电极的4\\~10倍。\n\n表13-1电极材料的成分和性能[2]  ",
    "summary": "13.1.1电极材料 - Part 1/3",
    "size": 999
  },
  {
    "name": "第1卷_第2篇_电阻焊-part-9",
    "projectId": "5ET7VaxsU6Y6",
    "fileName": "第1卷_第2篇_电阻焊.pdf",
    "content": "<table><tr><td rowspan=4 colspan=1>类测</td><td rowspan=4 colspan=1>编号</td><td rowspan=4 colspan=1>材料牌号</td><td rowspan=4 colspan=1>材料名称</td><td rowspan=4 colspan=1>化学成分（质量分数，%）</td><td rowspan=4 colspan=1>品种及尺寸/mm</td><td rowspan=1 colspan=4>材料性能</td></tr><tr><td rowspan=1 colspan=2>硬度</td><td rowspan=2 colspan=1>电导率（mS/m）</td><td rowspan=2 colspan=1>软化温度/</td></tr><tr><td rowspan=1 colspan=1>HV30</td><td rowspan=1 colspan=1>HRB</td></tr><tr><td rowspan=1 colspan=3>W</td><td rowspan=1 colspan=1></td></tr><tr><td rowspan=8 colspan=1>1</td><td rowspan=4 colspan=1>1</td><td rowspan=4 colspan=1>TP1TP2</td><td rowspan=4 colspan=1>纯铜</td><td rowspan=4 colspan=1>Cu≥99.9</td><td rowspan=1 colspan=1>冷拔棒≥25</td><td rowspan=1 colspan=1>85</td><td rowspan=1 colspan=1>1</td><td rowspan=1 colspan=1>56</td><td rowspan=4 colspan=1>150</td></tr><tr><td rowspan=1 colspan=1>冷拔棒&lt;Φ25</td><td rowspan=1 colspan=1>90</td><td rowspan=1 colspan=1>（53）</td><td rowspan=1 colspan=1>56</td></tr><tr><td rowspan=1 colspan=1>锻件</td><td rowspan=1 colspan=1>50</td><td rowspan=1 colspan=1>1</td><td rowspan=1 colspan=1>56</td></tr><tr><td rowspan=1 colspan=1>铸件</td><td rowspan=1 colspan=1>40</td><td rowspan=1 colspan=1>1</td><td rowspan=1 colspan=1>50</td></tr><tr><td rowspan=3 colspan=1>2</td><td rowspan=3 colspan=1>CuCd1</td><td rowspan=3 colspan=1>镉铜</td><td rowspan=3 colspan=1>Cd:0.7~1.3</td><td rowspan=1 colspan=1>冷拔棒≥Φ25</td><td rowspan=1 colspan=1>90</td><td rowspan=1 colspan=1>(53）</td><td rowspan=1 colspan=1>45</td><td rowspan=3 colspan=1>250</td></tr><tr><td rowspan=1 colspan=1>冷拔棒&lt;Φ25</td><td rowspan=1 colspan=1>95</td><td rowspan=1 colspan=1>(54)</td><td rowspan=1 colspan=1>43</td></tr><tr><td rowspan=1 colspan=1>锻件</td><td rowspan=1 colspan=1>90</td><td rowspan=1 colspan=1>(53)</td><td rowspan=1 colspan=1>45</td></tr><tr><td rowspan=1 colspan=1>3</td><td rowspan=1 colspan=1>CuZrNb</td><td rowspan=1 colspan=1>锆锯铜</td><td rowspan=1 colspan=1>Zr：0.10~0.25Nb:0.06~0.15</td><td rowspan=1 colspan=1>冷拔棒，锻件</td><td rowspan=1 colspan=1>(107）</td><td rowspan=1 colspan=1>60</td><td rowspan=1 colspan=1>48</td><td rowspan=1 colspan=1>500</td></tr><tr><td rowspan=11 colspan=1>2</td><td rowspan=4 colspan=1>1</td><td rowspan=4 colspan=1>CuCrl</td><td rowspan=4 colspan=1>铬铜</td><td rowspan=4 colspan=1>Cr:0.3~1.2</td><td rowspan=1 colspan=1>冷拔棒≥25</td><td rowspan=1 colspan=1>125</td><td rowspan=1 colspan=1>(69）</td><td rowspan=4 colspan=1>43</td><td rowspan=4 colspan=1>475</td></tr><tr><td rowspan=1 colspan=1>冷拔棒&lt;Φ25</td><td rowspan=1 colspan=1>140</td><td rowspan=1 colspan=1>(76)</td></tr><tr><td rowspan=1 colspan=1>锻件</td><td rowspan=1 colspan=1>100</td><td rowspan=1 colspan=1>(56)</td></tr><tr><td rowspan=1 colspan=1>铸件</td><td rowspan=1 colspan=1>85</td><td rowspan=1 colspan=1>二</td></tr><tr><td rowspan=1 colspan=1>2</td><td rowspan=1 colspan=1>CuCrZr</td><td rowspan=1 colspan=1>铬锆铜</td><td rowspan=1 colspan=1>Cr:0.25~0.65Zr：0.08~0.20</td><td rowspan=1 colspan=1>冷拔棒、锻件</td><td rowspan=1 colspan=1>(135）</td><td rowspan=1 colspan=1>75</td><td rowspan=1 colspan=1>43</td><td rowspan=1 colspan=1>550</td></tr><tr><td rowspan=2 colspan=1>3</td><td rowspan=2 colspan=1>CuCrAIMg</td><td rowspan=2 colspan=1>铬铝镁铜</td><td rowspan=1 colspan=1>Cr:0.4~0.7A1:0.15~0.25</td><td rowspan=2 colspan=1>冷拔棒、锻件</td><td rowspan=2 colspan=1>（126）</td><td rowspan=2 colspan=1>70</td><td rowspan=2 colspan=1>40</td><td rowspan=2 colspan=1></td></tr><tr><td rowspan=1 colspan=1>Mg:0.15~0.25</td></tr><tr><td rowspan=4 colspan=1>4</td><td rowspan=4 colspan=1>CuCrZrNb</td><td rowspan=4 colspan=1>铬锆锯铜</td><td rowspan=1 colspan=1>Cr：0.25~0.40</td><td rowspan=4 colspan=1>冷拔棒、锻件</td><td rowspan=4 colspan=1>（142）</td><td rowspan=4 colspan=1>78</td><td rowspan=4 colspan=1>45</td><td rowspan=4 colspan=1>575</td></tr><tr><td rowspan=1 colspan=1>Zr：0.10~0.25</td></tr><tr><td rowspan=1 colspan=1>Nb:0.08~0.25</td></tr><tr><td rowspan=1 colspan=1>Ce:0.02~0.",
    "summary": "13.1.1电极材料 - Part 2/3",
    "size": 3951
  },
  {
    "name": "第1卷_第2篇_电阻焊-part-10",
    "projectId": "5ET7VaxsU6Y6",
    "fileName": "第1卷_第2篇_电阻焊.pdf",
    "content": "16</td></tr><tr><td rowspan=9 colspan=1>3</td><td rowspan=4 colspan=1>1</td><td rowspan=4 colspan=1>CuCo2Be</td><td rowspan=4 colspan=1>镀钴铜</td><td rowspan=2 colspan=1>Co: 2.0~2.8</td><td rowspan=1 colspan=1>冷拔棒≥Φ25</td><td rowspan=1 colspan=1>180</td><td rowspan=1 colspan=1>（89）</td><td rowspan=4 colspan=1>23</td><td rowspan=4 colspan=1>475</td></tr><tr><td rowspan=1 colspan=1>冷拔棒&lt;Φ25</td><td rowspan=1 colspan=1>190</td><td rowspan=1 colspan=1>（91）</td></tr><tr><td rowspan=2 colspan=1>Be:0.4~0.7</td><td rowspan=1 colspan=1>锻件</td><td rowspan=1 colspan=1>180</td><td rowspan=1 colspan=1>（89）</td></tr><tr><td rowspan=1 colspan=1>铸件</td><td rowspan=1 colspan=1>180</td><td rowspan=1 colspan=1>（89）</td></tr><tr><td rowspan=4 colspan=1>2</td><td rowspan=4 colspan=1>CuNi2Si</td><td rowspan=4 colspan=1>硅镍铜</td><td rowspan=2 colspan=1>Ni: 1.6~2.5T</td><td rowspan=1 colspan=1>冷拔棒≥Φ25</td><td rowspan=1 colspan=1>200</td><td rowspan=1 colspan=1>（94）</td><td rowspan=1 colspan=1>18</td><td rowspan=4 colspan=1>500</td></tr><tr><td rowspan=1 colspan=1>冷拔棒&lt;Φ25</td><td rowspan=1 colspan=1>200</td><td rowspan=1 colspan=1>（94）</td><td rowspan=1 colspan=1>17</td></tr><tr><td rowspan=2 colspan=1>1Si: 0.5~0.8</td><td rowspan=1 colspan=1>锻件</td><td rowspan=1 colspan=1>168</td><td rowspan=1 colspan=1>（86）</td><td rowspan=1 colspan=1>19</td></tr><tr><td rowspan=1 colspan=1>铸件</td><td rowspan=1 colspan=1>158</td><td rowspan=1 colspan=1>（83）</td><td rowspan=1 colspan=1>17</td></tr><tr><td rowspan=1 colspan=1>3</td><td rowspan=1 colspan=1>CuCo2CrSi</td><td rowspan=1 colspan=1>钴铬硅铜</td><td rowspan=1 colspan=1>Co: 1.8~2.3Cr: 0.3~1.0Si: 0.3~1.0Nb:0.05~0.\n\n注：1．化学成分仅供参考，应保证表中的材料性能。2.括号中的硬度值是按GB/T3771一1983换算的，可供参考。",
    "summary": "13.1.1电极材料 - Part 3/3",
    "size": 1715
  },
  {
    "name": "第1卷_第2篇_电阻焊-part-11",
    "projectId": "5ET7VaxsU6Y6",
    "fileName": "第1卷_第2篇_电阻焊.pdf",
    "content": "点焊电极由4部分组成：端部、主体、尾部和冷却水孔。标准电极（即直电极）按端部形状分为6种形式（见图13-1）。\n\n![](images/a8cc68c9ccc430f2f0b8b5845cc23129e32556f9b7a4cd393304bd5eab30bb79.jpg)  \n图13-1标准电极形状\n\na）尖头b）圆顶c）平面d）偏心e）锥型f）球面\n\n1—端部 2—主体 3—尾部 4一冷却水孔\n\n电极的端面直接与高温的工作表面相接触，在焊接生产中反复承受高温和高压。因此，粘附、合金化和变形是电极设计中应着重考虑的问题。电极和工件材料之间的亲和力是粘附和合金化的主要原因。抗变形能力取决于电极的强度和硬度，但端头尺寸和形状也有显著影响。通常，锥形电极顶角 $\\alpha \\geqslant 1 2 0 ^ { \\circ }$ ，以利于散热和增强抗变形能力；边缘要倒圆（ $R 0 . 7 5 \\mathrm { m m }$ ），使焊点压痕边缘能够圆滑过渡，以提高接头的抗疲劳强度。锥形电极的端面直径 $\\pmb { d }$ 和球面电极的球面半径 $\\scriptstyle R$ ，取决于工件厚度和需要的熔核尺寸。\n\n为了满足特殊形状工件点焊的要求，有时需要设计特殊形状的电极（弯电极）。图13-2a为普通弯电极。图13-2b为尾部和主体上刻有水槽的弯电极，目的是使冷却水流到电极的外表面，以加强电极和工件表面的冷却。这种电极常用于不锈钢和高温合金的点焊。图13-2c为增大横截面的电极，日的是加强电极端面向水冷部分散热。\n\n为减少成本高昂的铜合金的消耗，帽状电极得到了广泛应用。当电极磨损之后，只需更换电极帽。图13-3所示的是帽状阳电极，尾部锥体突出，使用时插入电极体。图13-4所示的是帽状阴电极，尾部为锥形孔，使用时由电极体插人。\n\n![](images/d62d400d5d17ec451a57bc9bc075963d76b9d12ffaddc2219b18760aedfbdeb5.jpg)  \n图13-2特殊形状的电极a）普通弯电极b）刻有水槽的电极c）增大横截面的电极\n\n![](images/cfdaf5a63848057fa79efa27c5fa503ac35929e326bf56456ffb94765e63a63b.jpg)  \n图13-3帽状阳电极 a）电极体b）6种阳电极帽\n\n电极的冷却水孔应尽可能延伸到接近端面的部位，其大小应能容纳一根进水管，并能使水从管子外围流出。水管的端头应斜切（防止顶端堵死），并应接近水孔底部以增强冷却效果。在多数情况下，进水管是电极握杆的一个部件。对于不能插入水管的弯电极，可以在电极外面钎焊上冷却水管或采用外部水冷的方法。\n\n电极与电极握杆之间多采用锥度为 $1 : 1 0$ 的锥体连接，个别情况下也有用螺纹连接的。\n\n![](images/71722ea8d9ada9a59baf5af2b7844e9a65131f75c9857f2431eed495e19a260d.jpg)  \n图13-4帽状阴电极a）电极体b）6种阴电极帽\n\n拆卸电极时，只能用专用工具或管钳将电极旋转后取出，不能用左右敲击的办法，以避免损坏电极座，造成接触不良或漏水。帽状电极拆卸时可采用专用工具或先卸下电极体，由尾部插入金属棒敲击，将电极帽顶出。\n\n![](images/04c8c1c022c7cdc65ea12f7fc65669741b23ddd18c7f3c2495531b995089bd76.jpg)  \n图13-5方便更换的电极头\n\n图13-5所示的电极头更换较方便，只需将螺母卸下，便可进行修理或更换了。\n\n# 13.1.3电极握杆\n电极握杆用于夹持电极、导电和传递压力，故应有良好的力学性能和导电性。如图13-6所示，大多数电极握杆的结构都能向电极通冷却水，有的还装有顶推机构以便拆卸电极。在使用特殊电极时，握杆的锥形部分需承受相当大的力矩。为避免锥形座的变形和配合不紧密，锥形的端面壁厚不得小于 $\\mathsf { s m m }$ ，必要时可采用末端加粗的电极握杆。为了适应特殊形状的工件点焊，需要设计特殊形状的电极握杆。\n\n![](images/4d105dceb45c0555d4a74e14c1e3d52b9b0444f489774620b5205f7814d93f80.jpg)  \n图13-6电极及其握杆的冷却\n\n# 13.2点焊方法和工艺\n",
    "summary": "13.1.2电极结构",
    "size": 1867
  },
  {
    "name": "第1卷_第2篇_电阻焊-part-12",
    "projectId": "5ET7VaxsU6Y6",
    "fileName": "第1卷_第2篇_电阻焊.pdf",
    "content": "# 13.2.1点焊方法\n点焊通常分为双面点焊和单面点焊两大类。双面点焊时，电极由工件的两侧向焊接区馈电。典型的双面点焊方式如图13-7所示。图13-7a所示是最常用的方式，工件的两侧均有电极压痕。图13-7c表示用大接触面积的导电板做下电极，这样可以消除或减轻下面工件的压痕，常用于装饰性面板的点焊。图13-7b为同时焊接两个或多个焊点的双面点焊。使用一个变压器将各个电极并联，这时所有电流通路的阻抗必须基本相等，才能保证通过各个焊点的电流基本一致，这在点数较多的情况下是难以做到的。图13-7d为采用多个变压器的双面多点点焊，这样可以避免图13-7b形式的不足。\n\n单面点焊时，电流由工件的同一侧向焊接区馈电。典型的单面点焊方式如图13-8所示。图${ \\bf 1 3 - 8 a }$ 所示为单面单点点焊。不形成焊点的电极采用大直径和大接触面，以减小电流密度。图\n\n![](images/3d302d81b27b73e3a1a1d4c13e29edee55c22dee10900fe65cd42dc3bce5b0b9.jpg)  \n图13-7不同形式的双面点焊\n\n13-8b为无分流的单面双点点焊，焊接电流全部流经焊接区。图13-8c为有分流的单面双点点焊，流经上层工件的电流不经过焊接区，形成分流。为了给焊接电流提供低电阻通路，在工件下面垫有铜垫板。图13-8d为当两焊点间距l很大时，为了减小两电极间电阻，避免板件过热导致翘曲，可采用特殊铜桥（A）与电极同时压紧在工件上。\n\n当工件一面电极不可达或不允许产生压坑时，可以采用单面点焊。当焊点分布较密时，用这种方法还可克服邻近焊点的分流影响。\n\n图13-9是一种推挽式点焊。工件两侧的两组电极分别接至不同的次级绕组，两个绕组中极性相反的端子接至相对的两个电极。尽管每个工件中均存在分流，但在相对电极之间较高电压作用下，焊接电流与分流之比得到显著提高（与图13-8c相比）。\n\n采用铜芯棒的点焊是单面点焊的特殊形式，和图13-8中的例子一样，它一次既可焊一个点，也可焊两个点。这种形式特别适于点焊结构空间狭小，电极难于或根本不能接近的工件。图13-10a中的芯棒实际是一块几毫米厚的铜板。图13-10b、c是同类工件的两种结构，结构b不如结构c，因为前者通过工件2的分流不通过焊接区，会减少焊接区的产热，因而需要增大焊接电流，这样就会增加工件2与两个电极之间的产热，并且可能使工件烧穿。当芯棒的截面较大时，为了节约铜料和制作方便，可以在夹布胶木或硬木制成的芯棒上包覆铜板或嵌人铜棒（图\n\n![](images/b05dc1040436b4c9f53fc7bf75dbbbd289961b6afbed00ac29d7300bc6d5356c.jpg)\n\n![](images/d8852634c128123a427a9315d0780c3ef87dcdd7506e681ff053252d6409956c.jpg)  \n图13-8不同形式的单面点焊  \n图13-9推挽式串联点焊\n\n13-10d、e)。\n\n由于芯棒与工件的接触面远大于电极与工件的接触面，熔核将偏向与电极接触的一侧。若两个工件的厚度不同，将厚件置于与芯棒接触的一侧，则可减轻熔核偏移的程度（原因参见13.2.3)。\n\n![](images/cfd4be42c5bcf13d078006833ba63f9efd7c9e13467bf02d3bdade2d47c81166.jpg)  \n图13-10利用铜制芯棒或填料的单面点焊1—铜芯棒2、3一工件4一夹布胶木棒5—铜覆板6—嵌入的铜棒7—填料\n\n当需要在封闭容器上焊接零件，而芯棒又无法深人容器时，可以用 ${ \\bf { Z } } _ { \\bf { n } }$ 、 $\\mathbf { P b }$ 、Al或其他较被焊金属熔点低的金属，填满整个容器后进行焊接（图13-10f)。当容器壁厚较大时，也可以用沙子或石蜡等不导电材料作为填料。焊接应采用强条件，以避免因长时间加热而使低熔点金属或石蜡熔化，导致电极压塌工件。有时封闭构件内部不便插人或填充任何物体，可以采用图13-11的方法进行单面点焊。图13-11所示为某汽车封闭管件的点焊实例。图中铜垫块与封闭管件下部形状相适应。这里要注意的是，管件应有足够的刚性，应采用高强度钢材，壁厚应大于 $1 , 5 \\mathrm { { m m } }$ ，焊点应处于零件刚性较好的部位（如转角处）13]。\n\n![](images/dd0b30924163f279f34c8441b94552eb5361ffb2fdf111a90fa2411b12250d12.jpg)  \n图13-11空心封闭管件的单面点焊 1一封闭管件2一铜垫块\n\n在大量生产中，单面多点点焊获得广泛应用。这时可采用由一个变压器供电，各对电极轮流压住工件通电的形式（图13-12a），也可采用各对电极均由单独的变压器供电，所有电极同时压住工件通电的形式（图13-12b)。后一形式优点较多，应用较广，因为变压器可以安置得离所连电极最近，因而所需功率较小；各焊点的焊接参数可以单独调节；所有焊点可同时通电，生产率高，且能保证三相负载平衡（各变压器均匀分配在三相电源上）；所有电极同时压住工件，可减少工件变形。\n\n# 13.2.2点焊焊接参数选择\n点焊焊接参数通常是根据工件的材料和厚度，参考该种材料的焊接条件表选取。首先确定电极的端面形状和尺寸，其次初步选定电极压力、预压时间、焊接时间和维持时间，然后从较小的电流开始焊试片，逐渐增大电流直至产生喷溅，再将电流适当减小至无喷溅，检测单点的抗拉和抗剪强度、熔核直径和熔深是否满足要求，适当调整电流或焊接时间直至满足要求。\n\n![](images/5095edf35549e31ffcbf374c8df9bae1d80a0a54f40d45c81db91f97dcae7f75.jpg)  \n图13-12单面多点点焊形式a）一个变压器轮流供电b）多个变压器分别同时供电1—液压缸2一电极\n\n最常用的检验试样的方法是撕破法。优质焊点的标志是：在撕破试样的一片上有圆孔，另一片上有圆凸台。厚板或淬火材料有时不能撕出圆孔和凸台，但可以通过剪切断口判断熔核直径。必要时还需进行低倍测量、拉伸试验和 $\\mathbf { X }$ 射线检验，以判定熔透率、抗剪力和有无缩孔、裂纹等。\n\n以试样选择焊接参数时，要充分考虑试样和工件在分流、铁磁性物质影响，以及装配间隙方面的差异，并适当加以调整。\n\n# 13.2.3不等厚度和不同材料的点焊\n当进行不等厚度或不同材料的点焊时，熔核将不对称于其交界面，而是向厚件或导电、导热性差的一边偏移，偏移的结果将使薄件或导电、导热性好的工件焊透率减小，焊点强度降低。熔核偏移是由两工件产热和散热条件不相同引起的。厚度不等时，厚件一边电阻大、交界面离电极远，故产热多而散热少，致使熔核偏向厚件；材料不同时，导电、导热性差的材料产热易而散热难，故熔核也偏向这种材料，见图13-13。图中 $\\pmb { \\rho }$ 为电阻率。此外，采用直流电源点焊时，由于“帕尔帖”效应，正电极产热高于负电极，因而即使在相同材料等厚度的情况下，熔核仍会略微偏向正电极一侧。\n\n调整熔核偏移的原则是：增加薄件或导电、导热性好的工件的产热而减少其散热。常用的方法有：\n\n![](images/49b0caf80232642fad7be493b45436efded21969c7e1e08fee34b2152ff33041.jpg)  \n图13-13不等厚度、不同材料点焊时的熔核偏移a）不等厚度（ $( \\delta _ { 1 } < \\delta _ { 2 }$ ）b）不同材料 $( \\pmb { \\rho } _ { 1 } < \\pmb { \\rho } _ { 2 }$ ）\n\n1）采用不同端面直径或球面半径的电极。在薄件或导电、导热性好的工件的一侧，采用较小直径或较小球面半径，以增加这一侧的电流密度，并减小电极散热的影响。\n\n2）采用不同的电极材料。薄件或导电、导热性好的工件的一侧，采用导热性较差的铜合金，以减少这一侧的热损失。\n\n3）采用工艺垫片。在薄件或导电、导热性好的工件的一侧，垫一块由导热性较差的金属（如不锈钢）制成的垫片（厚度为0.2\\~$0 . 3 \\mathrm { m m }$ )，以减少这一侧的散热。\n\n4）采用强条件。因通电时间短，使工件间接触电阻产热的影响增大，电极散热的影响降低，有利于克服核心偏移。此方法在极薄件与厚件点焊时有明显效果。电容储能焊机（一般是大电流和极短的通电时间）能够点焊厚度比极大的工件（如 $_ { 2 0 : 1 }$ ）就是明显的例证。但对厚件而言，因通电时间较长，接触电阻对熔核加热几乎没有影响，采用弱条件反而可以使热量有足够时间向两个工件的界面处传导，有利于克服核心偏移。生产中有这样的例子，在点焊 $3 . 5 \\mathrm { m m }$ 的5A06（LF6）铝合金（电阻率高）与 $5 . 6 \\mathrm { m m }$ 的2A14（LD10）铝合金（电阻率低）时，熔核严重偏入较薄的5A06（LF6）工件中，将通电时间由13周延长至20 周后，偏移才得以纠正。",
    "summary": "13.2.1点焊方法, 13.2.2点焊焊接参数选择, 13.2.3不等厚度和不同材料的点焊",
    "size": 3849
  },
  {
    "name": "第1卷_第2篇_电阻焊-part-13",
    "projectId": "5ET7VaxsU6Y6",
    "fileName": "第1卷_第2篇_电阻焊.pdf",
    "content": "点焊通常采用的接头形式为平搭接和折边搭接（图13-14）。接头可以由两个或两个以上等厚度或不等厚度的工件组成。在设计点焊结构时，必须考虑电极的可达性，即电极必须能方便地抵达构件的焊接部位。同时还应考虑诸如边距、搭接量、点距、装配间隙和焊点强度等因素。\n\n![](images/84daedfe0dd6c3a381cf306075725b440dfa9ee31557df02443e077dce18af4e.jpg)  \n图13-14点焊接头形式a）平搭接b）折边搭接e点距b-边距\n\n边距的最小值取决于被焊金属的种类、厚度和焊接条件。对于屈服强度高的金属、薄件或采用强条件时可取较小值。\n\n搭接量是边距的两倍，推荐的最小搭接量见表13-2。\n\n表13-2接头的最小搭接量[4]  \n（单位：mm）  \n\n<table><tr><td rowspan=2 colspan=1>最薄板件厚度</td><td rowspan=1 colspan=3>单排焊点的最小搭接量</td><td rowspan=1 colspan=3>双排焊点的最小搭接量</td></tr><tr><td rowspan=1 colspan=1>结构钢</td><td rowspan=1 colspan=1>不锈钢及高温合金</td><td rowspan=1 colspan=1>轻合金</td><td rowspan=1 colspan=1>结构钢</td><td rowspan=1 colspan=1>不锈钢及高温合金</td><td rowspan=1 colspan=1>轻合金</td></tr><tr><td rowspan=1 colspan=1>0.5</td><td rowspan=1 colspan=1>8</td><td rowspan=1 colspan=1>6</td><td rowspan=1 colspan=1>12</td><td rowspan=1 colspan=1>16</td><td rowspan=1 colspan=1>14</td><td rowspan=1 colspan=1>22</td></tr><tr><td rowspan=1 colspan=1>0.8</td><td rowspan=1 colspan=1>9</td><td rowspan=1 colspan=1>7</td><td rowspan=1 colspan=1>12</td><td rowspan=1 colspan=1>18</td><td rowspan=1 colspan=1>16</td><td rowspan=1 colspan=1>22</td></tr><tr><td rowspan=1 colspan=1>1.0</td><td rowspan=1 colspan=1>10</td><td rowspan=1 colspan=1>8</td><td rowspan=1 colspan=1>14</td><td rowspan=1 colspan=1>20</td><td rowspan=1 colspan=1>18</td><td rowspan=1 colspan=1>24</td></tr><tr><td rowspan=1 colspan=1>1.2</td><td rowspan=1 colspan=1>11</td><td rowspan=1 colspan=1>9</td><td rowspan=1 colspan=1>14</td><td rowspan=1 colspan=1>22</td><td rowspan=1 colspan=1>20</td><td rowspan=1 colspan=1>26</td></tr><tr><td rowspan=1 colspan=1>1.5</td><td rowspan=1 colspan=1>12</td><td rowspan=1 colspan=1>10</td><td rowspan=1 colspan=1>16</td><td rowspan=1 colspan=1>24</td><td rowspan=1 colspan=1>22</td><td rowspan=1 colspan=1>30</td></tr><tr><td rowspan=1 colspan=1>2.0</td><td rowspan=1 colspan=1>14</td><td rowspan=1 colspan=1>12</td><td rowspan=1 colspan=1>20</td><td rowspan=1 colspan=1>28</td><td rowspan=1 colspan=1>26</td><td rowspan=1 colspan=1>34</td></tr><tr><td rowspan=1 colspan=1>2.5</td><td rowspan=1 colspan=1>16</td><td rowspan=1 colspan=1>14</td><td rowspan=1 colspan=1>24</td><td rowspan=1 colspan=1>32</td><td rowspan=1 colspan=1>30</td><td rowspan=1 colspan=1>40</td></tr><tr><td rowspan=1 colspan=1>3.0</td><td rowspan=1 colspan=1>18</td><td rowspan=1 colspan=1>16</td><td rowspan=1 colspan=1>26</td><td rowspan=1 colspan=1>36</td><td rowspan=1 colspan=1>34</td><td rowspan=1 colspan=1>46</td></tr><tr><td rowspan=1 colspan=1>3.5</td><td rowspan=1 colspan=1>20</td><td rowspan=1 colspan=1>18</td><td rowspan=1 colspan=1>28</td><td rowspan=1 colspan=1>40</td><td rowspan=1 colspan=1>38</td><td rowspan=1 colspan=1>48</td></tr><tr><td rowspan=1 colspan=1>4.0</td><td rowspan=1 colspan=1>22</td><td rowspan=1 colspan=1>20</td><td rowspan=1 colspan=1>30</td><td rowspan=1 colspan=1>42</td><td rowspan=1 colspan=1>40</td><td rowspan=1 colspan=1>50</td></tr></table>\n\n点距即相邻两点的中心距，其最小值与被焊金属的厚度、电导率、表面清洁度，以及熔核的直径有关。表13-3为推荐的最小点距。\n\n（单位：mm）\n\n表13-3焊点的最小点距[4]  ",
    "summary": "13.3 点焊的接头设计 - Part 1/2",
    "size": 3053
  },
  {
    "name": "第1卷_第2篇_电阻焊-part-14",
    "projectId": "5ET7VaxsU6Y6",
    "fileName": "第1卷_第2篇_电阻焊.pdf",
    "content": "<table><tr><td rowspan=2 colspan=1>最薄板件厚度</td><td rowspan=1 colspan=5>最小点距</td></tr><tr><td rowspan=1 colspan=1>结构钢</td><td rowspan=1 colspan=2>不锈钢及高温合金</td><td rowspan=1 colspan=2>轻合金</td></tr><tr><td rowspan=1 colspan=1>0.5</td><td rowspan=1 colspan=1>10</td><td rowspan=1 colspan=2>8</td><td rowspan=1 colspan=2>15</td></tr><tr><td rowspan=1 colspan=1>0.8</td><td rowspan=1 colspan=1>12</td><td rowspan=1 colspan=2>10</td><td rowspan=1 colspan=1>15</td><td rowspan=1 colspan=1></td></tr><tr><td rowspan=1 colspan=1>1.0</td><td rowspan=1 colspan=1>12</td><td rowspan=1 colspan=2>10</td><td rowspan=1 colspan=1>15</td><td rowspan=1 colspan=1></td></tr><tr><td rowspan=1 colspan=1>1. 2</td><td rowspan=1 colspan=1>14</td><td rowspan=1 colspan=1>12</td><td rowspan=1 colspan=1></td><td rowspan=1 colspan=1>15</td><td rowspan=1 colspan=1></td></tr><tr><td rowspan=1 colspan=1>1.5</td><td rowspan=1 colspan=1>14</td><td rowspan=1 colspan=2>12</td><td rowspan=1 colspan=1>20</td><td rowspan=1 colspan=1></td></tr><tr><td rowspan=1 colspan=1>2.0</td><td rowspan=1 colspan=1>16</td><td rowspan=1 colspan=2>14</td><td rowspan=1 colspan=2>25</td></tr><tr><td rowspan=1 colspan=1>2.5</td><td rowspan=1 colspan=1>18</td><td rowspan=1 colspan=2>16</td><td rowspan=1 colspan=2>25</td></tr><tr><td rowspan=1 colspan=1>3.0</td><td rowspan=1 colspan=1>20</td><td rowspan=1 colspan=2>18</td><td rowspan=1 colspan=2>30</td></tr><tr><td rowspan=1 colspan=1>3.5</td><td rowspan=1 colspan=1>22</td><td rowspan=1 colspan=2>20</td><td rowspan=1 colspan=2>35</td></tr><tr><td rowspan=1 colspan=1>4.0</td><td rowspan=1 colspan=1>24</td><td rowspan=1 colspan=2>22</td><td rowspan=1 colspan=2>35</td></tr></table>\n\n点距最小值的确定主要是考虑分流影响。采用强条件和大的电极压力时，点距可以适当减小；采用热膨胀监控或能够顺序改变各点电流的控制器，或者采用单面双点焊机时，点距可以很小。\n\n如果受工件尺寸限制，点距无法拉开，而又无上述控制手段时，为保证熔核尺寸一致，就必须以适当电流先焊各工件的第一点，然后调大电流，再焊其相邻点。\n\n装配间隙必须尽可能小，因为靠压力消除间隙将消耗一部分电极压力，使实际的焊接压力降低。因此间隙的不均匀性将使焊接压力波动，从而导致各焊点强度的显著差异。过大的间隙还会引起严重喷溅。许用的间隙值取决于工件刚度和厚度，刚度、厚度越大，许用间隙越小，通常为$0 . 1 \\sim 2 \\mathrm { m m }$ 。环形工件的过大间隙，可以在焊前用滚压的方法予以消除。\n\n单个焊点的抗剪力取决于两板交界面上熔核的面积。为了保证接头强度，除熔核直径外，焊透率和压痕深度也应符合要求。焊透率的表达式为： $\\eta ~ = ~ \\frac { h } { \\delta } ~ \\times 1 0 0 \\%$ （参见图13-15）。两板上的焊透率应分别测量。焊透率应介于 $2 0 \\% \\sim 8 0 \\%$ 之间。镁合金的最大焊透率只允许至 $60 \\%$ ，而钛合金则允许至 $90 \\%$ 。焊接不同厚度工件时，每一工件上的最小焊透率可为接头中薄件厚度的$20 \\%$ 。压痕深度 $\\pmb { c }$ 不应超过板件厚度的 $10 \\%$ \\~$1 5 \\%$ ，如果两工件厚度比大于2:1，或在不易接近的部位施焊，以及在工件一侧使用平头电极时，压痕深度可增大到 $2 0 \\% \\sim 2 5 \\%$ 。图13-15为低倍磨片上的熔核尺寸。\n\n![](images/68d14649ef6e9ccde2dd7d5636b3e5512584d1f7fd0a07f23b696ef1c9879b68.jpg)  \n图13-15低倍磨片上的熔核尺寸d一熔核直径&一工件厚度h一熔深c—压痕深度\n\n点焊接头受垂直于板面方向的拉伸载荷时的强度，为正拉强度。由于在熔核周围两板间形成的尖角可引起应力集中，而使熔核的实际强度降低，因而点焊接头的正拉力总是低于抗剪力。通常以正拉力和抗剪力之比，作为判断接头延性的指标。此比值越大，则接头的延性越好。\n\n多个焊点形成的接头强度还取决于点距和焊点分布。点距小时，接头强度会受分流影响，但大的点距又会限制可安排的焊点数量。因此，必须兼顾点距和焊点数量，才能获得最大的接头强度。多列焊点最好交错排列而不要作矩形排列。",
    "summary": "13.3 点焊的接头设计 - Part 2/2",
    "size": 2773
  },
  {
    "name": "第1卷_第2篇_电阻焊-part-15",
    "projectId": "5ET7VaxsU6Y6",
    "fileName": "第1卷_第2篇_电阻焊.pdf",
    "content": "\n\n# 13.4.1 电阻焊前的工件清理\n无论是点焊、缝焊或凸焊，在焊前必须进行工件表面清理，以保证接头质量稳定。\n\n清理方法分机械清理和化学清理两种。常用的机械清理方法有喷砂、喷丸、抛光，以及用砂布或钢丝刷等工具清理。\n\n不同的金属和合金，应采用不同的清理方法。简介如下：\n\n铝及其合金对表面清理的要求十分严格。由于铝对氧的化学亲合力极强，刚清理过的表面上会很快被氧化，形成氧化铝薄膜。因此，清理后的表面在焊前允许保持的时间是有严格限制的。\n\n铝合金的氧化膜主要用化学方法去除。在碱溶液中去油和冲洗后，将工件放进正磷酸溶液中腐蚀。为了减慢新膜的成长速度和填充新膜孔隙，在腐蚀的同时进行钝化处理。最常用的钝化剂是重铬酸钾和重铬酸钠。钝化处理后便不会在去除氧化膜的同时，造成工件表面的过分腐蚀。腐蚀后进行冲洗，然后在硝酸溶液中进行亮化处理并再次进行冲洗。冲洗后，在温度为 $7 5 \\mathrm { ‰}$ 的干燥室中干燥，或用热空气吹干。这样清理之后的工件，可以在焊前保持 $^ { 7 2 \\mathrm { h } }$ 。\n\n铝合金也可用机械方法清理。如用0或00号砂布，或用电动或风动的钢丝刷等。但为防止损伤工件表面，钢丝直径不得超过 $0 . 2 \\mathbf { m } \\mathbf { m }$ ，钢丝长度不得短于 $4 0 m m$ ，刷子压紧于工件的力不得超过 $1 5 \\sim 2 0 \\mathbf { N }$ ，而且清理后须在2\\~3h内进行焊接。\n\n为了确保焊接质量稳定，目前国内各工厂多在化学清理后，在焊前再用钢丝刷清理工件搭接的内表面。\n\n铝合金清理后，必须测量放有两个铝合金工件的两电极间的总电阻 $\\pmb { R }$ 。方法是使用类似于点焊机的专用装置，上面的一个电极对电极夹绝缘，在电极间压紧两个试件。这样测出的 $\\pmb { R }$ 值可以客观地反映出表面清理的质量。对于2A12、7A04、5A06铝合金， $\\pmb { R }$ 不得超过 $1 2 0 \\mu \\Omega$ ，一般为 $4 0 \\sim 5 0 \\mu \\Omega$ 。对于导电性更好的3A21、5A02铝合金，以及烧结铝类的材料， $\\pmb { R }$ 不得超过 $2 8 \\sim$ $4 0 { \\mu } \\Omega$ 。\n\n镁合金一般使用化学清理，经腐蚀后再在铬酐溶液中钝化。这样处理后会在表面形成薄而致密的氧化膜，它具有稳定的电气性能，可以保持10昼夜或更长时间，性能仍几乎不变。镁合金也可以用钢丝刷清理。\n\n铜合金可以通过在硝酸及盐酸中处理，然后进行中和并清除焊接处残留物。\n\n不锈钢、高温合金电阻焊时，保持工件表面的高度清洁十分重要，因为油、尘土、油漆的存在，能增加硫脆化的可能性，从而使接头产生缺陷。清理方法可用抛光、喷丸、钢丝刷或化学腐蚀。对于特别重要的工件，有时用电解抛光，但这种方法复杂而且生产率低。\n\n钛合金的氧化皮，可在盐酸、硝酸及磷酸钠的混合溶液中进行深度腐蚀加以去除，也可以用钢丝刷或喷丸处理。\n\n低碳钢和低合金钢在大气中的耐腐蚀能力较低。因此，这些金属在运输、存放和加工过程中常常用抗蚀油保护。如果涂油表面未被车间的脏物或其他不良导电材料所污染，在电极的压力下，油膜很容易被挤开，不会影响接头质量。\n\n钢的供货状态有：热轧，不酸洗；热轧，酸洗并脱脂；冷轧。未酸洗的热轧钢焊接时，必须用喷砂、喷丸，或者用化学腐蚀的方法清除氧化皮。可在硫酸及盐酸溶液中，或者在以磷酸为主，但含有硫脲的溶液中进行腐蚀。后一种成分可有效地同时进行脱脂和腐蚀。\n\n有镀层的钢板，除了少数例外，一般不用特殊清理就可以进行焊接。镀铝钢板则需要用钢丝刷或化学腐蚀清理。带有磷酸盐涂层的钢板，其表面电阻会高到在低电极压力下，焊接电流无法通过的程度，只有采用较高的压力才能进行焊接。",
    "summary": "13.4 常用金属的点焊",
    "size": 1611
  },
  {
    "name": "第1卷_第2篇_电阻焊-part-16",
    "projectId": "5ET7VaxsU6Y6",
    "fileName": "第1卷_第2篇_电阻焊.pdf",
    "content": "低碳钢的 ${ \\pmb w }$ （C）低于 $0 . 2 5 \\%$ ，其电阻率适中，需要的焊机功率不大；塑性温度区宽，易于获得所需的塑性变形，而不必使用很大的电极压力；碳与微量元素含量低，无高熔点氧化物，一般不产生淬火组织或夹杂物；结晶温度区间窄、高温强度低、热膨胀系数小，因而开裂倾向小。这类钢具有良好的焊接性，其焊接电流、电极压力和通电时间等焊接参数具有较大的调节范围。\n\n表13-4是美国RWMA推荐的低碳钢点焊的焊接条件，可供参考。\n\n表13-4低碳钢点焊的焊接条件[5]  ",
    "summary": "13.4.2低碳钢的点焊 - Part 1/3",
    "size": 245
  },
  {
    "name": "第1卷_第2篇_电阻焊-part-17",
    "projectId": "5ET7VaxsU6Y6",
    "fileName": "第1卷_第2篇_电阻焊.pdf",
    "content": "<table><tr><td rowspan=2 colspan=1>板厚/mm</td><td rowspan=1 colspan=2>截锥形电极尺寸</td><td rowspan=1 colspan=3>A级</td><td rowspan=1 colspan=3>B级</td><td rowspan=1 colspan=3>C级</td></tr><tr><td rowspan=1 colspan=1>d/mm</td><td rowspan=1 colspan=1>D/mm</td><td rowspan=1 colspan=1>焊接时间/周</td><td rowspan=1 colspan=1>电极压力/kN</td><td rowspan=1 colspan=1>焊接电流/kA</td><td rowspan=1 colspan=1>焊接时间/周</td><td rowspan=1 colspan=1>电极压力/kN</td><td rowspan=1 colspan=1>焊接电流/kA</td><td rowspan=1 colspan=1>焊接时间/周</td><td rowspan=1 colspan=1>电极压力/kN</td><td rowspan=1 colspan=1>焊接电流/kA</td></tr><tr><td rowspan=1 colspan=1>0.4</td><td rowspan=1 colspan=1>3.2</td><td rowspan=1 colspan=1>12</td><td rowspan=1 colspan=1>4</td><td rowspan=1 colspan=1>1.18</td><td rowspan=1 colspan=1>5.4</td><td rowspan=1 colspan=1>7</td><td rowspan=1 colspan=1>0.74</td><td rowspan=1 colspan=1>4.4</td><td rowspan=1 colspan=1>17</td><td rowspan=1 colspan=1>0.39</td><td rowspan=1 colspan=1>0.35</td></tr><tr><td rowspan=1 colspan=1>0.5</td><td rowspan=1 colspan=1>3.5</td><td rowspan=1 colspan=1>12</td><td rowspan=1 colspan=1>5</td><td rowspan=1 colspan=1>1.32</td><td rowspan=1 colspan=1>6.0</td><td rowspan=1 colspan=1>9</td><td rowspan=1 colspan=1>0.88</td><td rowspan=1 colspan=1>5.0</td><td rowspan=1 colspan=1>20</td><td rowspan=1 colspan=1>0.44</td><td rowspan=1 colspan=1>0.39</td></tr><tr><td rowspan=1 colspan=1>0.6</td><td rowspan=1 colspan=1>4.0</td><td rowspan=1 colspan=1>12</td><td rowspan=1 colspan=1>6</td><td rowspan=1 colspan=1>1.47</td><td rowspan=1 colspan=1>6.6</td><td rowspan=1 colspan=1>11</td><td rowspan=1 colspan=1>0.98</td><td rowspan=1 colspan=1>5.5</td><td rowspan=1 colspan=1>23</td><td rowspan=1 colspan=1>0.49</td><td rowspan=1 colspan=1>0.43</td></tr><tr><td rowspan=1 colspan=1>0.8</td><td rowspan=1 colspan=1>4.5</td><td rowspan=1 colspan=1>12</td><td rowspan=1 colspan=1>7</td><td rowspan=1 colspan=1>1.72</td><td rowspan=1 colspan=1>8.0</td><td rowspan=1 colspan=1>13</td><td rowspan=1 colspan=1>1.18</td><td rowspan=1 colspan=1>6.4</td><td rowspan=1 colspan=1>25</td><td rowspan=1 colspan=1>0.69</td><td rowspan=1 colspan=1>0.50</td></tr><tr><td rowspan=1 colspan=1>1.0</td><td rowspan=1 colspan=1>5.0</td><td rowspan=1 colspan=1>12</td><td rowspan=1 colspan=1>8</td><td rowspan=1 colspan=1>2.16</td><td rowspan=1 colspan=1>9.0</td><td rowspan=1 colspan=1>17</td><td rowspan=1 colspan=1>1.47</td><td rowspan=1 colspan=1>7.2</td><td rowspan=1 colspan=1>30</td><td rowspan=1 colspan=1>0.83</td><td rowspan=1 colspan=1>0.56</td></tr><tr><td rowspan=1 colspan=1>1.2</td><td rowspan=1 colspan=1>5.5</td><td rowspan=1 colspan=1>12</td><td rowspan=1 colspan=1>10</td><td rowspan=1 colspan=1>2.70</td><td rowspan=1 colspan=1>10.0</td><td rowspan=1 colspan=1>19</td><td rowspan=1 colspan=1>1. 72</td><td rowspan=1 colspan=1>8.0</td><td rowspan=1 colspan=1>33</td><td rowspan=1 colspan=1>0.98</td><td rowspan=1 colspan=1>0.61</td></tr><tr><td rowspan=1 colspan=1>1.4</td><td rowspan=1 colspan=1>6.0</td><td rowspan=1 colspan=1>12</td><td rowspan=1 colspan=1>12</td><td rowspan=1 colspan=1>3.14</td><td rowspan=1 colspan=1>10.8</td><td rowspan=1 colspan=1>22</td><td rowspan=1 colspan=1>1.96</td><td rowspan=1 colspan=1>8.6</td><td rowspan=1 colspan=1>38</td><td rowspan=1 colspan=1>1.18</td><td rowspan=1 colspan=1>0.66</td></tr><tr><td rowspan=1 colspan=1>1.6</td><td rowspan=1 colspan=1>6.3</td><td rowspan=1 colspan=1>12</td><td rowspan=1 colspan=1>13</td><td rowspan=1 colspan=1>3.63</td><td rowspan=1 colspan=1>11.6</td><td rowspan=1 colspan=1>25</td><td rowspan=1 colspan=1>2.26</td><td rowspan=1 colspan=1>9.2</td><td rowspan=1 colspan=1>43</td><td rowspan=1 colspan=1>1.32</td><td rowspan=1 colspan=1>0.71</td></tr><tr><td rowspan=1 colspan=1>1.8</td><td rowspan=1 colspan=1>6.7</td><td rowspan=1 colspan=1>16</td><td rowspan=1 colspan=1>15</td><td rowspan=1 colspan=1>4.22</td><td rowspan=1 colspan=1>12.5</td><td rowspan=1 colspan=1>28</td><td rowspan=1 colspan=1>2.",
    "summary": "13.4.2低碳钢的点焊 - Part 2/3",
    "size": 3969
  },
  {
    "name": "第1卷_第2篇_电阻焊-part-18",
    "projectId": "5ET7VaxsU6Y6",
    "fileName": "第1卷_第2篇_电阻焊.pdf",
    "content": "55</td><td rowspan=1 colspan=1>9.8</td><td rowspan=1 colspan=1>45</td><td rowspan=1 colspan=1>1. 52</td><td rowspan=1 colspan=1>0.76</td></tr><tr><td rowspan=1 colspan=1>2.0</td><td rowspan=1 colspan=1>7.0</td><td rowspan=1 colspan=1>16</td><td rowspan=1 colspan=1>17</td><td rowspan=1 colspan=1>4.71</td><td rowspan=1 colspan=1>13.2</td><td rowspan=1 colspan=1>30</td><td rowspan=1 colspan=1>2.94</td><td rowspan=1 colspan=1>10.4</td><td rowspan=1 colspan=1>48</td><td rowspan=1 colspan=1>1.72</td><td rowspan=1 colspan=1>0.80</td></tr><tr><td rowspan=1 colspan=1>2.3</td><td rowspan=1 colspan=1>7.6</td><td rowspan=1 colspan=1>16</td><td rowspan=1 colspan=1>20</td><td rowspan=1 colspan=1>5.59</td><td rowspan=1 colspan=1>14.4</td><td rowspan=1 colspan=1>37</td><td rowspan=1 colspan=1>3.24</td><td rowspan=1 colspan=1>11.0</td><td rowspan=1 colspan=1>54</td><td rowspan=1 colspan=1>1.96</td><td rowspan=1 colspan=1>0.86</td></tr><tr><td rowspan=1 colspan=1>2.8</td><td rowspan=1 colspan=1>8.5</td><td rowspan=1 colspan=1>16</td><td rowspan=1 colspan=1>24</td><td rowspan=1 colspan=1>6.87</td><td rowspan=1 colspan=1>16.0</td><td rowspan=1 colspan=1>43</td><td rowspan=1 colspan=1>4.22</td><td rowspan=1 colspan=1>12.4</td><td rowspan=1 colspan=1>60</td><td rowspan=1 colspan=1>2.26</td><td rowspan=1 colspan=1>0.95</td></tr><tr><td rowspan=1 colspan=1>3.2</td><td rowspan=1 colspan=1>9.0</td><td rowspan=1 colspan=1>16</td><td rowspan=1 colspan=1>27</td><td rowspan=1 colspan=1>8.04</td><td rowspan=1 colspan=1>17.4</td><td rowspan=1 colspan=1>50</td><td rowspan=1 colspan=1>4.71</td><td rowspan=1 colspan=1>13.2</td><td rowspan=1 colspan=1>65</td><td rowspan=1 colspan=1>2.80</td><td rowspan=1 colspan=1>10.2</td></tr><tr><td rowspan=1 colspan=1>3.6</td><td rowspan=1 colspan=1>9.5</td><td rowspan=1 colspan=1>20</td><td rowspan=1 colspan=1>34</td><td rowspan=1 colspan=1>9.02</td><td rowspan=1 colspan=1>18.4</td><td rowspan=1 colspan=1>60</td><td rowspan=1 colspan=1>5.30</td><td rowspan=1 colspan=1>14.0</td><td rowspan=1 colspan=1>85</td><td rowspan=1 colspan=1>3.09</td><td rowspan=1 colspan=1>10.8</td></tr><tr><td rowspan=1 colspan=1>4.0</td><td rowspan=1 colspan=1>10.0</td><td rowspan=1 colspan=1>20</td><td rowspan=1 colspan=1>42</td><td rowspan=1 colspan=1>10.2</td><td rowspan=1 colspan=1>19.8</td><td rowspan=1 colspan=1>75</td><td rowspan=1 colspan=1>5.98</td><td rowspan=1 colspan=1>15.0</td><td rowspan=1 colspan=1>129</td><td rowspan=1 colspan=1>3.53</td><td rowspan=1 colspan=1>11.3</td></tr><tr><td rowspan=1 colspan=1>5.0</td><td rowspan=1 colspan=1>11.2</td><td rowspan=1 colspan=1>20</td><td rowspan=1 colspan=1>58</td><td rowspan=1 colspan=1>13.5</td><td rowspan=1 colspan=1>22.4</td><td rowspan=1 colspan=1>100</td><td rowspan=1 colspan=1>7. 65</td><td rowspan=1 colspan=1>16.8</td><td rowspan=1 colspan=1>175</td><td rowspan=1 colspan=1>4.32</td><td rowspan=1 colspan=1>12.\n\n注：1.单相交流电源， ${ \\mathfrak { s o H z } }$ 。2.当焊机容量足够大时应选用A级条件，容量不足时选用B级或C级条件。",
    "summary": "13.4.2低碳钢的点焊 - Part 3/3",
    "size": 2979
  },
  {
    "name": "第1卷_第2篇_电阻焊-part-19",
    "projectId": "5ET7VaxsU6Y6",
    "fileName": "第1卷_第2篇_电阻焊.pdf",
    "content": "# 13.4.3淬火钢的点焊\n由于焊接区在电极间的冷却速度极快，在点焊淬火钢时必然产生硬脆的马氏体组织，并及极易产生裂纹。为了消除淬火组织，改善接头性能，通常采用电极间焊后回火的双脉冲点焊方法。这种方法的第一个电流脉冲为焊接脉冲，第二个为回火热处理脉冲。使用这种方法时应注意两点：\n\n1）两脉冲之间的间隔时间一定要保证使焊点冷却到马氏体转变点 $\\mathbf { M } _ { \\mathrm { S } }$ 温度以下。\n\n2）回火电流脉冲幅值要适当，以避免焊接区的金属重新超过奥氏体相变点而引起二次淬火。\n\n淬火钢的双脉冲点焊的焊接参数实例，示于表13-5，可供参考。用单脉冲点焊时，尽管可以用很长的焊接时间（比一般的长2\\~3倍，目的是降低接头的冷却速度以防止裂纹），但仍不能避免产生淬火组织。当撕破检查时，接头呈脆性断裂，撕不出圆孔，抗剪力也远不如双脉冲点焊接头。因此，单脉冲点焊不宜采用。\n\n表13-525CrMnSiA、30CrMnSiA钢双脉冲点焊的焊接条件  \n\n<table><tr><td rowspan=1 colspan=1>板厚/mm</td><td rowspan=1 colspan=1>电极端面直径/mm</td><td rowspan=1 colspan=1>电极压力/kN</td><td rowspan=1 colspan=1>焊接时间/周</td><td rowspan=1 colspan=1>焊接电流/kA</td><td rowspan=1 colspan=1>间隔时间/周</td><td rowspan=1 colspan=1>回火时间/周</td><td rowspan=1 colspan=1>回火电流/kA</td></tr><tr><td rowspan=1 colspan=1>1.0</td><td rowspan=1 colspan=1>5~5.5</td><td rowspan=1 colspan=1>1~1.8</td><td rowspan=1 colspan=1>22~32</td><td rowspan=1 colspan=1>5~6.5</td><td rowspan=1 colspan=1>25~30</td><td rowspan=1 colspan=1>60~70</td><td rowspan=1 colspan=1>2.5~4.5</td></tr><tr><td rowspan=1 colspan=1>1.5</td><td rowspan=1 colspan=1>6~6.5</td><td rowspan=1 colspan=1>1.8~2.5</td><td rowspan=1 colspan=1>24~35</td><td rowspan=1 colspan=1>6~7.2</td><td rowspan=1 colspan=1>25~30</td><td rowspan=1 colspan=1>60~80</td><td rowspan=1 colspan=1>3~5</td></tr><tr><td rowspan=1 colspan=1>2.0</td><td rowspan=1 colspan=1>6~7.0</td><td rowspan=1 colspan=1>2~2.8</td><td rowspan=1 colspan=1>25~37</td><td rowspan=1 colspan=1>6.5~8</td><td rowspan=1 colspan=1>25~30</td><td rowspan=1 colspan=1>60~85</td><td rowspan=1 colspan=1>3.5~6</td></tr><tr><td rowspan=1 colspan=1>2.5</td><td rowspan=1 colspan=1>7~7.5</td><td rowspan=1 colspan=1>2.2~3.2</td><td rowspan=1 colspan=1>30~40</td><td rowspan=1 colspan=1>7~9</td><td rowspan=1 colspan=1>30~35</td><td rowspan=1 colspan=1>65~90</td><td rowspan=1 colspan=1>4~7</td></tr></table>\n\n注：本表选自HB/Z78-1984。\n\n# 13.4.4镀层钢板的点焊\n镀层钢板点焊时的主要问题包括：\n\n1）表层易破坏，失去原有镀层的作用。\n\n2）电极易与镀层粘附，缩短电极使用寿命。\n\n3）与低碳钢相比，适用的焊接参数范围较窄，易于形成未焊透或喷溅，因而必须精确控制焊接参数。\n\n4）镀层金属的熔点通常比低碳钢低，加热时先熔化的镀层金属使两板间的接触面扩大，电流密度减小。因此，焊接电流应比无镀层时大。\n\n5）为了将已熔化的镀层金属排挤出接合面，电极压力应比无镀层时高。\n\n贴聚氯乙烯塑料面的钢板焊接时，除保证必要的强度外，还应保证贴塑面不被破坏。因此必须采用单面点焊，并采用较短的焊接时间。\n\n# （1）镀锌钢板的点焊\n镀锌钢板大致分为电镀锌钢板和热浸镀锌钢板，前者的镀层比后者薄。\n\n点焊镀锌钢板用的电极，推荐采用2类电极合金。当对焊点外观要求很高时，可以采用1类合金。推荐用锥形电极形状，锥角 $1 2 0 ^ { \\circ } \\sim 1 4 0 ^ { \\circ }$ 。使用焊钳时，推荐采用端面半径为 $2 5 \\sim 5 0 \\mathrm { m m }$ 的球面电极。\n\n为提高电极使用寿命，也可采用嵌有钨电极头的复合电极（图13-16)。以2类电极合金制成的电极体，可以加强钨电极头的散热。\n\n表13-6是日本焊接学会推荐的镀锌钢板点焊的焊接条件。镀锌钢板点焊时应采取有效的通风装置，因为 ${ \\bf z n O }$ 烟尘有害于人体健康。\n\n![](images/a2e5ce0b2529b3de4198b327417b6ee3936c7f7a5bc3a5b76b79e33baf838a34.jpg)  \n图13-16复合电极\n\n# （2）镀铝钢板的点焊\n镀钼钢板分为两类，第一类以耐热为主，表面镀有一层厚 $2 0 \\sim 2 5 \\mu \\mathrm { m }$ 的Al-Si合金[ ${ \\pmb w }$ （Si）$6 \\% \\sim 8 . 5 \\%$ ，可耐 ${ \\bf 6 4 0 9 } \\mathrm { ~ }$ 高温。第二类以耐腐蚀为主，为纯铝镀层，镀层厚为第一类的2～3倍。点焊这两类镀铝钢板时，都可以获得强度良好的焊点。\n\n由于镀层的导电、导热性好，因此需要较大的焊接电流。并应采用硬铜合金的球面电极。表13-7为第一类镀铝钢板点焊的焊接条件。对于第二类，由于镀层厚，应采用较大的电流和较低的电极压力。\n\n# （3）镀铅钢板的点焊\n镀铅钢板是在低碳钢板上镀以 $\\pmb { w }$ （ $\\mathbf { P b } _ { } ^ { \\prime }$ ） $7 5 \\%$ 和 ${ \\pmb w }$ ( $\\mathsf { S } \\mathsf { n } \\overline { { \\mathsf { \\Omega } } }$ $2 5 \\%$ 的 $\\pmb { \\mathrm { P b } } \\pmb { \\mathrm { S n } }$ 合金镀层。这种材料价格较贵，较少使用。镀铅钢板点焊的情况较少，所用焊接参数与镀锌钢板相似。",
    "summary": "（1）镀锌钢板的点焊, （2）镀铝钢板的点焊, （3）镀铅钢板的点焊, 13.4.3淬火钢的点焊, 13.4.4镀层钢板的点焊",
    "size": 3190
  },
  {
    "name": "第1卷_第2篇_电阻焊-part-20",
    "projectId": "5ET7VaxsU6Y6",
    "fileName": "第1卷_第2篇_电阻焊.pdf",
    "content": "1）热浸镀锌钢板点焊的焊接条件  \n\n<table><tr><td rowspan=2 colspan=1>板厚/mm</td><td rowspan=2 colspan=1>镀层厚度/μm</td><td rowspan=1 colspan=3>A级</td><td rowspan=1 colspan=3>B级</td></tr><tr><td rowspan=1 colspan=1>焊接时间/周</td><td rowspan=1 colspan=1>电极压力/kN</td><td rowspan=1 colspan=1>焊接电流/kA</td><td rowspan=1 colspan=1>焊接时间/周</td><td rowspan=1 colspan=1>电极压力/kN</td><td rowspan=1 colspan=1>焊接电流/kA</td></tr><tr><td rowspan=1 colspan=1>0.4</td><td rowspan=5 colspan=1>10~15</td><td rowspan=1 colspan=1>5</td><td rowspan=1 colspan=1>1. 20</td><td rowspan=1 colspan=1>7. 90</td><td rowspan=1 colspan=1>7</td><td rowspan=1 colspan=1>1. 00</td><td rowspan=1 colspan=1>6.50</td></tr><tr><td rowspan=1 colspan=1>0.5</td><td rowspan=1 colspan=1>6</td><td rowspan=1 colspan=1>1.45</td><td rowspan=1 colspan=1>8.80</td><td rowspan=1 colspan=1>8</td><td rowspan=1 colspan=1>1. 25</td><td rowspan=1 colspan=1>7. 30</td></tr><tr><td rowspan=1 colspan=1>0.6</td><td rowspan=1 colspan=1>7</td><td rowspan=1 colspan=1>1.75</td><td rowspan=1 colspan=1>9.70</td><td rowspan=1 colspan=1>10</td><td rowspan=1 colspan=1>1.50</td><td rowspan=1 colspan=1>8.00</td></tr><tr><td rowspan=1 colspan=1>0.8</td><td rowspan=1 colspan=1>9</td><td rowspan=1 colspan=1>2.35</td><td rowspan=1 colspan=1>11. 20</td><td rowspan=1 colspan=1>13</td><td rowspan=1 colspan=1>2. 00</td><td rowspan=1 colspan=1>9.20</td></tr><tr><td rowspan=1 colspan=1>1.0</td><td rowspan=1 colspan=1>12</td><td rowspan=1 colspan=1>3.00</td><td rowspan=1 colspan=1>12. 50</td><td rowspan=1 colspan=1>17</td><td rowspan=1 colspan=1>2.50</td><td rowspan=1 colspan=1>10.30</td></tr><tr><td rowspan=1 colspan=1>1.2</td><td rowspan=2 colspan=1>15~20</td><td rowspan=1 colspan=1>14</td><td rowspan=1 colspan=1>3.55</td><td rowspan=1 colspan=1>13. 70</td><td rowspan=1 colspan=1>20</td><td rowspan=1 colspan=1>3.00</td><td rowspan=1 colspan=1>11. 30</td></tr><tr><td rowspan=1 colspan=1>1.6</td><td rowspan=1 colspan=1>18</td><td rowspan=1 colspan=1>4.70</td><td rowspan=1 colspan=1>15.80</td><td rowspan=1 colspan=1>27</td><td rowspan=1 colspan=1>4.00</td><td rowspan=1 colspan=1>13.00</td></tr><tr><td rowspan=1 colspan=1>2.0</td><td rowspan=3 colspan=1>20~25</td><td rowspan=1 colspan=1>23</td><td rowspan=1 colspan=1>5.90</td><td rowspan=1 colspan=1>17.70</td><td rowspan=1 colspan=1>33</td><td rowspan=1 colspan=1>5.00</td><td rowspan=1 colspan=1>14. 60</td></tr><tr><td rowspan=1 colspan=1>2.3</td><td rowspan=1 colspan=1>27</td><td rowspan=1 colspan=1>6.70</td><td rowspan=1 colspan=1>19.00</td><td rowspan=1 colspan=1>34</td><td rowspan=1 colspan=1>5.80</td><td rowspan=1 colspan=1>15.60</td></tr><tr><td rowspan=1 colspan=1>2.8</td><td rowspan=1 colspan=1>33</td><td rowspan=1 colspan=1>8.00</td><td rowspan=1 colspan=1>20. 90</td><td rowspan=1 colspan=1>47</td><td rowspan=1 colspan=1>7. 00</td><td rowspan=1 colspan=1>17. 20</td></tr></table>\n\n2）电镀锌钢板点焊的焊接条件  ",
    "summary": "表13-6镀锌钢板点焊的焊接条件[5] - Part 1/2",
    "size": 2889
  },
  {
    "name": "第1卷_第2篇_电阻焊-part-21",
    "projectId": "5ET7VaxsU6Y6",
    "fileName": "第1卷_第2篇_电阻焊.pdf",
    "content": "<table><tr><td rowspan=1 colspan=1>0.4</td><td rowspan=10 colspan=1>2~3</td><td rowspan=1 colspan=1>5</td><td rowspan=1 colspan=1>1. 20</td><td rowspan=1 colspan=1>7. 40</td><td rowspan=1 colspan=1>7</td><td rowspan=1 colspan=1>0.85</td><td rowspan=1 colspan=1>6.00</td></tr><tr><td rowspan=1 colspan=1>0.5</td><td rowspan=1 colspan=1>6</td><td rowspan=1 colspan=1>1.50</td><td rowspan=1 colspan=1>8.30</td><td rowspan=1 colspan=1>8</td><td rowspan=1 colspan=1>1. 10</td><td rowspan=1 colspan=1>6.70</td></tr><tr><td rowspan=1 colspan=1>0.6</td><td rowspan=1 colspan=1>7</td><td rowspan=1 colspan=1>1.80</td><td rowspan=1 colspan=1>9.10</td><td rowspan=1 colspan=1>10</td><td rowspan=1 colspan=1>1. 35</td><td rowspan=1 colspan=1>7.40</td></tr><tr><td rowspan=1 colspan=1>0.8</td><td rowspan=1 colspan=1>9</td><td rowspan=1 colspan=1>2.70</td><td rowspan=1 colspan=1>10.50</td><td rowspan=1 colspan=1>13</td><td rowspan=1 colspan=1>1.80</td><td rowspan=1 colspan=1>8.50</td></tr><tr><td rowspan=1 colspan=1>1.0</td><td rowspan=1 colspan=1>12</td><td rowspan=1 colspan=1>3.10</td><td rowspan=1 colspan=1>11. 70</td><td rowspan=1 colspan=1>17</td><td rowspan=1 colspan=1>2.30</td><td rowspan=1 colspan=1>9.50</td></tr><tr><td rowspan=1 colspan=1>1. 2</td><td rowspan=1 colspan=1>14</td><td rowspan=1 colspan=1>3.70</td><td rowspan=1 colspan=1>12.80</td><td rowspan=1 colspan=1>20</td><td rowspan=1 colspan=1>2.60</td><td rowspan=1 colspan=1>10.40</td></tr><tr><td rowspan=1 colspan=1>1.6</td><td rowspan=1 colspan=1>18</td><td rowspan=1 colspan=1>4.80</td><td rowspan=1 colspan=1>14.80</td><td rowspan=1 colspan=1>27</td><td rowspan=1 colspan=1>3.70</td><td rowspan=1 colspan=1>12.00</td></tr><tr><td rowspan=1 colspan=1>2.0</td><td rowspan=1 colspan=1>23</td><td rowspan=1 colspan=1>6.00</td><td rowspan=1 colspan=1>16.50</td><td rowspan=1 colspan=1>33</td><td rowspan=1 colspan=1>4.60</td><td rowspan=1 colspan=1>13.40</td></tr><tr><td rowspan=1 colspan=1>2.3</td><td rowspan=1 colspan=1>27</td><td rowspan=1 colspan=1>7.00</td><td rowspan=1 colspan=1>17. 70</td><td rowspan=1 colspan=1>34</td><td rowspan=1 colspan=1>5.30</td><td rowspan=1 colspan=1>14.40</td></tr><tr><td rowspan=1 colspan=1>2.8</td><td rowspan=1 colspan=1>33</td><td rowspan=1 colspan=1>8.40</td><td rowspan=1 colspan=1>19. 60</td><td rowspan=1 colspan=1>47</td><td rowspan=1 colspan=1>6.30</td><td rowspan=1 colspan=1>15. 90</td></tr></table>\n\n表13-7耐热镀铝钢板点焊的焊接条件[6]   \n\n<table><tr><td rowspan=1 colspan=1>板厚/mm</td><td rowspan=1 colspan=1>电极球面半径/mm</td><td rowspan=1 colspan=1>电极压力/kn</td><td rowspan=1 colspan=1>焊接时间/周</td><td rowspan=1 colspan=1>焊接电流/kA</td><td rowspan=1 colspan=1>抗剪力/（kN/点）</td></tr><tr><td rowspan=1 colspan=1>0.6</td><td rowspan=1 colspan=1>25</td><td rowspan=1 colspan=1>1.8</td><td rowspan=1 colspan=1>9</td><td rowspan=1 colspan=1>8.7</td><td rowspan=1 colspan=1>1.9</td></tr><tr><td rowspan=1 colspan=1>0.8</td><td rowspan=1 colspan=1>25</td><td rowspan=1 colspan=1>20</td><td rowspan=1 colspan=1>检 10</td><td rowspan=1 colspan=1>9.5</td><td rowspan=1 colspan=1>2.5</td></tr><tr><td rowspan=1 colspan=1>1.0</td><td rowspan=1 colspan=1>50</td><td rowspan=1 colspan=1>2.5</td><td rowspan=1 colspan=1>11</td><td rowspan=1 colspan=1>10.5</td><td rowspan=1 colspan=1>4.2</td></tr><tr><td rowspan=1 colspan=1>1.2</td><td rowspan=1 colspan=1>50</td><td rowspan=1 colspan=1>3.2</td><td rowspan=1 colspan=1>12</td><td rowspan=1 colspan=1>12.0</td><td rowspan=1 colspan=1>6.0</td></tr><tr><td rowspan=1 colspan=1>1.4</td><td rowspan=1 colspan=1>50</td><td rowspan=1 colspan=1>4.0</td><td rowspan=1 colspan=1>14</td><td rowspan=1 colspan=1>13.0</td><td rowspan=1 colspan=1>8.0</td></tr><tr><td rowspan=1 colspan=1>2.0</td><td rowspan=1 colspan=1>50</td><td rowspan=1 colspan=1>5.5</td><td rowspan=1 colspan=1>18</td><td rowspan=1 colspan=1>14.0</td><td rowspan=1 colspan=1>13.0</td></tr></table>",
    "summary": "表13-6镀锌钢板点焊的焊接条件[5] - Part 2/2",
    "size": 3882
  },
  {
    "name": "第1卷_第2篇_电阻焊-part-22",
    "projectId": "5ET7VaxsU6Y6",
