Repository: LunaReborn/Welding-6m-Extractor

# 焊接文档 6M 专有词汇抽取工具

用于从焊接相关文档中抽取“人、机、料、法、环、测”六类专有词汇，并导出 JSON 和 Excel。

## 目录结构

```text
project/
  cli.py
  engine/
    document_loader.py
    chunker.py
    llm_client.py
    extractor_6m.py
    normalizer.py
    validator.py
    exporter.py
  prompts/
    welding_6m_extract.txt
    welding_6m_review.txt
  outputs/
  data/
```

## 安装

```bash
pip install -r requirements.txt
```

## 使用 Ollama

先启动 Ollama，并拉取模型：

```bash
ollama serve
ollama pull qwen2.5:7b
```

运行：

```bash
python cli.py --file data/氩弧焊标准作业指导书.docx --extractor ollama --model qwen2.5:7b --output outputs
```

启用二阶段复核：

```bash
python cli.py --file data/氩弧焊标准作业指导书.docx --extractor ollama --review --output outputs
```

File: data/hanjie_data/1.txt (part 24 of 68)
[
    "fileName": "第1卷_第2篇_电阻焊.pdf",
    "content": "不锈钢一般分为：奥氏体不锈钢、铁素体不锈钢和马氏体不锈钢3种。由于不锈钢的电阻率高、导热性差，因此与低碳钢相比，可采用较小的焊接电流和较短的焊接时间。这类材料有较高的高温强度，必须采用较高的电极压力，以防止产生缩孔、裂纹等缺陷。不锈钢的热敏感性强，通常采用较短的焊接时间，强有力的内部和外部水冷却，并且要准确地控制加热时间和焊接电流，以防止热影响区晶粒长大和出现晶间腐蚀现象。\n\n点焊不锈钢的电极，推荐用2类或3类电极合金，以满足高电极压力的需要。表13-8为不锈钢点焊焊接条件。\n\n马氏体不锈钢由于有淬火倾向，点焊时要求采用较长焊接时间。为消除淬硬组织，最好采用焊后回火的双脉冲点焊。点焊时一般不采用电极的外部水冷却，以免因淬火而产生裂纹。",
    "summary": "13.4.5不锈钢板的点焊",
    "size": 321
  },
  {
    "name": "第1卷_第2篇_电阻焊-part-23",
    "projectId": "5ET7VaxsU6Y6",
    "fileName": "第1卷_第2篇_电阻焊.pdf",
    "content": "高温合金分为铁基和镍基合金，它们的电阻率和高温强度比不锈钢更大，因而要用较小的焊接电流和较大的电极压力。为了减少高温合金点焊时出现裂纹和胡须状缺陷，还应尽量避免焊点过热。所用电极推荐采用3类电极合金，以减少电极的变形和消耗。表13-9为推荐的高温合金点焊的焊接条件。点焊较厚板件（ $_ { 2 \\mathbf { m } \\mathbf { m } }$ 以上）时，最好在焊接脉冲之后再加缓冷脉冲并施加锻压力，以防止缩孔和裂纹，同时采用球面电极，以利于熔核的压固和散热。\n\n表13-8不锈钢点焊的焊接条件[5]  \n\n<table><tr><td rowspan=2 colspan=1>板厚/mm</td><td rowspan=1 colspan=2>截锥形电极尺寸</td><td rowspan=2 colspan=1>电极压力/kN</td><td rowspan=2 colspan=1>焊接时间/周</td><td rowspan=1 colspan=2>焊接电流/kA</td></tr><tr><td rowspan=1 colspan=1>d/mm</td><td rowspan=1 colspan=1>D/mm</td><td rowspan=1 colspan=1>母材抗拉强度低于830MPa</td><td rowspan=1 colspan=1>母材抗拉强度高于830MPa</td></tr><tr><td rowspan=1 colspan=1>0.4</td><td rowspan=1 colspan=1>3.6</td><td rowspan=1 colspan=1>12</td><td rowspan=1 colspan=1>1.42</td><td rowspan=1 colspan=1>3</td><td rowspan=1 colspan=1>2. 90</td><td rowspan=1 colspan=1>2. 45</td></tr><tr><td rowspan=1 colspan=1>0.5</td><td rowspan=1 colspan=1>3.9</td><td rowspan=1 colspan=1>12</td><td rowspan=1 colspan=1>1. 75</td><td rowspan=1 colspan=1>3</td><td rowspan=1 colspan=1>3.80</td><td rowspan=1 colspan=1>3.00</td></tr><tr><td rowspan=1 colspan=1>0.6</td><td rowspan=1 colspan=1>4.2</td><td rowspan=1 colspan=1>12</td><td rowspan=1 colspan=1>2.11</td><td rowspan=1 colspan=1>4</td><td rowspan=1 colspan=1>4.70</td><td rowspan=1 colspan=1>3.80</td></tr><tr><td rowspan=1 colspan=1>0.8</td><td rowspan=1 colspan=1>4.7</td><td rowspan=1 colspan=1>12</td><td rowspan=1 colspan=1>2.94</td><td rowspan=1 colspan=1>5</td><td rowspan=1 colspan=1>6.25</td><td rowspan=1 colspan=1>4.90</td></tr><tr><td rowspan=1 colspan=1>1.0</td><td rowspan=1 colspan=1>5.2</td><td rowspan=1 colspan=1>12</td><td rowspan=1 colspan=1>3.92</td><td rowspan=1 colspan=1>6</td><td rowspan=1 colspan=1>7.70</td><td rowspan=1 colspan=1>5.50</td></tr><tr><td rowspan=1 colspan=1>1.2</td><td rowspan=1 colspan=1>5.7</td><td rowspan=1 colspan=1>12</td><td rowspan=1 colspan=1>4.91</td><td rowspan=1 colspan=1>7</td><td rowspan=1 colspan=1>9.00</td><td rowspan=1 colspan=1>7.30</td></tr><tr><td rowspan=1 colspan=1>1.5</td><td rowspan=1 colspan=1>6.5</td><td rowspan=1 colspan=1>16</td><td rowspan=1 colspan=1>6.48</td><td rowspan=1 colspan=1>8</td><td rowspan=1 colspan=1>10.70</td><td rowspan=1 colspan=1>8.70</td></tr><tr><td rowspan=1 colspan=1>2.0</td><td rowspan=1 colspan=1>7.6</td><td rowspan=1 colspan=1>16</td><td rowspan=1 colspan=1>8.73</td><td rowspan=1 colspan=1>12</td><td rowspan=1 colspan=1>13. 70</td><td rowspan=1 colspan=1>11. 00</td></tr><tr><td rowspan=1 colspan=1>2.5</td><td rowspan=1 colspan=1>8.8</td><td rowspan=1 colspan=1>16</td><td rowspan=1 colspan=1>10. 69</td><td rowspan=1 colspan=1>13</td><td rowspan=1 colspan=1>16.50</td><td rowspan=1 colspan=1>13.00</td></tr><tr><td rowspan=1 colspan=1>3.0</td><td rowspan=1 colspan=1>9.7</td><td rowspan=1 colspan=1>20</td><td rowspan=1 colspan=1>14.23</td><td rowspan=1 colspan=1>16</td><td rowspan=1 colspan=1>18.20</td><td rowspan=1 colspan=1>14.90</td></tr><tr><td rowspan=1 colspan=1>3.2</td><td rowspan=1 colspan=1>10. 2</td><td rowspan=1 colspan=1>20</td><td rowspan=1 colspan=1>14.81</td><td rowspan=1 colspan=1>17</td><td rowspan=1 colspan=1>18.80</td><td rowspan=1 colspan=1>15. 60</td></tr></table>\n\n注：本表参数适用于1Cr17Ni7、0Cr19Ni9、0Cr25Ni20、0Cr17Ni12Mo2的点焊。\n\n表13-9 高温合金GH44、GH33点焊的焊接条件[1]  ",
    "summary": "13.4.6高温合金的点焊 - Part 1/2",
    "size": 3298
  },
  {
    "name": "第1卷_第2篇_电阻焊-part-24",
    "projectId": "5ET7VaxsU6Y6",
    "fileName": "第1卷_第2篇_电阻焊.pdf",
    "content": "<table><tr><td rowspan=1 colspan=1>板厚/mm</td><td rowspan=1 colspan=1>电极端面直径/mm</td><td rowspan=1 colspan=1>电极压力/kN</td><td rowspan=1 colspan=1>焊接时间/周</td><td rowspan=1 colspan=1>焊接电流/kA</td></tr><tr><td rowspan=1 colspan=1>0.3</td><td rowspan=1 colspan=1>3.0</td><td rowspan=1 colspan=1>4~5</td><td rowspan=1 colspan=1>7~10</td><td rowspan=1 colspan=1>5~6</td></tr><tr><td rowspan=1 colspan=1>0.5</td><td rowspan=1 colspan=1>4.0</td><td rowspan=1 colspan=1>5~6</td><td rowspan=1 colspan=1>9~12</td><td rowspan=1 colspan=1>4.5~5.5</td></tr><tr><td rowspan=1 colspan=1>0.8</td><td rowspan=1 colspan=1>5.0</td><td rowspan=1 colspan=1>16.5~8</td><td rowspan=1 colspan=1>11~17</td><td rowspan=1 colspan=1>5~6</td></tr><tr><td rowspan=1 colspan=1>1.0</td><td rowspan=1 colspan=1>5.0</td><td rowspan=1 colspan=1>8~10</td><td rowspan=1 colspan=1>16~20</td><td rowspan=1 colspan=1>6~6.5</td></tr></table>",
    "summary": "13.4.6高温合金的点焊 - Part 2/2",
    "size": 895
  },
  {
    "name": "第1卷_第2篇_电阻焊-part-25",
    "projectId": "5ET7VaxsU6Y6",
    "fileName": "第1卷_第2篇_电阻焊.pdf",
    "content": "（续）\n\n<table><tr><td rowspan=1 colspan=1>板厚/mm</td><td rowspan=1 colspan=1>电极端面直径/mm</td><td rowspan=1 colspan=1>电极压力/kN</td><td rowspan=1 colspan=1>焊接时间/周</td><td rowspan=1 colspan=1>焊接电流/kA</td></tr><tr><td rowspan=1 colspan=1>1.2</td><td rowspan=1 colspan=1>6.0</td><td rowspan=1 colspan=1>10~12</td><td rowspan=1 colspan=1>19~24</td><td rowspan=1 colspan=1>6.2~6.8</td></tr><tr><td rowspan=1 colspan=1>1.5</td><td rowspan=1 colspan=1>5.5~6.5</td><td rowspan=1 colspan=1>12.5~15</td><td rowspan=1 colspan=1>22~31</td><td rowspan=1 colspan=1>6.5~7</td></tr><tr><td rowspan=1 colspan=1>2.0</td><td rowspan=1 colspan=1>7.0</td><td rowspan=1 colspan=1>15.5~17.5</td><td rowspan=1 colspan=1>29~38</td><td rowspan=1 colspan=1>7~7.5</td></tr><tr><td rowspan=1 colspan=1>2.5</td><td rowspan=1 colspan=1>7.5~8</td><td rowspan=1 colspan=1>18.5~19.5</td><td rowspan=1 colspan=1>39~48</td><td rowspan=1 colspan=1>7.5~8.2</td></tr><tr><td rowspan=1 colspan=1>3.0</td><td rowspan=1 colspan=1>9~10</td><td rowspan=1 colspan=1>20~21.5</td><td rowspan=1 colspan=1>50~65</td><td rowspan=1 colspan=1>8~8.8</td></tr></table>",
    "summary": "百思论坛",
    "size": 1106
  },
  {
    "name": "第1卷_第2篇_电阻焊-part-26",
    "projectId": "5ET7VaxsU6Y6",
    "fileName": "第1卷_第2篇_电阻焊.pdf",
    "content": "铝合金的应用十分广泛，分为冷作强化和热处理强化两大类。铝合金点焊的焊接性较差，尤其是热处理强化的铝合金。其原因及应采取的工艺措施如下：\n\n1）电导率和热导率较高，必须采用较大电流和较短时间，才能做到既有足够的热量形成熔核，又能减少表面过热，避免电极粘附和电极铜离子向纯铝包覆层扩散，降低接头的耐腐蚀性。\n\n2）塑性温度范围窄、线胀系数大，必须采用较大的电极压力，电极随动性好，才能避免熔核凝固时因过大的内部拉应力而引起的裂纹。对裂纹倾向大的铝合金，如5A06、2A12、7A04等，还必须采用加大锻压力的方法，使熔核凝固时有足够的塑性变形，减少拉应力，以避免裂纹产生。在弯电极难以承受大的顶锻压力时，也可以采用在焊接脉冲之后加缓冷脉冲的方法避免裂纹。对于大厚度的铝合金可以两种方法并用。\n\n3）表面易生成氧化膜，焊前必须严格清理，否则极易引起喷溅和熔核成形不良（撕破检查时，熔核形状不规则，凸台和孔不呈圆形），使焊点强度降低。清理不均匀则将引起焊点强度不稳定。\n\n基于上述原因，点焊铝合金应选用具有下列特性的焊机： $\\textcircled{1}$ 能在短时间内提供大电流； $\\textcircled{2}$ 电流波形最好有缓升缓降的特点； $\\textcircled{3}$ 能精确控制焊接参数； $\\textcircled{4}$ 有恒流监控功能； $\\textcircled{5}$ 能提供阶形和马鞍形电极压力； $\\textcircled{6}$ 机头的惯性和摩擦力小，电极随动性好。 X\n\n近年来市场已出现能够实时显示焊接电流、电极压力和电极热膨胀曲线，并能对焊接质量进行在线评估的国产智能型直流点焊机[7]。据报道，该焊机在焊接过程可视化、智能化，以及焊点质量实时监控方面已达到国际先进水平，适合于重要铝合金构件的焊接。\n\n点焊铝合金的电极应采用1类电极合金，球形端面，以利于压固熔核和散热。\n\n由于电流密度大和氧化膜的存在，铝合金点焊时，很容易产生电极粘着。电极粘着不仅影响外观质量，还会因电流减小而降低接头强度。为此需经常修整电极。电极每修整一次后，可焊的焊点数与焊接条件、被焊金属型号、清理情况、有无电流波形调制、电极材料及其冷却情况等因素有关。通常点焊纯铝为5\\~10点，点焊5A06、2A12时为25\\~30点。\n\n防锈铝3A21的强度低、延性好，有较好的焊接性，不产生裂纹，通常采用固定不变的电极压力。硬铝（如2A11、2A12）、超硬铝（如7A04）的强度高、延性差，极易产生裂纹，必须采用阶形曲线的压力（见本篇引言图8）。但对于薄件，采用大的焊接压力或具有缓冷脉冲的双脉冲加热，裂纹也是可以避免的。\n\n采用阶形压力时，锻压力滞后于断电的时刻十分重要，通常是0～2周。锻压力加得过早（断电前)，等于增大了焊接压力，将影响加热，导致焊点强度降低和波动；锻压力加得过迟，则熔核冷却结晶时已形成裂纹，加锻压力已无济于事。有时也需要提前于断电时刻施加锻压力，这是因为电磁气阀动作延迟，或气路不畅通造成锻压力提高缓慢，不提前施加不足以防止裂纹的缘故。\n\n在直流脉冲点焊机上焊接铝合金的焊接条件分别见表13-10和13-11。采用三相二次整流焊机时可参考此两表。电容储能式点焊机焊接铝合金的焊接条件见表13-12。\n\n表13-10直流脉冲点焊机点焊铝合金3A21、5A03、5A05的焊接条件[1]  \n\n<table><tr><td rowspan=1 colspan=1>板厚/mm</td><td rowspan=1 colspan=1>电极球面半径/mm</td><td rowspan=1 colspan=1>焊接压力/kN</td><td rowspan=1 colspan=1>焊接时间/周</td><td rowspan=1 colspan=1>焊接电流/A</td><td rowspan=1 colspan=1>锻压压力/kN</td></tr><tr><td rowspan=1 colspan=1>0.8</td><td rowspan=1 colspan=1>75</td><td rowspan=1 colspan=1>2.0~2.5</td><td rowspan=1 colspan=1>2</td><td rowspan=1 colspan=1>25~28</td><td rowspan=1 colspan=1>二</td></tr><tr><td rowspan=1 colspan=1>1.0</td><td rowspan=1 colspan=1>100</td><td rowspan=1 colspan=1>2.5~3.6</td><td rowspan=1 colspan=1>2</td><td rowspan=1 colspan=1>29~32</td><td rowspan=1 colspan=1>二</td></tr><tr><td rowspan=1 colspan=1>1.5</td><td rowspan=1 colspan=1>150</td><td rowspan=1 colspan=1>3.5~4.0</td><td rowspan=1 colspan=1>3</td><td rowspan=1 colspan=1>35~40</td><td rowspan=1 colspan=1>二</td></tr><tr><td rowspan=1 colspan=1>2.0</td><td rowspan=1 colspan=1>200</td><td rowspan=1 colspan=1>4.5~5.0</td><td rowspan=1 colspan=1>5</td><td rowspan=1 colspan=1>45~50</td><td rowspan=1 colspan=1>二</td></tr><tr><td rowspan=1 colspan=1>2.5</td><td rowspan=1 colspan=1>200</td><td rowspan=1 colspan=1>6.0~6.5</td><td rowspan=1 colspan=1>5~7</td><td rowspan=1 colspan=1>49~55</td><td rowspan=1 colspan=1>二</td></tr><tr><td rowspan=1 colspan=1>3.0</td><td rowspan=1 colspan=1>200</td><td rowspan=1 colspan=1>8</td><td rowspan=1 colspan=1>6~9</td><td rowspan=1 colspan=1>57~60</td><td rowspan=1 colspan=1>22</td></tr></table>\n\n表13-11 直流脉冲点焊机点焊铝合金2A12CZ、LC4CS的焊接条件[1]  ",
    "summary": "13.4.7铝合金的点焊 - Part 1/3",
    "size": 2909
  },
  {
    "name": "第1卷_第2篇_电阻焊-part-27",
    "projectId": "5ET7VaxsU6Y6",
    "fileName": "第1卷_第2篇_电阻焊.pdf",
    "content": "<table><tr><td rowspan=1 colspan=1>板厚/mm</td><td rowspan=1 colspan=1>电极球面半径/mm</td><td rowspan=1 colspan=1>焊接压力/kN</td><td rowspan=1 colspan=1>焊接时间/周</td><td rowspan=1 colspan=1>焊接电流/kA</td><td rowspan=1 colspan=1>锻压压力/kN</td><td rowspan=1 colspan=1>锻压滞后断电时刻/周</td></tr><tr><td rowspan=1 colspan=1>0.5</td><td rowspan=1 colspan=1>75</td><td rowspan=1 colspan=1>2.3~3.1</td><td rowspan=1 colspan=1>1</td><td rowspan=1 colspan=1>19 ~26</td><td rowspan=1 colspan=1>3.0~3.2</td><td rowspan=1 colspan=1>0.5</td></tr><tr><td rowspan=1 colspan=1>0.8</td><td rowspan=1 colspan=1>100</td><td rowspan=1 colspan=1>3.1~3.5</td><td rowspan=1 colspan=1>2</td><td rowspan=1 colspan=1>26~36</td><td rowspan=1 colspan=1>5.0~8.0</td><td rowspan=1 colspan=1>0.5</td></tr><tr><td rowspan=1 colspan=1>1.0</td><td rowspan=1 colspan=1>100</td><td rowspan=1 colspan=1>3.6~4.0</td><td rowspan=1 colspan=1>2</td><td rowspan=1 colspan=1>29~36</td><td rowspan=1 colspan=1>8.0~9.0</td><td rowspan=1 colspan=1>0.5</td></tr><tr><td rowspan=1 colspan=1>1. 3</td><td rowspan=1 colspan=1>100</td><td rowspan=1 colspan=1>4.0~4.2</td><td rowspan=1 colspan=1>2</td><td rowspan=1 colspan=1>40~46</td><td rowspan=1 colspan=1>10~10.5</td><td rowspan=1 colspan=1>1</td></tr><tr><td rowspan=1 colspan=1>1.6</td><td rowspan=1 colspan=1>150</td><td rowspan=1 colspan=1>5.0~5.9</td><td rowspan=1 colspan=1>3</td><td rowspan=1 colspan=1>41~54</td><td rowspan=1 colspan=1>13.5~14</td><td rowspan=1 colspan=1>1</td></tr><tr><td rowspan=1 colspan=1>1.8</td><td rowspan=1 colspan=1>200</td><td rowspan=1 colspan=1>6.8~7.3</td><td rowspan=1 colspan=1>3</td><td rowspan=1 colspan=1>45~50</td><td rowspan=1 colspan=1>15~16</td><td rowspan=1 colspan=1>1</td></tr><tr><td rowspan=1 colspan=1>2.0</td><td rowspan=1 colspan=1>200</td><td rowspan=1 colspan=1>7.0~9.0</td><td rowspan=1 colspan=1>5</td><td rowspan=1 colspan=1>50~55</td><td rowspan=1 colspan=1>19 ~19.5</td><td rowspan=1 colspan=1>1</td></tr><tr><td rowspan=1 colspan=1>2. 3</td><td rowspan=1 colspan=1>200</td><td rowspan=1 colspan=1>8.0~10</td><td rowspan=1 colspan=1>5</td><td rowspan=1 colspan=1>70~75</td><td rowspan=1 colspan=1>23~24</td><td rowspan=1 colspan=1>1</td></tr><tr><td rowspan=1 colspan=1>2.5</td><td rowspan=1 colspan=1>200</td><td rowspan=1 colspan=1>8.0~11</td><td rowspan=1 colspan=1>7</td><td rowspan=1 colspan=1>80~85</td><td rowspan=1 colspan=1>25~26</td><td rowspan=1 colspan=1>1</td></tr><tr><td rowspan=1 colspan=1>3.0</td><td rowspan=1 colspan=1>200</td><td rowspan=1 colspan=1>11 ~12</td><td rowspan=1 colspan=1>8</td><td rowspan=1 colspan=1>90~94</td><td rowspan=1 colspan=1>30~32</td><td rowspan=1 colspan=1>2</td></tr></table>\n\n表13-12电容储能式点焊机点焊铝合金的焊接条件[8]  ",
    "summary": "13.4.7铝合金的点焊 - Part 2/3",
    "size": 2697
  },
  {
    "name": "第1卷_第2篇_电阻焊-part-28",
    "projectId": "5ET7VaxsU6Y6",
    "fileName": "第1卷_第2篇_电阻焊.pdf",
    "content": "<table><tr><td rowspan=1 colspan=1>板厚/mm</td><td rowspan=1 colspan=1>电极直径/mm</td><td rowspan=1 colspan=1>电极球面半径/mm</td><td rowspan=1 colspan=1>焊接压力/kN</td><td rowspan=1 colspan=1>锻压力/kN</td><td rowspan=1 colspan=1>电容器容量uF</td><td rowspan=1 colspan=1>电容电压V</td><td rowspan=1 colspan=1>变压器匝数比</td><td rowspan=1 colspan=1>储存能量小</td><td rowspan=1 colspan=1>最低平均抗剪力（kN/点）</td><td rowspan=1 colspan=1>熔核直径/mm</td></tr><tr><td rowspan=1 colspan=1>0.5</td><td rowspan=1 colspan=1>16</td><td rowspan=1 colspan=1>76</td><td rowspan=1 colspan=1>1.7</td><td rowspan=1 colspan=1>3.1</td><td rowspan=1 colspan=1>230</td><td rowspan=1 colspan=1>2150</td><td rowspan=1 colspan=1>300:1</td><td rowspan=1 colspan=1>555</td><td rowspan=1 colspan=1>0.8</td><td rowspan=1 colspan=1>3.2</td></tr><tr><td rowspan=1 colspan=1>0.8</td><td rowspan=1 colspan=1>16</td><td rowspan=1 colspan=1>76</td><td rowspan=1 colspan=1>2.6</td><td rowspan=1 colspan=1>5.9</td><td rowspan=1 colspan=1>240</td><td rowspan=1 colspan=1>2700</td><td rowspan=1 colspan=1>300:1</td><td rowspan=1 colspan=1>875</td><td rowspan=1 colspan=1>1.6</td><td rowspan=1 colspan=1>4.1</td></tr><tr><td rowspan=1 colspan=1>1.0</td><td rowspan=1 colspan=1>16</td><td rowspan=1 colspan=1>76</td><td rowspan=1 colspan=1>3.1</td><td rowspan=1 colspan=1>7.2</td><td rowspan=1 colspan=1>360</td><td rowspan=1 colspan=1>2550</td><td rowspan=1 colspan=1>300:1</td><td rowspan=1 colspan=1>1172</td><td rowspan=1 colspan=1>2.1</td><td rowspan=1 colspan=1>4.6</td></tr><tr><td rowspan=1 colspan=1>1.3</td><td rowspan=1 colspan=1>16</td><td rowspan=1 colspan=1>76</td><td rowspan=1 colspan=1>4.0</td><td rowspan=1 colspan=1>9.5</td><td rowspan=1 colspan=1>600</td><td rowspan=1 colspan=1>2560</td><td rowspan=1 colspan=1>300:1</td><td rowspan=1 colspan=1>1952</td><td rowspan=1 colspan=1>2.9</td><td rowspan=1 colspan=1>5.3</td></tr><tr><td rowspan=1 colspan=1>1.6</td><td rowspan=1 colspan=1>16</td><td rowspan=1 colspan=1>76</td><td rowspan=1 colspan=1>4.9</td><td rowspan=1 colspan=1>12.2</td><td rowspan=1 colspan=1>720</td><td rowspan=1 colspan=1>2700</td><td rowspan=1 colspan=1>300:1</td><td rowspan=1 colspan=1>2622</td><td rowspan=1 colspan=1>4.2</td><td rowspan=1 colspan=1>6.3</td></tr><tr><td rowspan=1 colspan=1>1.8</td><td rowspan=1 colspan=1>16</td><td rowspan=1 colspan=1>76</td><td rowspan=1 colspan=1>5.6</td><td rowspan=1 colspan=1>14.3</td><td rowspan=1 colspan=1>960</td><td rowspan=1 colspan=1>2750</td><td rowspan=1 colspan=1>450:1</td><td rowspan=1 colspan=1>3630</td><td rowspan=1 colspan=1>5.1</td><td rowspan=1 colspan=1>7.0</td></tr><tr><td rowspan=1 colspan=1>2.0</td><td rowspan=1 colspan=1>22</td><td rowspan=1 colspan=1>76</td><td rowspan=1 colspan=1>7.0</td><td rowspan=1 colspan=1>18. 2</td><td rowspan=1 colspan=1>1440</td><td rowspan=1 colspan=1>2700</td><td rowspan=1 colspan=1>450:1</td><td rowspan=1 colspan=1>5250</td><td rowspan=1 colspan=1>6.3</td><td rowspan=1 colspan=1>7.6</td></tr><tr><td rowspan=1 colspan=1>2.3</td><td rowspan=1 colspan=1>22</td><td rowspan=1 colspan=1>76</td><td rowspan=1 colspan=1>8.3</td><td rowspan=1 colspan=1>21.2</td><td rowspan=1 colspan=1>1920</td><td rowspan=1 colspan=1>2650</td><td rowspan=1 colspan=1>450:1</td><td rowspan=1 colspan=1>6750</td><td rowspan=1 colspan=1>7.7</td><td rowspan=1 colspan=1>8.4</td></tr><tr><td rowspan=1 colspan=1>2.6</td><td rowspan=1 colspan=1>22</td><td rowspan=1 colspan=1>76</td><td rowspan=1 colspan=1>9.2</td><td rowspan=1 colspan=1>23.2</td><td rowspan=1 colspan=1>2520</td><td rowspan=1 colspan=1>2700</td><td rowspan=1 colspan=1>450:1</td><td rowspan=1 colspan=1>9180</td><td rowspan=1 colspan=1>9.3</td><td rowspan=1 colspan=1>9.1</td></tr></table>",
    "summary": "13.4.7铝合金的点焊 - Part 3/3",
    "size": 3694
  },
  {
    "name": "第1卷_第2篇_电阻焊-part-29",
    "projectId": "5ET7VaxsU6Y6",
    "fileName": "第1卷_第2篇_电阻焊.pdf",
    "content": "# 13.4.8铜和铜合金的点焊\n铜合金与铝合金相比，电阻率稍高而导热性稍差，所以点焊并无太大困难。厚度小于$1 , 5 \\mathrm { m m }$ 的铜合金，尤其是低电导率的铜合金在生产中用得最广泛。纯铜的电导率极高，点焊比较困难。通常需要在电极与工件间加垫片，或使用在电极端头嵌入钨的复合电极，以减少向电极的散热。钨棒直径通常为 $3 \\sim 4 \\mathrm { m m }$ 。\n\n焊接铜和高电导率的黄铜和青铜时，一般采用1类电极合金做电极；焊接低电导率的黄铜、青铜和铜镍合金时，采用2类电极合金，也可以用嵌有钨的复合电极焊接铜合金。由于钨的导热性差，故可使用小得多的焊接电流，在常用的中等功率的焊机上进行点焊。但钨电极容易和工件粘着，影响工件的外观。表13-13和表13-14为点焊黄铜的焊接条件。高电导率的铜和铜合金因电极粘附严重，很少采用点焊，即使用复合电极，也只限于点焊薄铜板。\n\n表13-13黄铜点焊的焊接条件[6]  \n\n<table><tr><td rowspan=1 colspan=1>板厚/mm</td><td rowspan=1 colspan=1>电极压力/kN</td><td rowspan=1 colspan=1>波形调制/周</td><td rowspan=1 colspan=1>焊接时间/周</td><td rowspan=1 colspan=1>焊接电流/kA</td><td rowspan=1 colspan=1>抗剪力/(kN/点）</td></tr><tr><td rowspan=1 colspan=1>0.8+0.8</td><td rowspan=1 colspan=1>3</td><td rowspan=1 colspan=1>3</td><td rowspan=1 colspan=1>6</td><td rowspan=1 colspan=1>23</td><td rowspan=1 colspan=1>1. 5</td></tr><tr><td rowspan=1 colspan=1>+1.6</td><td rowspan=1 colspan=1>3</td><td rowspan=1 colspan=1>3</td><td rowspan=1 colspan=1>6</td><td rowspan=1 colspan=1>23</td><td rowspan=1 colspan=1>二</td></tr><tr><td rowspan=1 colspan=1>+2.3</td><td rowspan=1 colspan=1>3</td><td rowspan=1 colspan=1>3</td><td rowspan=1 colspan=1>8</td><td rowspan=1 colspan=1>22</td><td rowspan=1 colspan=1>二</td></tr><tr><td rowspan=1 colspan=1>+3.2</td><td rowspan=1 colspan=1>3</td><td rowspan=1 colspan=1>3</td><td rowspan=1 colspan=1>10</td><td rowspan=1 colspan=1>22</td><td rowspan=1 colspan=1>二</td></tr><tr><td rowspan=1 colspan=1>1. 2 + 1. 2</td><td rowspan=1 colspan=1>4</td><td rowspan=1 colspan=1>3</td><td rowspan=1 colspan=1>8</td><td rowspan=1 colspan=1>23</td><td rowspan=1 colspan=1>2.3</td></tr><tr><td rowspan=1 colspan=1>1.6 + 1.6</td><td rowspan=1 colspan=1>4</td><td rowspan=1 colspan=1>3</td><td rowspan=1 colspan=1>10</td><td rowspan=1 colspan=1>25</td><td rowspan=1 colspan=1>2.9</td></tr><tr><td rowspan=1 colspan=1>+2.3</td><td rowspan=1 colspan=1>4.5</td><td rowspan=1 colspan=1>3</td><td rowspan=1 colspan=1>10</td><td rowspan=1 colspan=1>26</td><td rowspan=1 colspan=1>二</td></tr><tr><td rowspan=1 colspan=1>+3.2</td><td rowspan=1 colspan=1>4.5</td><td rowspan=1 colspan=1>3</td><td rowspan=1 colspan=1>10</td><td rowspan=1 colspan=1>26</td><td rowspan=1 colspan=1>二</td></tr><tr><td rowspan=1 colspan=1>2.3 +2.3</td><td rowspan=1 colspan=1>5</td><td rowspan=1 colspan=1>3</td><td rowspan=1 colspan=1>14</td><td rowspan=1 colspan=1>26</td><td rowspan=1 colspan=1>5.3</td></tr><tr><td rowspan=1 colspan=1>+3.2</td><td rowspan=1 colspan=1>6</td><td rowspan=1 colspan=1>3</td><td rowspan=1 colspan=1>14</td><td rowspan=1 colspan=1>31</td><td rowspan=1 colspan=1>二</td></tr><tr><td rowspan=1 colspan=1>3.2 +3.2</td><td rowspan=1 colspan=1>10</td><td rowspan=1 colspan=1>3</td><td rowspan=1 colspan=1>16</td><td rowspan=1 colspan=1>43</td><td rowspan=1 colspan=1>8.5</td></tr></table>\n\n表13-14用复合电极点焊黄铜的焊接条件[6]   \n\n<table><tr><td rowspan=1 colspan=1>板厚/mm</td><td rowspan=1 colspan=1>电极压力/kN</td><td rowspan=1 colspan=1>焊接时间/周</td><td rowspan=1 colspan=1>焊接电流/kA</td><td rowspan=1 colspan=1>抗剪力/（kN/点）</td></tr><tr><td rowspan=1 colspan=1>0.4</td><td rowspan=1 colspan=1>0.6</td><td rowspan=1 colspan=1>5</td><td rowspan=1 colspan=1>8</td><td rowspan=1 colspan=1>1</td></tr><tr><td rowspan=1 colspan=1>0.6</td><td rowspan=1 colspan=1>0.8</td><td rowspan=1 colspan=1>6</td><td rowspan=1 colspan=1>9</td><td rowspan=1 colspan=1>1.2</td></tr><tr><td rowspan=1 colspan=1>0.8</td><td rowspan=1 colspan=1>1.0</td><td rowspan=1 colspan=1></td><td rowspan=1 colspan=1>9.5</td><td rowspan=1 colspan=1>2</td></tr><tr><td rowspan=1 colspan=1>1.0</td><td rowspan=1 colspan=1>1.2</td><td rowspan=1 colspan=1>人    11</td><td rowspan=1 colspan=1>10</td><td rowspan=1 colspan=1>3</td></tr></table>",
    "summary": "13.4.8铜和铜合金的点焊",
    "size": 3730
  },
  {
    "name": "第1卷_第2篇_电阻焊-part-30",
    "projectId": "5ET7VaxsU6Y6",
    "fileName": "第1卷_第2篇_电阻焊.pdf",
    "content": "# 13.4.9钛合金的点焊\n钛合金的比强度高、耐腐蚀性强，并有良好的热强性，因而广泛应用于航空、航天及化学工业。\n\n钛合金的焊接性与不锈钢相似，焊接参数也大致相同。焊前一般不需要特别清理，有氧化膜时可进行酸洗。钛合金的热敏感性强，即使采用强条件，晶粒也会严重长大。焊透率可高达$90 \\%$ ，但对质量无明显影响。其焊接条件可参考表13-15。由于钛合金的高温强度大，电极最好采用2类电极合金、球形端面。\n\n表13-15钛合金[Ti-6A1-4V（ $\\alpha + \\beta$ 系）]点焊的焊接条件[6]  \n\n<table><tr><td rowspan=2 colspan=1>板厚/mm</td><td rowspan=2 colspan=1>电极压力/kN</td><td rowspan=2 colspan=1>焊接时间/周</td><td rowspan=2 colspan=1>焊接电流/kA</td><td rowspan=1 colspan=2>焊点强度</td></tr><tr><td rowspan=1 colspan=1>抗拉强度/MPa</td><td rowspan=1 colspan=1>抗剪力/(kN/点）</td></tr><tr><td rowspan=1 colspan=1>0.9</td><td rowspan=1 colspan=1>2.7</td><td rowspan=1 colspan=1>7</td><td rowspan=1 colspan=1>5.5</td><td rowspan=1 colspan=1>2.7</td><td rowspan=1 colspan=1>7.8</td></tr><tr><td rowspan=1 colspan=1>1.5</td><td rowspan=1 colspan=1>6.8</td><td rowspan=1 colspan=1>10</td><td rowspan=1 colspan=1>10.5</td><td rowspan=1 colspan=1>4.5</td><td rowspan=1 colspan=1>22</td></tr><tr><td rowspan=1 colspan=1>1.8</td><td rowspan=1 colspan=1>7.5</td><td rowspan=1 colspan=1>12</td><td rowspan=1 colspan=1>11. 5</td><td rowspan=1 colspan=1>8.4</td><td rowspan=1 colspan=1>28</td></tr><tr><td rowspan=1 colspan=1>2.3</td><td rowspan=1 colspan=1>11. 0</td><td rowspan=1 colspan=1>16</td><td rowspan=1 colspan=1>12. 5</td><td rowspan=1 colspan=1>9.5</td><td rowspan=1 colspan=1>38</td></tr></table>\n\n# 13.4.10铝合金的胶接点焊\n胶接点焊[9,10]与普通点焊相比具有下列优点：\n\n1）提高了结构强度。它的静抗剪强度为点焊的2倍以上，疲劳强度为点焊的3\\~5倍。\n\n2）密封性好。可以防止焊后阳极化时，酸液残留在搭接缝中引起金属腐蚀。\n\n胶接点焊的不足之处是成本比普通点焊高，胶固化时间长，耗电量较大。\n\n胶接点焊主要有以下3种方法：\n\n1）先涂胶后点焊。\n\n2）先点焊后灌胶。灌胶的方法是用注胶枪将胶液注射到搭接缝中去。\n\n3）在搭接的两工件间夹一层固体胶膜，胶膜的宽度和搭接的宽度相同，在需要点焊的部位将胶膜冲一个比焊点略大的孔，然后在胶膜有孔的部位点焊。\n\n第1种方法要求胶液活性期较长，并且对工作场地的温度、湿度和涂胶后的搁置时间有严格要求。因为当胶液粘度增加到一定程度后，会因电极压力挤不开胶液而影响焊接。先涂胶后点焊还不宜采用电容储能焊机，因为其陡而窄的脉冲（硬脉冲）往往不能将胶液全部从接合面内挤出，残留在接头中的胶液可能引起疏松、气孔、裂纹等缺陷。电流脉冲过软也不行，这会使胶液的粘度急剧减小，造成流胶和脱胶。直流脉冲点焊机和二次整流点焊机的电流波形具有缓升缓降的特点，适于胶接点焊。交流点焊时，宜采用调幅波形。\n\n先涂胶后点焊时，挤出的胶液会污染电极，影响操作和产品质量，并且焊后变形必须在胶固化前校正，给生产增加了困难。\n\n第2种方法要求胶粘剂具有良好的流动性，以利于充满搭接缝。但流动性太好也不行，这会引起胶粘剂流失。注胶时，为了方便胶液进入焊缝，并不致流到其他表面，宜将工件倾斜 $1 5 ^ { \\circ } \\sim$ $4 5 ^ { \\circ }$ 。\n\n先点焊后灌胶的缺点是搭接面的宽度受到限制。由于点焊后搭接面不平滑，当宽度超过$4 0 \\mathrm { m m }$ 时，胶液不容易渗透到整个搭接面而形成缺胶。\n\n先点焊后灌胶方法简便，质量容易保证，多余的胶液也易于清除。为此，目前国内多采用此种方法。\n\n先涂胶后点焊方法用的胶粘剂，一般都是改性环氧胶。先点焊后灌胶方法用的胶粘剂有多种牌号，如425-1、 $4 2 5 - 2 ^ { [ 9 ] }$ 、 $\\mathrm { T F } { \\cdot } 3 ^ { \\left[ 9 \\right] }$ 、SY201等。\n\n胶接点焊在飞机制造中已获得广泛应用，例如国产“运七”型飞机蒙皮与桁条的连接，就大量采用了这种工艺。\n\n# 百思论坛\n\n\n# 第14章缝 焊\n\n\n# 作者冀春涛 审者冀殿英\n缝焊是用一对滚轮电极代替点焊的圆柱形电极，在焊接过程中滚轮压紧工件，滚轮转动驱动工件运动，同时滚轮向工件馈送连续或断续焊接电流，从而产生一个个熔核相互搭叠的密封焊缝的焊接方法。加长断续电流之间的间隔（冷却）时间，则可形成熔核互不搭叠的焊缝，这种方式称为滚点焊。缝焊的两种方式如图图14-1所示。\n\n![](images/9046be76b091a98cd64d853cd71baecc87969175ea6a31528fa26d320c86a53b.jpg)  \n图14-1缝焊的两种方式a）密封缝焊b）滚点焊\n\n缝焊广泛应用于油桶、罐头罐、暖气片、飞机和汽车的油箱，以及喷气发动机、火箭、导弹中密封容器的薄板焊接。\n\n缝焊机有3种基本形式：\n\n1）横向缝焊机（或称环缝缝焊机)：滚轮平面与电极臂轴线垂直，适用于焊接圆简状工件的环形焊缝和平直工件的长焊缝。\n\n2）纵向缝焊机：滚轮平面与电极臂轴线平行，适用于焊接圆筒和平板上较短的纵向焊缝。\n\n3）移动式缝焊机：焊接时工件不动而焊机沿着焊缝移动，常用于焊接汽车车身等不便移动的大型构件。\n\n# 14.1缝焊的电极\n缝焊用的电极是圆盘形的滚轮。滚轮的直径一般为 $5 0 \\ \\sim \\ 6 0 0 \\mathrm { m m }$ ，常用的直径为180$2 5 0 \\mathrm { m m }$ 。滚轮厚度为 $1 0 \\sim 2 0 \\mathrm { m m }$ ，接触表面有4种基本形状（如图14-2)。圆柱面滚轮除双侧倒角的形式外，还可以做成单侧倒角形式，以适应折边接头的缝焊。接触表面宽度 $\\pmb { w }$ 视工件厚度不同为 $3 \\sim 1 0 \\mathrm { m m }$ ，圆弧半径 $\\pmb R$ 为 $2 5 \\sim 2 0 0 \\mathrm { m m }$ 。圆柱面滚轮广泛用于焊接各种钢和高温合金。圆弧面滚轮因易于散热，压痕过渡均匀，常用于轻合金的焊接。缝焊电极材料的选取与点焊电极相似（见13.1)。\n\n滚轮通常采用外部冷却方式。焊接有色金属和不锈钢时，用清洁的自来水即可；焊接一般钢时，为防止生锈，常用含 $5 \\%$ 硼砂的水溶液冷却。滚轮有时也采用内部循环水冷却，特别是焊接铝合金的焊机，但其构造要复杂得多。\n\n![](images/4bb05c5deb9c4f6dcb75e3bbf5f56537efd34f36c09894d3bd4229113e7b40a7.jpg)  \n图14-2滚轮的接触表面类型a）圆柱面b）圆柱面单侧倒角c）圆柱面双侧倒角d）圆弧面w一接触表面宽度W一滚轮宽度R—圆弧半径",
    "summary": "13.4.10铝合金的胶接点焊, 13.4.9钛合金的点焊, 14.1缝焊的电极, 百思论坛, 第14章缝 焊, 作者冀春涛 审者冀殿英",
    "size": 3510
  },
  {
    "name": "第1卷_第2篇_电阻焊-part-31",
    "projectId": "5ET7VaxsU6Y6",
    "fileName": "第1卷_第2篇_电阻焊.pdf",
    "content": "# 14.2缝焊方法\n按滚轮转动与馈电方式分，缝焊可分为连续缝焊、断续缝焊和步进缝焊。\n\n连续缝焊时，滚轮连续转动，电流不断通过工件。这种方法易使工件表面过热，电极磨损严重，因而很少使用。但在高速缝焊时 $( 4 \\sim 1 5 \\mathrm { m } /$ min）， ${ \\mathfrak { s o H } } z$ 交流电的每半周将形成一个焊点，交流电过零时相当于冷却时间，这又近似于断续缝焊，因而在制罐、制桶工业中获得应用。\n\n断续缝焊时，滚轮连续转动，电流断续通过工件，形成的焊缝由彼此搭叠的熔核组成。由于电流断续通过，在冷却时间内滚轮和工件得以冷却，因而可以提高滚轮寿命，减小热影响区宽度和工件变形，获得较优的焊接质量。这种方法已被广泛应用于 $1 . 5 \\mathrm { m m }$ 以下的各种钢、高温合金和钛合金的缝焊。断续缝焊时，由于滚轮不断离开焊接区，熔核在压力减小的情况下结晶，因此很容易产生表面过热、缩孔和裂纹（如在焊接高温合金时）。尽管在焊点搭叠量超过熔核长度 $50 \\%$ 时，后一点的熔化金属可以填充前一点的缩孔，但最后一点的缩孔是难以避免的。不过目前国内生产的一种微机控制箱，能够在焊缝收尾部分逐点减小焊接电流，从而解决了这一难题[]。\n\n步进缝焊时，滚轮断续转动，电流在滚轮停转时通过工件。由于金属的熔化和结晶均在滚轮不动时进行，改善了散热和压固条件，因而可以更有效地提高焊接质量，延长滚轮寿命。这种方法多用于铝、镁合金的焊接，用于缝焊高温合金，也能有效地提高焊接质量。当焊接硬铝，以及厚度为 $( 4 + 4 )$ $\\mathbf { m m }$ 以上的各种金属时，必须采用步进缝焊，以便在形成每一个焊点时都能像点焊-样施加锻压力，或同时采用缓冷脉冲，但后一种情况很少使用。\n\n缝焊接头形式主要为搭接缝焊，包括各种搭接形式和压平缝焊（图14-3），及铜线电极缝焊（图14-8）。此外，还有对接缝焊，包括低频、高频对接缝焊[1]，以及垫箔对接缝焊（图14-9)。\n\n搭接缝焊的电极可采用一对滚轮或用一个滚轮和一根芯轴电极。接头的最小搭接量与点焊相同。\n\n压平缝焊时的搭接量比一般缝焊时要小得多，约为板厚的1～1.5倍。焊接的同时压平接头，焊后的接头厚度应不超过板厚的 $10 \\%$ $2 5 \\%$ 。通常采用圆柱型面的滚轮，其宽度应全部覆盖接头的搭接部分。焊接时要使用较大的焊接压力和连续的电流，焊接速度应较低。为了获得稳定的焊接质量，必须精确地控制搭接量。通常要将工件牢固夹紧或用定位焊预先固定。这种方法可以获得具有良好外观的焊缝，常用于低碳钢和不锈钢制成的食品容器和冷冻机衬套等产品的焊接。有色金属由于塑性稳定范围窄，不能采用压平缝焊。\n\n![](images/599e1676d954917555b019a62e2a79a5c627455a9a1e252fa1f6555286792880.jpg)  \n图14-3搭接缝焊接头的几种形式a）典型搭接b）偏置搭接c）折边搭接d）压平搭接（焊前）e）压平搭接（焊后)\n\n搭接缝焊除常用的双面缝焊外（参见引言图1)，还有单面单缝缝焊、单面双缝缝焊和小直径圆周缝焊等。单面单缝缝焊如图14-4所示。图 $1 4 - 4 =$ 是一般搭接接头，辅助滚轮接触面较宽，以减小电流密度和压痕。图14-4b是在管子上焊接散热片的方法，辅助电极做成滑动导电块的形式，以免压伤工件。单面双缝缝焊如图14-5所示。图14-5a所示为典型的单面双缝缝焊，用于炼钢厂的电镀生产线上。由于上板有分流，故仅用于薄板。图14-5b所示的上板无分流，可用于 $3 \\mathrm { m m }$ 以下板件的焊接。图14-5c所示是用于汽车减振器等产品的焊接方法。此时两滚轮的旋转方向相反，工件只需旋转略大于半周即可焊完整个环形焊缝。图14-5d是把散热片焊到管子上的方法。通常管子壁厚较大，可以不垫铜芯棒。\n\n![](images/5ea4b5a8dc0d262eb5a45c501c4211603417b2df5a861aa25c43136630c57e61.jpg)  \n图14-4单面单缝缝焊\n\n采用铜芯棒进行的缝焊是单面缝焊的特殊形式，如图14-6所示。图14-6a所示为焊接薄壁、封闭壳体工件纵缝的示意图，采用的是平板芯棒。为此，需将工件预先压扁，并和芯棒一起压在两滚轮电极间。此时，下电极只起导电作用，为了防止与下滚轮接触处的工件过热或烧穿，在下滚轮与工件间垫一块较厚的铜板条，以增大与工件的接触面积。当焊接不能压扁的小直径管子时，可以采用由两个楔形块组成的芯棒，以便管子焊接后芯棒易于抽出。只起导电作用的下滚轮，应加工成与管子贴合的半圆形凹槽，用以减少工件的发热，见图 $1 4 { \\cdot } 6 \\mathbf { b }$\n\n![](images/f567d4f53b6f63a07d600b606f05ace538e0fbe339913dc4f723a66565bcc732.jpg)  \n图14-5单面双缝缝焊\n\n![](images/39fb8fcaed5ceca7a6f6d39b1ceceb69afffeb5edf480ffdeb3d330daa5b4661.jpg)  \n图14-6采用铜芯棒的单面缝焊1—芯棒 2—工件 3—铜垫板\n\n小直径圆周缝焊可采用图14-7所示的几种方式。图14-7a所示是采用偏离加压轴线的滚轮电极。图14-7b所示是在横向缝焊机上附加一定位装置。图14-7c所示是采用杯形电极，电极的工作表面呈锥形，锥尖必须落在小直径圆周焊缝中心，以消除电极在工件上的滑移。\n\n铜线电极缝焊是解决镀层钢板缝焊时，镀层粘着滚轮的有效方法。焊接时，将圆铜线不断地送到滚轮与板件之间（如图 $1 4 . 8 \\mathbf { a }$ )。铜线呈卷状连续输送，经过滚轮后自动切成短段回收。镀层仅粘附在铜线上，而不会污染滚轮。虽然铜线用过后要报废。但镀层钢板，特别是镀锡钢板，还没有别的缝焊方法可以代替它。由于报废铜线的售价与铜线相差不多，所以焊接成本并不高。这种方法主要用于制造食品罐。另一种方法将铜线在送至滚轮前先轧制成扁平线，搭接接头和压平缝焊一样（图14-8b)。这种方法的焊接速度较高。板厚 $\\mathbf { 0 . 2 m m }$ 时，焊接速度可达 $1 5 \\mathrm { m / m i n }$\n\n![](images/3e23af0a3bc15a02ba2a592bd50ce7c91be78890a09e3d35199c27d8d193f072.jpg)  \n图14-7小直径圆周缝焊 1—导电母线2一杯形电极\n\n垫箔对接缝焊如图14-9所示。先将两板件边缘对接，并在接头通过滚轮时，不断地将两条箔带铺垫于滚轮和板件之间（某些工件只在一侧加箔带）。箔带的厚度为 $0 . 2 \\sim 0 . 3 \\mathrm { m m }$ ，宽度为 ${ \\mathfrak { 6 } } { \\mathfrak { m } } { \\mathfrak { m } }$ 。由于箔带增加了焊接区的电阻并使散热困难，因而有利于熔核的形成。\n\n这种方法的优点是： $\\textcircled{1}$ 接头有较平缓的加强高； $\\textcircled{2}$ 良好的外观； $\\textcircled{3}$ 不管板厚如何箔带的厚度均相同； $\\textcircled{4}$ 不易产生喷溅，因而对应于一定电流的电极压力均可减小一半； $\\textcircled{5}$ 焊接区变形小。其缺点是： $\\textcircled{1}$ 对接精度要求高； $\\textcircled{2}$ 焊接时必须准确地将箔带铺垫于滚轮与工件间，增加了自动化的困难。\n\n![](images/7a0b6c3f87235e68b288beb2f1c7adecbaa7743b1c830c9cfc01d0f317a8c33a.jpg)  \n图14-8铜线电极缝焊1一圆铜线2一扁平铜线\n\n![](images/b9eb3164e0a89148feb1ee82886ad6b882d07c11f2bf571dc33b43056769a615.jpg)  \n图14-9垫箔对接缝焊 1-箔带2-导向嘴\n\n垫箔对接缝焊可用于需承受较高拉伸应力的低碳钢件的连接（如车用钢板），也是解决厚板缝焊的一种方法。因为当板厚达 $\\mathsf { \\mathsf { 3 } m m }$ 时，若采用常规搭接缝焊，就必须用很慢的焊接速度，较大的焊接电流和电极压力，这会引起电极表面过热和电极粘附，使焊接困难。若用垫箔缝焊就可以克服这些困难。\n\n# 14.3缝焊工艺\n",
    "summary": "14.2缝焊方法, 14.3缝焊工艺",
    "size": 3640
  },
  {
    "name": "第1卷_第2篇_电阻焊-part-32",
    "projectId": "5ET7VaxsU6Y6",
    "fileName": "第1卷_第2篇_电阻焊.pdf",
    "content": "缝焊接头的形成在本质上与点焊相同，因而影响焊接质量的诸因数也是类似的，主要有焊接电流、电极压力、焊接时间、冷却时间、焊接速度，以及滚轮的直径和宽度等。\n\n1）焊接电流：缝焊形成熔核所需的热量来源与点焊相同，都是利用电流通过焊接区电阻产生的热量。在其他条件给定的情况下，焊接电流的大小决定了熔核的焊透率和重叠量。在焊接低碳钢时，熔核平均焊透率为钢板厚度的 $30 \\%$ \\~$70 \\%$ ，以 $4 0 \\% \\sim 5 0 \\%$ 为最佳。为了获得气密焊缝，熔核重叠量应不小于 $1 5 \\% \\sim 2 0 \\%$ 。\n\n当焊接电流超过某一定值时，继续增大电流只能增大熔核的焊透率和重叠量，而不会提高接头强度，这是不经济的。如果电流过大，还会产生压痕过深和焊缝烧穿等缺陷。\n\n缝焊时，由于熔核互相重叠而引起较大分流。因此，焊接电流通常比点焊时增大 $1 5 \\%$ \\~$40 \\%$ 。\n\n2）电极压力：缝焊时，电极压力对熔核尺寸的影响与点焊一致。电极压力过高会使压痕过深，同时会加速滚轮的变形和损耗。压力不足则易产生缩孔，并会因接触电阻过大易使滚轮烧损而缩短其使用寿命。当电极压力较低时，稍微改变焊接电流就对焊缝质量有很大影响。因此，电极压力应足够高，以允许焊接电流有一个较宽的变化范围。\n\n3）焊接时间和冷却时间：缝焊时，主要通过焊接时间控制熔核尺寸，通过冷却时间控制重叠量。在焊接速度较低时，焊接时间与冷却时间之比为 $1 , 2 5 \\colon 1 \\sim 2 \\colon 1$ ，可获得满意结果。当焊接速度增加时，焊点间距增加，此时要获得重叠量相同的焊缝，就必须增大此比例。为此，在较高焊接速度时，焊接时间与冷却时间之比应为3：1或更高。\n\n4）焊接速度：焊接速度与被焊金属、板件厚度，以及对焊缝强度和质量的要求等有关。通常在焊接不锈钢、高温合金和有色金属时，为了避免喷溅和获得致密性高的焊缝，必须采用较低的焊接速度。有时还采用步进缝焊，使熔核在滚轮停止的情况下形成。这种缝焊的焊接速度要比常用的断续缝焊低得多。\n\n焊接速度决定了滚轮与板件的接触面积，以及滚轮与加热部位的接触时间，因而影响了接头的加热和散热。当焊接速度增大时，为了获得足够的热量，必须增大焊接电流。过大的焊接速度会引起板件表面烧损和电极粘附。因此，即使采用外部水冷却，焊接速度也要受到限制。\n\n# 百思论坛\n\n\n# 14.3.2缝焊焊接参数的选择\n与点焊相似，缝焊焊接参数主要是根据被焊金属的性能、厚度、质量要求和设备条件来选择的。通常可参考已有的推荐数据初步确定，再通过工艺试验加以修正。\n\n滚轮尺寸的选择与点焊电极尺寸的选择原则一致。为了减小搭边尺寸，减轻结构重量，提高热效率，减少焊机功率，多采用接触面宽度为3$\\sim 5 \\mathrm { { m m } }$ 的窄边滚轮。\n\n滚轮的直径和板件的曲率半径均影响滚轮与板件的接触面积，从而影响电流场的分布与散热，并导致熔核位置的偏移，如图14-10所示。当滚轮直径不同而板件厚度相同时，熔核将偏向小直径滚轮的一边。当滚轮直径和板件厚度均相同而板件呈弯曲形状时，则熔核偏向板件凸向电极的一边。\n\n![](images/372138446754161cd249485aab8886afed6c57cdaa486b8d6dba0574fa19d881.jpg)  \n图14-10熔核偏移示意图\n\na）滚轮直径不同的影响b）板件弯曲的影响\n\n不同厚度或不同材料缝焊时，熔核偏移的方向和纠正熔核偏移的方法也类似于点焊。可采用不同的滚轮直径和宽度、不同的滚轮材料，以及在滚轮与板件间加垫片等。\n\n在不同厚度板件缝焊时，由于经过已焊好的焊缝区有显著的分流，可以减小熔核向厚件的偏移。但在厚度差较大时，薄件的焊透率仍然是不足的，必须采用上述纠正熔核偏移的措施。例如，在薄件一边采用导电性较低的铜合金做滚轮，并将其宽度和直径也做得小一些，以减少这一侧的散热。\n\n# 14.4缝焊接头的设计\n缝焊的接头形式、搭边宽度与点焊类似（压平缝焊与垫箔对接缝焊的接头例外）。\n\n滚轮不像点焊电极那样可以做成特殊形状。因此，设计缝焊结构时，必须注意滚轮的可达性。\n\n当焊接小曲率半径工件时，由于内侧滚轮半径的减小受到一定限制，必然会造成熔核向外侧偏移，甚至使内侧板件未焊透，为此应避免设计曲率半径过小的工件。如果在一个工件上既有平直部分，又有曲率半径很小的部分，如摩托车油箱，为了防止小曲率半径处的焊缝未焊透，可以在焊到此部位时，增大焊接电流。这在微机控制的焊机上是可以实现的。\n\n# 14.5常用金属的缝焊\n\n\n# 14.5.1低碳钢的缝焊\n低碳钢是焊接性最好的缝焊材料。低碳钢搭接缝焊根据使用目的和用途，可采用高速、中速和低速三种方案。表14-1为低碳钢搭接缝焊的焊接条件。手工移动工件时，为便于对准预定的焊缝位置，多采用中速。自动焊接时，如果焊机的容量足够，可以采用高速或更高的速度。如果焊机的容量不够，不降低速度就不能保证足够大的熔宽和熔深时，就只能采用低速。\n\n表14-2和表14-3为连续通电的低碳钢压平缝焊和垫箔缝焊的焊接条件。\n\n# 14.5.2淬火合金钢的缝焊\n可淬硬合金钢缝焊时，为消除淬火组织，也需要采用焊后回火的双脉冲加热方式。在焊接和回火时，工件应停止移动，即应在步进缝焊机上焊接。如果缺少这种设备，只能在断续缝焊机上焊接时，建议采用焊接时间较长的弱条件。表14-4是焊接低合金钢（30CrMnSiA）采用这种条件的推荐值。\n\n# 14.5.3镀层钢板的缝焊\n",
    "summary": "14.3.1焊接参数对缝焊质量的影响",
    "size": 2305
  },
  {
    "name": "第1卷_第2篇_电阻焊-part-33",
    "projectId": "5ET7VaxsU6Y6",
    "fileName": "第1卷_第2篇_电阻焊.pdf",
    "content": "T 镀锌钢板缝焊时，应注意防止产生裂纹，以免破坏焊缝的气密性。裂纹产生的原因是残留在\n\n表14-1低碳钢搭接缝焊的焊接条件（气密性接头）[5]   ",
    "summary": "（1）镀锌钢板的缝焊 - Part 1/4",
    "size": 74
  },
  {
    "name": "第1卷_第2篇_电阻焊-part-34",
    "projectId": "5ET7VaxsU6Y6",
    "fileName": "第1卷_第2篇_电阻焊.pdf",
    "content": "<table><tr><td rowspan=2 colspan=1>板厚/mm</td><td rowspan=1 colspan=3>滚轮尺寸/mm</td><td rowspan=1 colspan=2>电极压力/kN</td><td rowspan=1 colspan=2>最小搭接量/mm</td><td rowspan=1 colspan=4>高速焊接</td><td rowspan=1 colspan=4>中速焊接</td><td rowspan=1 colspan=4>低速焊接</td></tr><tr><td rowspan=1 colspan=1>最小w</td><td rowspan=1 colspan=1>标准w</td><td rowspan=1 colspan=1>最大W</td><td rowspan=1 colspan=1>最小</td><td rowspan=1 colspan=1>标准</td><td rowspan=1 colspan=1>对应最小w</td><td rowspan=1 colspan=1>对应标准w</td><td rowspan=1 colspan=1>焊接时间周</td><td rowspan=1 colspan=1>休止时间/周</td><td rowspan=1 colspan=1>焊接电流/A</td><td rowspan=1 colspan=1>焊接速度/(cmmin）</td><td rowspan=1 colspan=1>焊接时间/周</td><td rowspan=1 colspan=1>休止时间/周</td><td rowspan=1 colspan=1>焊接电流/A</td><td rowspan=1 colspan=1>焊接速度（cmmin）</td><td rowspan=1 colspan=1>焊接时间/周</td><td rowspan=1 colspan=1>休止时间/周</td><td rowspan=1 colspan=1>焊接电流/A</td><td rowspan=1 colspan=1>焊接速度V(em/min）</td></tr><tr><td rowspan=1 colspan=1>0.4</td><td rowspan=1 colspan=1>3.7</td><td rowspan=1 colspan=1>5.3</td><td rowspan=1 colspan=1>11</td><td rowspan=1 colspan=1>2.0</td><td rowspan=1 colspan=1>2.2</td><td rowspan=1 colspan=1>7</td><td rowspan=1 colspan=1>10</td><td rowspan=1 colspan=1>2</td><td rowspan=1 colspan=1>1</td><td rowspan=1 colspan=1>12.0</td><td rowspan=1 colspan=1>280</td><td rowspan=1 colspan=1>2</td><td rowspan=1 colspan=1>2</td><td rowspan=1 colspan=1>9.5</td><td rowspan=1 colspan=1>200</td><td rowspan=1 colspan=1>3</td><td rowspan=1 colspan=1>3</td><td rowspan=1 colspan=1>8.5</td><td rowspan=1 colspan=1>120</td></tr><tr><td rowspan=1 colspan=1>0.6</td><td rowspan=1 colspan=1>4.2</td><td rowspan=1 colspan=1>5.9</td><td rowspan=1 colspan=1>12</td><td rowspan=1 colspan=1>2.2</td><td rowspan=1 colspan=1>2.8</td><td rowspan=1 colspan=1>8</td><td rowspan=1 colspan=1>11</td><td rowspan=1 colspan=1>2</td><td rowspan=1 colspan=1>1</td><td rowspan=1 colspan=1>13.52</td><td rowspan=1 colspan=1>270</td><td rowspan=1 colspan=1>2</td><td rowspan=1 colspan=1>2</td><td rowspan=1 colspan=1>11.5</td><td rowspan=1 colspan=1>190</td><td rowspan=1 colspan=1>3</td><td rowspan=1 colspan=1>3</td><td rowspan=1 colspan=1>10.0</td><td rowspan=1 colspan=1>110</td></tr><tr><td rowspan=1 colspan=1>0.8</td><td rowspan=1 colspan=1>4.7</td><td rowspan=1 colspan=1>6.5</td><td rowspan=1 colspan=1>13</td><td rowspan=1 colspan=1>2.5</td><td rowspan=1 colspan=1>3.3</td><td rowspan=1 colspan=1>9</td><td rowspan=1 colspan=1>12</td><td rowspan=1 colspan=1>2</td><td rowspan=1 colspan=1>1</td><td rowspan=1 colspan=1>15.5260</td><td rowspan=1 colspan=1>15.5260</td><td rowspan=1 colspan=1>3</td><td rowspan=1 colspan=1>2</td><td rowspan=1 colspan=1>13.0</td><td rowspan=1 colspan=1>180</td><td rowspan=1 colspan=1>2</td><td rowspan=1 colspan=1>4</td><td rowspan=1 colspan=1>11.s</td><td rowspan=1 colspan=1>110</td></tr><tr><td rowspan=1 colspan=1>1.0</td><td rowspan=1 colspan=1>5.1</td><td rowspan=1 colspan=1>7.1</td><td rowspan=1 colspan=1>14</td><td rowspan=1 colspan=1>2.8</td><td rowspan=1 colspan=1>4.0</td><td rowspan=1 colspan=1>10</td><td rowspan=1 colspan=1>13</td><td rowspan=1 colspan=1>2</td><td rowspan=1 colspan=1>2</td><td rowspan=1 colspan=1>18.0</td><td rowspan=1 colspan=1>250</td><td rowspan=1 colspan=1>3</td><td rowspan=1 colspan=1>3</td><td rowspan=1 colspan=1>14.5</td><td rowspan=1 colspan=1>180</td><td rowspan=1 colspan=1>2</td><td rowspan=1 colspan=1>4</td><td rowspan=1 colspan=1>13.0</td><td rowspan=1 colspan=1>100</td></tr><tr><td rowspan=1 colspan=1>1.2</td><td rowspan=1 colspan=1>5.4</td><td rowspan=1 colspan=1>7.7</td><td rowspan=1 colspan=1>14</td><td rowspan=1 colspan=1>3.0</td><td rowspan=1 colspan=1>4.7</td><td rowspan=1 colspan=1>11</td><td rowspan=1 colspan=1>14</td><td rowspan=1 colspan=1>2</td><td rowspan=1 colspan=1>2</td><td rowspan=1 colspan=1>19.0</td><td rowspan=1 colspan=1>240</td><td rowspan=1 colspan=1>4</td><td rowspan=1 colspan=1>3</td><td rowspan=1 colspan=1>16.",
    "summary": "（1）镀锌钢板的缝焊 - Part 2/4",
    "size": 3950
  },
  {
    "name": "第1卷_第2篇_电阻焊-part-35",
    "projectId": "5ET7VaxsU6Y6",
    "fileName": "第1卷_第2篇_电阻焊.pdf",
    "content": "0</td><td rowspan=1 colspan=1>170</td><td rowspan=1 colspan=1>3</td><td rowspan=1 colspan=1>4</td><td rowspan=1 colspan=1>14.0</td><td rowspan=1 colspan=1>90</td></tr><tr><td rowspan=1 colspan=1>1.6</td><td rowspan=1 colspan=1>6.0</td><td rowspan=1 colspan=1>8.8</td><td rowspan=1 colspan=1>16</td><td rowspan=1 colspan=1>3.6</td><td rowspan=1 colspan=1>6.0</td><td rowspan=1 colspan=1>12</td><td rowspan=1 colspan=1>16</td><td rowspan=1 colspan=1>3</td><td rowspan=1 colspan=1>1</td><td rowspan=1 colspan=1>21.0</td><td rowspan=1 colspan=1>230</td><td rowspan=1 colspan=1>5</td><td rowspan=1 colspan=1>4</td><td rowspan=1 colspan=1>18.0</td><td rowspan=1 colspan=1>150</td><td rowspan=1 colspan=1>4</td><td rowspan=1 colspan=1>4</td><td rowspan=1 colspan=1>15.5</td><td rowspan=1 colspan=1>80</td></tr><tr><td rowspan=1 colspan=1>2.0</td><td rowspan=1 colspan=1>6.6</td><td rowspan=1 colspan=1>10.0</td><td rowspan=1 colspan=1>17</td><td rowspan=1 colspan=1>4.1</td><td rowspan=1 colspan=1>7.2</td><td rowspan=1 colspan=1>13</td><td rowspan=1 colspan=1>17</td><td rowspan=1 colspan=1>3</td><td rowspan=1 colspan=1>1</td><td rowspan=1 colspan=1>22.0</td><td rowspan=1 colspan=1>220</td><td rowspan=1 colspan=1>5</td><td rowspan=1 colspan=1>5</td><td rowspan=1 colspan=1>19.0</td><td rowspan=1 colspan=1>140</td><td rowspan=1 colspan=1>6</td><td rowspan=1 colspan=1>6</td><td rowspan=1 colspan=1>16.5</td><td rowspan=1 colspan=1>70</td></tr><tr><td rowspan=1 colspan=1>2.3</td><td rowspan=1 colspan=1>7.0</td><td rowspan=1 colspan=1>11.0</td><td rowspan=1 colspan=1>17</td><td rowspan=1 colspan=1>4.5</td><td rowspan=1 colspan=1>8.0</td><td rowspan=1 colspan=1>14</td><td rowspan=1 colspan=1>19</td><td rowspan=1 colspan=1>4</td><td rowspan=1 colspan=1>2</td><td rowspan=1 colspan=1>23.0</td><td rowspan=1 colspan=1>210</td><td rowspan=1 colspan=1>7</td><td rowspan=1 colspan=1>6</td><td rowspan=1 colspan=1>20.0</td><td rowspan=1 colspan=1>130</td><td rowspan=1 colspan=1>6</td><td rowspan=1 colspan=1>6</td><td rowspan=1 colspan=1>17.0</td><td rowspan=1 colspan=1>70</td></tr><tr><td rowspan=1 colspan=1>3.2</td><td rowspan=1 colspan=1>8.0</td><td rowspan=1 colspan=1>13.6</td><td rowspan=1 colspan=1>20</td><td rowspan=1 colspan=1>5.7</td><td rowspan=1 colspan=1>10</td><td rowspan=1 colspan=1>16</td><td rowspan=1 colspan=1>20</td><td rowspan=1 colspan=1>4</td><td rowspan=1 colspan=1>2</td><td rowspan=1 colspan=1>27.0</td><td rowspan=1 colspan=1>170</td><td rowspan=1 colspan=1>11</td><td rowspan=1 colspan=1>7</td><td rowspan=1 colspan=1>22.0</td><td rowspan=1 colspan=1>110</td><td rowspan=1 colspan=1>6</td><td rowspan=1 colspan=1>6</td><td rowspan=1 colspan=1>20.\n\n注： ${ \\pmb w }$ 为滚轮接触面宽度， $\\pmb { \\mathbb { W } }$ 为滚轮厚度。\n\n表14-2低碳钢压平缝焊的焊接条件[6]  \n表14-3低碳钢垫箔缝焊的焊接条件[6]  \n\n<table><tr><td rowspan=1 colspan=1>板厚/mm</td><td rowspan=1 colspan=1>搭接量/mm</td><td rowspan=1 colspan=1>电极压力/kN</td><td rowspan=1 colspan=1>焊接电流/kA</td><td rowspan=1 colspan=1>焊接速度/（cm/min）</td></tr><tr><td rowspan=1 colspan=1>0.8</td><td rowspan=1 colspan=1>1.2</td><td rowspan=1 colspan=1>4</td><td rowspan=1 colspan=1>13</td><td rowspan=1 colspan=1>320</td></tr><tr><td rowspan=1 colspan=1>1.2</td><td rowspan=1 colspan=1>1.8</td><td rowspan=1 colspan=1>7</td><td rowspan=1 colspan=1>16</td><td rowspan=1 colspan=1>200</td></tr><tr><td rowspan=1 colspan=1>2.0</td><td rowspan=1 colspan=1>2.5</td><td rowspan=1 colspan=1>11</td><td rowspan=1 colspan=1>19</td><td rowspan=1 colspan=1>140</td></tr></table>",
    "summary": "（1）镀锌钢板的缝焊 - Part 3/4",
    "size": 3486
  },
  {
    "name": "第1卷_第2篇_电阻焊-part-36",
    "projectId": "5ET7VaxsU6Y6",
    "fileName": "第1卷_第2篇_电阻焊.pdf",
    "content": "<table><tr><td rowspan=1 colspan=1>板厚/mm</td><td rowspan=1 colspan=1>电极压力/kN</td><td rowspan=1 colspan=1>焊接电流/kA</td><td rowspan=1 colspan=1>焊接速度/（cm/min）</td></tr><tr><td rowspan=1 colspan=1>0.8</td><td rowspan=1 colspan=1>2.5     山</td><td rowspan=1 colspan=1>金 11.0</td><td rowspan=1 colspan=1>120</td></tr><tr><td rowspan=1 colspan=1>1.0</td><td rowspan=1 colspan=1>2.5</td><td rowspan=1 colspan=1>11.0</td><td rowspan=1 colspan=1>120</td></tr><tr><td rowspan=1 colspan=1>1. 2</td><td rowspan=1 colspan=1>3.0</td><td rowspan=1 colspan=1>12.0</td><td rowspan=1 colspan=1>120</td></tr><tr><td rowspan=1 colspan=1>1.6</td><td rowspan=1 colspan=1>3.2</td><td rowspan=1 colspan=1>12.5</td><td rowspan=1 colspan=1>120</td></tr><tr><td rowspan=1 colspan=1>2.3</td><td rowspan=1 colspan=1>3.5</td><td rowspan=1 colspan=1>A 12.0</td><td rowspan=1 colspan=1>100</td></tr><tr><td rowspan=1 colspan=1>3.2</td><td rowspan=1 colspan=1>3.9</td><td rowspan=1 colspan=1>12. 5</td><td rowspan=1 colspan=1>70</td></tr><tr><td rowspan=1 colspan=1>4.5</td><td rowspan=1 colspan=1>4.5</td><td rowspan=1 colspan=1>14.0</td><td rowspan=1 colspan=1>50</td></tr></table>",
    "summary": "（1）镀锌钢板的缝焊 - Part 4/4",
    "size": 1148
  },
  {
    "name": "第1卷_第2篇_电阻焊-part-37",
    "projectId": "5ET7VaxsU6Y6",
    "fileName": "第1卷_第2篇_电阻焊.pdf",
