Repository: LunaReborn/Welding-6m-Extractor

# 焊接文档 6M 专有词汇抽取工具

用于从焊接相关文档中抽取“人、机、料、法、环、测”六类专有词汇，并导出 JSON 和 Excel。

## 目录结构

```text
project/
  cli.py
  engine/
    document_loader.py
    chunker.py
    llm_client.py
    extractor_6m.py
    normalizer.py
    validator.py
    exporter.py
  prompts/
    welding_6m_extract.txt
    welding_6m_review.txt
  outputs/
  data/
```

## 安装

```bash
pip install -r requirements.txt
```

## 使用 Ollama

先启动 Ollama，并拉取模型：

```bash
ollama serve
ollama pull qwen2.5:7b
```

运行：

```bash
python cli.py --file data/氩弧焊标准作业指导书.docx --extractor ollama --model qwen2.5:7b --output outputs
```

启用二阶段复核：

```bash
python cli.py --file data/氩弧焊标准作业指导书.docx --extractor ollama --review --output outputs
```

File: data/hanjie_data/1.txt (part 25 of 68)
[
    "content": "# 百思论坛\n表14-4低合金钢（ $3 0 \\mathbf { C r M n S i A }$ ）缝焊的焊接条件[1]  \n\n<table><tr><td rowspan=2 colspan=1>板厚/mm</td><td rowspan=2 colspan=1>滚轮宽度/mm</td><td rowspan=2 colspan=1>电极压力/kN</td><td rowspan=1 colspan=2>时间/周</td><td rowspan=2 colspan=1>焊接电流/kA</td><td rowspan=2 colspan=1>焊接速度/(cm/min）</td></tr><tr><td rowspan=1 colspan=1>焊接</td><td rowspan=1 colspan=1>休止</td></tr><tr><td rowspan=1 colspan=1>0.8</td><td rowspan=1 colspan=1>5~6</td><td rowspan=1 colspan=1>2.5~3.0</td><td rowspan=1 colspan=1>6~7</td><td rowspan=1 colspan=1>3~5</td><td rowspan=1 colspan=1>6~8</td><td rowspan=1 colspan=1>60~80</td></tr><tr><td rowspan=1 colspan=1>1.0</td><td rowspan=1 colspan=1>7~8</td><td rowspan=1 colspan=1>3.0-3.5</td><td rowspan=1 colspan=1>7~8</td><td rowspan=1 colspan=1>5~7</td><td rowspan=1 colspan=1>10~12</td><td rowspan=1 colspan=1>50~70</td></tr><tr><td rowspan=1 colspan=1>1. 2</td><td rowspan=1 colspan=1>7~8</td><td rowspan=1 colspan=1>3.5-4.0</td><td rowspan=1 colspan=1>8~9</td><td rowspan=1 colspan=1>7~9</td><td rowspan=1 colspan=1>12~15</td><td rowspan=1 colspan=1>50~70</td></tr><tr><td rowspan=1 colspan=1>1.5</td><td rowspan=1 colspan=1>7~9</td><td rowspan=1 colspan=1>4.0~4.5</td><td rowspan=1 colspan=1>9~10</td><td rowspan=1 colspan=1>8~10</td><td rowspan=1 colspan=1>15~17</td><td rowspan=1 colspan=1>50~60</td></tr><tr><td rowspan=1 colspan=1>2. 0</td><td rowspan=1 colspan=1>8~9</td><td rowspan=1 colspan=1>5.5~6.5</td><td rowspan=1 colspan=1>10~12</td><td rowspan=1 colspan=1>10~13</td><td rowspan=1 colspan=1>17~20</td><td rowspan=1 colspan=1>50~60</td></tr><tr><td rowspan=1 colspan=1>2.5</td><td rowspan=1 colspan=1>9~11</td><td rowspan=1 colspan=1>6.5~8.0</td><td rowspan=1 colspan=1>12~15</td><td rowspan=1 colspan=1>13~15</td><td rowspan=1 colspan=1>20-24</td><td rowspan=1 colspan=1>50-60</td></tr></table>\n\n注：滚轮直径为 $1 5 0 \\sim 2 0 0 \\mathrm { m m }$\n\n熔核内和扩散到热影响区的锌使接头脆化，受应力作用而引起的。防止裂纹的方法是正确选择焊接参数。试验证明，焊透率越小（ $1 0 \\%$ \\~$26 \\%$ )，裂纹缺陷就越少。焊接速度高时，散热条件差，表面过热，熔深大，则易产生裂纹。一般在保证熔核直径和接头强度的条件下，应尽量选用小电流、低焊接速度，以及强烈的外部水冷。\n\n滚轮应采用压花钢轮传动，以便随时修整滚轮尺寸并清理其表面。表14-5是镀锌钢板缝焊的焊接条件。\n\n# (2）镀铝钢板的缝焊\n第一类镀铝钢板缝焊的焊接条件，见表14-6。对于第二类镀铝钢板，也和点焊一样，必须\n\n将电流增大 $1 5 \\% \\sim 2 0 \\%$ 。由于粘附现象比镀锌钢板还严重，因此必须经常修整滚轮。\n\n# （3）镀铅钢板的缝焊\n镀铅钢板对汽油有耐蚀性，故常用作汽车油箱。镀铅钢板的缝焊与镀锌钢板一样，主要问题也是裂纹，其焊接参数可参考表14-7。\n\n# 14.5.4不锈钢和高温合金的缝焊\n不锈钢缝焊困难较少，通常在交流焊机上进行。表14-8是不锈钢缝焊的焊接条件。\n\n高温合金缝焊时，由于电阻率高和缝焊的重复加热，更容易产生结晶偏析和过热组织，甚至使工件表面挤出毛刺。为此应采用很慢的焊接速度、较长的冷却时间，以利于散热。表14-9是高温合金缝焊的焊接条件。\n\n表14-5各种镀锌钢板缝焊的焊接条件[1]  \n\n<table><tr><td rowspan=2 colspan=1>锌层种类及厚度</td><td rowspan=2 colspan=1>板厚/mm</td><td rowspan=2 colspan=1>滚轮宽度/mm</td><td rowspan=2 colspan=1>电极压力/kN</td><td rowspan=1 colspan=2>时间/周</td><td rowspan=2 colspan=1>焊接电流/kA</td><td rowspan=2 colspan=1>焊接速度/（cm/min）</td></tr><tr><td rowspan=1 colspan=1>焊接</td><td rowspan=1 colspan=1>休止</td></tr><tr><td rowspan=1 colspan=1>热镀锌钢板(15~20μm)</td><td rowspan=1 colspan=1>0.60.81.01. 21.6</td><td rowspan=1 colspan=1>4.55.05.05.56.5</td><td rowspan=1 colspan=1>3.74.04.34.55.0</td><td rowspan=1 colspan=1>3334</td><td rowspan=1 colspan=1>22221</td><td rowspan=1 colspan=1>1617181921</td><td rowspan=1 colspan=1>250250250230200</td></tr><tr><td rowspan=1 colspan=1>电镀锌钢板(2~3μm)</td><td rowspan=1 colspan=1>0.60.81.01. 21.6</td><td rowspan=1 colspan=1>4.55.05.05.56.5</td><td rowspan=1 colspan=1>3.53.74.0汉4.34.5</td><td rowspan=1 colspan=1>广44</td><td rowspan=1 colspan=1>22221</td><td rowspan=1 colspan=1>1516171819</td><td rowspan=1 colspan=1>250250250230200</td></tr><tr><td rowspan=1 colspan=1>磷酸盐处理防锈钢板</td><td rowspan=1 colspan=1>0.60.81.01.21. 6</td><td rowspan=1 colspan=1>4.55.05.05.56.5</td><td rowspan=1 colspan=1>3.74.04.55.05.5</td><td rowspan=1 colspan=1>84</td><td rowspan=1 colspan=1>22221</td><td rowspan=1 colspan=1>1415161718</td><td rowspan=1 colspan=1>250250250230200</td></tr></table>",
    "summary": "(2）镀铝钢板的缝焊, （3）镀铅钢板的缝焊, 14.5.4不锈钢和高温合金的缝焊, 百思论坛",
    "size": 3803
  },
  {
    "name": "第1卷_第2篇_电阻焊-part-38",
    "projectId": "5ET7VaxsU6Y6",
    "fileName": "第1卷_第2篇_电阻焊.pdf",
    "content": "表14-6镀铝钢板缝焊的焊接条件[6]  \n表14-7镀铅钢板缝焊的焊接条件[6]   \n\n<table><tr><td rowspan=2 colspan=1>板厚/mm</td><td rowspan=2 colspan=1>滚轮宽度/mm</td><td rowspan=2 colspan=1>电极压力/kN</td><td rowspan=1 colspan=2>时间/周</td><td rowspan=2 colspan=1>焊接电流/kA</td><td rowspan=2 colspan=1>焊接速度/(cm/min)</td></tr><tr><td rowspan=1 colspan=1>焊接</td><td rowspan=1 colspan=1>休止</td></tr><tr><td rowspan=1 colspan=1>0.9</td><td rowspan=1 colspan=1>4.8</td><td rowspan=1 colspan=1>3.8</td><td rowspan=1 colspan=1>2</td><td rowspan=1 colspan=1>2</td><td rowspan=1 colspan=1>20</td><td rowspan=1 colspan=1>220</td></tr><tr><td rowspan=1 colspan=1>1.2</td><td rowspan=1 colspan=1>5.5</td><td rowspan=1 colspan=1>5.0</td><td rowspan=1 colspan=1>2</td><td rowspan=1 colspan=1>2</td><td rowspan=1 colspan=1>23</td><td rowspan=1 colspan=1>150</td></tr><tr><td rowspan=1 colspan=1>1. 6</td><td rowspan=1 colspan=1>6.5</td><td rowspan=1 colspan=1>6.0</td><td rowspan=1 colspan=1>3</td><td rowspan=1 colspan=1>2</td><td rowspan=1 colspan=1>25</td><td rowspan=1 colspan=1>130</td></tr></table>\n\n表14-8不锈钢（ $1 \\mathrm { { C r 1 8 N i 9 T i } } ,$ ）缝焊的焊接条件（HB/Z78—1984）  \n\n<table><tr><td rowspan=2 colspan=1>板厚/mm</td><td rowspan=2 colspan=1>滚轮宽度/mm</td><td rowspan=2 colspan=1>电极压力/kN</td><td rowspan=1 colspan=2>时间/周</td><td rowspan=2 colspan=1>焊接电流/kA</td><td rowspan=2 colspan=1>焊接速度/(cm/min)</td></tr><tr><td rowspan=1 colspan=1>焊接</td><td rowspan=1 colspan=1>休止</td></tr><tr><td rowspan=1 colspan=1>0.8</td><td rowspan=1 colspan=1>7</td><td rowspan=1 colspan=1>3.6~4.5</td><td rowspan=1 colspan=1>35</td><td rowspan=1 colspan=1>22</td><td rowspan=1 colspan=1>1718</td><td rowspan=1 colspan=1>150250</td></tr><tr><td rowspan=1 colspan=1>1.0</td><td rowspan=1 colspan=1>7</td><td rowspan=1 colspan=1>4.2~5.2</td><td rowspan=1 colspan=1>25</td><td rowspan=1 colspan=1>11</td><td rowspan=1 colspan=1>17.518.5</td><td rowspan=1 colspan=1>150250</td></tr><tr><td rowspan=1 colspan=1>1. 2</td><td rowspan=1 colspan=1>7</td><td rowspan=1 colspan=1>4.5~5.5</td><td rowspan=1 colspan=1>24</td><td rowspan=1 colspan=1>11</td><td rowspan=1 colspan=1>1819</td><td rowspan=1 colspan=1>150250</td></tr></table>\n\n表14-9高温合金（GH33、GH35、GH39、GH44）缝焊的焊接条件[1]  ",
    "summary": "百思论坛 - Part 1/3",
    "size": 2192
  },
  {
    "name": "第1卷_第2篇_电阻焊-part-39",
    "projectId": "5ET7VaxsU6Y6",
    "fileName": "第1卷_第2篇_电阻焊.pdf",
    "content": "<table><tr><td rowspan=2 colspan=1>板厚/mm</td><td rowspan=1 colspan=1>滚轮宽度</td><td rowspan=2 colspan=1>电极压力/kN</td><td rowspan=1 colspan=2>时间/周</td><td rowspan=1 colspan=1>焊接电流</td><td rowspan=1 colspan=1>焊接速度</td></tr><tr><td rowspan=1 colspan=1>/mm</td><td rowspan=1 colspan=1>焊接</td><td rowspan=1 colspan=1>休止</td><td rowspan=1 colspan=1>/kA</td><td rowspan=1 colspan=1>/(cm/min)</td></tr><tr><td rowspan=1 colspan=1>0.3</td><td rowspan=1 colspan=1>3~3.5</td><td rowspan=1 colspan=1>2.5~3.0</td><td rowspan=1 colspan=1>1~2</td><td rowspan=1 colspan=1>1~2</td><td rowspan=1 colspan=1>4.5-5.5</td><td rowspan=1 colspan=1>100~150</td></tr><tr><td rowspan=1 colspan=1>0.5</td><td rowspan=1 colspan=1>4.5~5.5</td><td rowspan=1 colspan=1>3.4~3.8</td><td rowspan=1 colspan=1>1~3</td><td rowspan=1 colspan=1>2~3</td><td rowspan=1 colspan=1>6.0~7.0</td><td rowspan=1 colspan=1>80~120</td></tr><tr><td rowspan=1 colspan=1>0.8</td><td rowspan=1 colspan=1>5.0~6.0</td><td rowspan=1 colspan=1>4.0~5.0</td><td rowspan=1 colspan=1>2~5</td><td rowspan=1 colspan=1>3~4</td><td rowspan=1 colspan=1>7.0~8.0</td><td rowspan=1 colspan=1>60~80</td></tr><tr><td rowspan=1 colspan=1>1.0</td><td rowspan=1 colspan=1>5.5~6.5</td><td rowspan=1 colspan=1>5.0~6.0</td><td rowspan=1 colspan=1>4~5</td><td rowspan=1 colspan=1>3~4</td><td rowspan=1 colspan=1>8.0-9.0</td><td rowspan=1 colspan=1>60~70</td></tr><tr><td rowspan=1 colspan=1>1.2</td><td rowspan=1 colspan=1>6.5~7.5</td><td rowspan=1 colspan=1>5.5~6.2</td><td rowspan=1 colspan=1>4~6</td><td rowspan=1 colspan=1>3~5</td><td rowspan=1 colspan=1>8.5~10</td><td rowspan=1 colspan=1>50-60</td></tr><tr><td rowspan=1 colspan=1>1.5</td><td rowspan=1 colspan=1>7.0~8.0</td><td rowspan=1 colspan=1>6.0~7.2</td><td rowspan=1 colspan=1>5~7</td><td rowspan=1 colspan=1>5~7</td><td rowspan=1 colspan=1>9.0~12</td><td rowspan=1 colspan=1>40~60</td></tr><tr><td rowspan=1 colspan=1>2.0</td><td rowspan=1 colspan=1>7.5~8.5</td><td rowspan=1 colspan=1>7.0~8.0</td><td rowspan=1 colspan=1>7~8</td><td rowspan=1 colspan=1>6~9</td><td rowspan=1 colspan=1>10~13</td><td rowspan=1 colspan=1>40~50</td></tr></table>",
    "summary": "百思论坛 - Part 2/3",
    "size": 2125
  },
  {
    "name": "第1卷_第2篇_电阻焊-part-40",
    "projectId": "5ET7VaxsU6Y6",
    "fileName": "第1卷_第2篇_电阻焊.pdf",
    "content": "<table><tr><td rowspan=2 colspan=1>板厚/mm</td><td rowspan=2 colspan=1>电极压力/kN</td><td rowspan=1 colspan=2>时间/周</td><td rowspan=1 colspan=1>焊接电流</td><td rowspan=2 colspan=1>焊接速度/(cm/min)</td></tr><tr><td rowspan=1 colspan=1>焊接</td><td rowspan=1 colspan=1>休止</td><td rowspan=1 colspan=1>/kA</td></tr><tr><td rowspan=1 colspan=1>0.3</td><td rowspan=1 colspan=1>4~7</td><td rowspan=1 colspan=1>3~5</td><td rowspan=1 colspan=1>2~4</td><td rowspan=1 colspan=1>5~6</td><td rowspan=1 colspan=1>60~70</td></tr><tr><td rowspan=1 colspan=1>0.5</td><td rowspan=1 colspan=1>5~8.5</td><td rowspan=1 colspan=1>4~6</td><td rowspan=1 colspan=1>4~7</td><td rowspan=1 colspan=1>5.5~7</td><td rowspan=1 colspan=1>50~70</td></tr><tr><td rowspan=1 colspan=1>0.8</td><td rowspan=1 colspan=1>6~10</td><td rowspan=1 colspan=1>5~8 D</td><td rowspan=1 colspan=1>8~11</td><td rowspan=1 colspan=1>6~8.5</td><td rowspan=1 colspan=1>30~45</td></tr><tr><td rowspan=1 colspan=1>1.0</td><td rowspan=1 colspan=1>7~11</td><td rowspan=1 colspan=1>7-9</td><td rowspan=1 colspan=1>12~14</td><td rowspan=1 colspan=1>6.5~9.5</td><td rowspan=1 colspan=1>30~45</td></tr><tr><td rowspan=1 colspan=1>1. 2</td><td rowspan=1 colspan=1>8~12</td><td rowspan=1 colspan=1>8~10</td><td rowspan=1 colspan=1>14~16</td><td rowspan=1 colspan=1>7~10</td><td rowspan=1 colspan=1>30~40</td></tr><tr><td rowspan=1 colspan=1>1.5</td><td rowspan=1 colspan=1>8~13</td><td rowspan=1 colspan=1>10~13</td><td rowspan=1 colspan=1>A19~25</td><td rowspan=1 colspan=1>8~11.5</td><td rowspan=1 colspan=1>25~40</td></tr><tr><td rowspan=1 colspan=1>2.0</td><td rowspan=1 colspan=1>10~14</td><td rowspan=1 colspan=1>12~16</td><td rowspan=1 colspan=1>24~30</td><td rowspan=1 colspan=1>9.5~13.5</td><td rowspan=1 colspan=1>20~35</td></tr><tr><td rowspan=1 colspan=1>2.5</td><td rowspan=1 colspan=1>11~16</td><td rowspan=1 colspan=1>15~19</td><td rowspan=1 colspan=1>28~34</td><td rowspan=1 colspan=1>11~15</td><td rowspan=1 colspan=1>15~30</td></tr><tr><td rowspan=1 colspan=1>3.0</td><td rowspan=1 colspan=1>12~17</td><td rowspan=1 colspan=1>18~23</td><td rowspan=1 colspan=1>30~39</td><td rowspan=1 colspan=1>12~16</td><td rowspan=1 colspan=1>15~25</td></tr></table>",
    "summary": "百思论坛 - Part 3/3",
    "size": 2191
  },
  {
    "name": "第1卷_第2篇_电阻焊-part-41",
    "projectId": "5ET7VaxsU6Y6",
    "fileName": "第1卷_第2篇_电阻焊.pdf",
    "content": "\n\n# 14.5.5有色金属的缝焊\n",
    "summary": "百思论坛",
    "size": 18
  },
  {
    "name": "第1卷_第2篇_电阻焊-part-42",
    "projectId": "5ET7VaxsU6Y6",
    "fileName": "第1卷_第2篇_电阻焊.pdf",
    "content": "# （1）铝合金的缝焊\n铝合金缝焊时，由于电导率高，分流严重，故焊接电流要比点焊时提高 $1 5 \\% \\sim 5 0 \\%$ ，电极压力提高 $5 \\% \\sim 1 0 \\%$ 。又因大功率单相交流缝焊机会严重影响电网三相负荷的均衡性，因此国内铝合金缝焊均采用三相供电的直流脉冲或二次整流步进缝焊机。表14-10是在FJ-400型直流脉冲缝焊机上焊接铝合金的焊接条件。采用三相二次整流焊机时，也可以表14-10的焊接条件作为参考。\n\n为了加强散热，铝合金缝焊应采用圆弧形端面滚轮（最好采用内部水冷），并必须用外部水冷。\n\n(2）铜和铜合金的缝焊铜和铜合金由于电导率和热导率高，几乎不能采用缝焊。对于电导率低的铜合金，如磷青铜、硅青铜和铝青铜等可以缝焊，但需要采用比低碳钢高的电流和低的电极压力。\n\n（3）钛及其合金的缝焊钛及其合金缝焊时没有太大困难，其焊接条件与不锈钢大致相同，但电极压力要低一些。\n\n表14-10铝合金缝焊的焊接条件[1]  \n\n<table><tr><td rowspan=2 colspan=1>板厚/mm</td><td rowspan=2 colspan=1>滚轮圆弧半径/mm</td><td rowspan=2 colspan=1>步距（点距）/mm</td><td rowspan=1 colspan=4>3A21、5A03、5A06</td><td rowspan=1 colspan=4>2A12、7A04</td></tr><tr><td rowspan=1 colspan=1>电极压力/kN</td><td rowspan=1 colspan=1>焊接时间焊接电流/周</td><td rowspan=1 colspan=1>焊接时间焊接电流/A</td><td rowspan=1 colspan=1>每分钟点数</td><td rowspan=1 colspan=1>电极压力/kN</td><td rowspan=1 colspan=1>焊接时间焊接电流/周</td><td rowspan=1 colspan=1>焊接时间焊接电流/A</td><td rowspan=1 colspan=1>每分钟点数</td></tr><tr><td rowspan=1 colspan=1>1.0</td><td rowspan=1 colspan=1>100</td><td rowspan=1 colspan=1>2.5</td><td rowspan=1 colspan=1>3.5</td><td rowspan=1 colspan=1>3</td><td rowspan=1 colspan=1>49.6</td><td rowspan=1 colspan=1>120~150</td><td rowspan=1 colspan=1>5.5</td><td rowspan=1 colspan=1>4</td><td rowspan=1 colspan=1>48</td><td rowspan=1 colspan=1>120~150</td></tr><tr><td rowspan=1 colspan=1>1.5</td><td rowspan=1 colspan=1>100</td><td rowspan=1 colspan=1>2.5</td><td rowspan=1 colspan=1>4.2</td><td rowspan=1 colspan=1>5</td><td rowspan=1 colspan=1>49.6</td><td rowspan=1 colspan=1>120~150</td><td rowspan=1 colspan=1>8.5</td><td rowspan=1 colspan=1>6</td><td rowspan=1 colspan=1>48</td><td rowspan=1 colspan=1>100~120</td></tr><tr><td rowspan=1 colspan=1>2.0</td><td rowspan=1 colspan=1>150</td><td rowspan=1 colspan=1>3.8</td><td rowspan=1 colspan=1>5.5</td><td rowspan=1 colspan=1>6</td><td rowspan=1 colspan=1>51.4</td><td rowspan=1 colspan=1>100~120</td><td rowspan=1 colspan=1>9.0</td><td rowspan=1 colspan=1>6</td><td rowspan=1 colspan=1>51.4</td><td rowspan=1 colspan=1>80~100</td></tr><tr><td rowspan=1 colspan=1>3.0</td><td rowspan=1 colspan=1>150</td><td rowspan=1 colspan=1>4.2</td><td rowspan=1 colspan=1>7.0</td><td rowspan=1 colspan=1>8</td><td rowspan=1 colspan=1>60.0</td><td rowspan=1 colspan=1>60~80</td><td rowspan=1 colspan=1>10</td><td rowspan=1 colspan=1>7</td><td rowspan=1 colspan=1>51.4</td><td rowspan=1 colspan=1>60~80</td></tr><tr><td rowspan=1 colspan=1>3.5</td><td rowspan=1 colspan=1>150</td><td rowspan=1 colspan=1>4.2</td><td rowspan=1 colspan=1>1</td><td rowspan=1 colspan=1>1</td><td rowspan=1 colspan=1>1</td><td rowspan=1 colspan=1>1</td><td rowspan=1 colspan=1>10</td><td rowspan=1 colspan=1>8</td><td rowspan=1 colspan=1>51.4</td><td rowspan=1 colspan=1>60~80</td></tr></table>\n\n田\n\n百思论坛舒舒藏书\n\n# 第15章凸 焊\n\n\n# 作者冀春涛 审者冀殿英\n凸焊与点焊的差别在于，凸焊的工件上需要预制一定形状和尺寸的凸点，焊接过程中电流通路面积的大小决定于凸点尺寸，而不像点焊那样决定于电极端面尺寸。因此，凸焊电极端面的尺寸可以做得更大，电极中电流密度可以更低，从而可选用强度更高而导电性稍差的电极材料。\n\n凸焊主要用于焊接低碳钢和低合金钢的冲压件。凸焊的种类很多，除板件凸焊外，还有螺帽、螺钉类零件的凸焊，线材交叉凸焊，管子凸焊和板材T形凸焊等。\n\n板件凸焊最适宜的厚度为 $0 . 5 \\sim 4 \\mathrm { m m }$ ，焊接更薄的板件时，凸点设计要求严格，需要随动性极好的焊机。因此，厚度小于 $0 . 2 5 \\mathrm { m m }$ 的板件更宜于采用点焊。\n\n随着我国汽车工业的发展，高生产率的凸焊在汽车零部件生产中获得大量应用。例如，汽车真空助力器的螺钉和接管嘴与冲压壳体的连接，汽车发电机风叶与爪极的连接，汽车座椅调角器凸轮与轴的连接，汽车空调电磁离合器带轮与吸盘的连接等，都采用了凸焊结构。\n\n凸焊与点焊相比还具有以下优点：\n\n1）一次通电可同时焊接多个焊点，不仅生产率高，而且没有分流影响。因此，可在窄小的部位上布置焊点而不受点距的限制。\n\n2）由于电流密集于凸点，与点焊相比，焊接区电流分布更集中，故可用较小的电流进行焊接，并能可靠地形成较小的熔核。而在点焊时，对应于某一板厚要形成小于某一尺寸的熔核是很困难的。\n\n3）凸点的位置准确、尺寸一致，各点的强度比较均匀。因此，对于给定的强度，凸焊焊点的尺寸可以小于点焊。\n\n4）由于采用大平面电极，且凸点设置在一个工件上，所以可最大限度地减轻另一工件外露表面上的压痕。同时大平面电极的电流密度小，散热好，电极的磨损要比点焊小得多，因而大大降低了电极的保养和维修费用。\n\n5）与点焊相比，工件表面的油、锈、氧化皮、镀层和其他涂层对凸焊的影响较小，但干净的表面更有利于焊接质量的稳定。\n\n6）可以焊接一些点焊难以焊接的板厚组合。有时3:1以上的板厚组合点焊就比较困难，而凸焊可焊接6:1甚至更高的板厚组合，也可以焊接一些采用点焊显得太厚的金属。\n\n由于凸焊具有上述多种优点，因而获得了极广泛的应用。\n\n凸焊的不足之处是： $\\textcircled{1}$ 需要冲制凸点的附加工序； $\\textcircled{2}$ 有时电极比较复杂； $\\textcircled{3}$ 当一次通电焊接多个焊点时，需要使用高电极压力、高机械精度的大功率焊机。\n\n# 15.1凸焊电极、模具和夹具\n\n\n# 15.1.1电极材料\n凸焊电极通常采用2类电极合金制造。这类电极合金在电导率、强度、硬度和耐热性等方面具有最好的综合性能。3类电极合金也能满足要求。",
    "summary": "（1）铝合金的缝焊, 15.1.1电极材料, 15.1凸焊电极、模具和夹具, 第15章凸 焊, 作者冀春涛 审者冀殿英",
    "size": 3932
  },
  {
    "name": "第1卷_第2篇_电阻焊-part-43",
    "projectId": "5ET7VaxsU6Y6",
    "fileName": "第1卷_第2篇_电阻焊.pdf",
    "content": "# 15.1.2电极设计\n凸焊电极有下面3种基本类型：\n\n1）点焊用的圆形平头电极。\n\n2）大平头棒状电极。\n\n3）具有一组局部接触面的电极，即将电极在接触部位加工出凸起接触面，或将较硬的铜合金嵌块用钎焊或紧固方法固定于电极的接触部位。\n\n标准点焊电极用于单点凸焊时，为了减轻工件表面压痕，电极接触面直径应不小于凸点直径的2倍。\n\n大平头棒状电极用于局部位置的多点凸焊。例如，加强垫圈的凸焊，一次可焊4\\~6点。这种电极的接触面必须足够大，要超过全部凸点的边界，超出量一般应相当于一个凸点的直径。这种电极一般可装在大功率点焊机上。\n\n# 15.1.3焊接模具和夹具\n焊接模具用于保持和夹紧工件于适当位置，同时也用作电极。夹具是不导电的辅助定位装置。对于小工件，电极和定位夹具通常是合成一体的。图15-1是螺栓与板件凸焊的电极示例。图15-1a中螺栓插入上电极，由弹簧夹和固定销使其定位。为防止分流，插人电极的固定销须用非金属材料。图15-1b中，螺栓先穿过板上的孔，再插人下电极的孔中。为保护螺纹，常在电极孔中加绝缘衬套。\n\n![](images/fdee086216c48fd4d182d029cc7ef0743a6643ca89f8ac1e87e8ae0e4572be55.jpg)  \n图15-1凸焊螺栓和螺帽的电极 1一弹簧夹2一固定销3-下电 极钻孔直径稍大于螺栓\n\n其他类型的待焊工件也可用弹簧夹固定在上电极上，在条件许可时还可用真空吸附的方法使工件保持在上电极中，有时也可用一个移动装置将小工件夹住并送入待焊部位。\n\n大型凸焊构件需要复杂得多的焊接模具和夹具，以满足定位、夹紧和导电的需要。\n\n# 15.2凸焊的工艺特点和焊接参数\n\n\n# 15.2.1 凸焊的工艺特点\n凸焊是点焊的一种变形，通常是在两板件之一上冲出凸点，然后进行焊接。由于电流集中，克服了点焊时熔核偏移的缺点，因此凸焊时工件的厚度比可以超过6:1。\n\n凸焊时，电极必须随着凸点的压溃而迅速下降，否则会因失压而产生喷溅，所以应采用电极随动性好的凸焊机。\n\n多点凸焊时，如果焊接条件不适当，会引起凸点移位现象，并导致接头强度降低。实验证明，移位是由电流通过时的电磁力引起的。图15-2为两点凸焊时的电磁力方向和撕破后的凸点示意图。图中虚线小圆为焊前的凸点位置。影响凸点移位的电磁力 ${ \\pmb F }$ 与电流 $\\pmb { I }$ 的平方和凸点的高度 $\\pmb { h }$ 成正比，与点距 $\\boldsymbol { S } _ { d }$ 成反比，凸点移动向外偏斜是次级回路电磁力附加作用的结果。\n\n![](images/f177bd1ca9ad30efde8535d9cc4cb40fdc377b3d4b0297b1717dd6e5afe0678c.jpg)  \n图15-2两点凸焊时的移位示意图a）电磁力F方向b）撕破后的凸点\n\n在实际焊接时，由于凸点高度不一致，上、下电极平行度差，一点固定、另一点移动要比两点同时移动的情况多。\n\n为了防止凸点移位，除在保证正常熔核的条件下，选用较大的电极压力、较小的焊接电流外，还应尽可能地提高加压系统的随动性。提高随动性的方法主要是减小加压系统可动部分的质量，以及在导向部分采用滚动摩擦。\n\n多点凸焊时，为克服各凸点间的压力不均衡，可以采用附加预热脉冲或采用可转动电极的办法。图15-3为可转动的凸焊电极示意图。这种方法特别适用于在同一个板件上焊接两个距离较大的零件。在上电极与上座板之间装有由多层铜箔制成的铜分路，目的是防止枢轴过热和两侧凸点电流不均衡。\n\n# 15.2.2凸焊的焊接参数\n凸焊的主要焊接参数是电极压力、焊接时间\n\n![](images/77e83118b279a0bcba3d10e50717833b1e88d5ef019fcebf186aa86fdbd747d6.jpg)  \n图15-3可转动的凸焊电极1—枢轴2—上座板3-下座板\n\n4—铜分路5—上电极6—下电极7—工件和焊接电流。\n\n# （1）电极压力\n凸焊的电极压力取决于被焊金属的性能、凸点的尺寸和一次焊接的凸点数量等。电极压力应足以在凸点达到焊接温度时将其完全压溃，并使两个工件紧密贴合。电极压力过大，会过早地压溃凸点，失去凸焊的作用，同时因电流密度减小而降低接头强度；电极压力过小，会引起严重喷溅。\n\n# （2）焊接时间\n对于给定的工件材料和厚度，焊接时间由焊接电流和凸点刚度决定。在凸焊低碳钢和低合金钢时，与电极压力和焊接电流相比，焊接时间是次要的，在确定合适的电极压力和焊接电流后，再调节焊接时间，以获得满意的焊点。如果想缩短焊接时间，就要相应增大焊接电流，但过分增大焊接电流可能引起金属过热和喷溅。通常，凸焊的焊接时间比点焊长，而电流比点焊小。\n\n多点凸焊的焊接时间稍长于单点凸焊，以减少因凸点高度不一致而引起各点加热的差异。采用预热电流或电流斜率控制（通过调幅使电流逐渐增大到需要值），效果会更好，可以提高焊点强度的均匀性并减少喷溅。\n\n# （3）焊接电流\n对于相同工件，凸焊一个焊点所需的电流比点焊一个焊点要小，但在凸点完全压溃之前电流必须能使凸点熔化。推荐的电流应该是在采用合适的电极压力下不致于挤出过多金属的最大电流。对于一定尺寸的凸点，挤出的金属量随电流的增加而增加，采用递增的调幅电流可以减小挤出金属。和点焊一样，被焊金属的性能和厚度仍然是选择焊接电流的主要依据。\n\n多点凸焊时，总的焊接电流大约为每个凸点所需电流乘以凸点数，但考虑到凸点的公差、工件形状，以及焊机次级回路的阻抗等因素，可能需要做一些调整。\n\n凸焊时还应做到被焊两板间的热平衡，否则，在平板未达到焊接温度以前，凸点便已熔化。因此焊接同种金属时，应将凸点冲在较厚的工件上，焊接异种金属时，应将凸点冲在电导率较高的工件上。但当在厚板上冲出凸点有困难时，也可在薄板上冲凸点。在汽车发电机爪极（厚 $\\scriptstyle 1 0 _ { \\mathrm { m m } }$ ）与风叶（厚 $1 \\mathrm { m m }$ ）的凸焊中，凸点就冲在薄件风叶上，而且一次焊接 $1 2 \\sim 1 6$ 个凸点，也能获得强度满意的接头。\n\n电极材料也影响两工件上的热平衡。在焊接厚度小于 $0 . 5 \\mathrm { m m }$ 的薄板时，为了减少平板一侧的散热，常用 $\\pmb { \\mathbb { W } } \\mathbf { - C } \\mathbf { u }$ 烧结材料或用W做电极的嵌块。\n\n# 15.3凸焊接头和凸点设计\n\n\n# 15.3.1凸焊接头设计\n凸焊搭接接头的设计与点焊相似。通常，凸焊接头的搭接量比点焊的小，凸点间的间距没有严格限制。\n\n当一个工件的表面质量要求较高时，凸点应冲在另一工件上。在冲压件上凸焊螺母、螺栓等紧固件时，凸点的数量必须足以承受设计载荷。",
    "summary": "（1）电极压力, （2）焊接时间, （3）焊接电流, 15.1.2电极设计, 15.1.3焊接模具和夹具, 15.2.1 凸焊的工艺特点, 15.2.2凸焊的焊接参数, 15.2凸焊的工艺特点和焊接参数, 15.3.1凸焊接头设计, 15.3凸焊接头和凸点设计",
    "size": 2856
  },
  {
    "name": "第1卷_第2篇_电阻焊-part-44",
    "projectId": "5ET7VaxsU6Y6",
    "fileName": "第1卷_第2篇_电阻焊.pdf",
    "content": "凸点的作用是将电流和压力局限在工件的特定位置上，其形状和尺寸取决于应用的场合和需要的焊点强度。一般而言凸点尺寸和板厚相关，当平板较薄时采用小凸点，较厚时采用大凸点。图15-4是圆球形凸点尺寸（JB/T10258—2001），其中板厚 ${ \\pmb t }$ 和凸点直径 $d _ { \\imath }$ 的关系见表15-2。表15-1是相应的凸点尺寸，其中凸点直径 $d _ { \\imath }$ 的公差是 $0 \\sim + 0 . 1$ ，凸点高度 $\\pmb { h }$ 的公差应为 $\\pm 1 0 \\%$ ，次焊数个凸点的情况除外。同一个工件上任意两个凸点高度差异不能超过 $5 \\%$ 。\n\n![](images/1cdf5a6d678ecfb7128a5d57fd06332d24861c9764b25a3b4cb97a183238a41a.jpg)  \n图15-4圆球形凸点尺寸 表15-1凸点的尺寸[12]\n\n（单位： $\\mathbf { m m }$ ）  \n\n<table><tr><td rowspan=1 colspan=1>d+</td><td rowspan=1 colspan=1>h</td><td rowspan=1 colspan=1>d</td></tr><tr><td rowspan=1 colspan=1>1.6</td><td rowspan=1 colspan=1>0.4</td><td rowspan=1 colspan=1>0.4</td></tr><tr><td rowspan=1 colspan=1>2</td><td rowspan=1 colspan=1>0.5</td><td rowspan=1 colspan=1>0.5</td></tr><tr><td rowspan=1 colspan=1>2.5</td><td rowspan=1 colspan=1>0.63</td><td rowspan=1 colspan=1>0.63</td></tr><tr><td rowspan=1 colspan=1>3. 2</td><td rowspan=1 colspan=1>0.8</td><td rowspan=1 colspan=1>0.8</td></tr><tr><td rowspan=1 colspan=1>4</td><td rowspan=1 colspan=1>1</td><td rowspan=1 colspan=1>1</td></tr><tr><td rowspan=1 colspan=1>5</td><td rowspan=1 colspan=1>1. 25</td><td rowspan=1 colspan=1>1. 25</td></tr><tr><td rowspan=1 colspan=1>6.3</td><td rowspan=1 colspan=1>1. 6</td><td rowspan=1 colspan=1>1.6</td></tr><tr><td rowspan=1 colspan=1>8</td><td rowspan=1 colspan=1>2</td><td rowspan=1 colspan=1>2</td></tr><tr><td rowspan=1 colspan=1>10</td><td rowspan=1 colspan=1>2. 5</td><td rowspan=1 colspan=1>2.5</td></tr></table>\n\n由焊缝强度和材料性能确定应用场合和需要的强度时，根据板厚，推荐采用下列3组凸点直径：\n\n1）A组：小尺寸凸点，适用于空间有限制或需要最小焊痕的场合。\n\n2）B组：标准凸点，通常需要大一些的空间并且留下比A组凸点大的焊痕。\n\n3）C组：空间或形状受限，或多点凸焊，通常用于高强度钢，适用于高强度大尺寸凸点（见表15-2）。\n\n表15-2凸点直径的分组[12]  \n（单位： $\\mathbf { m m }$ ）  \n\n<table><tr><td rowspan=2 colspan=1>钢板厚度！</td><td rowspan=1 colspan=3>凸点直径d</td></tr><tr><td rowspan=1 colspan=1>A组</td><td rowspan=1 colspan=1>B组</td><td rowspan=1 colspan=1>C组</td></tr><tr><td rowspan=1 colspan=1>t≤0.5</td><td rowspan=1 colspan=1>1. 6</td><td rowspan=1 colspan=1>2</td><td rowspan=1 colspan=1>2.5</td></tr><tr><td rowspan=1 colspan=1>0.5&lt;1≤0.63</td><td rowspan=1 colspan=1>2</td><td rowspan=1 colspan=1>2.5</td><td rowspan=1 colspan=1>3.2</td></tr><tr><td rowspan=1 colspan=1>0.63&lt;t≤1</td><td rowspan=1 colspan=1>2.5</td><td rowspan=1 colspan=1>3.2</td><td rowspan=1 colspan=1>4</td></tr><tr><td rowspan=1 colspan=1>1&lt;i≤1.6</td><td rowspan=1 colspan=1>3.2</td><td rowspan=1 colspan=1>4</td><td rowspan=1 colspan=1>5</td></tr><tr><td rowspan=1 colspan=1>1.6&lt;t≤2.5</td><td rowspan=1 colspan=1>4</td><td rowspan=1 colspan=1>5</td><td rowspan=1 colspan=1>6. 3</td></tr><tr><td rowspan=1 colspan=1>2.5&lt;1≤3</td><td rowspan=1 colspan=1>5</td><td rowspan=1 colspan=1>6.3</td><td rowspan=1 colspan=1>8</td></tr></table>\n\n图15-5是圆球形凸点加工成形用的工具示例。其中加工工具的直径 $d _ { 3 }$ 应大于或等于 $\\scriptstyle d _ { 1 }$\n\n![](images/bf562519e5f9690cc5d8524552621a56965a0ed2a48858ba0dc432c6486b69e8.jpg)  \n图15-5圆球形凸点加工成形用的工具\n\n除了上述圆球形凸点外，还有圆锥形凸点（图15-6b)，这种凸点刚度较高，在电极压力较大时不致于过早压溃，也可以减少因电流密度过大而产生喷溅。但常采用圆球型凸点。为防止挤出金属残留在凸点周围而形成板间间隙，有时也采用带环形溢出槽型凸点（图15-6c）。\n\n![](images/0cc5b82bad6447129aa124e6b1613419f2c98b71e24e3a7ba420ec6705b51593.jpg)  \n图15-6凸点的不同形状\n\na）圆球形b）圆锥形c）带环形溢出槽型\n\n凸点也可以做成长形的（近似椭圆形，见图 $1 5 { \\cdot } 1 0 { \\mathrm { a } }$ 、b)，以增加熔核尺寸，提高焊接强度。此时凸点与平板为线接触。\n\n凸焊时，除利用上述几种形式的凸点形成接头外，根据凸焊工件种类不同，还有多种接头形式。\n\n用于凸焊的螺栓和螺帽上的凸点和凸环（图 $1 5 \\mathrm { - } 7 \\mathrm { { a } } \\sim \\mathrm { { e } }$ )，多是在零件锻压时一次成形，凸环用于有气密要求的接头。图15-7f、g是它们的焊接示例。图15-7c的螺栓已成功地应用于汽车真空助力器的生产中，以取代加密封垫的压铆方法。\n\n![](images/746275ee767229cee5dd53bccd3639137a276cb13323e0502e35f75fb7995d11.jpg)  \n图15-7凸焊用的螺栓螺帽及焊接示例图15-8是线材凸焊的示意图。这几种凸焊不需要特殊准备，因线材本身就已形成凸点，为防止线材错移和增大线材的接触面，与线材接触的电极应做成半圆缺口。 S\n\n管子凸焊的典型接头示于图15-9。图 $1 5 { \\cdot } 9 \\ \\mathsf { a }$ 接头的缺点是交叉两管只有一个凸点，接头的抗弯、抗扭强度很低。如果像图15-9b那样，先将两管的局部压成U形，然后进行焊接，此时一个接头上将有四个凸焊点，情况就会好得多。图$1 5 . 9 \\mathrm { c }$ 为管子的T形接头，为保证接头美观，对管子的端面必须进行预加工。\n\nT形凸焊的典型接头示于图15-10。图15-10a是箱体的凸焊，框板和底板均冲有凸点。图\n\n![](images/1db0faf65942726027192a59d49305567201f60aa5c1aa36ece7209cc93e652d.jpg)  \n图15-8线材凸焊示例",
    "summary": "15.3.2凸点设计 - Part 1/2",
    "size": 3997
  },
  {
    "name": "第1卷_第2篇_电阻焊-part-45",
    "projectId": "5ET7VaxsU6Y6",
    "fileName": "第1卷_第2篇_电阻焊.pdf",
    "content": "a）线材交叉凸焊b）线材T形凸焊c）线材与板材凸焊d）线材与型钢凸焊\n\n![](images/833a7ff326d202540db12efff102f353a20d279dcac7de8536c483179fc18e6b.jpg)\n\n![](images/6758150421c14761a3149d044fcb37d9940a3fd10a6f6c6ec0441d04c72b3fa3.jpg)  \n图15-9管子凸焊示例  \n图15-10T形凸焊示例\n\na）箱体凸焊b）管板凸焊c）踏板凸焊15-10b是用于地板支架的管板凸焊，在较厚的平板上冲有6个长凸点，沿凸点焊接要沿整个管子截面焊接相比，可大大减小焊机功率，并可提高接头强度的稳定性。图15-10c是汽车踏板的凸焊，为保证焊接强度，必须将立板做成锯齿状以增大电流密度。T形接头难于形成塑性环，熔化金属不能保持在接头中。因此，T形凸焊实质上是塑性焊接。\n\nT形凸焊在汽车制动蹄的焊接中使用最广泛。通常是在面板上冲出圆凸点或长凸点。使用的焊机有自动送料的全自动滚凸焊机，也有手工送料的点凸焊机。点凸焊机因结构简单、功率小、价格低廉，更换制动蹄品种方便和易于维修而被广泛地采用。其缺点是生产率较低。\n\n采用全自动滚凸焊时，下滚轮夹持筋板，并带动面板和上滚轮旋转。面板以直板送进，并在凸点被依次焊接的过程中逐渐被压弯。下滚轮不间断旋转，每转一周可焊成两只制动蹄（图15-11a)\n\n采用点凸焊时，先将筋板置于下电极夹具中，由气动夹具夹紧，再将已压弯的面板（圆弧半径比成品的略大）置于筋板上进行焊接（图15-11b)。下电极多采用手动旋转。上电极每压下一次，焊一个凸点，全部凸点焊完后，夹具自动松开。\n\n![](images/5d1d04e08eeab22770b2820b79eed6e9db64420bb05e658ea21b19383c6c8be2.jpg)  \n图15-11制动蹄T形凸焊示意图a）滚凸焊b）点凸焊c）已焊好的制动蹄1一面板2-筋板3-上电极4—下电极无论采用哪种焊机，由于分流严重，都必须\n\n采用能按顺序改变各点焊接电流的控制装置。\n\n冲压件也可以冲成凸环（图15-12a），或利用板件孔的边缘作为凸环（图15-12b），进行凸焊，以形成密封焊缝。空调器和电冰箱压缩机罐端盖与接线柱外壳的凸焊就是利用后一种方法的典型例子。\n\n在汽车真空助力器的生产中，接管嘴与壳体的焊接也成功地采用了凸焊。接管嘴由直径$\\pmb { 1 0 } \\mathbf { m m }$ 、壁厚 $\\mathbf { l m } \\mathbf { m }$ 的小管制成。焊前需将小管翻边，并在曲面壳体上冲出平台和凸环（图15-12c)。由于管径太小，给冲压和焊接都增加了难度。\n\n![](images/d0c669c17530ef96be4d60edb3242b2e905b3944ad7779b3a089c50be81b979b.jpg)  \n图15-12冲压件的环形凸焊\n\n利用机加工零件的边缘倒角作为凸环的例子也常遇见。例如，汽车座椅调角器凸轮与轴的凸焊（图15-13)。由于产品尺寸公差要求严格，必须采用强条件（即用短的通电时间和大的焊接电流）焊接，以减小焊接变形。\n\n![](images/8ba2fdceb2149bf7cd45a9de6b34d69e1b060aaedaa3bf93086942c5aa46dc0e.jpg)  \n图15-13座椅调角器凸轮与轴的凸焊.1—汽车座椅调角器凸轮2一轴\n\n汽车空调电磁离合器带轮与吸盘的凸焊，采用了一种特殊的接头形式（图15-14）。焊接时，将两零件置于上、下两电极间，加压并通电加热，直到吸盘的平板全部压人带轮为止。焊后车平上表面，清除毛刺。由于带轮直径较大（约$1 3 0 \\mathbf { m } \\mathbf { m } \\mathrm { ~ . ~ }$ ），所以尽管沿圆周只有6段弧面需要焊接，但焊接截面仍然较大。为满足焊接所需的大电流和大压力，通常要采用大功率的三相二次整流凸焊机。\n\n![](images/964b8d9f09a4b99a669b7289e40161b8e3bb55b009a301329e5fd3b9920b99f0.jpg)  \n图15-14电磁离合器带轮与吸盘的凸焊",
    "summary": "15.3.2凸点设计 - Part 2/2",
    "size": 1811
  },
  {
    "name": "第1卷_第2篇_电阻焊-part-46",
    "projectId": "5ET7VaxsU6Y6",
    "fileName": "第1卷_第2篇_电阻焊.pdf",
    "content": "",
    "summary": "15.4常用金属的凸焊",
    "size": 0
  },
  {
    "name": "第1卷_第2篇_电阻焊-part-47",
    "projectId": "5ET7VaxsU6Y6",
    "fileName": "第1卷_第2篇_电阻焊.pdf",
    "content": "# 15.4.1低碳钢的凸焊\n低碳钢的凸焊应用最广泛。表15-3是圆球 形和圆锥形凸焊的焊接条件。\n\n表15-4是低碳钢螺母凸焊的焊接条件。凸焊螺母时，应采用较短时间，否则会使螺纹变色，精度降低；电极压力也不能过低，否则会引起凸点移位，强度降低，并损坏螺纹。\n\n表15-3低碳钢圆球形和圆锥形凸焊的焊接条件  \n\n<table><tr><td rowspan=1 colspan=1>板厚/mm</td><td rowspan=1 colspan=1>电极接触面最小直径/mm</td><td rowspan=1 colspan=1>电极压力/kN</td><td rowspan=1 colspan=1>焊接时间/周</td><td rowspan=1 colspan=1>维持时间/周</td><td rowspan=1 colspan=1>焊接电流/kA</td></tr><tr><td rowspan=1 colspan=1>0.36</td><td rowspan=1 colspan=1>3.18</td><td rowspan=1 colspan=1>0.80</td><td rowspan=1 colspan=1>6</td><td rowspan=1 colspan=1>13</td><td rowspan=1 colspan=1>5</td></tr><tr><td rowspan=1 colspan=1>0.53</td><td rowspan=1 colspan=1>3.97</td><td rowspan=1 colspan=1>1. 36</td><td rowspan=1 colspan=1>8</td><td rowspan=1 colspan=1>13</td><td rowspan=1 colspan=1>6</td></tr><tr><td rowspan=1 colspan=1>0.79</td><td rowspan=1 colspan=1>4.76</td><td rowspan=1 colspan=1>1.82</td><td rowspan=1 colspan=1>13</td><td rowspan=1 colspan=1>13</td><td rowspan=1 colspan=1>1</td></tr><tr><td rowspan=1 colspan=1>1.12</td><td rowspan=1 colspan=1>6.35</td><td rowspan=1 colspan=1>1.82</td><td rowspan=1 colspan=1>17</td><td rowspan=1 colspan=1>13</td><td rowspan=1 colspan=1>7</td></tr><tr><td rowspan=1 colspan=1>1. 57</td><td rowspan=1 colspan=1>7. 94</td><td rowspan=1 colspan=1>3.18</td><td rowspan=1 colspan=1>21</td><td rowspan=1 colspan=1>13</td><td rowspan=1 colspan=1>9.5</td></tr><tr><td rowspan=1 colspan=1>1.98</td><td rowspan=1 colspan=1>9.53</td><td rowspan=1 colspan=1>5.45</td><td rowspan=1 colspan=1>25</td><td rowspan=1 colspan=1>25</td><td rowspan=1 colspan=1>13</td></tr><tr><td rowspan=1 colspan=1>2.39</td><td rowspan=1 colspan=1>11.1</td><td rowspan=1 colspan=1>5.45</td><td rowspan=1 colspan=1>25</td><td rowspan=1 colspan=1>25</td><td rowspan=1 colspan=1>14.5</td></tr><tr><td rowspan=1 colspan=1>2. 77</td><td rowspan=1 colspan=1>12.7</td><td rowspan=1 colspan=1>7.73</td><td rowspan=1 colspan=1>25</td><td rowspan=1 colspan=1>38</td><td rowspan=1 colspan=1>16</td></tr><tr><td rowspan=1 colspan=1>3.18</td><td rowspan=1 colspan=1>14. 3</td><td rowspan=1 colspan=1>7.73</td><td rowspan=1 colspan=1>25</td><td rowspan=1 colspan=1>38</td><td rowspan=1 colspan=1>17</td></tr></table>\n\n注：1.本表选自美国金属学会主编的金属手册，1984年版。2.时间栏内周数已按 ${ \\mathfrak { s o H z } }$ 电源频率修订。3、本表数据仅用于两板凸焊，厚度比最大为3：1。4、表中电极接触面最小直径为凸点直径的2倍。\n\n表15-4低碳钢螺母凸焊的焊接条件[6]   \n\n<table><tr><td rowspan=2 colspan=1>螺母的螺纹直径/mm</td><td rowspan=2 colspan=1>平板厚度/mm</td><td rowspan=1 colspan=3>A</td><td rowspan=1 colspan=3>B</td><td rowspan=2 colspan=1>接头抗扭力矩/N·m</td></tr><tr><td rowspan=1 colspan=1>电极压力/kN</td><td rowspan=1 colspan=1>焊接时间/周</td><td rowspan=1 colspan=1>焊接电流/kA</td><td rowspan=1 colspan=1>电极压力/kN</td><td rowspan=1 colspan=1>焊接时间/周</td><td rowspan=1 colspan=1>焊接电流/kA</td></tr><tr><td rowspan=1 colspan=1>4</td><td rowspan=1 colspan=1>1.22.3</td><td rowspan=1 colspan=1>3.03.2</td><td rowspan=1 colspan=1>33</td><td rowspan=1 colspan=1>10R</td><td rowspan=1 colspan=1>2.42.6</td><td rowspan=1 colspan=1>66</td><td rowspan=1 colspan=1>89</td><td rowspan=1 colspan=1></td></tr><tr><td rowspan=1 colspan=1>8</td><td rowspan=1 colspan=1>2.34.0</td><td rowspan=1 colspan=1>4.04.3</td><td rowspan=1 colspan=1>33</td><td rowspan=1 colspan=1>1516</td><td rowspan=1 colspan=1>2.93.2</td><td rowspan=1 colspan=1>66</td><td rowspan=1 colspan=1>1012</td><td rowspan=1 colspan=1>80.2</td></tr><tr><td rowspan=1 colspan=1>12</td><td rowspan=1 colspan=1>1.24.0</td><td rowspan=1 colspan=1>4.85.2</td><td rowspan=1 colspan=1>33</td><td rowspan=1 colspan=1>1820</td><td rowspan=1 colspan=1>4.04. 2</td><td rowspan=1 colspan=1>.66</td><td rowspan=1 colspan=1>1517</td><td rowspan=1 colspan=1>210</td></tr></table>\n\n表15-5是低碳钢线材交叉凸焊的焊接条件。锻造比大时，需要较大的电极压力和焊接电流，接头强度也较大，但外观较差。",
    "summary": "15.4.1低碳钢的凸焊",
    "size": 3748
  },
  {
    "name": "第1卷_第2篇_电阻焊-part-48",
    "projectId": "5ET7VaxsU6Y6",
    "fileName": "第1卷_第2篇_电阻焊.pdf",
    "content": "# 15.4.2镀层钢板的凸焊\n镀层钢板凸焊要比点焊和缝焊遇到的问题少一些，原因是电流集中于凸点，即使接触处的镀层金属首先熔化并蔓延开来，也不会像点、缝焊样使电流密度降低。此外，由于凸焊的平面电极接触面大、电流密度小，因此无论是镀层的粘附还是电极的变形都比较小。\n\n镀锌钢板凸焊用得较多。表15-6是这种钢板凸焊的焊接条件。\n\n表15-5低碳钢线材交叉凸焊的焊接条件[6]   \n\n<table><tr><td rowspan=2 colspan=1>锻造比（%）</td><td rowspan=2 colspan=1>线径/mm</td><td rowspan=1 colspan=3>级别A</td></tr><tr><td rowspan=1 colspan=1>电极压力/kN</td><td rowspan=1 colspan=1>焊接时间/周</td><td rowspan=1 colspan=1>焊接电流/kA</td></tr><tr><td rowspan=1 colspan=1>15</td><td rowspan=1 colspan=1>2.02.43.24.04.86.48.09.5</td><td rowspan=1 colspan=1>0.40.450.550.81. 11.82.94.0</td><td rowspan=1 colspan=1>5681013202735</td><td rowspan=1 colspan=1>1. 01.42.02.93.75.16.68.0</td></tr><tr><td rowspan=2 colspan=1>25</td><td rowspan=2 colspan=1>2.02.43.24.04.86.48.09.5</td><td rowspan=1 colspan=1>0.40.450.71. 01. 42.53.8</td><td rowspan=2 colspan=1>68111520304052</td><td rowspan=2 colspan=1>1.31.72.53.54.36.07.89.5</td></tr><tr><td rowspan=1 colspan=1>5.5</td></tr></table>\n\n表15-6镀锌钢板凸焊的焊接条件[6]   \n\n<table><tr><td rowspan=2 colspan=1>凸点所在板厚/mm</td><td rowspan=2 colspan=1>平板板厚/mm</td><td rowspan=1 colspan=2>凸点尺寸/mm</td><td rowspan=1 colspan=1>电极压力</td><td rowspan=2 colspan=1>焊接时间/周</td><td rowspan=2 colspan=1>焊接电流/A</td><td rowspan=2 colspan=1>抗剪力/（kN/点）</td><td rowspan=2 colspan=1>熔核直径/mm</td></tr><tr><td rowspan=1 colspan=1>直径d</td><td rowspan=1 colspan=1>高度h</td><td rowspan=1 colspan=1>/kN</td></tr><tr><td rowspan=1 colspan=1>0.7</td><td rowspan=1 colspan=1>0.41.6</td><td rowspan=1 colspan=1>4.04.0</td><td rowspan=1 colspan=1>1.21.2</td><td rowspan=1 colspan=1>0.50.7</td><td rowspan=1 colspan=1>77</td><td rowspan=1 colspan=1>3.24.2</td><td rowspan=1 colspan=1>一</td><td rowspan=1 colspan=1></td></tr><tr><td rowspan=1 colspan=1>1.2</td><td rowspan=1 colspan=1>0.81.2</td><td rowspan=1 colspan=1>4.04.0</td><td rowspan=1 colspan=1>1.21.2</td><td rowspan=1 colspan=1>0.350.6</td><td rowspan=1 colspan=1>106</td><td rowspan=1 colspan=1>2.07.2</td><td rowspan=1 colspan=1></td><td rowspan=1 colspan=1></td></tr><tr><td rowspan=1 colspan=1>1.0</td><td rowspan=1 colspan=1>1.0</td><td rowspan=1 colspan=1>4.2</td><td rowspan=1 colspan=1>1.2</td><td rowspan=1 colspan=1>1.15</td><td rowspan=1 colspan=1>15</td><td rowspan=1 colspan=1>10.0</td><td rowspan=1 colspan=1>4.2</td><td rowspan=1 colspan=1>3.8</td></tr><tr><td rowspan=1 colspan=1>1.6</td><td rowspan=1 colspan=1>1.6</td><td rowspan=1 colspan=1>5.0</td><td rowspan=1 colspan=1>1.2</td><td rowspan=1 colspan=1>1.8</td><td rowspan=1 colspan=1>20</td><td rowspan=1 colspan=1>11.5</td><td rowspan=1 colspan=1>9.3</td><td rowspan=1 colspan=1>6.2</td></tr><tr><td rowspan=1 colspan=1>1.8</td><td rowspan=1 colspan=1>1.8</td><td rowspan=1 colspan=1>6.0</td><td rowspan=1 colspan=1>1.4</td><td rowspan=1 colspan=1>2.5</td><td rowspan=1 colspan=1>25</td><td rowspan=1 colspan=1>16.0</td><td rowspan=1 colspan=1>14</td><td rowspan=1 colspan=1>6.2</td></tr><tr><td rowspan=1 colspan=1>2.3</td><td rowspan=1 colspan=1>2.3</td><td rowspan=1 colspan=1>6.0</td><td rowspan=1 colspan=1>1.4</td><td rowspan=1 colspan=1>3.5 </td><td rowspan=1 colspan=1>30</td><td rowspan=1 colspan=1>16.0</td><td rowspan=1 colspan=1>19</td><td rowspan=1 colspan=1>7.5</td></tr><tr><td rowspan=1 colspan=1>2.7</td><td rowspan=1 colspan=1>2.7</td><td rowspan=1 colspan=1>6.0</td><td rowspan=1 colspan=1>1.4</td><td rowspan=1 colspan=1>4.3</td><td rowspan=1 colspan=1>33</td><td rowspan=1 colspan=1>22.0</td><td rowspan=1 colspan=1>22</td><td rowspan=1 colspan=1>7.5</td></tr></table>\n\n护贴塑面不被破坏，必须采用较短时间的焊接。一般采用半周通电的方式来控制加热时间和热量，甚至缩短到1/6周或者使用储能焊机进行短",
    "summary": "15.4.2镀层钢板的凸焊",
    "size": 3565
  },
  {
    "name": "第1卷_第2篇_电阻焊-part-49",
    "projectId": "5ET7VaxsU6Y6",
    "fileName": "第1卷_第2篇_电阻焊.pdf",
    "content": "这种钢板的一面有绝缘的聚氯乙烯塑料层，只能以单面单点或单面双点的方式焊接。为了保时间焊接。为了保证贴塑面没有明显压痕，通常采用与贴塑面钢板相同花纹的钢板作垫板。\n\n凸点形状通常采用圆球形。当特别要求强度时，可采用如图15-15a所示的环形凸点。也可以在钢件上冲孔，利用冲孔毛边作为环形凸点，如图15-15b所示。这种凸点因毛边高度低，焊接时常在毛边以外的区域接触而通电，使焊接质量不稳定。为此作了如图15-15c的改进形式，即在图15-15b的基础上增加了高度 $\\pmb { H }$ 。使用这种凸点时，在焊接之后要立即施加锻压力，压溃$\\pmb { H }$ 部分，以防止产生间隙。\n\n![](images/0432e982e41b9787343ec0deabaff8be74b591fd280b1c84a4fd4bdc22bde0be.jpg)  \n图15-15贴塑钢板使用的环形凸点表15-7、表15-8分别是采用圆球形和环形凸点时凸焊的焊接条件。\n\n表15-7贴塑钢板圆球形凸点凸焊的焊接条件[6]   \n\n<table><tr><td rowspan=1 colspan=2>板厚/mm</td><td rowspan=1 colspan=2>凸点尺寸/mm</td><td rowspan=2 colspan=1>电极压力/kN</td><td rowspan=2 colspan=1>焊接时间/ms</td><td rowspan=2 colspan=1>交流半波电流峰值/kA</td><td rowspan=2 colspan=1>抗剪力/（kN/点）</td></tr><tr><td rowspan=1 colspan=1>贴塑钢板</td><td rowspan=1 colspan=1>凸点所在钢板</td><td rowspan=1 colspan=1>直径d</td><td rowspan=1 colspan=1>高度h</td></tr><tr><td rowspan=1 colspan=1>0.6</td><td rowspan=1 colspan=1>0.40.6</td><td rowspan=1 colspan=1>0.40.3</td><td rowspan=1 colspan=1>2.01.8</td><td rowspan=1 colspan=1>0.150.15</td><td rowspan=1 colspan=1>45</td><td rowspan=1 colspan=1>3.23.5</td><td rowspan=1 colspan=1>0.750.50</td></tr><tr><td rowspan=1 colspan=1>0.8</td><td rowspan=1 colspan=1>0.40.8</td><td rowspan=1 colspan=1>0.40.4</td><td rowspan=1 colspan=1>1.81.8</td><td rowspan=1 colspan=1>0.150.20</td><td rowspan=1 colspan=1>55</td><td rowspan=1 colspan=1>3.23.5</td><td rowspan=1 colspan=1>0. 651.0</td></tr><tr><td rowspan=1 colspan=1>1.0</td><td rowspan=1 colspan=1>0.41.0</td><td rowspan=1 colspan=1>0.40.5</td><td rowspan=1 colspan=1>2.02.0</td><td rowspan=1 colspan=1>0.150. 25</td><td rowspan=1 colspan=1>55</td><td rowspan=1 colspan=1>4.04.5</td><td rowspan=1 colspan=1>0.751.0</td></tr><tr><td rowspan=2 colspan=1>1.2</td><td rowspan=2 colspan=1>0.61.2</td><td rowspan=2 colspan=1>0.60.5</td><td rowspan=2 colspan=1>2.63.0</td><td rowspan=1 colspan=1>0.25</td><td rowspan=2 colspan=1>66</td><td rowspan=2 colspan=1>5.08.0</td><td rowspan=2 colspan=1>1.02.0</td></tr><tr><td rowspan=1 colspan=1>0.85</td></tr></table>\n\n表15-8贴塑钢板环形凸点的凸焊规范[6]   ",
    "summary": "15.4.3贴聚氯乙烯塑料面钢板的凸焊 - Part 1/2",
    "size": 2051
  },
  {
    "name": "第1卷_第2篇_电阻焊-part-50",
    "projectId": "5ET7VaxsU6Y6",
    "fileName": "第1卷_第2篇_电阻焊.pdf",
    "content": "<table><tr><td rowspan=1 colspan=2>板厚/mm</td><td rowspan=1 colspan=3>凸点尺寸/mm</td><td rowspan=1 colspan=3>交流半波式</td><td rowspan=1 colspan=2>电容储能式</td><td rowspan=2 colspan=1>抗剪力/（kN/点）</td></tr><tr><td rowspan=1 colspan=1>贴塑钢板</td><td rowspan=1 colspan=1>凸点所在钢板</td><td rowspan=1 colspan=1>d</td><td rowspan=1 colspan=1>d</td><td rowspan=1 colspan=1>h</td><td rowspan=1 colspan=1>电极压力/kN</td><td rowspan=1 colspan=1>焊接时间/周</td><td rowspan=1 colspan=1>电流峰值/kA</td><td rowspan=1 colspan=1>电容量/uF</td><td rowspan=1 colspan=1>电压/V</td></tr><tr><td rowspan=1 colspan=1>0.6</td><td rowspan=1 colspan=1>0.61.6</td><td rowspan=1 colspan=1>3.52.0</td><td rowspan=1 colspan=1>4.23.0</td><td rowspan=1 colspan=1>0.50.4</td><td rowspan=1 colspan=1>0.2~0.30.2~0.4</td><td rowspan=1 colspan=1>56</td><td rowspan=1 colspan=1>9.09.5</td><td rowspan=1 colspan=1>30004 000</td><td rowspan=1 colspan=1>340360</td><td rowspan=1 colspan=1>0.91.3</td></tr><tr><td rowspan=2 colspan=1>0.8</td><td rowspan=2 colspan=1>0.61.6</td><td rowspan=2 colspan=1>4.42.8</td><td rowspan=2 colspan=1>5.53.5</td><td rowspan=2 colspan=1>0.60.4</td><td rowspan=2 colspan=1>0.3~0.60.4~0.8</td><td rowspan=2 colspan=1>6&gt; 7</td><td rowspan=2 colspan=1>11.512.0</td><td rowspan=1 colspan=1>4 900</td><td rowspan=2 colspan=1>360350</td><td rowspan=2 colspan=1>1.42.3</td></tr><tr><td rowspan=1 colspan=1>4 000</td></tr><tr><td rowspan=2 colspan=1>1.0</td><td rowspan=2 colspan=1>0.61.6</td><td rowspan=2 colspan=1>4.33.5</td><td rowspan=2 colspan=1>5.54.0</td><td rowspan=2 colspan=1>0.80.4</td><td rowspan=2 colspan=1>0.3~0.60.4~0.8</td><td rowspan=2 colspan=1>77</td><td rowspan=2 colspan=1>14.016.5</td><td rowspan=1 colspan=1>5000</td><td rowspan=2 colspan=1>400400</td><td rowspan=2 colspan=1>2.32.8</td></tr><tr><td rowspan=1 colspan=1>6 000</td></tr><tr><td rowspan=2 colspan=1>1.2</td><td rowspan=2 colspan=1>0.62.3</td><td rowspan=2 colspan=1>4.03.5</td><td rowspan=1 colspan=1>5.5</td><td rowspan=1 colspan=1>1.0</td><td rowspan=1 colspan=1>0.35~1</td><td rowspan=1 colspan=1>我</td><td rowspan=1 colspan=1>15.0</td><td rowspan=1 colspan=1>5 500</td><td rowspan=1 colspan=1>400</td><td rowspan=1 colspan=1>2.6</td></tr><tr><td rowspan=1 colspan=1>5.0</td><td rowspan=1 colspan=1>0.4</td><td rowspan=1 colspan=1>0.5~1</td><td rowspan=1 colspan=1>7</td><td rowspan=1 colspan=1>18.0</td><td rowspan=1 colspan=1>8000</td><td rowspan=1 colspan=1>430</td><td rowspan=1 colspan=1>3.0</td></tr></table>\n\n注：表中 $d _ { 1 }$ 、 $d _ { 2 }$ 、 $\\scriptstyle h$ 均为图15-15b、c的凸点尺寸。",
    "summary": "15.4.3贴聚氯乙烯塑料面钢板的凸焊 - Part 2/2",
    "size": 2530
  },
  {
    "name": "第1卷_第2篇_电阻焊-part-51",
    "projectId": "5ET7VaxsU6Y6",
    "fileName": "第1卷_第2篇_电阻焊.pdf",
