Repository: LunaReborn/Welding-6m-Extractor

# 焊接文档 6M 专有词汇抽取工具

用于从焊接相关文档中抽取“人、机、料、法、环、测”六类专有词汇，并导出 JSON 和 Excel。

## 目录结构

```text
project/
  cli.py
  engine/
    document_loader.py
    chunker.py
    llm_client.py
    extractor_6m.py
    normalizer.py
    validator.py
    exporter.py
  prompts/
    welding_6m_extract.txt
    welding_6m_review.txt
  outputs/
  data/
```

## 安装

```bash
pip install -r requirements.txt
```

## 使用 Ollama

先启动 Ollama，并拉取模型：

```bash
ollama serve
ollama pull qwen2.5:7b
```

运行：

```bash
python cli.py --file data/氩弧焊标准作业指导书.docx --extractor ollama --model qwen2.5:7b --output outputs
```

启用二阶段复核：

```bash
python cli.py --file data/氩弧焊标准作业指导书.docx --extractor ollama --review --output outputs
```

File: data/hanjie_data/1.txt (part 26 of 68)
[
    "content": "# 15.4.4其他金属材料的凸焊\n可淬硬的高强度合金钢很少凸焊，但有时会进行线材交叉焊接。由于会产生淬火组织，必须进行电极间回火，并应采用比低碳钢高的电极压力。\n\n不锈钢凸焊没有困难，但较易产生熔核移位现象，应注意选用合理的焊接参数，并避免采用过小的点距。\n\n铝合金强度低，刚一通电，凸点即被压溃，起不到集中电流的作用，因此很少采用凸焊，但有时螺栓、螺帽采用凸焊。\n\n铜合金凸焊和点焊一样有一定困难，凸焊铜和电导率高的铜合金时，还必须采用镶嵌有W、Mo或W-Cu烧结合金端头的电极。\n\n当多股铜导线与电导率较低的铬铜底板焊接时，铬铜一侧可以采用第2类电极材料。与多股铜线接触的镶钨电极的表面应开有凹槽（图15-16)，凹槽的深度不得大于多股铜线的半径。凹槽可以将多股铜线聚拢在一起，有利于形成紧凑致密的接头。\n\n![](images/89269e4143615147e15181be5da890b1ef4a39fde9a6edf354ca876dc3086bac.jpg)  \n图15-16多股铜线与铬铜底板的凸焊 1—上电极2—钨端头3—多股铜线 4一铬铜底板5—下电极\n\n![](images/b1cf5b6c1f767b7eefe481fbe139b030f820a0fe31bafba46dc6c0606565b56d.jpg)\n\n百思论坛舒舒藏书\n\n# 第16章对 焊\n\n\n# 作者冀春涛 审者冀殿英\n对接电阻焊（以下简称对焊）是利用电阻热将两工件沿整个端面同时焊接起来的一类电阻焊方法。\n\n对焊的生产率高，易于实现自动化，因而获得广泛应用。其应用范围可归纳如下：\n\n1）工件的接长。例如，带钢、型材、线材、钢筋、钢轨、锅炉钢管、石油和天然气输送管道等的对焊（图16-1a、b）。\n\n2）环形工件的对焊。例如，汽车轮辋和自行车、摩托车轮圈的对焊、各种链环的对焊等（图16-Ic、d）。\n\n3）部件的组焊。将简单轧制、锻造冲击或机加工件对焊成复杂的零件，以降成本。例如，汽车方向轴外壳和后桥壳体的对焊，各种连杆、拉杆的对焊，以及特殊零的对焊等（图16-1e\\~i)。\n\n4）异种金属的对焊。可以节约贵重金属，提高产品性能。例如，刀具的工作部分（高速钢）与尾部（中碳钢）的对焊，内燃机排气阀的头部（耐热钢）与尾部（结构钢）的对焊，铝铜导电接头的对焊等（图16-1j、k）。\n\n对焊可分为电阻对焊和闪光对焊两种。\n\n![](images/289aa3c4db86bdc75e891f1529e405f7be029e5e2d178d6011658d086e73b0e2.jpg)  \n图16-1对焊应用举例\n\na）钢轨b）管道c）汽车轮辋d）链环e）万向轴壳f）汽车后桥壳体g）连杆h）拉杆i）特殊形状零件j）排气阀k）刀具\n\n# 16.1电阻对焊\n电阻对焊是将两工件夹在导电夹具内，使其端对端接触，加上电压使电流通过工件，利用电阻热将焊接区加热至塑性状态，然后迅速施加顶锻压力（或不加顶锻压力只保持焊接压力）完成焊接的方法。\n\n# 16.1.1电阻对焊的电阻和加热\n对焊时的电阻分布，如图16-2所示。总电阻可用下式表示：\n\n$$\nR ~ = ~ 2 R _ { \\circ } ~ + ~ R _ { \\circ } ~ + 2 R _ { e \\times }\n$$\n\n式中 $R _ { ☉ }$ -个工件导电部分的内部电阻${ \\bf \\Xi } ( { \\bf \\Lambda } _ { \\Omega } )$ ；\n\n$R _ { \\mathrm { { e } } }$ 两个工件间的接触电阻 ${ \\bf \\Xi } ( { \\bf \\Omega } \\Omega )$ ；  \n$\\scriptstyle R _ { \\mathrm { e w } }$ 一工件与电极间的接触电阻（ $\\pmb { \\Omega } )$ 。\n\n![](images/d91cadce6944b6fd68fcf8e07b5eda5211fd11d6a3d5ecba8dfda434bf07f8de.jpg)  \n图16-2对焊时的电阻分布\n\n由于工件与电极之间的接触电阻的阻值小，且离接合面较远，故通常忽略不计。工件的内部电阻与被焊金属的电阻率 $\\pmb { \\rho }$ 和工件伸出电极的长度 $l _ { 0 }$ 成正比，与工件的截面积S成反比。\n\n和点焊时一样，电阻对焊时的接触电阻取决于接触面的表面状态、温度及压力。当接触端面有明显的氧化物或其他脏物时，接触电阻就大。温度或压力的增高，都会因实际接触面积的增大而使接触电阻减小。焊接刚开始时，接触点上的电流密度很大。端面温度迅速升高后，接触电阻急剧减小。加热到一定温度（钢 ${ \\bf 6 0 0 \\% }$ ，铝合金$3 5 0 \\mathrm { ‰}$ ）时，接触电阻完全消失。\n\n图16-3是电阻对焊时，接触电阻 $\\scriptstyle R _ { \\mathrm { c } }$ 、工件电阻2R，和总电阻 $\\pmb { R }$ 变化的一般规律。图中，$2 R .$ 逐渐增大是由于工件温度逐渐升高造成的。\n\n和点焊一样，对焊时的热源也是由焊接区电阻产生的电阻热。电阻对焊时，接触电阻存在的时间极短，产生的热量小于总热量的 $10 \\%$ \\~$1 5 \\%$ 。但因为这部分热量是在接触面附近很窄的区域内产生的，所以会使这一区域的温度迅速升高，内部电阻迅速增大。即使接触电阻完全消失，该区域的产热强度仍比其他部位高。所采用的焊接条件越强（即电流越大和通电时间越短），工件的压紧力越小，接触电阻对加热的影响越明显。\n\n![](images/346eed304398e5608912dc578d39f4e10e376319f381dfb644e44724f7226548.jpg)  \n图16-3是电阻对焊时 $\\scriptstyle R _ { \\mathrm { c } }$ 、2Rw和 $\\pmb { R }$ 的变化\n\n电阻对焊加热结束时，工件沿轴向的温度分布参见图16-6的曲线1。由于主要靠工件内部电阻加热，故温度分布比较平坦。\n\n# 16.1.2电阻对焊的焊接循环、焊接参数和工件 准备\n\n\n# （1）焊接循环\n电阻对焊时，两工件始终压紧，当端面温度升高到焊接温度 $\\tau ,$ ，时，两工件端面的距离小到只有几个埃（ $1 \\mathrm { \\AA } = 0 . 1 \\mathrm { n m } \\mathrm { \\Omega }$ ）。端面间原子发生相互作用，在接合面上产生共同晶粒，从而形成接头。电阻对焊时的焊接循环有两种：等压的和加大锻压力的。前者加压机构简单，便于实现。后者有利于提高焊接质量，主要用于合金钢、有色金属及其合金的电阻对焊。为了获得足够的塑性变形和进一步改善接头质量，还应设置有电流顶锻程序。图16-4为电阻对焊的焊接循环。",
    "summary": "（1）焊接循环, 15.4.4其他金属材料的凸焊, 16.1.1电阻对焊的电阻和加热, 16.1.2电阻对焊的焊接循环、焊接参数和工件 准备, 16.1电阻对焊, 第16章对 焊, 作者冀春涛 审者冀殿英",
    "size": 2885
  },
  {
    "name": "第1卷_第2篇_电阻焊-part-52",
    "projectId": "5ET7VaxsU6Y6",
    "fileName": "第1卷_第2篇_电阻焊.pdf",
    "content": "# （2）焊接参数\n电阻对焊的主要焊接参数有：伸出长度、焊接电流（或焊接电流密度）、焊接通电时间、焊接压力和顶锻压力。\n\n1）伸出长度 $l _ { \\mathfrak { g } }$ ：即工件伸出夹钳电极端面的长度。选择伸出长度时，要考虑两个因素：顶锻时工件的稳定性和向夹钳的散热。如果 $l _ { 0 }$ 过长，则顶锻时，工件会失稳旁弯；如果 $l _ { \\mathfrak { o } }$ 过短，则由于向钳口的散热增强，使工件冷却过于强烈，会增加塑性变形的困难。对于直径为 $\\pmb { d }$ 的工件，一般低碳钢工件的 $l _ { 0 } \\simeq \\ ( \\mathbf { 0 . 5 } \\sim 1 ) \\ d$ ，铝和黄铜工件的 $l _ { 0 } = \\ \\left( \\ 1 \\sim 2 \\right) \\ d$ ，铜工件的 $l _ { \\mathfrak { o } } =$ (1.5\\~2.5) $^ { d }$ 。\n\n2）焊接电流 $\\boldsymbol { I } _ { \\ast }$ 和焊接时间 $\\pmb { t _ { \\textrm { w } } }$ ：在电阻对焊时，焊接电流常以电流密度 $j _ { \\ast }$ 来表示。 $j _ { \\ast }$ 和 $\\iota _ { \\ast }$ 是决定工件加热的两个主要参数。二者可以在一定范围内相应地调配，既可以采用大电流密度、短时间（强条件），也可以采用小电流密度、长时间（弱条件）。但条件过强时，容易产生未焊透缺陷；条件过弱时，会使接口端面严重氧化，接头区晶粒粗大，影响接头强度。\n\n![](images/36b890ba73baf6a2e260c0b0cdae14e4546512c57cddcede5ae1edbe39025f11.jpg)  \n图16-4电阻对焊的焊接循环a）等压的b）加大锻压力的$t _ { 1 }$ 一预压时间 $t _ { 2 }$ 一加热时间$\\ell _ { 3 }$ 一顶锻时间 $t _ { 4 }$ 一维持时间$t _ { 5 }$ 一夹钳复位时间 $t _ { 6 }$ 一有电流顶锻时间F—压力I一电流 S一动夹钳位移δ焊接留量t时间\n\n3）焊接压力 $F _ { \\mathrm { \\infty } }$ 与顶锻压力 $\\boldsymbol { F } _ { \\ast } : \\boldsymbol { F } _ { \\ast }$ 对接头处的产热和塑性变形都有影响。减小 $F _ { \\ast }$ 有利于产热，但不利于塑性变形。因此，宜用较小的$\\boldsymbol { F } _ { \\mathrm { w } }$ 进行加热，而以大得多的 $F _ { \\parallel }$ ，进行顶锻。但是$\\boldsymbol { F } _ { \\ast }$ 也不能过低，否则会引起喷溅，增加端面氧化，并在接口附近造成疏松。\n\n# （3）工件准备\n电阻对焊时，两工件的端面形状和尺寸应该相同，以保证两工件的加热和塑性变形一致。工件的端面，以及与夹钳接触的表面必须进行严格清理。端面的氧化物和脏物会直接影响接头的质量。与夹钳接触的工件表面的氧化物和脏物将会增大接触处电阻，使工件表面烧伤、钳口磨损加剧，并增大功率损耗。\n\n清理工件可以用砂轮、钢丝刷等机械手段，也可以用酸洗。\n\n电阻焊接头中易产生氧化物夹杂。对于焊接质量要求高的稀有金属、某些合金钢和有色金属时，常采用氩、氮等保护气氛来解决。\n\n电阻对焊虽有接头光滑、毛刺小、焊接过程简单等优点，但其接头的力学性能较低，对工件端面的准备工作要求高，因此仅用于小截面（小于 $2 5 0 \\mathrm { m m } ^ { 2 }$ ）金属型材的对接。\n\n# 16.2闪光对焊\n闪光对焊可分为连续闪光对焊和预热闪光对焊。连续闪光对焊由两个主要阶段组成：闪光阶段和顶锻阶段。预热闪光对焊只是在闪光阶段前增加了预热阶段。\n\n# 16.2.1闪光对焊的两个阶段\n\n\n# （1）闪光阶段\n闪光的主要作用是加热工件。在此阶段中，先接通电源，并使两工件端面轻微接触，形成许多接触点。电流通过时接触点熔化，成为连接两端面的液体金属过梁。由于液体过梁中的电流密度极高，使过梁中的液体金属蒸发、过梁爆破。随着动夹钳的缓慢推进，过梁也不断产生与爆破。在蒸气压力和电磁力的作用下，液态金属微粒不断从接口间喷射出来，形成火花急流一—闪光。\n\n在闪光过程中，工件逐渐缩短，端头温度也逐渐升高。 随着端头温度的升高，过梁爆破的速度将加快，动夹钳的推进速度也必须逐渐加大。在闪光过程结束前，必须使工件整个端面形成一层液态金属层，并在一定深度上使金属达到塑性\n\n变形温度。\n\n为了保持稳定而强烈的闪光，动夹钳移动速度必须适当。如果速度太慢，则闪光较弱，产生的热量不足；如果速度太快，则两个工件会过早地粘合在一起，若不及时拉开，便形成劣质焊缝。\n\n# （2）顶锻阶段\n在闪光阶段结束时，立即通过动夹钳对工件施加较大的顶锻压力，接口间隙迅速减小，过梁停止爆破，即进人顶锻阶段。顶锻的作用是封闭工作端面的间隙和液体金属过梁爆破后留下的火口，同时挤出端面的液态金属及氧化夹杂物，使洁净的塑性金属紧密接触，并使接头区产生一定的塑性变形，以促进再结晶的进行，形成共同晶粒，获得牢固的接头。闪光对焊时，在加热过程中虽有熔化金属，但实质上是塑性状态焊接。\n\n预热闪光对焊是在闪光阶段之前，先经断续的电流脉冲加热工件，然后再进入闪光和顶锻阶段。预热的目的如下：\n\n1）减小需用功率。可以在小容量的焊机上焊接断面面积较大的工件，因为当焊机容量不足时，若不先将工作预热到一定温度，就不可能激发连续的闪光过程。此时，预热是不得已而采取的手段。\n\n2）降低焊后的冷却速度。这将有利于防止淬火钢接头在冷却时产生淬火组织和裂纹。\n\n3）缩短闪光时间。可以减少闪光留量，节约贵重金属。\n\n预热的不足之处是：\n\n1）延长了焊接周期，降低了生产率。2）使过程的自动化更加复杂。3）预热控制较困难。预热程度若不一致，就会降低接头质量的稳定性。\n\n# 16.2.2闪光对焊的电阻和加热\n闪光对焊时的接触电阻 $R _ { c }$ 即为两个工件端面间液体金属过梁的总电阻，其大小取决于同时存在的过梁数及其横截面面积。后两项又与工件的横截面面积、电流密度和两个工件的接近速度有关。随着这三者的增大，同时存在的过梁数及其横截面面积将增大， $\\pmb { R _ { c } }$ 将减小。\n\n闪光对焊的 $\\pmb { R _ { \\mathrm { e } } }$ 比电阻对焊的大得多，并且存在于整个闪光阶段。虽然其电阻值逐渐减小，但始终大于工件的内部电阻，直到顶锻开始瞬间$\\pmb { R } _ { \\odot }$ 才完全消失。图16-5是闪光对焊时 $\\pmb { R _ { c } }$ 、2R和 $\\pmb { R }$ 变化的一般规律。 $\\pmb { R _ { \\circ } }$ 逐渐减小是由于在闪光过程中，随着端面温度的升高，工件接近速度逐渐增大，过梁的数目和尺寸都随之增大的缘故。\n\n![](images/1ef1c3d9cf103afe33d8adb4d461ab324f30a1f7ed1dad107b0cd378c3352f68.jpg)  \n图16-5闪光对焊时 $\\pmb { R _ { \\mathrm { e } } }$ 、2R和 $\\pmb { R }$ 变化\n\n由于 $\\scriptstyle { R _ { \\circ } }$ 大并且存在于整个闪光阶段，所以闪光对焊时接头的加热主要靠 $\\pmb { R _ { \\mathrm { c } } }$ 。\n\n闪光对焊结束时，工件沿轴向的温度分布如图16-6所示。图16-6中同时示出了电阻对焊时的温度分布(曲线1)以进行比较。图16-6中 $T ,$ 为电阻对焊的焊接温度，通常为 $\\left( 0 . 8 \\sim 0 . 9 \\right) T _ { \\mathrm { m } }$ ，$T _ { m }$ 为被焊金属的熔点。连续闪光对焊因主要靠接触电阻加热，故温度成陡降分布（曲线2）。预热闪光对焊介于二者之间（曲线3）。\n\n![](images/e0b40dd546a5841f95a552892be479454f85e793dc484d0bcb793bd463091895.jpg)  \n图16-6对焊加热结束时的温度分布1一电阻对焊2—连续闪光对焊3一预热闪光对焊",
    "summary": "（1）闪光阶段, （2）顶锻阶段, （2）焊接参数, （3）工件准备, 16.2.1闪光对焊的两个阶段, 16.2.2闪光对焊的电阻和加热, 16.2闪光对焊",
    "size": 3589
  },
  {
    "name": "第1卷_第2篇_电阻焊-part-53",
    "projectId": "5ET7VaxsU6Y6",
    "fileName": "第1卷_第2篇_电阻焊.pdf",
    "content": "1.焊接循环闪光对焊的焊接循环如图16-7所示。图中，\n\n复位时间 $\\pmb { t _ { 5 } }$ 是指动夹钳由松开工件至回到原位的时间。预热方法有两种：电阻预热和闪光预热。图16-7b采用的是电阻预热。\n\n![](images/63596c2315f556f0ac560834dc0fc8b1b9ff4be5a842398bab47128f4b715aa0.jpg)  \n图16-7闪光对焊的焊接循环 ）连续闪光对焊b）预热闪光对焊\n\n$t _ { 1 }$ 一预热时间 $t _ { 2 }$ 一闪光时间 $t _ { 3 }$ 一顶锻时间$t _ { 4 }$ 一维持时间 $\\pmb { t _ { 5 } }$ 一复位时间 $t _ { 6 }$ 一有电流顶锻时\n\nt一时间 $\\boldsymbol { \\ E } _ { \\mathrm { p } }$ 一预热压力 $F _ { \\ast }$ 一顶锻压力I—电流 S一动夹钳位移 $\\delta _ { t }$ 一闪光留量 $\\delta _ { \\mathrm { { u } } }$ 一顶锻留量",
    "summary": "16.2.3闪光对焊的焊接循环、焊接参数和工件 准备",
    "size": 490
  },
  {
    "name": "第1卷_第2篇_电阻焊-part-54",
    "projectId": "5ET7VaxsU6Y6",
    "fileName": "第1卷_第2篇_电阻焊.pdf",
    "content": "闪光对焊的主要焊接参数有：伸出长度、闪光电流、闪光留量、闪光速度、顶锻留量、顶锻速度、顶锻压力、顶锻电流、夹钳夹持力等。图16-8是连续闪光对焊各留量和伸出长度的示意图。 气\n\n下面介绍各焊接参数对焊接质量的影响及选用原则：\n\n（1）伸出长度 $l _ { \\mathfrak { o } }$\n\n和电阻对焊一样， $\\boldsymbol { l } _ { \\bullet }$ 影响沿工件轴向的温度工分布和接头的塑性变形。此外，随着 $\\iota _ { \\mathfrak { o } }$ 的增大，使焊接回路的阻抗增大，需用功率也要增大。一般情况下，棒材和厚壁管材 $l _ { \\mathrm { { o } } } = \\mathrm  ~ \\} ( \\mathbf { 0 } . 7 \\sim$ 1.0） $\\pmb { d }$ ， $\\pmb { d }$ 为圆棒料的直径或方棒料的边长。\n\n对于薄板（ $\\delta = 1 \\sim 4 \\mathrm { m m }$ )，为了顶锻时不失稳，一般取 $l _ { 0 } \\ = \\ ( 4 \\ \\sim 5 ) \\delta _ { \\circ }$\n\n![](images/e2e4d85bc853563c6cfc0d1b0dd69c5fe0f8a5cd2cd8c89f4855c1f55ca91e16.jpg)  \n图16-8闪光对焊留量的分配和伸出长度示意图δ一总留量 $\\delta _ { \\mathrm { f } }$ 一闪光留量 ${ \\pmb \\delta } _ { \\mathbf { u } } ^ { \\prime }$ 一有电流顶锻留量δ\"一无电流顶锻留量$\\iota _ { 0 }$ 一伸出长度\n\n不同金属对焊时，为了使两个工件上的温度分布一致，通常是导电性和导热性差的金属的 $l _ { 0 }$ 应较小。表16-1是不同金属闪光对焊时的 $\\boldsymbol { l } _ { \\mathfrak { o } }$ 参考值。\n\n表16-1 不同金属闪光对焊时的伸出长度[13]  \n\n<table><tr><td rowspan=1 colspan=2>金属种类</td><td rowspan=1 colspan=2>伸出长度</td></tr><tr><td rowspan=1 colspan=1>左</td><td rowspan=1 colspan=1>右</td><td rowspan=1 colspan=1>左</td><td rowspan=1 colspan=1>右</td></tr><tr><td rowspan=1 colspan=1>低碳钢</td><td rowspan=1 colspan=1>奥氏体钢</td><td rowspan=1 colspan=1>1. 2d</td><td rowspan=1 colspan=1>0.5d</td></tr><tr><td rowspan=1 colspan=1>中碳钢</td><td rowspan=1 colspan=1>高速钢</td><td rowspan=1 colspan=1>0.75d</td><td rowspan=1 colspan=1>0.5d</td></tr><tr><td rowspan=1 colspan=1>钢</td><td rowspan=1 colspan=1>黄铜</td><td rowspan=1 colspan=1>1.5d</td><td rowspan=1 colspan=1>1.5d</td></tr><tr><td rowspan=1 colspan=1>铜</td><td rowspan=1 colspan=1>钢</td><td rowspan=1 colspan=1>2.5d</td><td rowspan=1 colspan=1>1.0d</td></tr></table>\n\n注：d为工件直径。（2）闪光电流 $I _ { \\mathrm { f } }$ 和顶锻电流 $I _ { \\mathrm { { s } } }$\n\n$I _ { \\mathrm { f } }$ 取决于工件的截面面积和闪光所需要的电流密度 $j _ { \\mathrm { f } }$ 。 $j _ { \\mathrm { f } }$ 的大小又与被焊金属的物理性能、闪光速度、工件截面的面积和形状，以及端面的加热状态有关。在闪光过程中，随着 $\\pmb { v _ { \\mathrm { f } } }$ 的逐渐提高和接触电阻 $R _ { \\mathrm { c } }$ 的逐渐减小， $j _ { t }$ 将增大。顶锻时 $\\pmb { R _ { \\mathrm { c } } }$ 迅速消失，电流将急剧增大到顶锻电流$I _ { \\ast }$ ，此时的电流密度为 $j _ { \\ast }$ 。\n\n当焊接大截面钢件时，为增加工件的加热深度，应采用较小的闪光速度，所用的平均 $j _ { t }$ 一般不超过 ${ \\mathsf { 5 } } \\mathbf { A } / \\mathbf { m m } ^ { 2 }$ 表16-2为截面面积为 $2 0 0 ~ \\sim$ $\\mathbf { 1 0 0 0 m m } ^ { 2 }$ 时，工件闪光对焊的 $j _ { \\mathrm { f } }$ 和 $j _ { \\mathrm { { u } } }$ 的参考值。\n\n电流的大小取决于焊接变压器的空载电压$U _ { 2 0 }$ 。因此，在实际生产中一般是给定二次空载电压。选定 $U _ { 2 0 }$ 时，除应考虑上述选择电流时所考虑的因素外，还应考虑焊机回路的阻抗。阻抗大时 $U _ { 2 0 }$ 应相应提高。焊接大截面的工件时，有时采用分级调节二次电压的方法。开始时，用较高的 $U _ { 2 0 }$ 来激发闪光，然后降低到适当值。\n\n表16-2闪光对焊时j和 $j _ { \\mathrm { { u } } }$ 的参考值[1]  \n\n<table><tr><td rowspan=2 colspan=1>金属种类</td><td rowspan=1 colspan=2>j/（A/mm）</td><td rowspan=2 colspan=1>j/(A/mm²）</td></tr><tr><td rowspan=1 colspan=1>平均值</td><td rowspan=1 colspan=1>最大值</td></tr><tr><td rowspan=1 colspan=1>低碳钢</td><td rowspan=1 colspan=1>5~15</td><td rowspan=1 colspan=1>20~30</td><td rowspan=1 colspan=1>40~50</td></tr><tr><td rowspan=1 colspan=1>高合金钢</td><td rowspan=1 colspan=1>10~20</td><td rowspan=1 colspan=1>25~35</td><td rowspan=1 colspan=1>35~50</td></tr><tr><td rowspan=1 colspan=1>铝合金</td><td rowspan=1 colspan=1>15~25</td><td rowspan=1 colspan=1>40~60</td><td rowspan=1 colspan=1>70~150</td></tr><tr><td rowspan=1 colspan=1>铜合金</td><td rowspan=1 colspan=1>20~30</td><td rowspan=1 colspan=1>50~80</td><td rowspan=1 colspan=1>100~200</td></tr><tr><td rowspan=1 colspan=1>钛合金</td><td rowspan=1 colspan=1>4~10</td><td rowspan=1 colspan=1>15~25</td><td rowspan=1 colspan=1>20-40</td></tr></table>\n\n（3）闪光留量 $\\delta _ { \\ell }$\n\n选择闪光留量时，应满足在闪光结束时整个工件端面有一熔化金属层，同时在一定深度上达到塑性变形温度。如果 $\\delta _ { t }$ 过小，则不能满足上述要求，会影响焊接质量。 $\\delta _ { \\ell }$ 过大，又会浪费金属材料、降低生产率。在选择 $\\delta _ { \\mathrm { f } }$ 时还应考虑是否有预热，因为预热闪光对焊的 $\\delta _ { t }$ 可以比连续闪光对焊小 $3 0 \\% \\sim 5 0 \\%$ 。\n\n（4）闪光速度 $\\nu _ { \\mathrm { f } }$\n\n足够大的闪光速度才能保证闪光的强烈和稳定，但 $\\scriptstyle v _ { \\uparrow }$ 过大会使加热区过窄，增加塑性变形的困难。同时，由于需要的焊接电流增加，会增大过梁爆破后的火口深度，因此将会降低接头质量。选择 $v _ { \\ell }$ 时还应考虑下列因素：",
    "summary": "2.焊接参数 - Part 1/2",
    "size": 3950
  },
  {
    "name": "第1卷_第2篇_电阻焊-part-55",
    "projectId": "5ET7VaxsU6Y6",
    "fileName": "第1卷_第2篇_电阻焊.pdf",
    "content": "1）被焊材料的成分和性能。含有易氧化元素多或导电、导热性好的材料， $\\vartheta _ { \\mathbf { f } }$ 应较大。例如，焊奥氏体不锈钢和铝合金时， $v _ { \\ell }$ 要比焊低碳钢时大。\n\n2）是否有预热。有预热时容易激发闪光，因而可提高 ${ \\pmb v } _ { \\mathbf { f } }$ 。\n\n3）顶锻前应有强烈闪光。 $v _ { \\uparrow }$ 应较大，以保证在端面上获得均匀的金属层。",
    "summary": "2.焊接参数 - Part 2/2",
    "size": 226
  },
  {
    "name": "第1卷_第2篇_电阻焊-part-56",
    "projectId": "5ET7VaxsU6Y6",
    "fileName": "第1卷_第2篇_电阻焊.pdf",
    "content": "# （5）顶锻留量 $\\delta _ { \\mathrm { { u } } }$\n$\\delta _ { \\mathrm { \\scriptsize { v } } }$ 影响液态金属的排除和塑性变形的大小。$\\delta _ { \\mathfrak { s } }$ 过小时，液态金属残留在接口中，易形成疏松、缩孔、裂纹等缺陷； $\\delta _ { \\ * u }$ 过大时，也会因晶纹弯曲严重，降低接头的冲击韧度。δ。根据工件的截面面积选取，随着截面面积的增大而增大。\n\n顶锻时，为防止接口氧化，在端面接口闭合前不马上切断电流，因此顶锻留量应包括两部分一有电流顶锻留量和无电流顶锻留量。前者为后者的0.5\\~1倍。\n\n（6）顶锻速度 $v _ { \\mathfrak { u } }$\n\n为避免接口区因金属冷却而造成液态金属排除及塑性金属变形的困难，以及防止端面金属氧化，顶锻速度越快越好。最小的顶锻速度取决于金属的性能。焊接奥氏体钢的最小顶锻速度约为焊接珠光体钢的2倍。导热性好的金属（如铝合金），焊接时需要很高的顶锻速度（ $1 5 0 ~ \\sim$ $2 0 0 \\mathrm { { m m } / \\mathrm { { s } } }$ )。对于同一种金属，接口区温度梯度大的，由于接头的冷却速度快，也需要提高顶锻速度。\n\n（7）顶锻压力 $\\boldsymbol { F } _ { \\mathrm { ~ u ~ } }$\n\n$\\boldsymbol { F } _ { \\mathrm { \\scriptsize ~ u } }$ 通常以单位面积的压力，即顶锻压强来表示。顶锻压强的大小应保证能挤出接口内的液态金属，并在接头处产生一定的塑性变形。顶锻压强过小，则变形不足，接头强度下降；顶锻压强过大，则变形量过大，晶纹弯曲严重，又会降低接头冲击韧度。\n\n顶锻压强的大小取决于金属性能、温度分布特点、顶锻留量和速度、工件端面形状等因素。高温强度大的金属要求大的顶锻压强。增大温度梯度就要提高顶锻压强。由于高的闪光速度会导致温度梯度增大，因此焊接导热性好的金属（铜、铝合金）时，需要大的顶锻压强（150～$4 0 0 \\mathbb { M } \\mathbb { P } \\mathrm { a } )$ 。图16-9为根据接头飞边外观和角度判断热量和顶锻力是否合适的一种简单方法。\n\n# （8）预热闪光对焊参数\n除上述焊接参数外，还应考虑预热温度和预热时间。预热温度根据工件截面和材料性能选择。焊接低碳钢时，一般不超过 $7 0 0 \\sim 9 0 0 ^ { \\circ } \\mathrm { C }$ 。随着工件截面面积的增大，预热温度应相应提高。\n\n预热时间与焊机功率、 工件截面大小及金属的性能有关，可在较大范围内变化。预热时间取决于所需预热温度。\n\n预热过程中，预热造成的缩短量很小，不作为焊接参数来规定。\n\n![](images/6369b69c0fa6e938b399f150eb1b6b14e9a5f7e35e334beb2142fa02e3334f64.jpg)  \n图16-9从接头外观判断热量和顶锻力是否合适\n\na）飞边金属斜度为 $4 5 ^ { \\circ } \\sim 8 0 ^ { \\circ }$ ：热量和\n\n顶锻力合适b）飞边斜度过大且有裂纹：热量不足，顶锻力过大c）飞边斜度过小：\n\n热量和顶锻力不足（9）夹钳的夹持力\n\n$\\boldsymbol { F } _ { \\mathrm { { e } } }$ 必须保证工件在顶锻时不打滑， $F _ { c }$ 、顶锻压力 $\\boldsymbol { F } _ { \\mathrm { ~ u ~ } }$ 与工件、夹钳间的摩擦因数 $f$ 有关。它们的关系是： $F _ { \\mathrm { ~ e ~ } } \\geqslant \\ \\frac { F _ { \\mathrm { ~ u ~ } } } { 2 f } \\circ$ 通常 $F _ { \\mathrm { ~ c ~ } } ~ = ~ \\left( 1 . 5 ~ \\right. ~ \\sim$ $4 , 0 ) F _ { u } \\circ$ 截面紧凑的低碳钢取下限，冷轧不锈钢板取上限。当夹具上带有顶撑装置时，夹紧力可以大大降低，此时 $F _ { \\mathrm { ~ e ~ } } = 0 . 5 F _ { \\mathrm { ~ u ~ } }$ 就足够了。\n\n# 3.工件准备\n闪光对焊的工件准备包括：端面几何形状、毛坏端头的加工和表面清理。\n\n闪光对焊时，两个工件对接面的几何形状和尺寸应基本一致（如图16-10)。否则将难以达到热平衡，不能保证两个工件的加热和塑性变形一致，从而将会影响接头质量。在生产中，圆形工件直径的差别不应超过 $1 5 \\%$ ，方形工件和管形工件不应超过 $10 \\%$ 。\n\n不同金属焊接时，导热性较好的金属伸出夹钳的长度应该较长，使电流通过较长的金属而增加产热，从而达到热平衡。熔点较低的金属因为烧损速度快，也应伸出较长。\n\n在闪光对焊大截面工件时，最好将一个工件的端部倒角，使电流密度增大，以便于激发闪光。这样就可以不用预热或在闪光初期提高二次电压，图16-11是推荐的棒、管、板材的倒角尺寸。\n\n![](images/c70d3fb42047a2a7327f48e3055a95ee7cd25b7df35ceb9dd2524f6d00afc645.jpg)  \n图16-10闪光对焊的接头形式a）合理b）不合理\n\n![](images/869b5379ca2ba2107b170611e041773735c4f6100f30e2ba2b692f2203b8480f.jpg)  \n图16-11大截面工件端部的倒角尺寸\n\n对焊毛坏端头的加工可以在剪床、冲床、车床上进行，也可以用等离子或气焰切割，然后清除端面。闪光对焊时，因端部金属在闪光时被烧掉，故对端面清理要求不甚严格，但对夹钳和工件接触面的清理要求，应和电阻对焊时一样。\n\n# 16.2.4常用金属的闪光对焊\n所有钢和有色金属几乎都可以闪光对焊。但要获得优质接头，还需根据金属的有关特性，采取必要的工艺措施。现分述如下：\n\n1）导电、导热性：对于导电、导热性好的金属，应采用较大的比功率和闪光速度，较短的焊接时间。\n\n2）高温强度：对于高温强度高的金属，应增大高温塑性区的宽度，采用较大的顶锻压力。\n\n3）结晶温度区间：结晶温度区间越大，半熔化区越宽，应采用越大的顶锻压力和顶锻留量，以便把半熔化区中的熔化金属全部排挤出去，以免留在接头中引起缩孔、疏松和裂纹等缺陷。\n\n4）热敏感性：常见的有两种情况。第一种是淬火钢，焊后接头易产生淬火组织，使硬度增高、塑性降低，严重时会产生淬火裂纹。淬火钢通常采用加热区宽的预热闪光对焊，焊后采用缓慢冷却和回火等措施。第二种是经冷作强化的金属（如奥氏体不锈钢），焊接时接头和热影响区发生软化，使接头强度降低。焊接此类金属通常采用较大的闪光速度和顶锻压力，以尽量缩小软化区和减轻软化程度。\n\n5）氧化性：接头中的氧化物夹杂对接头质量有严重危害。因此，防止氧化和排除氧化物是提高接头质量的关键。金属的成分不同，其氧化性和生成的氧化物也不同。若生成氧化物的熔点低于被焊金属，这时氧化物有较好的流动性，顶锻时容易被排挤出来；若生成氧化物的熔点高于被焊金属，如 $\\mathrm { S i O } _ { 2 }$ 、 $\\mathrm { \\bf A l } _ { 2 } \\mathrm { \\bf O } _ { 3 }$ 、 $\\mathrm { C r } _ { 2 } { \\bf O } _ { 3 }$ 等，就只有在被焊金属还处在熔化状态时，才有可能将它们排出。因此，在焊接含有较多Si、Al、Cr一类元素的合金钢时，应该采取严格的工艺措施，彻底排除氧化物。\n\n下面介绍几种常用金属材料闪光对焊的特点：\n\n# （1）碳素钢的闪光对焊\n这类材料具有电阻系数较高，加热时碳元素的氧化接口提供保护性气氨CO和 $\\mathbf { C O _ { 2 } }$ ，不含有生成高熔点氧化物的元素等优点。因而都属于焊接性较好的材料。\n\n随着钢中含碳量的增加，电阻系数增大，结晶区间、高温强度及淬硬倾向都随之增大。因而需要相应增加顶锻压强和顶锻留量。为了减轻率火的影响，可采用预热闪光对焊，并进行焊后热处理。\n\n碳素钢闪光对焊时，由于碳向加热端面扩散并被强烈氧化，以及顶锻时半熔化区内含碳量高的熔化金属被挤出，所以在接头处形成含碳量低的贫碳层（呈白色，也称亮带)。贫碳层的宽度随着钢含碳量的提高、预热时间的加长而增宽，随着含碳量的增大和气体介质氧化倾向的减弱而变窄。采用长时间的热处理可以消除贫碳层。\n\n用得最多的是碳素钢闪光对焊。只要焊接条件选择适当，一般不会出现困难，甚至对熔焊来说比较难焊的铸铁也是一样。\n\n铸铁通常采用预热闪光对焊。用连续闪光对焊容易形成白口。由于含碳量很高，闪光时产生大量的CO和 $\\mathbf { C O } _ { 2 }$ 保护气氛，自保护作用较强，即使在焊接参数波动很大时，在接口中也只有少量氧化夹杂物。",
    "summary": "（1）碳素钢的闪光对焊, （5）顶锻留量 $\\delta _ { \\mathrm { { u } } }$, （8）预热闪光对焊参数, 16.2.4常用金属的闪光对焊, 3.工件准备",
    "size": 3852
  },
  {
    "name": "第1卷_第2篇_电阻焊-part-57",
    "projectId": "5ET7VaxsU6Y6",
    "fileName": "第1卷_第2篇_电阻焊.pdf",
    "content": "# （2）合金钢的闪光对焊\n合金元素含量对钢性能的影响和应采取的工艺措施如下：\n\n1）钢中的Al、Cr、Si、Mo等元素易生成高熔点氧化物，应增大闪光和顶锻速度，以减少其氧化。\n\n2）合金元素含量增加，高温强度提高，应增加顶锻压强。\n\n3）对于珠光体钢，合金元素增加，淬火倾向性就增大，应采取防止淬火脆化的措施。\n\n表16-3是碳素钢和合金钢闪光对焊的焊接参数的参考值。\n\n低合金钢的焊接特点与中碳钢相似，具有淬硬倾向，应采用相应的热处理方法。这类钢的高温强度较大，易生成氧化物夹杂，需要采用较高的顶锻压强、较高的闪光和顶锻速度。\n\n高碳合金钢除具有高碳钢的特点外，还含有一定数量的合金元素。由于含碳量高，结晶温度区间宽，接口处的半熔化区就较宽。如果顶锻压力不足，塑性变形量不够，残留在半熔化区内的液态金属将形成疏松组织。此外，还会因含有合金元素，形成高熔点氧化物夹杂。因此，需要较高的闪光和顶锻速度、较大的顶锻压强和顶锻留量。\n\n奥氏体钢的主要合金元素是Cr和Ni。这种钢具有高温强度高、导电和导热性差、熔点低（与低碳钢相比）的特点，又有大量易形成高熔点氧化物的合金元素（如Cr)。因此，要求有大的顶锻压强、高的闪光和顶锻速度。高的闪光速度可以减小加热区，有效地防止热影响区晶粒急剧长大和耐腐蚀性的降低。\n\n表16-3碳素钢和合金钢闪光对焊工艺参数的参考值[14]  \n\n<table><tr><td rowspan=2 colspan=1>类别</td><td rowspan=1 colspan=2>平均闪光速度/(mm/s)</td><td rowspan=1 colspan=1>最大闪光速</td><td rowspan=1 colspan=1>顶锻速度</td><td rowspan=1 colspan=2>顶锻压强/MPa</td><td rowspan=2 colspan=1>焊后热处理</td></tr><tr><td rowspan=1 colspan=1>预热闪光</td><td rowspan=1 colspan=1>连续闪光</td><td rowspan=1 colspan=1>度/（mm/s）</td><td rowspan=1 colspan=1>/（mm/s）</td><td rowspan=1 colspan=1>预热闪光</td><td rowspan=1 colspan=1>连续闪光</td></tr><tr><td rowspan=1 colspan=1>低碳钢</td><td rowspan=1 colspan=1>1.5~2.5</td><td rowspan=1 colspan=1>0.8~1.5</td><td rowspan=1 colspan=1>4~5</td><td rowspan=1 colspan=1>15~30</td><td rowspan=1 colspan=1>40~60</td><td rowspan=1 colspan=1>60~80</td><td rowspan=1 colspan=1>不需要</td></tr><tr><td rowspan=1 colspan=1>低碳钢及低合金钢</td><td rowspan=1 colspan=1>1.5~2.5</td><td rowspan=1 colspan=1>0.8~1.5</td><td rowspan=1 colspan=1>4~5</td><td rowspan=1 colspan=1>≥30</td><td rowspan=1 colspan=1>40~60</td><td rowspan=1 colspan=1>100~110</td><td rowspan=1 colspan=1>缓冷，回火</td></tr><tr><td rowspan=1 colspan=1>高碳钢</td><td rowspan=1 colspan=1>≤1.5~2.5</td><td rowspan=1 colspan=1>≤0.8~1.5</td><td rowspan=1 colspan=1>4~5</td><td rowspan=1 colspan=1>15~30</td><td rowspan=1 colspan=1>40~60</td><td rowspan=1 colspan=1>110~120</td><td rowspan=1 colspan=1>缓冷，回火</td></tr><tr><td rowspan=1 colspan=1>珠光体高合金钢</td><td rowspan=1 colspan=1>3.5~4.5</td><td rowspan=1 colspan=1>2.5~3.5</td><td rowspan=1 colspan=1>5~10</td><td rowspan=1 colspan=1>30~150</td><td rowspan=1 colspan=1>60~80</td><td rowspan=1 colspan=1>110~180</td><td rowspan=1 colspan=1>回火，正火</td></tr><tr><td rowspan=1 colspan=1>奥氏体钢</td><td rowspan=1 colspan=1>3.5~4.5</td><td rowspan=1 colspan=1>2.5~3.5</td><td rowspan=1 colspan=1>5~8</td><td rowspan=1 colspan=1>50~160</td><td rowspan=1 colspan=1>100-140</td><td rowspan=1 colspan=1>150~220</td><td rowspan=1 colspan=1>一般不需要</td></tr></table>\n\n多。\n\n# （3）铝及其合金的闪光对焊\n这类材料具有导电、导热性好，熔点低，易氧化且氧化物熔点高，塑性温度区窄等特点，给焊接带来困难。\n\n铝合金对焊的焊接性较差，焊接参数选择不当时，极易产生氧化物夹杂、疏松等缺陷，使接头强度和塑性急剧降低。闪光对焊时，必须采用很高的闪光和顶锻速度、大的顶锻留量和强迫成形的顶锻模式。所需比功率也要比钢件大得",
    "summary": "（2）合金钢的闪光对焊, （3）铝及其合金的闪光对焊",
    "size": 2634
  },
  {
    "name": "第1卷_第2篇_电阻焊-part-58",
    "projectId": "5ET7VaxsU6Y6",
    "fileName": "第1卷_第2篇_电阻焊.pdf",
    "content": "铜的导电、导热性比铝还好，熔点较高，因而比铝要难焊得多。纯铜闪光对焊时，很难在端面形成液态金属层并保持稳定的闪光过程，也很难获得良好的塑性温度区。为此，焊接时需要很高的最后闪光速度、顶锻速度和顶锻压强。\n\n铜合金（如黄铜、青铜）的对焊比纯铜容易。黄铜对焊时由于锌的蒸发而使接头性能下降，为了减少锌的蒸发，也应采用很高的闪光速度、顶锻速度和顶锻压强。\n\n铝、铜及其合金闪光对焊的焊接参数可参考表16-4。\n\n表16-4有色金属及其合金闪光对焊的焊接条件[14]  ",
    "summary": "（4）铜及其合金的闪光对焊 - Part 1/4",
    "size": 231
  },
  {
    "name": "第1卷_第2篇_电阻焊-part-59",
    "projectId": "5ET7VaxsU6Y6",
    "fileName": "第1卷_第2篇_电阻焊.pdf",
    "content": "<table><tr><td rowspan=5 colspan=1>焊接参数</td><td rowspan=1 colspan=16>材料尺寸/mm</td></tr><tr><td rowspan=1 colspan=3>铜</td><td rowspan=1 colspan=2>黄铜（H62)黄铜（H59）</td><td rowspan=1 colspan=2>黄铜（H62)黄铜（H59）</td><td rowspan=1 colspan=2>青铜</td><td rowspan=1 colspan=4>铝</td><td rowspan=1 colspan=3>铝合金</td></tr><tr><td rowspan=3 colspan=1>棒材d=10</td><td rowspan=3 colspan=1>管材9.5x1.5</td><td rowspan=3 colspan=1>板材44.5×10</td><td rowspan=2 colspan=4>棒材直径</td><td rowspan=2 colspan=2>(QSn6.5-1.5)带材厚</td><td rowspan=2 colspan=4>棒材直径</td><td rowspan=1 colspan=2>2A50</td><td rowspan=1 colspan=1>5A06</td></tr><tr><td rowspan=1 colspan=2>板材厚度</td><td rowspan=1 colspan=1>板材厚度</td></tr><tr><td rowspan=1 colspan=1>6.5</td><td rowspan=1 colspan=1>10</td><td rowspan=1 colspan=1>6.5</td><td rowspan=1 colspan=1>10</td><td rowspan=1 colspan=1>1~4|4~8</td><td rowspan=1 colspan=1>1~4|4~8</td><td rowspan=1 colspan=1>20</td><td rowspan=1 colspan=1>25</td><td rowspan=1 colspan=1>30</td><td rowspan=1 colspan=1>38</td><td rowspan=1 colspan=1>4</td><td rowspan=1 colspan=1>6</td><td rowspan=1 colspan=1>4~7</td></tr><tr><td rowspan=1 colspan=1>空载电压/V</td><td rowspan=1 colspan=1>6.1</td><td rowspan=1 colspan=1>5.0</td><td rowspan=1 colspan=1>10.0</td><td rowspan=1 colspan=1>2. 17</td><td rowspan=1 colspan=1>4.41</td><td rowspan=1 colspan=1>2.4</td><td rowspan=1 colspan=1>7.5</td><td rowspan=1 colspan=1></td><td rowspan=1 colspan=1></td><td rowspan=1 colspan=1></td><td rowspan=1 colspan=1></td><td rowspan=1 colspan=1></td><td rowspan=1 colspan=1></td><td rowspan=1 colspan=1>6</td><td rowspan=1 colspan=1>7.5</td><td rowspan=1 colspan=1>10</td></tr><tr><td rowspan=1 colspan=1>最大电流/kA</td><td rowspan=1 colspan=1>33</td><td rowspan=1 colspan=1>20</td><td rowspan=1 colspan=1>60</td><td rowspan=1 colspan=1>12.5</td><td rowspan=1 colspan=1>24. 3</td><td rowspan=1 colspan=1>13.5</td><td rowspan=1 colspan=1>41</td><td rowspan=1 colspan=1></td><td rowspan=1 colspan=1>X</td><td rowspan=1 colspan=1>58</td><td rowspan=1 colspan=1>63</td><td rowspan=1 colspan=1>63</td><td rowspan=1 colspan=1>63</td><td rowspan=1 colspan=1>1</td><td rowspan=1 colspan=1></td><td rowspan=1 colspan=1></td></tr><tr><td rowspan=1 colspan=1>伸出长度/mm</td><td rowspan=1 colspan=1>20</td><td rowspan=1 colspan=1>20</td><td rowspan=1 colspan=1></td><td rowspan=1 colspan=1>15</td><td rowspan=1 colspan=1>22</td><td rowspan=1 colspan=1>18</td><td rowspan=1 colspan=1>25</td><td rowspan=1 colspan=1>25</td><td rowspan=1 colspan=1>40</td><td rowspan=1 colspan=1>38</td><td rowspan=1 colspan=1>43</td><td rowspan=1 colspan=1>50</td><td rowspan=1 colspan=1>65</td><td rowspan=1 colspan=1>12</td><td rowspan=1 colspan=1>14</td><td rowspan=1 colspan=1>13</td></tr><tr><td rowspan=1 colspan=1>闪光留量/mm</td><td rowspan=1 colspan=1>12</td><td rowspan=1 colspan=1>一</td><td rowspan=1 colspan=1></td><td rowspan=1 colspan=1>6</td><td rowspan=1 colspan=1>8</td><td rowspan=1 colspan=1>7</td><td rowspan=1 colspan=1>10</td><td rowspan=1 colspan=1>15</td><td rowspan=1 colspan=1>25</td><td rowspan=1 colspan=1>17</td><td rowspan=1 colspan=1>20</td><td rowspan=1 colspan=1>22</td><td rowspan=1 colspan=1>28</td><td rowspan=1 colspan=1>8</td><td rowspan=1 colspan=1>10</td><td rowspan=1 colspan=1>14</td></tr><tr><td rowspan=1 colspan=1>闪光时间/s</td><td rowspan=1 colspan=1>1.5</td><td rowspan=1 colspan=1>一</td><td rowspan=1 colspan=1>←</td><td rowspan=1 colspan=1>2.5</td><td rowspan=1 colspan=1>3.5</td><td rowspan=1 colspan=1>2.0</td><td rowspan=1 colspan=1>2.2</td><td rowspan=1 colspan=1>3</td><td rowspan=1 colspan=1>10</td><td rowspan=1 colspan=1>1.7</td><td rowspan=1 colspan=1>1.9</td><td rowspan=1 colspan=1>2.8</td><td rowspan=1 colspan=1>5.0</td><td rowspan=1 colspan=1>1.2</td><td rowspan=1 colspan=1>1.5</td><td rowspan=1 colspan=1>5.0</td></tr><tr><td rowspan=1 colspan=1>平均闪光速度/(mm/s)</td><td rowspan=1 colspan=1>8.0</td><td rowspan=1 colspan=1>一</td><td rowspan=1 colspan=1></td><td rowspan=1 colspan=1>2.4</td><td rowspan=1 colspan=1>2.",
    "summary": "（4）铜及其合金的闪光对焊 - Part 2/4",
    "size": 3994
  },
  {
    "name": "第1卷_第2篇_电阻焊-part-60",
    "projectId": "5ET7VaxsU6Y6",
    "fileName": "第1卷_第2篇_电阻焊.pdf",
    "content": "3</td><td rowspan=1 colspan=1>3.5</td><td rowspan=1 colspan=1>4.5</td><td rowspan=1 colspan=1>5</td><td rowspan=1 colspan=1>2.5</td><td rowspan=1 colspan=1>11.3</td><td rowspan=1 colspan=1>10.5</td><td rowspan=1 colspan=1>7.9</td><td rowspan=1 colspan=1>5.6</td><td rowspan=1 colspan=1>5.8</td><td rowspan=1 colspan=1>6.5</td><td rowspan=1 colspan=1>2.8</td></tr><tr><td rowspan=1 colspan=1>最大闪光速度/(mm/s)</td><td rowspan=1 colspan=1>1</td><td rowspan=1 colspan=1></td><td rowspan=1 colspan=1></td><td rowspan=1 colspan=1></td><td rowspan=1 colspan=1></td><td rowspan=1 colspan=1>1</td><td rowspan=1 colspan=1></td><td rowspan=1 colspan=1>12</td><td rowspan=1 colspan=1>6</td><td rowspan=1 colspan=1></td><td rowspan=1 colspan=1></td><td rowspan=1 colspan=1></td><td rowspan=1 colspan=1></td><td rowspan=1 colspan=1>15.0</td><td rowspan=1 colspan=1>15.0</td><td rowspan=1 colspan=1>6.\n\n（续）",
    "summary": "（4）铜及其合金的闪光对焊 - Part 3/4",
    "size": 888
  },
  {
    "name": "第1卷_第2篇_电阻焊-part-61",
    "projectId": "5ET7VaxsU6Y6",
    "fileName": "第1卷_第2篇_电阻焊.pdf",
    "content": "<table><tr><td rowspan=5 colspan=1>焊接参数</td><td rowspan=1 colspan=16>材料尺寸/mm</td></tr><tr><td rowspan=1 colspan=3>铜</td><td rowspan=1 colspan=2>黄铜（H62）</td><td rowspan=1 colspan=2>黄铜（H59）</td><td rowspan=3 colspan=2>青铜(QSn6.5-1.5)带材厚</td><td rowspan=1 colspan=4>铝</td><td rowspan=1 colspan=3>铝合金</td></tr><tr><td rowspan=3 colspan=1>棒材d=10</td><td rowspan=3 colspan=1>管材9.5×1.5</td><td rowspan=3 colspan=1>板材44.5×10</td><td rowspan=2 colspan=4>棒材直径</td><td rowspan=2 colspan=4>棒材直径</td><td rowspan=1 colspan=2>2A50</td><td rowspan=1 colspan=1>5A06</td></tr><tr><td rowspan=1 colspan=2>板材厚度</td><td rowspan=1 colspan=1>板材厚度</td></tr><tr><td rowspan=1 colspan=1>6.5</td><td rowspan=1 colspan=1>10</td><td rowspan=1 colspan=1>6.5</td><td rowspan=1 colspan=1>10</td><td rowspan=1 colspan=1>1~44~8</td><td rowspan=1 colspan=1>1~44~8</td><td rowspan=1 colspan=1>20</td><td rowspan=1 colspan=1>25</td><td rowspan=1 colspan=1>30</td><td rowspan=1 colspan=1>38</td><td rowspan=1 colspan=1>4</td><td rowspan=1 colspan=1>6</td><td rowspan=1 colspan=1>4~7</td></tr><tr><td rowspan=1 colspan=1>顶锻留量/mm</td><td rowspan=1 colspan=1>8</td><td rowspan=1 colspan=1></td><td rowspan=1 colspan=1></td><td rowspan=1 colspan=1>9</td><td rowspan=1 colspan=1>13</td><td rowspan=1 colspan=1>10</td><td rowspan=1 colspan=1>12</td><td rowspan=1 colspan=1></td><td rowspan=1 colspan=1></td><td rowspan=1 colspan=1>13</td><td rowspan=1 colspan=1>13</td><td rowspan=1 colspan=1>14</td><td rowspan=1 colspan=1>15</td><td rowspan=1 colspan=1>7.0</td><td rowspan=1 colspan=1>8.5</td><td rowspan=1 colspan=1>12.0</td></tr><tr><td rowspan=1 colspan=1>顶锻速度/（mm/s）</td><td rowspan=1 colspan=1>200</td><td rowspan=1 colspan=1></td><td rowspan=1 colspan=1></td><td rowspan=1 colspan=1>300</td><td rowspan=1 colspan=1>300</td><td rowspan=1 colspan=1>300</td><td rowspan=1 colspan=1>300</td><td rowspan=1 colspan=1>125</td><td rowspan=1 colspan=1>125</td><td rowspan=1 colspan=1>150</td><td rowspan=1 colspan=1>150</td><td rowspan=1 colspan=1>150</td><td rowspan=1 colspan=1>150</td><td rowspan=1 colspan=1>150</td><td rowspan=1 colspan=1>150</td><td rowspan=1 colspan=1>200</td></tr><tr><td rowspan=1 colspan=1>顶锻压强/MPa</td><td rowspan=1 colspan=1>380</td><td rowspan=1 colspan=1>290</td><td rowspan=1 colspan=1>224</td><td rowspan=1 colspan=1>一</td><td rowspan=1 colspan=1>230</td><td rowspan=1 colspan=1>一</td><td rowspan=1 colspan=1>250</td><td rowspan=1 colspan=1></td><td rowspan=1 colspan=1>60150</td><td rowspan=1 colspan=1>64</td><td rowspan=1 colspan=1>170</td><td rowspan=1 colspan=1>190</td><td rowspan=1 colspan=1>120</td><td rowspan=1 colspan=1>200</td><td rowspan=1 colspan=1>220</td><td rowspan=1 colspan=1>130</td></tr><tr><td rowspan=1 colspan=1>有电流顶锻量/mm</td><td rowspan=1 colspan=1>6</td><td rowspan=1 colspan=1></td><td rowspan=1 colspan=1></td><td rowspan=1 colspan=1></td><td rowspan=1 colspan=1></td><td rowspan=1 colspan=1></td><td rowspan=1 colspan=1></td><td rowspan=1 colspan=1></td><td rowspan=1 colspan=1>1</td><td rowspan=1 colspan=1>6.0</td><td rowspan=1 colspan=1>6.0</td><td rowspan=1 colspan=1>7.0</td><td rowspan=1 colspan=1>7.0</td><td rowspan=1 colspan=1>3.0</td><td rowspan=1 colspan=1>3.0</td><td rowspan=1 colspan=1>6~8</td></tr><tr><td rowspan=1 colspan=1>比功率/（kVA/mm²）</td><td rowspan=1 colspan=1>2.6</td><td rowspan=1 colspan=1>2. 66</td><td rowspan=1 colspan=1>1.35</td><td rowspan=1 colspan=1>0.9</td><td rowspan=1 colspan=1>1.35</td><td rowspan=1 colspan=1>0.95</td><td rowspan=1 colspan=1>2.7</td><td rowspan=1 colspan=1>0.5</td><td rowspan=1 colspan=1>0. 25</td><td rowspan=1 colspan=1></td><td rowspan=1 colspan=1></td><td rowspan=1 colspan=1></td><td rowspan=1 colspan=1>1</td><td rowspan=1 colspan=1>0.4</td><td rowspan=1 colspan=1>0.4</td><td rowspan=1 colspan=1>一</td></tr></table>\n\n铝和铜用闪光对焊焊成的过渡接头广泛用于电机行业。由于它们的熔点相差很大，铝的熔化比铜快4～5倍，所以要相应增大铝的伸出长度。铝和铜闪光对焊的焊接参数可参考表16-5。铝和铜对焊时，可能形成金属间化合物 $\\mathbf { C u A l } _ { 2 }$ ，增加接头脆性。因此，必须在顶锻时尽可能将 $\\mathbf { C u A l } _ { 2 }$ 从接口中排挤出去。",
    "summary": "（4）铜及其合金的闪光对焊 - Part 4/4",
    "size": 3988
  },
  {
    "name": "第1卷_第2篇_电阻焊-part-62",
    "projectId": "5ET7VaxsU6Y6",
    "fileName": "第1卷_第2篇_电阻焊.pdf",
    "content": "# （5）钛及其合金的闪光对焊\n表16-5铜与铝闪光对焊的焊接条件[15]  \n\n<table><tr><td rowspan=3 colspan=2>焊接参数</td><td rowspan=1 colspan=4>焊接截面面积/mm2</td></tr><tr><td rowspan=1 colspan=2>棒材直径</td><td rowspan=1 colspan=2>带材</td></tr><tr><td rowspan=1 colspan=1>20</td><td rowspan=1 colspan=1>25</td><td rowspan=1 colspan=1>40×10</td><td rowspan=1 colspan=1>50×10</td></tr><tr><td rowspan=1 colspan=2>电流最大值/kA</td><td rowspan=1 colspan=1>63</td><td rowspan=1 colspan=1>63</td><td rowspan=1 colspan=1>58</td><td rowspan=1 colspan=1>63</td></tr><tr><td rowspan=2 colspan=1>伸出长度/mm</td><td rowspan=1 colspan=1>铜</td><td rowspan=1 colspan=1>3</td><td rowspan=1 colspan=1>4</td><td rowspan=1 colspan=1>3</td><td rowspan=1 colspan=1>4</td></tr><tr><td rowspan=1 colspan=1>铝</td><td rowspan=1 colspan=1>34</td><td rowspan=1 colspan=1>38</td><td rowspan=1 colspan=1>30</td><td rowspan=1 colspan=1>36</td></tr><tr><td rowspan=1 colspan=2>烧化留量/mm</td><td rowspan=1 colspan=1>17</td><td rowspan=1 colspan=1>20</td><td rowspan=1 colspan=1>18</td><td rowspan=1 colspan=1>20</td></tr><tr><td rowspan=1 colspan=2>闪光时间/s</td><td rowspan=1 colspan=1>1.5</td><td rowspan=1 colspan=1>1.9</td><td rowspan=1 colspan=1>1.6</td><td rowspan=1 colspan=1>1.9</td></tr><tr><td rowspan=1 colspan=2>闪光平均速度／（mm/s)</td><td rowspan=1 colspan=1>11. 3</td><td rowspan=1 colspan=1>10.5</td><td rowspan=1 colspan=1>11. 3</td><td rowspan=1 colspan=1>10.5</td></tr><tr><td rowspan=1 colspan=2>顶锻留量/mm</td><td rowspan=1 colspan=1>13</td><td rowspan=1 colspan=1>公13</td><td rowspan=1 colspan=1>6</td><td rowspan=1 colspan=1>8</td></tr><tr><td rowspan=1 colspan=2>顶锻速度/（mm/s）</td><td rowspan=1 colspan=1>100~120</td><td rowspan=1 colspan=1>100~120</td><td rowspan=1 colspan=1>100~120</td><td rowspan=1 colspan=1>100~120</td></tr><tr><td rowspan=1 colspan=2>顶锻压强/MPa</td><td rowspan=1 colspan=1>190</td><td rowspan=1 colspan=1>270</td><td rowspan=1 colspan=1>225</td><td rowspan=1 colspan=1>268</td></tr></table>\n\n钛及其合金的闪光对焊的主要问题是，由于淬火和吸收气体（氢、氧、氮等）而使接头塑性降低。钛合金的淬火倾向与加人的合金元素有关。若加人稳定 $\\boldsymbol { \\mathsf { \\mathsf { \\beta } } }$ 相元素，则淬火倾向增大，塑性将进一步降低。若采用强烈闪光的连续闪光对焊，不加保护气体就可获得满意的接头。当采用闪光、顶锻速度较小的预热闪光焊时，应在Ar或He保护气氛中焊接。预热温度为 $1 0 0 0 ~ \\sim$ $1 2 0 0 ^ { \\circ } \\mathbf { C }$ ，焊接参数和焊接钢时基本一致，只是闪光留量稍有增加。此时可获得较高塑性的接头。\n\n# 16.3典型工件的对焊\n\n\n# 16.3.1小截面工件的对焊\n直径 $d \\leqslant 5 \\mathrm { m m }$ 的线材多采用电阻对焊，其焊接参数可参考表16-6。\n\n表16-6线材电阻对焊的焊接条件[14]   \n\n<table><tr><td>金属种类</td><td>直径/mm</td><td>伸出长度/mm</td><td>焊接电流/A</td><td>焊接时间/s</td><td>顶锻压力/N</td></tr><tr><td rowspan=\"3\">碳钢</td><td>0.8</td><td>3</td><td>300</td><td>0.3</td><td>20</td></tr><tr><td>2.0</td><td>6</td><td>750</td><td>1.0</td><td>80</td></tr><tr><td>3.0</td><td>6</td><td>1 200</td><td>1.3</td><td>140</td></tr><tr><td>铜</td><td>2.0</td><td>7</td><td>1500</td><td>0.2</td><td>100</td></tr><tr><td>铝</td><td>2.0</td><td>5</td><td>900</td><td>0.3</td><td>50</td></tr><tr><td>镍铬合金</td><td>1.85</td><td>6</td><td>400</td><td>0.7</td><td>80</td></tr></table>\n\n注：顶锻留量等于线材直径，有电流顶锻量等于直径的 $\\mathbf { 0 . 2 \\sim 0 . 3 }$ 倍。\n\n# 16.3.2杆件对焊\n多用于建筑业的钢筋对焊。通常，直径 $\\alpha <$ $1 0 \\mathrm { m m }$ 用电阻对焊； $d > 1 0 \\mathbf { m } \\mathbf { m }$ 用连续闪光对焊；$d > 3 0 \\mathrm { m m }$ 用预热闪光对焊。用手动对焊机时，由于焊机功率较小（通常不超过50kVA）， $d =$ $1 5 \\sim 2 0 \\mathrm { m m }$ 时，一般就要用预热闪光对焊。\n\n杆件对焊时可使用半圆形或V形夹钳电极。后者可用于各种直径，因而获得广泛地应用。杆件属实心截面，刚性较大，可采用较长的伸出长度。低碳钢棒材电阻对焊和闪光对焊的焊接参数可参考表16-7和表16-8。",
    "summary": "（5）钛及其合金的闪光对焊, 16.3.1小截面工件的对焊, 16.3.2杆件对焊, 16.3典型工件的对焊",
    "size": 3326
  },
  {
    "name": "第1卷_第2篇_电阻焊-part-63",
    "projectId": "5ET7VaxsU6Y6",
    "fileName": "第1卷_第2篇_电阻焊.pdf",
    "content": "管子对焊广泛地应用于锅炉制造、管道工程及石油设备制造。根据管子的截面和材料，选择连续或预热闪光对焊。夹钳电极可以用半圆形或V形。通常，当管径与壁厚的比值大于10时，选用半园形，以防管子被压扁；比值小于10时，可选用 $\\mathbf { v }$ 形。为避免管子在夹钳电极中滑移，夹钳电极应有适当的工作长度。管径为20\\~${ \\mathfrak { s o } } _ { \\mathbf { m } \\mathbf { m } }$ 时，工作长度为管径的2\\~2.5倍；管径为 $2 0 0 \\sim 3 0 0 \\mathrm { m m }$ 时，工作长度为管径的 $1 \\sim 1 . 5$ 倍。低碳钢和合金钢管连续闪光对焊的焊接参数可参考表16-9。大直径厚壁钢管一般用预热闪光对焊，其焊接参数可参考表16-10。\n\n由于管子是展开形截面，散热较快，端面液态金属易于冷却，顶锻时难于挤出。面积分散使闪光过程中自保护作用减弱，因此当焊接参数选择不当时，非金属夹杂物会残留在接口中形成灰斑缺陷。保持稳定闪光，提高闪光和顶锻速度，并采用气体保护，能减少或消除灰斑。\n\n管子焊接后，需去除内、外毛刺，以保证管子的外表光洁，内部有一定的通道孔径。去除毛刺需使用专用工具。\n\n表16-7低碳钢棒材电阻对焊的焊接条件[15]  \n\n<table><tr><td rowspan=2 colspan=1>截面面积/mm</td><td rowspan=2 colspan=1>伸出长度/mm</td><td rowspan=1 colspan=2>焊接缩短量/mm</td><td rowspan=2 colspan=1>电流密度①/(A/mm²）</td><td rowspan=2 colspan=1>焊接时间①/s</td><td rowspan=2 colspan=1>焊接压强/MPa</td></tr><tr><td rowspan=1 colspan=1>有电</td><td rowspan=1 colspan=1>无电</td></tr><tr><td rowspan=1 colspan=1>25</td><td rowspan=1 colspan=1>6+6</td><td rowspan=1 colspan=1>0.5</td><td rowspan=1 colspan=1>0.9</td><td rowspan=1 colspan=1>6200</td><td rowspan=1 colspan=1>0.6</td><td rowspan=4 colspan=1>10~20</td></tr><tr><td rowspan=1 colspan=1>50</td><td rowspan=1 colspan=1>8+8</td><td rowspan=1 colspan=1>0.5</td><td rowspan=1 colspan=1>0.9</td><td rowspan=1 colspan=1>6160</td><td rowspan=1 colspan=1>0.8</td></tr><tr><td rowspan=1 colspan=1>100</td><td rowspan=1 colspan=1>10 +10</td><td rowspan=1 colspan=1>0.5</td><td rowspan=1 colspan=1>1.0</td><td rowspan=1 colspan=1>140</td><td rowspan=1 colspan=1>1.0</td></tr><tr><td rowspan=1 colspan=1>250</td><td rowspan=1 colspan=1>12 + 12</td><td rowspan=1 colspan=1>1.0</td><td rowspan=1 colspan=1>1.8</td><td rowspan=1 colspan=1>90</td><td rowspan=1 colspan=1>1.5</td></tr></table>\n\n$\\textcircled{1}$ 焊接淬火钢时，增加 $2 0 \\% \\sim 3 0 \\%$ 。$\\textcircled{2}$ 对于淬火钢增加 $100 \\%$\n\n表16-8低碳钢棒材闪光对焊的时间和留量①  ",
    "summary": "16.3.3管子对焊 - Part 1/3",
    "size": 1840
  },
  {
    "name": "第1卷_第2篇_电阻焊-part-64",
    "projectId": "5ET7VaxsU6Y6",
    "fileName": "第1卷_第2篇_电阻焊.pdf",
    "content": "<table><tr><td rowspan=3 colspan=1>工件直径/mm</td><td rowspan=1 colspan=5>预热闪光对焊</td><td rowspan=1 colspan=4>连续闪光对焊</td></tr><tr><td rowspan=1 colspan=3>留量/mm</td><td rowspan=1 colspan=2>时间/s</td><td rowspan=1 colspan=3>留量/mm</td><td rowspan=2 colspan=1>时间/s</td></tr><tr><td rowspan=1 colspan=1>总流量</td><td rowspan=1 colspan=1>预热与闪光</td><td rowspan=1 colspan=1>顶锻</td><td rowspan=1 colspan=1>预热</td><td rowspan=1 colspan=1>闪光与顶锻</td><td rowspan=1 colspan=1>总流量</td><td rowspan=1 colspan=1>闪光</td><td rowspan=1 colspan=1>顶锻</td></tr><tr><td rowspan=1 colspan=1>5</td><td rowspan=1 colspan=1></td><td rowspan=1 colspan=1>1</td><td rowspan=1 colspan=1></td><td rowspan=1 colspan=1></td><td rowspan=1 colspan=1>二</td><td rowspan=1 colspan=1>6</td><td rowspan=1 colspan=1>4.5</td><td rowspan=1 colspan=1>1. 5</td><td rowspan=1 colspan=1>2</td></tr><tr><td rowspan=1 colspan=1>10</td><td rowspan=1 colspan=1></td><td rowspan=1 colspan=1>1二</td><td rowspan=1 colspan=1></td><td rowspan=1 colspan=1></td><td rowspan=1 colspan=1>二</td><td rowspan=1 colspan=1>8</td><td rowspan=1 colspan=1>6</td><td rowspan=1 colspan=1>2</td><td rowspan=1 colspan=1>3</td></tr><tr><td rowspan=1 colspan=1>15</td><td rowspan=1 colspan=1>9</td><td rowspan=1 colspan=1>6.5</td><td rowspan=1 colspan=1>2.5</td><td rowspan=1 colspan=1>3</td><td rowspan=1 colspan=1>4</td><td rowspan=1 colspan=1>13</td><td rowspan=1 colspan=1>10.5</td><td rowspan=1 colspan=1>2.5</td><td rowspan=1 colspan=1>6</td></tr><tr><td rowspan=1 colspan=1>20</td><td rowspan=1 colspan=1>11</td><td rowspan=1 colspan=1>7.5</td><td rowspan=1 colspan=1>3.5</td><td rowspan=1 colspan=1>5</td><td rowspan=1 colspan=1>6</td><td rowspan=1 colspan=1>17</td><td rowspan=1 colspan=1>14</td><td rowspan=1 colspan=1>3</td><td rowspan=1 colspan=1>10</td></tr><tr><td rowspan=1 colspan=1>30</td><td rowspan=1 colspan=1>16</td><td rowspan=1 colspan=1>12</td><td rowspan=1 colspan=1>4</td><td rowspan=1 colspan=1>8</td><td rowspan=1 colspan=1>7</td><td rowspan=1 colspan=1>25</td><td rowspan=1 colspan=1>21.5</td><td rowspan=1 colspan=1>3.5</td><td rowspan=1 colspan=1>20</td></tr><tr><td rowspan=1 colspan=1>40</td><td rowspan=1 colspan=1>20</td><td rowspan=1 colspan=1>14.5</td><td rowspan=1 colspan=1>5.5</td><td rowspan=1 colspan=1>20</td><td rowspan=1 colspan=1>8</td><td rowspan=1 colspan=1>40</td><td rowspan=1 colspan=1>35.5</td><td rowspan=1 colspan=1>4.5</td><td rowspan=1 colspan=1>40</td></tr><tr><td rowspan=1 colspan=1>50</td><td rowspan=1 colspan=1>22</td><td rowspan=1 colspan=1>15. 5</td><td rowspan=1 colspan=1>6.5</td><td rowspan=1 colspan=1>30</td><td rowspan=1 colspan=1>10</td><td rowspan=1 colspan=1>二</td><td rowspan=1 colspan=1>二</td><td rowspan=1 colspan=1>二</td><td rowspan=1 colspan=1>二</td></tr><tr><td rowspan=1 colspan=1>70</td><td rowspan=1 colspan=1>26</td><td rowspan=1 colspan=1>19</td><td rowspan=1 colspan=1>7</td><td rowspan=1 colspan=1>70</td><td rowspan=1 colspan=1>15</td><td rowspan=1 colspan=1></td><td rowspan=1 colspan=1></td><td rowspan=1 colspan=1></td><td rowspan=1 colspan=1>一</td></tr><tr><td rowspan=1 colspan=1>90</td><td rowspan=1 colspan=1>32</td><td rowspan=1 colspan=1>24</td><td rowspan=1 colspan=1>8</td><td rowspan=1 colspan=1>120</td><td rowspan=1 colspan=1>20</td><td rowspan=1 colspan=1></td><td rowspan=1 colspan=1>1</td><td rowspan=1 colspan=1>一</td><td rowspan=1 colspan=1>1</td></tr></table>\n\n$\\textcircled{1}$ 此表亦可参见参考文献［1]。\n\n表16-920钢、12Cr1MoV及12Cr18Ni12Ti钢管连续闪光对焊的焊接条件[14]  ",
    "summary": "16.3.3管子对焊 - Part 2/3",
    "size": 3467
  },
  {
    "name": "第1卷_第2篇_电阻焊-part-65",
    "projectId": "5ET7VaxsU6Y6",
    "fileName": "第1卷_第2篇_电阻焊.pdf",
