Repository: LunaReborn/Welding-6m-Extractor

# 焊接文档 6M 专有词汇抽取工具

用于从焊接相关文档中抽取“人、机、料、法、环、测”六类专有词汇，并导出 JSON 和 Excel。

## 目录结构

```text
project/
  cli.py
  engine/
    document_loader.py
    chunker.py
    llm_client.py
    extractor_6m.py
    normalizer.py
    validator.py
    exporter.py
  prompts/
    welding_6m_extract.txt
    welding_6m_review.txt
  outputs/
  data/
```

## 安装

```bash
pip install -r requirements.txt
```

## 使用 Ollama

先启动 Ollama，并拉取模型：

```bash
ollama serve
ollama pull qwen2.5:7b
```

运行：

```bash
python cli.py --file data/氩弧焊标准作业指导书.docx --extractor ollama --model qwen2.5:7b --output outputs
```

启用二阶段复核：

```bash
python cli.py --file data/氩弧焊标准作业指导书.docx --extractor ollama --review --output outputs
```

File: data/hanjie_data/1.txt (part 27 of 68)
[
    "content": "<table><tr><td rowspan=1 colspan=1>钢种</td><td rowspan=1 colspan=1>尺寸/mm</td><td rowspan=1 colspan=1>二次空截电压/V</td><td rowspan=1 colspan=1>伸出长度/mm</td><td rowspan=1 colspan=1>闪光流量/mm</td><td rowspan=1 colspan=1>平均闪光速度/（mm/s）</td><td rowspan=1 colspan=1>顶锻留量/mm</td><td rowspan=1 colspan=1>有电流顶锻量/mm</td></tr><tr><td rowspan=2 colspan=1>20</td><td rowspan=2 colspan=1>25×332×332 ×432 ×560×3</td><td rowspan=2 colspan=1>6.5~7.0</td><td rowspan=2 colspan=1>60~70</td><td rowspan=2 colspan=1>11~1211~12151515</td><td rowspan=1 colspan=1>1.37~1.51.22~1.331. 251.0</td><td rowspan=1 colspan=1>3.52.5~4.04.5~5.05.0~5.5</td><td rowspan=2 colspan=1>3.03.03.54.03.0</td></tr><tr><td rowspan=1 colspan=1>1.15~1.0</td><td rowspan=1 colspan=1>4.0~4.5</td></tr><tr><td rowspan=1 colspan=1>12Cr1MoV</td><td rowspan=1 colspan=1>32x4</td><td rowspan=1 colspan=1>6~6.5</td><td rowspan=1 colspan=1>60~70</td><td rowspan=1 colspan=1>17</td><td rowspan=1 colspan=1>1.0</td><td rowspan=1 colspan=1>5.0</td><td rowspan=1 colspan=1>4.0</td></tr><tr><td rowspan=1 colspan=1>12Cr18Ni12Ti</td><td rowspan=1 colspan=1>32 ×4</td><td rowspan=1 colspan=1>6.5~7.0</td><td rowspan=1 colspan=1>60~70</td><td rowspan=1 colspan=1>15</td><td rowspan=1 colspan=1>1.0</td><td rowspan=1 colspan=1>5.0</td><td rowspan=1 colspan=1>4.0</td></tr></table>\n\n表16-10大截面低碳钢管预热闪光对焊的焊接条件[14]  \n\n<table><tr><td rowspan=2 colspan=1>管子截面面积/mm²</td><td rowspan=2 colspan=1>二次空载电压/V</td><td rowspan=2 colspan=1>伸出长度/mm</td><td rowspan=1 colspan=2>预热时间/s</td><td rowspan=2 colspan=1>闪光留量/mm</td><td rowspan=2 colspan=1>平均闪光速度/(mm/s)</td><td rowspan=2 colspan=1>顶锻留量/mm</td><td rowspan=2 colspan=1>有电流顶锻量/mm</td></tr><tr><td rowspan=1 colspan=1>总时间</td><td rowspan=1 colspan=1>脉冲时间</td></tr><tr><td rowspan=1 colspan=1>4000</td><td rowspan=1 colspan=1>6.5</td><td rowspan=1 colspan=1>240</td><td rowspan=1 colspan=1>60</td><td rowspan=1 colspan=1>5.0</td><td rowspan=1 colspan=1>15   1</td><td rowspan=1 colspan=1>1.8</td><td rowspan=1 colspan=1>9</td><td rowspan=1 colspan=1>6</td></tr><tr><td rowspan=1 colspan=1>10000</td><td rowspan=1 colspan=1>7.4</td><td rowspan=1 colspan=1>340</td><td rowspan=1 colspan=1>240</td><td rowspan=1 colspan=1>5.5</td><td rowspan=1 colspan=1>山 20</td><td rowspan=1 colspan=1>1.2</td><td rowspan=1 colspan=1>12</td><td rowspan=1 colspan=1>8</td></tr><tr><td rowspan=1 colspan=1>16000</td><td rowspan=1 colspan=1>8.5</td><td rowspan=1 colspan=1>380</td><td rowspan=1 colspan=1>420</td><td rowspan=1 colspan=1>6.0</td><td rowspan=1 colspan=1>22</td><td rowspan=1 colspan=1>0.8</td><td rowspan=1 colspan=1>14</td><td rowspan=1 colspan=1>10</td></tr><tr><td rowspan=1 colspan=1>20000</td><td rowspan=1 colspan=1>9.3</td><td rowspan=1 colspan=1>420</td><td rowspan=1 colspan=1>540</td><td rowspan=1 colspan=1>6.0</td><td rowspan=1 colspan=1>23</td><td rowspan=1 colspan=1>0.6</td><td rowspan=1 colspan=1>15</td><td rowspan=1 colspan=1>12</td></tr><tr><td rowspan=1 colspan=1>32000</td><td rowspan=1 colspan=1>10.4</td><td rowspan=1 colspan=1>440</td><td rowspan=1 colspan=1>720</td><td rowspan=1 colspan=1>8.0</td><td rowspan=1 colspan=1>26</td><td rowspan=1 colspan=1>0.5</td><td rowspan=1 colspan=1>16</td><td rowspan=1 colspan=1>12</td></tr></table>\n\n以上，厚度从小于 $1 \\mathrm { m m }$ 到十几毫米。材料有碳钢、合金钢、有色金属及其合金等。板材对焊后，接头由于将经受轧制，并产生很大的塑性变",
    "summary": "16.3.3管子对焊 - Part 3/3",
    "size": 3303
  },
  {
    "name": "第1卷_第2篇_电阻焊-part-66",
    "projectId": "5ET7VaxsU6Y6",
    "fileName": "第1卷_第2篇_电阻焊.pdf",
    "content": "# 16.3.4薄板对焊\n薄板对焊在冶金工业轧制钢板的连续生产线上被广泛地应用。板材宽度从 $3 0 0 \\mathrm { m m }$ 到 $1 5 0 0 \\mathbf { m } \\mathbf { m }$ 形，因而不仅要有一定的强度，而且应有很高的塑性。厚度小于 ${ \\mathsf { S m m } }$ 的钢板，一般采用连续闪光对焊，用平面电极单面导电；板材较厚时，采用预热闪光对焊，双面导电，以保证沿整个端面加热均匀。\n\n薄板焊接时，因截面的长与宽之比较大，面积分散，接头冷却快，闪光过程中自保护作用较弱。同时，液态过梁细小，端面上液态金属层薄，易于氧化和凝固。因此必须提高闪光和顶锻速度。焊后应趁热用毛刺切除装置切除毛刺。低碳钢和不锈钢钢板的闪光对焊的焊接参数可分别参考表16-11和表16-12。\n\n表16-11低碳钢钢板的闪光和顶锻留量[14]  \n\n<table><tr><td rowspan=3 colspan=1>厚度/mm</td><td rowspan=3 colspan=1>宽度/mm</td><td rowspan=1 colspan=5>留量/mm</td></tr><tr><td rowspan=2 colspan=1>总留量</td><td rowspan=2 colspan=1>闪光留量</td><td rowspan=1 colspan=3>顶锻留量</td></tr><tr><td rowspan=1 colspan=1>总留量</td><td rowspan=1 colspan=1>有电</td><td rowspan=1 colspan=1>无电</td></tr><tr><td rowspan=1 colspan=1>2</td><td rowspan=1 colspan=1>1004001 2002000</td><td rowspan=1 colspan=1>9.511. 051517. 5</td><td rowspan=1 colspan=1>791115</td><td rowspan=1 colspan=1>22.544.5</td><td rowspan=1 colspan=1>11. 522</td><td rowspan=1 colspan=1>1122. 5</td></tr><tr><td rowspan=1 colspan=1>3</td><td rowspan=1 colspan=1>1004001 2002000</td><td rowspan=1 colspan=1>12151620</td><td rowspan=1 colspan=1>9111314</td><td rowspan=1 colspan=1>3456</td><td rowspan=1 colspan=1>22.523</td><td rowspan=1 colspan=1>1233</td></tr><tr><td rowspan=1 colspan=1>4~5</td><td rowspan=1 colspan=1>1004001 200200</td><td rowspan=1 colspan=1>14172021</td><td rowspan=1 colspan=1>10121415</td><td rowspan=1 colspan=1>4566</td><td rowspan=1 colspan=1>2233</td><td rowspan=1 colspan=1>2233</td></tr></table>\n\n表16-12不锈钢板闪光对焊的留量（板宽 $7 0 0 \\sim 9 0 0 \\mathrm { m m }$ [14]   \n\n<table><tr><td rowspan=1 colspan=1>厚度/mm</td><td rowspan=1 colspan=1>最终钳口距离/mm</td><td rowspan=1 colspan=1>闪光留量/mm</td><td rowspan=1 colspan=1>顶锻留量/mm</td><td rowspan=1 colspan=1>伸出总长/mm</td></tr><tr><td rowspan=1 colspan=1>1.0</td><td rowspan=1 colspan=1>3</td><td rowspan=1 colspan=1>5.5</td><td rowspan=1 colspan=1>1.5</td><td rowspan=1 colspan=1>10</td></tr><tr><td rowspan=1 colspan=1>1.5</td><td rowspan=1 colspan=1>5</td><td rowspan=1 colspan=1>8</td><td rowspan=1 colspan=1>2</td><td rowspan=1 colspan=1>15</td></tr><tr><td rowspan=1 colspan=1>2</td><td rowspan=1 colspan=1>6</td><td rowspan=1 colspan=1>10.5</td><td rowspan=1 colspan=1>2.5</td><td rowspan=1 colspan=1>19</td></tr><tr><td rowspan=1 colspan=1>2.5</td><td rowspan=1 colspan=1>7</td><td rowspan=1 colspan=1>13</td><td rowspan=1 colspan=1>3.0</td><td rowspan=1 colspan=1>23</td></tr><tr><td rowspan=1 colspan=1>3</td><td rowspan=1 colspan=1>9.5</td><td rowspan=1 colspan=1>15</td><td rowspan=1 colspan=1>3.5</td><td rowspan=1 colspan=1>27</td></tr><tr><td rowspan=1 colspan=1>4</td><td rowspan=1 colspan=1>11</td><td rowspan=1 colspan=1>152</td><td rowspan=1 colspan=1>4</td><td rowspan=1 colspan=1>30</td></tr><tr><td rowspan=1 colspan=1>5</td><td rowspan=1 colspan=1>15</td><td rowspan=1 colspan=1>18仙</td><td rowspan=1 colspan=1>5</td><td rowspan=1 colspan=1>38</td></tr><tr><td rowspan=1 colspan=1>6</td><td rowspan=1 colspan=1>16</td><td rowspan=1 colspan=1>18</td><td rowspan=1 colspan=1>6</td><td rowspan=1 colspan=1>40</td></tr><tr><td rowspan=1 colspan=1>10</td><td rowspan=1 colspan=1>18</td><td rowspan=1 colspan=1>20</td><td rowspan=1 colspan=1>2</td><td rowspan=1 colspan=1>55</td></tr></table>",
    "summary": "16.3.4薄板对焊",
    "size": 3258
  },
  {
    "name": "第1卷_第2篇_电阻焊-part-67",
    "projectId": "5ET7VaxsU6Y6",
    "fileName": "第1卷_第2篇_电阻焊.pdf",
    "content": "# 16.3.5环形件对焊\n环形件（如车轮辋、链环、轴承环、喷气发动机安装边等）焊接时，除了考虑对焊工艺的一般规律外，还应注意分流和环形件变形弹力的影响，由于存在分流（部分电流不经过焊接区而经过环形工件本身通过），需要功率要增大$1 5 \\% \\sim 5 0 \\%$ 。分流随环形件直径的减小，截面的增大，以及材料电阻率的减小而增大。\n\n环形件对焊时，顶锻压力的选择必须考虑变形反弹力的影响，但由于分流有对环背加热的作用，因而顶锻压力增加量不大。\n\n自行车、摩托车轮辋、汽车轮辋均采用连续闪光对焊，夹钳电极的钳口必须与工件截面相吻合。顶锻时，为了防止反弹力影响接头质量甚至拉开接头，需要延长无电流顶锻时间。\n\n锚链、传动链等链环多用低碳和低合金钢制造。直径 $d < 2 0 \\mathrm { m m }$ 时，可用电阻对焊； $\\textbf { \\em d } >$ $_ { 2 0 \\mathbf { m } \\mathbf { m } }$ 时，可用预热闪光对焊。预热的目的是为了使接口处加热均匀，顶锻时容易产生一定的塑性变性。\n\n链环对焊的焊接参数可参考表16-13和表16-14。\n\n表16-13锚链闪光对焊的焊接条件[15]  \n表16-14小直径链环电阻对焊的焊接条件[14   \n\n<table><tr><td rowspan=3 colspan=1>锚链直径/mm</td><td rowspan=3 colspan=1>次级电压/V</td><td rowspan=1 colspan=2>一次电流/A</td><td rowspan=1 colspan=1>预热</td><td rowspan=1 colspan=1>焊接</td><td rowspan=3 colspan=1>顶锻速度/（mm/s）</td><td rowspan=3 colspan=1>闪光速度/（mm/s）</td><td rowspan=1 colspan=6>留量/mm</td></tr><tr><td rowspan=2 colspan=1>闪光</td><td rowspan=2 colspan=1>短路</td><td rowspan=2 colspan=1>间断次数</td><td rowspan=2 colspan=1>通电时间/s</td><td rowspan=2 colspan=1>自然间隙</td><td rowspan=2 colspan=1>等速</td><td rowspan=2 colspan=1>加速</td><td rowspan=1 colspan=2>预锻</td><td rowspan=2 colspan=1>合计</td></tr><tr><td rowspan=1 colspan=1>有电</td><td rowspan=1 colspan=1>无电</td></tr><tr><td rowspan=1 colspan=1>28</td><td rowspan=1 colspan=1>9.27</td><td rowspan=1 colspan=1>420</td><td rowspan=1 colspan=1>550</td><td rowspan=1 colspan=1>2~4</td><td rowspan=1 colspan=1>19±1</td><td rowspan=1 colspan=1>45~50</td><td rowspan=1 colspan=1>0.9~1.1</td><td rowspan=1 colspan=1>1.5</td><td rowspan=1 colspan=1>4</td><td rowspan=1 colspan=1>2</td><td rowspan=1 colspan=1>1.0~1.5</td><td rowspan=1 colspan=1>1.5</td><td rowspan=1 colspan=1>10~11</td></tr><tr><td rowspan=1 colspan=1>31</td><td rowspan=1 colspan=1>10.3</td><td rowspan=1 colspan=1>450</td><td rowspan=1 colspan=1>580</td><td rowspan=1 colspan=1>3~5</td><td rowspan=1 colspan=1>22 ± 1.5</td><td rowspan=1 colspan=1>45~50</td><td rowspan=1 colspan=1>0.9~1.1</td><td rowspan=1 colspan=1>2</td><td rowspan=1 colspan=1>4</td><td rowspan=1 colspan=1>2</td><td rowspan=1 colspan=1>1.0~1.5</td><td rowspan=1 colspan=1>1.5</td><td rowspan=1 colspan=1>10~11</td></tr><tr><td rowspan=1 colspan=1>34</td><td rowspan=1 colspan=1>10.3</td><td rowspan=1 colspan=1>460</td><td rowspan=1 colspan=1>620</td><td rowspan=1 colspan=1>3~5</td><td rowspan=1 colspan=1>24±2</td><td rowspan=1 colspan=1>45~50</td><td rowspan=1 colspan=1>0.8~1.0</td><td rowspan=1 colspan=1>2</td><td rowspan=1 colspan=1>4</td><td rowspan=1 colspan=1>2</td><td rowspan=1 colspan=1>1.5</td><td rowspan=1 colspan=1>1.5</td><td rowspan=1 colspan=1>11~12</td></tr><tr><td rowspan=1 colspan=1>37</td><td rowspan=1 colspan=1>8.85</td><td rowspan=1 colspan=1>480</td><td rowspan=1 colspan=1>680</td><td rowspan=1 colspan=1>4~6</td><td rowspan=1 colspan=1>28±2</td><td rowspan=1 colspan=1>30</td><td rowspan=1 colspan=1>0.8~1.0</td><td rowspan=1 colspan=1>2.5</td><td rowspan=1 colspan=1>5</td><td rowspan=1 colspan=1>2</td><td rowspan=1 colspan=1>1.5</td><td rowspan=1 colspan=1>1.5-212~13</td><td rowspan=1 colspan=1>1.5-212~13</td></tr><tr><td rowspan=1 colspan=1>40</td><td rowspan=1 colspan=1>10.0</td><td rowspan=1 colspan=1>500</td><td rowspan=1 colspan=1>720</td><td rowspan=1 colspan=1>5~7</td><td rowspan=1 colspan=1>30±2</td><td rowspan=1 colspan=1>30</td><td rowspan=1 colspan=1>0.7~0.9</td><td rowspan=1 colspan=1>2</td><td rowspan=1 colspan=1>5</td><td rowspan=1 colspan=1>2</td><td rowspan=1 colspan=1>1.5~2</td><td rowspan=1 colspan=1>2</td><td rowspan=1 colspan=1>12~13</td></tr></table>",
    "summary": "16.3.5环形件对焊",
    "size": 3548
  },
  {
    "name": "第1卷_第2篇_电阻焊-part-68",
    "projectId": "5ET7VaxsU6Y6",
    "fileName": "第1卷_第2篇_电阻焊.pdf",
    "content": "刀具对焊是目前刀具制造业中用于制造毛坯的工艺方法之一，主要是高速钢（ $\\mathbf { W } 1 8 \\mathbf { C } \\mathbf { r } 4 \\mathbf { V }$ 、$\\mathtt { W 9 C r 4 V 2 }$ ）和中碳钢的对焊。刀具对焊有如下特点：\n\n<table><tr><td rowspan=2 colspan=1>直径/mm</td><td rowspan=2 colspan=1>焊机额定功率/kVA</td><td rowspan=1 colspan=1>二次电压</td><td rowspan=1 colspan=2>焊接时间/s</td><td rowspan=2 colspan=1>每分钟焊接链环数</td></tr><tr><td rowspan=1 colspan=1>V</td><td rowspan=1 colspan=1>通电</td><td rowspan=1 colspan=1>断电</td></tr><tr><td rowspan=1 colspan=1>19.8</td><td rowspan=1 colspan=1>250</td><td rowspan=1 colspan=1>4.4~4.55</td><td rowspan=1 colspan=1>4.5</td><td rowspan=1 colspan=1>1.0</td><td rowspan=1 colspan=1>6.4</td></tr><tr><td rowspan=1 colspan=1>16.7</td><td rowspan=1 colspan=1>250</td><td rowspan=1 colspan=1>3.4~3.55</td><td rowspan=1 colspan=1>5.0</td><td rowspan=1 colspan=1>1.0</td><td rowspan=1 colspan=1>6.4</td></tr><tr><td rowspan=1 colspan=1>15.0</td><td rowspan=1 colspan=1>175</td><td rowspan=1 colspan=1>3.8~4.0</td><td rowspan=1 colspan=1>3.0</td><td rowspan=1 colspan=1>1.0</td><td rowspan=1 colspan=1>6.6</td></tr><tr><td rowspan=1 colspan=1>13.5</td><td rowspan=1 colspan=1>175</td><td rowspan=1 colspan=1>3.8~4.0</td><td rowspan=1 colspan=1>2.5</td><td rowspan=1 colspan=1>1.0</td><td rowspan=1 colspan=1>8.8</td></tr><tr><td rowspan=1 colspan=1>12.0</td><td rowspan=1 colspan=1>175</td><td rowspan=1 colspan=1>2.8</td><td rowspan=1 colspan=1>1.5</td><td rowspan=1 colspan=1>0.8</td><td rowspan=1 colspan=1>8.6</td></tr></table>\n\n应不小于 $1 0 \\mathrm { m m }$ 。\n\n1）高速钢与中碳钢的导热性与电阻率差别大。在常温下，中碳钢的 $\\lambda = 0 . 4 2 \\mathbb { W } /$ （ $\\mathrm { c m } \\cdot \\mathrm { \\bf K } )$ ，p=18\\~22μΩ·cm；高速钢的λ=0.23W/（cm$\\mathbf { \\nabla } \\cdot \\dot { \\mathbf { K } } )$ ， $\\rho _ { \\circ } = 4 8 \\mu \\Omega \\cdot \\mathrm { c m } ,$ 。为了使接合面两侧的温度分布基本一致，高速钢的伸出长度应比中碳钢小 $3 0 \\% \\sim 5 0 \\%$ 。一般情况下，高速钢的伸出长度为 $( 0 . 5 \\sim 1 . 0 ) d _ { \\odot }$ ，为了防止散热过快，伸出长度\n\n2）高速钢淬火倾向大，焊后硬度将大大提高，并可能产生淬火裂纹。为了防止裂纹，可采用预热闪光对焊。预热时，将接口附近 $5 \\sim$ $1 0 \\mathrm { m m }$ 范围内的金属加热到 $1 1 0 0 \\sim 1 2 0 0 ^ { \\circ } \\mathrm { C }$ 。焊后在 $6 0 0 \\sim 7 0 0 \\mathrm { ^ c }$ 的电炉中保温 $3 0 \\mathrm { { m i n } }$ 进行退火。\n\n3）高速钢加热到高温时，会产生晶粒长大或在半熔化晶界上形成莱氏体共晶物，使接头变脆。莱氏体共晶物不能通过热处理消除，因此需要用充分的顶锻来消除这种组织。刀具对焊的焊接参数可参考表16-15。\n\n表16-15刀具对焊的焊接条件[15]  ",
    "summary": "16.3.6刀具对焊 - Part 1/3",
    "size": 2242
  },
  {
    "name": "第1卷_第2篇_电阻焊-part-69",
    "projectId": "5ET7VaxsU6Y6",
    "fileName": "第1卷_第2篇_电阻焊.pdf",
    "content": "<table><tr><td rowspan=3 colspan=1>直径/mm</td><td rowspan=3 colspan=1>面积/mm²</td><td rowspan=3 colspan=1>二次电压/V</td><td rowspan=1 colspan=2>伸出长度/mm</td><td rowspan=1 colspan=7>留量/mm</td></tr><tr><td rowspan=2 colspan=1>工具钢</td><td rowspan=2 colspan=1>碳钢</td><td rowspan=2 colspan=1>预热</td><td rowspan=2 colspan=1>闪光</td><td rowspan=1 colspan=2>顶锻</td><td rowspan=2 colspan=1>总留量</td><td rowspan=2 colspan=1>工具钢留量</td><td rowspan=2 colspan=1>碳钢留量</td></tr><tr><td rowspan=1 colspan=1>有电</td><td rowspan=1 colspan=1>无电</td></tr><tr><td rowspan=1 colspan=1>8~10</td><td rowspan=1 colspan=1>50~80</td><td rowspan=1 colspan=1>3.8~4</td><td rowspan=1 colspan=1>10</td><td rowspan=1 colspan=1>15</td><td rowspan=1 colspan=1>1</td><td rowspan=1 colspan=1>2</td><td rowspan=1 colspan=1>0.5</td><td rowspan=1 colspan=1>1.5</td><td rowspan=1 colspan=1>5</td><td rowspan=1 colspan=1>3</td><td rowspan=1 colspan=1>2</td></tr><tr><td rowspan=1 colspan=1>11~15</td><td rowspan=1 colspan=1>80~180</td><td rowspan=1 colspan=1>3.8~4</td><td rowspan=1 colspan=1>12</td><td rowspan=1 colspan=1>20</td><td rowspan=1 colspan=1>1.5</td><td rowspan=1 colspan=1>2.5</td><td rowspan=1 colspan=1>0.5</td><td rowspan=1 colspan=1>1.5</td><td rowspan=1 colspan=1>6</td><td rowspan=1 colspan=1>3.5</td><td rowspan=1 colspan=1>2.5</td></tr><tr><td rowspan=1 colspan=1>16~20</td><td rowspan=1 colspan=1>200~315</td><td rowspan=1 colspan=1>4~4.3</td><td rowspan=1 colspan=1>15</td><td rowspan=1 colspan=1>20</td><td rowspan=1 colspan=1>1.5</td><td rowspan=1 colspan=1>2.5</td><td rowspan=1 colspan=1>0.5</td><td rowspan=1 colspan=1>1.5</td><td rowspan=1 colspan=1>6</td><td rowspan=1 colspan=1>3.5</td><td rowspan=1 colspan=1>2.5</td></tr><tr><td rowspan=1 colspan=1>21~22</td><td rowspan=1 colspan=1>250~380</td><td rowspan=1 colspan=1>4~4.3</td><td rowspan=1 colspan=1>15</td><td rowspan=1 colspan=1>20</td><td rowspan=1 colspan=1>1.5</td><td rowspan=1 colspan=1>2.5</td><td rowspan=1 colspan=1>0.5</td><td rowspan=1 colspan=1>1.5</td><td rowspan=1 colspan=1>6</td><td rowspan=1 colspan=1>3.5</td><td rowspan=1 colspan=1>2.5</td></tr><tr><td rowspan=1 colspan=1>23~24</td><td rowspan=1 colspan=1>415~450</td><td rowspan=1 colspan=1>4~4.3</td><td rowspan=1 colspan=1>18</td><td rowspan=1 colspan=1>27</td><td rowspan=1 colspan=1>2</td><td rowspan=1 colspan=1>2.5</td><td rowspan=1 colspan=1>0.5</td><td rowspan=1 colspan=1>2</td><td rowspan=1 colspan=1>7</td><td rowspan=1 colspan=1>4</td><td rowspan=1 colspan=1>3</td></tr><tr><td rowspan=1 colspan=1>25~30</td><td rowspan=1 colspan=1>490~700</td><td rowspan=1 colspan=1>4.3~4.5</td><td rowspan=1 colspan=1>18</td><td rowspan=1 colspan=1>27</td><td rowspan=1 colspan=1>2</td><td rowspan=1 colspan=1>2.5</td><td rowspan=1 colspan=1>0.5</td><td rowspan=1 colspan=1>2</td><td rowspan=1 colspan=1>7</td><td rowspan=1 colspan=1>4</td><td rowspan=1 colspan=1>3</td></tr><tr><td rowspan=1 colspan=1>31~32</td><td rowspan=1 colspan=1>750~805</td><td rowspan=1 colspan=1>4.5~4.8</td><td rowspan=1 colspan=1>20</td><td rowspan=1 colspan=1>30</td><td rowspan=1 colspan=1>2</td><td rowspan=1 colspan=1>2.5</td><td rowspan=1 colspan=1>0.5</td><td rowspan=1 colspan=1>2</td><td rowspan=1 colspan=1>7</td><td rowspan=1 colspan=1>4</td><td rowspan=1 colspan=1>3</td></tr><tr><td rowspan=1 colspan=1>33~35</td><td rowspan=1 colspan=1>855~960</td><td rowspan=1 colspan=1>4.8~5.1</td><td rowspan=1 colspan=1>20</td><td rowspan=1 colspan=1>30</td><td rowspan=1 colspan=1>2</td><td rowspan=1 colspan=1>2.5</td><td rowspan=1 colspan=1>0.5</td><td rowspan=1 colspan=1>2</td><td rowspan=1 colspan=1>7</td><td rowspan=1 colspan=1>4</td><td rowspan=1 colspan=1>3</td></tr><tr><td rowspan=1 colspan=1>36~40</td><td rowspan=1 colspan=1>1000~1260</td><td rowspan=1 colspan=1>5.1~5.5</td><td rowspan=1 colspan=1>20</td><td rowspan=1 colspan=1>30</td><td rowspan=1 colspan=1>2.5</td><td rowspan=1 colspan=1>3</td><td rowspan=1 colspan=1>0.",
    "summary": "16.3.6刀具对焊 - Part 2/3",
    "size": 3925
  },
  {
    "name": "第1卷_第2篇_电阻焊-part-70",
    "projectId": "5ET7VaxsU6Y6",
    "fileName": "第1卷_第2篇_电阻焊.pdf",
    "content": "5</td><td rowspan=1 colspan=1>2</td><td rowspan=1 colspan=1>8</td><td rowspan=1 colspan=1>5</td><td rowspan=1 colspan=1>3</td></tr><tr><td rowspan=1 colspan=1>41~46</td><td rowspan=1 colspan=1>1320~1660</td><td rowspan=1 colspan=1>5.5~6.0</td><td rowspan=1 colspan=1>20</td><td rowspan=1 colspan=1>30</td><td rowspan=1 colspan=1>2.5</td><td rowspan=1 colspan=1>3</td><td rowspan=1 colspan=1>1.0</td><td rowspan=1 colspan=1>2.5</td><td rowspan=1 colspan=1>9</td><td rowspan=1 colspan=1>5.5</td><td rowspan=1 colspan=1>3.5</td></tr><tr><td rowspan=1 colspan=1>47~50</td><td rowspan=1 colspan=1>1730~1965</td><td rowspan=1 colspan=1>6.0~6.5</td><td rowspan=1 colspan=1>22</td><td rowspan=1 colspan=1>33</td><td rowspan=1 colspan=1>2.5</td><td rowspan=1 colspan=1>3</td><td rowspan=1 colspan=1>1.0</td><td rowspan=1 colspan=1>2.5</td><td rowspan=1 colspan=1>9</td><td rowspan=1 colspan=1>5.5</td><td rowspan=1 colspan=1>3.5</td></tr><tr><td rowspan=1 colspan=1>51~55</td><td rowspan=1 colspan=1>2000~2375</td><td rowspan=1 colspan=1>6.5~6.8</td><td rowspan=1 colspan=1>25</td><td rowspan=1 colspan=1>40</td><td rowspan=1 colspan=1>2.5</td><td rowspan=1 colspan=1>3</td><td rowspan=1 colspan=1>1.0</td><td rowspan=1 colspan=1>3.5</td><td rowspan=1 colspan=1>10</td><td rowspan=1 colspan=1>6</td><td rowspan=1 colspan=1>3.5</td></tr><tr><td rowspan=1 colspan=1>55~80</td><td rowspan=1 colspan=1>1</td><td rowspan=1 colspan=1>7.0~8.0</td><td rowspan=1 colspan=1>25</td><td rowspan=1 colspan=1>40</td><td rowspan=1 colspan=1>2.5</td><td rowspan=1 colspan=1>4</td><td rowspan=1 colspan=1>1.",
    "summary": "16.3.6刀具对焊 - Part 3/3",
    "size": 1581
  },
  {
    "name": "第1卷_第2篇_电阻焊-part-71",
    "projectId": "5ET7VaxsU6Y6",
    "fileName": "第1卷_第2篇_电阻焊.pdf",
    "content": "# 16.4闪光对焊新技术[9]\n\n\n# （1）程控降低电压闪光对焊\n这种焊接方法的特点是：闪光开始阶段采用较高的二次空载电压，以利于激起闪光；当端面温度升高后，再采用低电压闪光，并保持闪光速度不变，以提高热效率；接近顶锻时再提高二次电压，使闪光强烈，以增强自保护作用。\n\n程控降低电压闪光对焊与预热闪光对焊相比较，具有焊接时间短、需用功率低、加热均匀等优点。\n\n# （2）脉冲闪光对焊\n这种焊接方法的优点是：在动夹钳电极送进的行程上，通过液压振动装置，再叠加一个往复振动行程，振幅为 $0 . 2 5 \\sim 1 . 2 \\mathrm { m m }$ ，频率为3\\~$3 5 \\mathrm { H z }$ 均匀可调。由于振动使工件端面交替地短路和拉开，从而产生脉冲闪光。\n\n脉冲闪光对焊与普通闪光对焊相比较，由于没有过梁的自发爆破，喷溅的微粒小、火口浅，因而热效率可提高1倍多，顶锻留量可缩小到2/3\\~1/2。\n\n以上两种方法主要是为了满足大截面工件闪光对焊的需要。\n\n# （3）矩形波闪光对焊\n这种焊法与工频交流正弦波闪光对焊相比较，能显著提高闪光稳定性。因为正弦波电源当电压接近零位时，将使闪光瞬间中断，而矩形波可在周期内均匀产生闪光，与电压相位无关。\n\n矩形波电源单位时间内的闪光次数比工频交流提高 $30 \\%$ ，喷溅的金属微粒细、火口浅、热效率高。矩形波频率可在 $3 0 \\sim 1 8 0 \\mathrm { H z }$ 范围内调节。这种方法多用于薄板和铝合金轮圈的连续闪光对焊。\n\n# 16.5冲击焊\n冲击焊也属于对焊，其接头形成于两个零件相对的整个端面，但其热量是通过一个储能电容器快速放电而得到的，在放电的同时或放电后立即施加压力。 1\n\n这种方法与电容储能点焊机的主要不同点在于它不需要焊接变压器，电容器直接对工件放电。\n\n![](images/8b6d049af7cca467a4ab18d508cbecdb71723a395f3a55f4b572cae321e58a39.jpg)  \n图16-12冲击焊原理示意图1-锁门2-电容器3-定夹钳4一动夹钳5-弹\n\n图16-12是说明冲击焊原理的一个示意图。电容器直接连接到需焊接的两个工件，通常充电至数千伏的电压。两个工件一个夹在固定夹具上，另一个夹在移动夹具上。锁门1将移动夹具卡住，阻止其在弹簧力的作用下向固定夹具一侧运动，从而使两个工件保持一定距离。起动焊接时松开锁门1，在弹簧力的推动下两个工件快速接近。在两个工件相互接触之前，电容器中储存的电能通过工件间的空气放电，形成高频电弧。通过合理设计放电回路的电气和机械特性，可使放电在非常短的时间内完成，电弧仅对工件的表层有影响。也就是说，两个工件的端面只有百分之几毫米深度的金属达到了熔化状态。\n\n要理解冲击焊过程，必须记住放电时间小于0.001秒，而电弧释放的功率范围在200\\~${ \\bf 3 0 0 k W }$ 之间。由于所有焊接能量均来自这种电弧，被焊工件的电阻并不影响焊接区热量的产生。这种方法可以容易地焊接特性完全不同的金属，如不锈钢与铝或铜。事实上，在这里工件金属的电阻率或熔点并不重要，只要具有一定的导电性就行了。此外，极短的放电时间使得熔化区局限于工件对接的表面，而且几乎完全没有喷溅。\n\n由于热影响区深度仅为约 $0 . 2 5 \\mathrm { m m }$ ，如淬火的钢和冷加工的不锈钢等，热处理金属不须退火便可焊接。例如，硬质合金头与青铜阀杆、银-石墨触点与纯铜杆均已成功用此法焊接。国内外用冲击焊成功焊接直径在6.3\\~9.5mm之间的棒材的不同材料组合，包括低碳钢与硬质合金、低碳钢与纯铜或黄铜、低碳钢与镁、黄铜与纯铜、锌与铝、硬铝与铝镁合金、低碳钢与锌、黄铜与渗碳钢、铸铁与纯铜、低碳钢与球墨铸铁及黄铜与铝镁合金[\\*等。直径很小的线材、不同材料的线材，以及线材与冲压件（如电阻器和二极管的端盖与连接线）均可采用此法焊接。\n\n因为电弧的放电通路很难控制，冲击焊的焊接面积一般不应大于 $3 2 0 \\mathrm { m m } ^ { 2 }$ 且应比较集中。研究表明，焊接面积较大时，电弧不能均匀分布于整个对接面，从而易形成局部连接。这种方法适合于棒材、管材之间，或它们与其他零件的平面连接。由于更经济的普通对焊也能进行这种连接，所以冲击焊一般用于普通对焊不能焊接的，性质完全不同的金属，或者是焊接过程中不允许产生喷溅的场合。\n\n这种焊接方法的另外一个局限是，被焊零件必须是分离的。也就是说，不能用此法将环形或弯曲零件的两个端头焊接在一起。\n\n# 16.6电热铆和电热镦锻\n严格地说，电热铆和电热镦锻不属于对焊，但它们加热原理和所用的机器与电阻对焊相似。基本原理是利用电流通过工件产生热量，使其成为塑性状态，然后焊机加压系统向工件加压，使其产生局部变形，从而达到铆接或镦粗的目的。\n\n# 16.6.1电热铆\n图16-13为电热铆的几种典型应用。\n\n图16-13a中零件上部铆钉头的加热和镦粗一次性完成，整个过程和用电炉加热铆钉并用气动锤镦粗的工艺相似。\n\n与普通热铆相比，电热铆的优点在于：\n\n速度较快。不需辅助机构来加热铆钉，加热和铆接一气呵成。3） 只加热铆钉头部的一小部分。4）热量和压力能够实现高精度自动控制。\n\n图16-13b中，用铆钉连接上下两种不同的金属板，铆钉的材料和下板相同。上端铆钉头镦粗成形的同时，铆钉的下端与下板也焊接在一起。图16-13c中，一个带螺杆的零件通过电热铆的方法，与另一个不同材料的板件铆接起来。\n\n![](images/d5a23ce30fcbebffca4350076221222fd502b581be60fd9908ed41cd9abb0c4f.jpg)  \n图16-13电热铆的典型应用\n\n航空发动机整流器由钛合金制成的内、外环和数十个径向分布的叶片组成。叶片两端的榫头分别插入内环和外环上与榫头相配的长方形孔中，通过如图16-14所示的一对电极进行自下而上的多点电热铆，在每一叶片的两端形成一排铆接接头。步进电动机驱动工件转动，以铆接下一个叶片。与其他焊接方法相比，采用这种方法的最大优点是焊后工件变形量很小。\n\n![](images/c2a707fa7bbef41c424c2642d0db2412400576bb98aadf1c30e70e2eb8ade133.jpg)  \n图16-14航空发动机整流器自动电热铆1一内环 2—叶片 3一外环4—外电极5—内电极\n\n# 16.6.2电热镦锻\n电热镦锻是将一根金属棒夹在对焊机的两对夹钳上，当通以电流时，两对夹钳间的金属被加热至塑性状态，并在压力作用下变粗。夹钳间金属棒的最大可镦锻长度约为棒直径的4倍。\n\n图16-15a是单重镦粗的初始情况，初始夹钳距离是杆径的4倍。图16-15b为镦粗后的情况。图中右侧为定夹钳，左侧为动夹钳。夹紧工件后通电加热，动夹钳向定夹钳方向移动，形成如图的镦粗结果。图16-16是多重镦粗的情况。当第一次镦粗完成后形成右边的第一个鼓包，然后左边夹钳松开，后退并再次夹紧，进行下一次镦粗。如此反复镦粗的结果如图16-16b所示。\n\n若定夹钳换为固定挡块，则多重镦粗结果如图16-16c。\n\n![](images/bad76beb85147ec32ffc3f2f69774b98cd76955da6eab3ca6a2ca215837b9bcf.jpg)  \n图16-15单重镦粗1一动夹钳2—定夹钳\n\n![](images/5ec58a870952d8a3b4e2710ca47ba4d3754757afc0a79c5ea8737386e0300ce5.jpg)  \n图16-16多重镦粗\n\na）第一次镦粗后b)、c）多次镦粗后(c中定夹钳换为固定挡块）\n\n1—动夹钳2一定夹钳3—固定挡块\n\n电热镦锻也可用于管材。用冷轧的方法只能在薄壁的管子上形成浅波纹或凸缘，而电热镦锻可以容易地在壁厚或直径较大的管子上进行这种镦粗（如图16-17）。\n\n![](images/8e6dd8d1501b20124dc29d1d11d1d54b005d038ddf66b2da42b2e8286dd8d8a2.jpg)  \n图16-17管材镦粗\n\n另一种镦粗方法是连续镦粗，如图16-18所示。此时，左侧夹钳的夹紧力较小，使得棒件可在夹钳中滑动，但夹紧力必须足以保持夹钳与工件间良好的导电通路。在对夹钳间工件通以电流加热的同时，对棒件露出左侧夹钳的部分施加向右的推力，则可实现镦粗。此时，两个夹钳的位置均固定不动，从左夹钳外部将棒件不断推人两夹钳间镦粗，因此不再限制镦粗长度为金属棒直径的4倍。图16-18b的右侧定夹钳换成了固定挡块，汽车发动机排气阀端部的圆盘就是采用这种方式成形的。\n\n![](images/daf132684b703fcfa6f8747dbad34e6aa5f405b09e1632f5b4a056d2445c4e95.jpg)  \n图16-18连续镦粗1一滑动接触2-压紧接触3-定夹钳4-固定挡块\n\n# 参考文献\n",
    "summary": "（1）程控降低电压闪光对焊, （2）脉冲闪光对焊, （3）矩形波闪光对焊, 16.4闪光对焊新技术[9], 16.5冲击焊, 16.6.1电热铆, 16.6.2电热镦锻, 16.6电热铆和电热镦锻, 参考文献",
    "size": 3772
  },
  {
    "name": "第1卷_第2篇_电阻焊-part-72",
    "projectId": "5ET7VaxsU6Y6",
    "fileName": "第1卷_第2篇_电阻焊.pdf",
    "content": "[1] 赵熹华．压力焊［M］，北京：机械工业出版社，1988.  \n[2] 张信忠，等.HB5420-1989电阻焊电极与辅助装置用铜及铜合金［S].北京：航空航天工业部第301研究所，1989.  \n[3] 卢兵兵．单面电阻点焊的流光溢彩［J］：汽车制造业，2005（13）：110-111.  \n[4] 北京技术协作委员会．实用焊接手册［M].北京：水利出版社，1985.  \n[5] 傅积林，等，焊接数据资料手册〔M］．北京：机械工业出版社，1994.  \n[6] 兵崎正信，搭接电阻焊［M]，尹克里，等译，北京：国防工业出版社，1977.  \n[7] 罗贤星，等，铝合金点焊过程中影响因素的特征判识与熔核尺寸的评估［J］．焊接学报，2005，26(7):37\\~43.  \n[8] RWMA.Resistance Welding Manual[M].4thed.Philadelphia：PA，1989.  \n[9] 夏文干，等．胶接剂和胶接技术〔M］．北京：国防工业出版社，1980.  \n[10] 夏文干，等．胶接手册［M］．北京：国防工业出版社，1989.  \n[11] 冀春涛，等，焊接电流调幅及其在曲面板件缝焊中的应用[J]．焊接技术，1999，28（5）：6-7.  \n[12] 张龙祖，等.JB/T10258-2001电阻凸焊用的凸点［S]．北京：中国电器工业协会，2001.  \n[13] OpπOBBП.接触焊T.艺和设备[M]、陈幼松译．北京：国防工业出版社，1980.  \n[14] 孙仁德．对接电阻焊〔M］．北京：机械工业出版社，1983.  \n[15] 毕惠琴，焊接方法及设备：第二分册电阻焊[M]．北京：机械工业出版社，1981.\n\n![](images/78599032c6d81831b0d3d2c95d91afc1882c2a14c4169484d97d604ad7c64514.jpg)\n\n# 百思论坛\n\n\n# 舒舒藏书\n\n\n# 第17章 电阻焊设备\n\n\n# 作者王敏 审者严向明姚舜\n\n\n# 17.1 电阻焊设备分类及主要技术条件\n",
    "summary": "（第2篇引言及第12章至第15章）",
    "size": 889
  },
  {
    "name": "第1卷_第2篇_电阻焊-part-73",
    "projectId": "5ET7VaxsU6Y6",
    "fileName": "第1卷_第2篇_电阻焊.pdf",
    "content": "电阻焊设备是对利用电流流过工件时其自身电阻产生的热量，对焊接区域局部加热焊接的设备统称。按工艺方法，电阻焊设备可以分为点焊机、缝焊机、凸焊机和对焊机4大类。每一大类中又可按电源类型、用途、安装或电极运动方式等进一步细分。其控制设备可以包含在相应的焊机中，也可以单独分类。\n\n国产电阻焊设备的型号根据GB/T10249-1988《电焊机型号编制方法》统一编制。根据设备类型，用汉语拼音字母及阿拉伯数字按一定的次序排列命名。各类电阻焊设备的代号含义见表17-1。\n\n表17-1电阻焊设备代号含义  ",
    "summary": "17.1.1电阻焊设备的分类和组成 - Part 1/4",
    "size": 247
  },
  {
    "name": "第1卷_第2篇_电阻焊-part-74",
    "projectId": "5ET7VaxsU6Y6",
    "fileName": "第1卷_第2篇_电阻焊.pdf",
    "content": "<table><tr><td rowspan=1 colspan=2>第1字位</td><td rowspan=1 colspan=2>第2字位</td><td rowspan=1 colspan=2>第3字位</td><td rowspan=1 colspan=2>第4字位</td><td rowspan=1 colspan=2>第5字位</td></tr><tr><td rowspan=1 colspan=1>代表字母</td><td rowspan=1 colspan=1>大类名称</td><td rowspan=1 colspan=1>代表字母</td><td rowspan=1 colspan=1>小类名称</td><td rowspan=1 colspan=1>代表字母</td><td rowspan=1 colspan=1>附注特征</td><td rowspan=1 colspan=1>数字序号</td><td rowspan=1 colspan=1>系列序号</td><td rowspan=1 colspan=1>单位</td><td rowspan=1 colspan=1>基本规格</td></tr><tr><td rowspan=6 colspan=1>D</td><td rowspan=6 colspan=1>点焊机</td><td rowspan=1 colspan=1>N</td><td rowspan=1 colspan=1>工频</td><td rowspan=1 colspan=1>省略</td><td rowspan=1 colspan=1>一般点焊</td><td rowspan=1 colspan=1>省略</td><td rowspan=1 colspan=1>垂直运动</td><td rowspan=5 colspan=1>kVA</td><td rowspan=5 colspan=1>额定功率</td></tr><tr><td rowspan=1 colspan=1>1</td><td rowspan=1 colspan=1>直流冲击波</td><td rowspan=1 colspan=1>K</td><td rowspan=1 colspan=1>快速点焊</td><td rowspan=1 colspan=1>1</td><td rowspan=1 colspan=1>圆弧运动</td></tr><tr><td rowspan=1 colspan=1>Z</td><td rowspan=1 colspan=1>二次整流</td><td rowspan=1 colspan=1>W</td><td rowspan=1 colspan=1>网状点焊</td><td rowspan=1 colspan=1>2</td><td rowspan=1 colspan=1>手提式</td></tr><tr><td rowspan=1 colspan=1>D</td><td rowspan=1 colspan=1>低频</td><td rowspan=1 colspan=1>二</td><td rowspan=1 colspan=1>1</td><td rowspan=1 colspan=1>3</td><td rowspan=1 colspan=1>悬挂式</td></tr><tr><td rowspan=1 colspan=1>B</td><td rowspan=1 colspan=1>变频</td><td rowspan=1 colspan=1></td><td rowspan=1 colspan=1></td><td rowspan=1 colspan=1>6</td><td rowspan=1 colspan=1>焊接机器人</td></tr><tr><td rowspan=1 colspan=1>R</td><td rowspan=1 colspan=1>电容储能</td><td rowspan=1 colspan=1>1</td><td rowspan=1 colspan=1></td><td rowspan=1 colspan=1>二</td><td rowspan=1 colspan=1>1</td><td rowspan=1 colspan=1>J</td><td rowspan=1 colspan=1>最大储能量</td></tr><tr><td rowspan=6 colspan=1>T</td><td rowspan=6 colspan=1>凸焊机</td><td rowspan=1 colspan=1>N</td><td rowspan=1 colspan=1>工频</td><td rowspan=1 colspan=1>二</td><td rowspan=1 colspan=1></td><td rowspan=1 colspan=1>省略</td><td rowspan=1 colspan=1>垂直运动</td><td rowspan=5 colspan=1>kVA</td><td rowspan=5 colspan=1>额定功率</td></tr><tr><td rowspan=1 colspan=1>1</td><td rowspan=1 colspan=1>直流冲击波</td><td rowspan=1 colspan=1>二</td><td rowspan=1 colspan=1></td><td rowspan=1 colspan=1>二</td><td rowspan=1 colspan=1></td></tr><tr><td rowspan=1 colspan=1>Z</td><td rowspan=1 colspan=1>二次整流</td><td rowspan=1 colspan=1>二</td><td rowspan=1 colspan=1></td><td rowspan=1 colspan=1>1</td><td rowspan=1 colspan=1></td></tr><tr><td rowspan=1 colspan=1>D</td><td rowspan=1 colspan=1>低频</td><td rowspan=1 colspan=1>二</td><td rowspan=1 colspan=1></td><td rowspan=1 colspan=1></td><td rowspan=1 colspan=1></td></tr><tr><td rowspan=1 colspan=1>B</td><td rowspan=1 colspan=1>变频</td><td rowspan=1 colspan=1>二</td><td rowspan=1 colspan=1></td><td rowspan=1 colspan=1></td><td rowspan=1 colspan=1></td></tr><tr><td rowspan=1 colspan=1>R</td><td rowspan=1 colspan=1>电容储能</td><td rowspan=1 colspan=1>二</td><td rowspan=1 colspan=1>52</td><td rowspan=1 colspan=1>二</td><td rowspan=1 colspan=1></td><td rowspan=1 colspan=1>J</td><td rowspan=1 colspan=1>最大储能量</td></tr><tr><td rowspan=6 colspan=1>F</td><td rowspan=6 colspan=1>缝焊机</td><td rowspan=1 colspan=1>N</td><td rowspan=1 colspan=1>工频</td><td rowspan=1 colspan=1>省略</td><td rowspan=1 colspan=1>一般缝焊</td><td rowspan=1 colspan=1>省略</td><td rowspan=1 colspan=1>垂直运动</td><td rowspan=5 colspan=1>kVA</td><td rowspan=5 colspan=1>额定功率</td></tr><tr><td rowspan=1 colspan=1>J</td><td rowspan=1 colspan=1>直流冲击波</td><td rowspan=1 colspan=1>Y</td><td rowspan=1 colspan=1>挤压缝焊</td><td rowspan=1 colspan=1>&gt; 1</td><td rowspan=1 colspan=1>圆弧运动</td></tr><tr><td rowspan=1 colspan=1>Z</td><td rowspan=1 colspan=1>二次整流</td><td rowspan=1 colspan=1>P</td><td rowspan=1 colspan=1>垫片缝焊</td><td rowspan=1 colspan=1>2</td><td rowspan=1 colspan=1>手提式</td></tr><tr><td rowspan=1 colspan=1>D</td><td rowspan=1 colspan=1>低频</td>",
    "summary": "17.1.1电阻焊设备的分类和组成 - Part 2/4",
    "size": 4000
  },
  {
    "name": "第1卷_第2篇_电阻焊-part-75",
    "projectId": "5ET7VaxsU6Y6",
    "fileName": "第1卷_第2篇_电阻焊.pdf",
    "content": "<td rowspan=1 colspan=1>二</td><td rowspan=1 colspan=1></td><td rowspan=1 colspan=1>3</td><td rowspan=1 colspan=1>悬挂式</td></tr><tr><td rowspan=1 colspan=1>B</td><td rowspan=1 colspan=1>变频</td><td rowspan=1 colspan=1></td><td rowspan=1 colspan=1></td><td rowspan=1 colspan=1>R</td><td rowspan=1 colspan=1></td></tr><tr><td rowspan=1 colspan=1>R</td><td rowspan=1 colspan=1>电容储能</td><td rowspan=1 colspan=1></td><td rowspan=1 colspan=1></td><td rowspan=1 colspan=1></td><td rowspan=1 colspan=1></td><td rowspan=1 colspan=1>J</td><td rowspan=1 colspan=1>最大储能量</td></tr></table>",
    "summary": "17.1.1电阻焊设备的分类和组成 - Part 3/4",
    "size": 573
  },
  {
    "name": "第1卷_第2篇_电阻焊-part-76",
    "projectId": "5ET7VaxsU6Y6",
    "fileName": "第1卷_第2篇_电阻焊.pdf",
    "content": "（续）\n\n<table><tr><td rowspan=1 colspan=2>第1字位</td><td rowspan=1 colspan=2>第2字位</td><td rowspan=1 colspan=2>第3字位</td><td rowspan=1 colspan=2>第4字位</td><td rowspan=1 colspan=2>第5字位</td></tr><tr><td rowspan=1 colspan=1>代表字母</td><td rowspan=1 colspan=1>大类名称</td><td rowspan=1 colspan=1>代表字母</td><td rowspan=1 colspan=1>小类名称</td><td rowspan=1 colspan=1>代表字母</td><td rowspan=1 colspan=1>附注特征</td><td rowspan=1 colspan=1>数字序号</td><td rowspan=1 colspan=1>系列序号</td><td rowspan=1 colspan=1>单位</td><td rowspan=1 colspan=1>基本规格</td></tr><tr><td rowspan=6 colspan=1>U</td><td rowspan=6 colspan=1>对缝机</td><td rowspan=1 colspan=1>N</td><td rowspan=1 colspan=1>工频</td><td rowspan=1 colspan=1>省略</td><td rowspan=1 colspan=1>一般对焊</td><td rowspan=1 colspan=1>省略</td><td rowspan=1 colspan=1>固定式</td><td rowspan=5 colspan=1>kVA</td><td rowspan=5 colspan=1>额定功率</td></tr><tr><td rowspan=1 colspan=1>J</td><td rowspan=1 colspan=1>直流冲击波</td><td rowspan=1 colspan=1>B</td><td rowspan=1 colspan=1>薄板对焊</td><td rowspan=1 colspan=1>1</td><td rowspan=1 colspan=1>弹簧加压</td></tr><tr><td rowspan=1 colspan=1>Z</td><td rowspan=1 colspan=1>二次整流</td><td rowspan=1 colspan=1>Y</td><td rowspan=1 colspan=1>异型截面对焊</td><td rowspan=1 colspan=1>2</td><td rowspan=1 colspan=1>杠杆加压</td></tr><tr><td rowspan=1 colspan=1>D</td><td rowspan=1 colspan=1>低频</td><td rowspan=1 colspan=1>C</td><td rowspan=1 colspan=1>轮圈对焊</td><td rowspan=1 colspan=1>3</td><td rowspan=1 colspan=1>悬挂式</td></tr><tr><td rowspan=1 colspan=1>B</td><td rowspan=1 colspan=1>变频</td><td rowspan=1 colspan=1>T</td><td rowspan=1 colspan=1>链环对焊</td><td rowspan=1 colspan=1>二</td><td rowspan=1 colspan=1>二</td></tr><tr><td rowspan=1 colspan=1>R</td><td rowspan=1 colspan=1>电容储能</td><td rowspan=1 colspan=1>二</td><td rowspan=1 colspan=1>二</td><td rowspan=1 colspan=1>二</td><td rowspan=1 colspan=1>二</td><td rowspan=1 colspan=1>J</td><td rowspan=1 colspan=1>最大储能量</td></tr><tr><td rowspan=4 colspan=1>K</td><td rowspan=4 colspan=1>控制器</td><td rowspan=1 colspan=1>D</td><td rowspan=1 colspan=1>点焊</td><td rowspan=1 colspan=1>省略</td><td rowspan=1 colspan=1>同步控制</td><td rowspan=1 colspan=1>1</td><td rowspan=1 colspan=1>分立元件</td><td rowspan=4 colspan=1>A</td><td rowspan=4 colspan=1>额定电流</td></tr><tr><td rowspan=1 colspan=1>F</td><td rowspan=1 colspan=1>缝焊</td><td rowspan=1 colspan=1>F</td><td rowspan=1 colspan=1>非同步控制</td><td rowspan=1 colspan=1>2</td><td rowspan=1 colspan=1>集成电路</td></tr><tr><td rowspan=1 colspan=1>T</td><td rowspan=1 colspan=1>凸焊</td><td rowspan=1 colspan=1>Z</td><td rowspan=1 colspan=1>质量控制</td><td rowspan=1 colspan=1>3</td><td rowspan=1 colspan=1>微机</td></tr><tr><td rowspan=1 colspan=1>U</td><td rowspan=1 colspan=1>对焊</td><td rowspan=1 colspan=1>1</td><td rowspan=1 colspan=1>1</td><td rowspan=1 colspan=1>1</td><td rowspan=1 colspan=1>1</td></tr></table>\n\n举例说明DN—63型点焊机的含义：\n\n![](images/30fd11ae915441eb725b17061208047c006c11a09e95924dcb7bb9241bc85d08.jpg)\n\n注：第3、第4字位省略。\n\n电阻焊设备一般由以下3个主要部分组成：\n\n1）焊接主电路：以阻焊变压器为主，包括电极及二次回路等。\n\n2）机械装置：包括机架、加压及夹紧机构、送进机构（对焊机）、传动机构（缝焊机）等。\n\n3）控制装置：能按要求同步控制焊接通电及加压，并可控制焊接程序中各段时间及调节焊接电流，有些还兼有焊接质量监控功能。",
    "summary": "17.1.1电阻焊设备的分类和组成 - Part 4/4",
    "size": 3070
  },
  {
    "name": "第1卷_第2篇_电阻焊-part-77",
    "projectId": "5ET7VaxsU6Y6",
    "fileName": "第1卷_第2篇_电阻焊.pdf",
    "content": "# 17.1.2电阻焊设备的通用技术条件\n根据GB/T8366—2004《阻焊电阻焊机机械和电气要求》和GB15578—1995《电阻焊机的安全要求》规定，电阻焊机的通用技术条件包括使用条件、技术要求（包括安全要求）、试验方法和检验规则等内容。一台合格的电阻焊机，应能保证在下列使用条件下正常工作，并能达到标准所规定的主要技术要求。\n\n# 1.使用条件\n\n\n# （1）冷却介质要求\n对于通水冷却的焊机，冷却水进口温度范围${ \\boldsymbol { 5 } } \\sim 3 0 \\mathbf { { \\mathrm { C } } }$ ，冷却水进口压力 $\\geqslant 0 . 1 5  { \\mathbf { M P a } }$ ，其水质应符合工业用水标准。其中，对冷却水水质的要求尤为重要。若水质差，其沉积的水垢容易将冷却水管堵塞，使冷却不充分，严重时会将焊接变压器或其他部件烧坏。冷却回路的冷却液流量应能保证有效的冷却。\n\n# （2）使用场所要求\n使用场所周围空气中的灰尘、酸、腐蚀性气体或物质等不超过正常含量，环境温度为5～$4 0 \\mathsf { T }$ ，相对湿度不大于 $9 5 \\%$ ，并能避免因偶然凝结而产生的有害影响。\n\n# （3）供电电网要求\n供电电压为单相220V或380V、 ${ \\mathfrak { s o H } } _ { \\mathbf { z } }$ ，供电电压波形应为实际的正弦波，网压波动不超过额定值的 $\\pm 1 0 \\%$ ，电网电压频率波动不大于额定值的 $\\pm 1 \\%$ 。\n\n# 2.主要技术要求\n\n\n# （1）绝缘及介电强度\n焊机或控制器中电源输人回路与外壳之间及变压器输人、输出回路之间的绝缘电阻应不低于\n\n$2 , 5 \\mathbf { M } \\Omega$ 。焊机或控制器中不与外壳相连的各带电回路，按其工作电压大小应能承受规定的${ \\mathfrak { s o H } } \\mathbf { z }$ 正弦交流试验电压，历时1min（工作电压$\\leqslant 2 5 0 \\mathbf { V }$ 的电气回路，应承受 $5 0 0 \\sim 1 5 0 0 \\mathrm { V }$ 规定试验电压； $2 5 0 \\mathbf { V } \\ <$ 工作电压 $\\leqslant 5 0 0 \\mathbf { V }$ 的电气回路，应承受2000V规定试验电压）。\n\n# (2）空载特性参数\n阻焊变压器应符合ISO5826的规定，且各档的额定空载电压的允差均应 $\\leq \\pm 2 \\%$ 。额定空载电压的测量及计算如下：交流电阻焊机测量$U _ { z o }$ ；直流电阻焊机根据表17-2计算 $U _ { z \\mathrm { d j } }$ ；逆变式直流电阻焊机测量 $U _ { 2 d }$\n\n表17-2“理想的”直流空载电压  \n\n<table><tr><td rowspan=1 colspan=1>输    入</td><td rowspan=1 colspan=1>输出</td><td rowspan=1 colspan=1>Uzdi</td></tr><tr><td rowspan=1 colspan=1>星形接法</td><td rowspan=1 colspan=1>中间点</td><td rowspan=1 colspan=1>1. 17U20</td></tr><tr><td rowspan=1 colspan=1>三角形接法</td><td rowspan=1 colspan=1>中间点</td><td rowspan=1 colspan=1>1.35U20</td></tr><tr><td rowspan=1 colspan=1>单相电阻焊机</td><td rowspan=1 colspan=1>中间点</td><td rowspan=1 colspan=1>0.9U20</td></tr><tr><td rowspan=1 colspan=2>初级整流电阻焊机</td><td rowspan=1 colspan=1>1.35U20</td></tr></table>\n\n# （3）最大短路输出电流\n最大短路输出电流是指在额定输入电压下，在焊机的最大调节档位置，电极按规定短路，在最大和最小阻抗情况下的输出电流有效值。最大短路电流的允差应不超过以下限值：直接测试为$\\pm 5 \\%$ ；间接测试为 $^ { + 1 0 \\% } _ { 0 }$ （在输入端进行测量，然后通过计算获得）。\n\n# （4）温升要求\n阻焊变压器绕组及变压器的任何一个组成部分的温升极限值，应符合表17-3规定的数值。阻焊变压器铁心及其他零件的温升应不超过与其相接触绕组的温升，阻焊变压器以外的焊接回路及其零件（不包括电极）的温升应不超过60K。\n\n# （5）静态机械特性\n主要测试指标有：偏心量（点焊机、凸焊机和缝焊机）、偏转角度、最大电极力或顶锻力、最大电极行程、最大电极臂伸出长度、最大电极臂间距。\n\n表17-3不同绝缘等级阻焊变压器的温升极限值 （单位：K）  \n\n<table><tr><td rowspan=2 colspan=1>阻焊变压器的冷却介质</td><td rowspan=2 colspan=1>测定方法</td><td rowspan=1 colspan=5>不同绝缘等级时的温升极限值</td></tr><tr><td rowspan=1 colspan=1>A</td><td rowspan=1 colspan=1>E</td><td rowspan=1 colspan=1>B</td><td rowspan=1 colspan=1>F</td><td rowspan=1 colspan=1>H</td></tr><tr><td rowspan=3 colspan=1>空气</td><td rowspan=1 colspan=1>电阻法</td><td rowspan=1 colspan=1>60</td><td rowspan=1 colspan=1>75</td><td rowspan=1 colspan=1>85</td><td rowspan=1 colspan=1>105</td><td rowspan=1 colspan=1>130</td></tr><tr><td rowspan=1 colspan=1>热电偶法</td><td rowspan=1 colspan=1>60</td><td rowspan=1 colspan=1>75</td><td rowspan=1 colspan=1>85</td><td rowspan=1 colspan=1>110</td><td rowspan=1 colspan=1>135</td></tr><tr><td rowspan=1 colspan=1>温度计法</td><td rowspan=1 colspan=1>55</td><td rowspan=1 colspan=1>70</td><td rowspan=1 colspan=1>80</td><td rowspan=1 colspan=1>100</td><td rowspan=1 colspan=1>120</td></tr><tr><td rowspan=3 colspan=1>水</td><td rowspan=1 colspan=1>电阻法</td><td rowspan=1 colspan=1>70</td><td rowspan=1 colspan=1>85</td><td rowspan=1 colspan=1>95</td><td rowspan=1 colspan=1>115</td><td rowspan=1 colspan=1>140</td></tr><tr><td rowspan=1 colspan=1>热电偶法</td><td rowspan=1 colspan=1>70</td><td rowspan=1 colspan=1>85</td><td rowspan=1 colspan=1>95</td><td rowspan=1 colspan=1>120</td><td rowspan=1 colspan=1>145</td></tr><tr><td rowspan=1 colspan=1>温度计法</td><td rowspan=1 colspan=1>65</td><td rowspan=1 colspan=1>80</td><td rowspan=1 colspan=1>90</td><td rowspan=1 colspan=1>110</td><td rowspan=1 colspan=1>130</td></tr></table>\n\n# （6）动态机械特性\n动态机械特性描述了点焊机、凸焊机或缝焊机在电极与被焊工件接触过程中所产生的振荡方式，主要指标为电极接触以及再次接触时的冲击能量 $\\pmb { { \\cal E } }$ 及其时间。\n\n# （7）电阻焊机铭牌的内容\n每台电阻焊机出厂时都应该有一块铭牌。按标准规定，铭牌上应划分为包含信息和数据的若干区域：标志、焊接输出、供电电源及其他特性。",
    "summary": "（1）绝缘及介电强度, （1）冷却介质要求, (2）空载特性参数, （2）使用场所要求, （3）供电电网要求, （3）最大短路输出电流, （4）温升要求, （5）静态机械特性, （6）动态机械特性, （7）电阻焊机铭牌的内容, 1.使用条件, 17.1.2电阻焊设备的通用技术条件, 2.主要技术要求",
    "size": 3905
  },
  {
    "name": "第1卷_第2篇_电阻焊-part-78",
    "projectId": "5ET7VaxsU6Y6",
    "fileName": "第1卷_第2篇_电阻焊.pdf",
