Repository: LunaReborn/Welding-6m-Extractor

# 焊接文档 6M 专有词汇抽取工具

用于从焊接相关文档中抽取“人、机、料、法、环、测”六类专有词汇，并导出 JSON 和 Excel。

## 目录结构

```text
project/
  cli.py
  engine/
    document_loader.py
    chunker.py
    llm_client.py
    extractor_6m.py
    normalizer.py
    validator.py
    exporter.py
  prompts/
    welding_6m_extract.txt
    welding_6m_review.txt
  outputs/
  data/
```

## 安装

```bash
pip install -r requirements.txt
```

## 使用 Ollama

先启动 Ollama，并拉取模型：

```bash
ollama serve
ollama pull qwen2.5:7b
```

运行：

```bash
python cli.py --file data/氩弧焊标准作业指导书.docx --extractor ollama --model qwen2.5:7b --output outputs
```

启用二阶段复核：

```bash
python cli.py --file data/氩弧焊标准作业指导书.docx --extractor ollama --review --output outputs
```

File: data/hanjie_data/1.txt (part 28 of 68)
[
    "content": "# 17.2 电阻焊设备的主电源及电气性能\n根据电阻焊的基本原理及工艺要求，电阻焊设备的主电源一般具有以下特点：\n\n1）输出大电流、低电压。  \n2）电源功率大，且可调节。  \n3）一般无空载运行，负载持续率低。  \n4）可采取多种供电方式。  \n目前，电阻焊设备的主电源主要采用单相工\n\n频交流、三相低频、二次整流、电容储能和逆变等方式供电，具体选择哪一种供电方法，视被焊材料的性质、被焊工件的焊接工艺要求，以及设备投资的费用和用户的电网情况等因素而定。以下是几种常用主电源供电方式的电阻焊机的原理、结构、特点及用途。\n\n# 17.2.1单相工频焊机\n电阻焊设备中，数量最多、使用最广的是单相工频焊机，焊机功率可由0.5kVA到500kVA甚至更大。它一般由单相交流380V电网供电，流经主电力开关及功率调节器输入到焊接变压器的一次，经过焊接变压器降压从其二次输出一个与电网相同频率的交流焊接大电流（一般达数千至数万安培），用于焊接工件。图17-1是工频焊机电气原理图。\n\n![](images/58d9f0087272351e41baed917bb5649038dcc57088425fd82fcb7825fb9d0d08.jpg)  \n图17-1单相工频焊机电气原理图1一主电力开关2一阻焊变压器3一二次回路\n\n4—工件5一级数调节器6—电流波形\n\n单相工频交流电阻焊机的通用性强，设备投资及维修费用较低，而且控制较简单，容易调整。但这种电源有两个主要缺点：一是由于使用单相380V电网，且焊接通电时间短，瞬时功率大，特别是在供电电网容量不足的情况下，单相工频交流电阻焊机的使用会对电网产生很大的冲击，同时使电网品质发生恶化，以至影响其他用电设备的正常工作；二是工频交流焊机焊接回路的阻抗较大，功率因数低（通常约为0.4\\~0.5）。\n\n单相工频交流电源既可用于点焊机、凸焊机及缝焊机，也可用于对焊机。单相工频交流点、缝焊机功率一般不超过 $3 0 0 \\sim 4 0 0 \\mathbf { k V A }$ ，凸、对焊机功率不超过 $1 0 0 0 \\mathbf { k V } \\mathbf { A } ^ { [ 1 ] }$ 。如果工件需用更大的功率焊接，则需选用其他形式电源。单相工频交流焊机一般用于焊接电阻率较大的材料，如碳钢、不锈钢、耐热钢等，但不能要求焊机有很大的焊接回路，且焊接回路内应尽量避免伸入磁性物质。对于某些工厂，如果在同一电力变压器下同时使用多台单相工频交流电阻焊机，可以将它们分相错开连接，分时通电，既可降低焊机对电网容量的需求量，又可使供电电网三相尽可能均衡。\n\n阻焊变压器、级数调节器及二次回路是决定单相工频焊机电气性能的关键部件。\n\n# 1.阻焊变压器\n阻焊变压器是电阻焊机的主要组成部分，是一种特殊结构的变压器。其特点是：\n\n1）能够输出低电压、大电流。通过改变一次线圈的匝数，可相应改变二次线圈的空载电压及输出功率。\n\n2）是一种周期工作的变压器。工作周期是指焊接通电时间（负载持续时间）与断电时间（空载时间）之和。焊接通电时间与全周期时间的比值介于0～1之间，一般用百分数表示。这个百分数被称为焊机的负载持续率。在次高级变压比，且负载持续率 $50 \\%$ 时的电流值和功率值，称为焊机的额定电流值和额定功率值。\n\n3）从电网所取用的功率由接在阻焊变压器上的负载（二次回路和工件）决定。输入功率中的一部分消耗于焊机内部的阻抗（阻焊变压器及二次回路），另一部分则用于工件的有效加热。\n\n4）在结构上，绝大多数是壳式铁心，即一次绕组和二次绕组都配置在铁心的中柱上。一次绕组绕制成盘形，二次绕组一般是一匝或两匝，采用铜板或铜管多件并联。一次绕组的布置是使每一件二次绕组的两侧各紧贴一盘一次绕组。一次绕组通电产生的热量依靠二次绕组通水管中的冷却水带走。\n\n# 2.级数调节器\n级数调节器是用来调节阻焊变压器一次绕组匝数的一种专用装置，即通过改变阻焊变压器一次绕组的匝数，改变二次空载电压，从而改变焊接电流大小，达到功率粗调的目的。阻焊变压器的一次绕组可按串联和并联方式进行各种组合，也可采用抽头形式。图17-2是常用的两种级数调节器的原理图。\n\n![](images/437ee8ad6cb6e2c5adfc64734fc1f1fb02826fc97a49e626a0f48d5480717053.jpg)  \n图17-2级数调节器原理图a）串并联式b）抽头式\n\n# 3.二次回路\n点焊机、凸焊机的二次回路由阻焊变压器的二次绕组、导电体、软连接（纯铜带或多芯电缆）、电极臂、电极握杆（点焊机）或带槽电极平板（凸焊机）、电极和工件等组成。\n\n缝焊机的二次回路除有与点焊机相似的组成部分外，尚有相对滑动的导电轴和导电轴座等，电极则为圆盘形的滚轮。\n\n对焊机的二次回路由阻焊变压器的二次绕组、导电体、软连接、导电钳口（电极）和工件等组成。\n\n图17-3是各种焊机的二次回路示意图。\n\n二次回路中的各个组成构件，在传递焊接电流过程的同时，还要经受由焊接电流产生的电磁力的作用，电极、电极臂还要承受焊接时的机械力。\n\n![](images/d734c71155adf53a614135e02d710b44c0b2701b13d54aebbcc2f497fe1479ed.jpg)  \n图17-3各种电阻焊机二次回路示意图a）点焊机b）凸焊机c）缝焊机d）对焊机\n\n1一电极 2-工件 3-电极臂 4一电极握杆5-软导体 6-导电体 7-阻焊变压器二次绕组8一导电轴座9-导电轴\n\n二次回路的几何形状、导电构件的尺寸，以及焊机二次回路中有无磁性材料等，都会影响焊机的电气性能。有效的焊接电流和功率受二次回路阻抗的影响。阻抗包括电阻和感抗。电阻又包括阻焊变压器绕组的电阻、二次回路各个构件的电阻、各构件间连接处的接触电阻和工件的电阻。阻焊变压器绕组折合到二次的电阻（一次和二次之和）一般仅为 $1 0 \\sim 3 0 \\mu \\Omega$ 。各构件间连接处的接触电阻根据接触表面的压力、清洁程度、材料品种和形状而定，一般要求每一连接处的接触电阻在 $2 \\sim 2 0 \\mu \\Omega$ 范围内。感抗包括阻焊变压器的漏抗和二次回路感抗。阻焊变压器折合到二次的漏抗一般约为 $1 0 \\sim 5 0 \\mu \\Omega$ ，二次回路的感抗与二次回路所包容的面积有关。\n\n减小阻抗的方法包括：\n\n1）减小焊机的臂伸长度和臂间距离（臂伸长度和臂间距离决定了二次回路的包容面积）。2）尽可能降低二次回路的电阻值，即加大导电体的截面积，增加冷却水的流量和减小接触电阻。3）在二次回路中尽量减少使用和置入铁磁性材料。",
    "summary": "1.阻焊变压器, 17.2 电阻焊设备的主电源及电气性能, 17.2.1单相工频焊机, 2.级数调节器, 3.二次回路",
    "size": 2777
  },
  {
    "name": "第1卷_第2篇_电阻焊-part-79",
    "projectId": "5ET7VaxsU6Y6",
    "fileName": "第1卷_第2篇_电阻焊.pdf",
    "content": "# 17.2.2二次整流焊机\n二次整流焊机的主电路通常有单相全波整流、三相半波整流和三相全波整流3种形式，图17-4是三相全波二次整流焊机电气原理图。\n\n![](images/7a12a4ed0e1cbdd579e2fddf7349b31a3cc438b3f65bc8dd78266839f54934e3.jpg)  \n图17-4三相全波二次整流焊机电气原理图1一主电力开关2一级数调节器3一阻焊变压器4—大功率硅整流器 5一二次回路 6一工件\n\n这种焊机是在阻焊变压器的二次输出端接人大功率硅整流器，使得二次回路中流过的是整流后的直流电流。典型的三相全波二次整流焊机电\n\n流波型如图17-5所示。\n\n![](images/d0060bf9c45866cc64dc32ea6fac40d805afff993ca07aa98da4593066d40b6b.jpg)  \n图17-5三相全波整流焊接电流波形图\n\n二次整流焊机焊接电流的调节方法与工频焊机相似。这种焊机主要优点如下[2]\n\n1）由于二次输出为直流，且焊接电流不过零，热效率高，所以获得同样焊接电流所需的二次空载电压和功率比交流焊机低得多，功率因数也大大提高，达到 $\\mathbf { 0 . 8 \\sim 0 . 9 }$ 。据统计，在保证相同焊接效果的条件下，这种焊机所需的视在功率只有交流焊机的 $1 / 5 \\sim 1 / 3$ ，节能效果明显。\n\n2）由于二次整流焊机二次输出直流，故二次回路的感抗几乎为零，焊接电流的大小仅和电阻成正比，不受焊机臂包围面积变化及二次回路内伸入磁性物质的影响。\n\n3）焊接时在电极臂之间不像通交流电时会产生交变电磁力，故电极压力稳定。在焊钳与阻焊变压器分开的悬挂式点焊机上，不必采用粗大的低感抗电缆，因为电缆间没有交流电所产生的冲击力，故可提高电缆的使用寿命，并减轻劳动强度。\n\n4）直流缝焊能大大提高焊接速度，不受交流频率的影响。闪光焊时，闪光稳定，可减少闪光所需电压，从而可减少焊机功率。\n\n5）二次整流焊机需用大功率整流管。整流管价格高、体积大，且焊接变压器的利用系数低、尺寸较大，设备的一次投资费用与交流焊机相比提高一倍左右。\n\n此外，整流元件要通过大电流，有1.3\\~1.5V压降，要消耗一定的电功率，这也是不足之处。\n\n二次整流电阻焊机的通用性很强，可用于点焊、凸焊、缝焊和对焊等各种电阻焊方法上，并可用于焊接各类金属材料。它能获得比工频交流焊机更好的焊接效果，而且能够满足一些特殊的焊接工艺要求。其主要应用为：\n\n1）由于焊接电流不过零，焊接区温度上升快，对工频交流焊机难于焊接的导电、导热性好的有色金属焊接特别有利，焊接耐热钢板，不易产生裂纹。同时，这种单方向的脉动电流在通过工件时，产生集束效应使电流集中，形成的焊点成形好，对焊接多层薄板更为见效。\n\n2）适用于大型构件、厚板的点焊，也可用于较薄板材的高速连续缝焊，以及大型截面工件的对焊。\n\n3）可用于工件结构要求焊机臂伸长较长，或有铁磁性物质伸入二次回路的情况，以及用于要求二次回路面积较大的悬挂式点焊钳上，在不需要增加焊机功率的情况下保证焊接质量。\n\n# 17.2.3三相低频焊机\n三相低频焊机是一种由特殊的、具有三相一次线圈和单相二次线圈的阻焊变压器构成的焊机。它的输出电流频率低于工频 ${ \\mathfrak { s o H } } \\mathbf { z }$ （一般为$1 5 \\sim 2 0 \\mathrm { H z }$ 或更低），阻焊变压器的铁心截面一般都比较大。图17-6是三相低频焊机电路原理图。\n\n![](images/3abb7335edcf6e4854cf9ced2022f83faa7764f4f3015906d4ab812cf486b416.jpg)  \n图17-6三相低频焊机电路原理1一主电力开关2—阻焊变压器3—二次回路4一工件\n\n三相低频焊机的电流波形图见图17-7。阻焊变压器一次线圈通过3组晶闸管与电网连接。控制电路使晶闸管 $\\mathbf { A } _ { 1 }$ 、 $\\mathbf { B } _ { 1 }$ 和 $\\mathbf { C } _ { 1 }$ 轮流导通，在正确的导通顺序和导通时间下，电流以相同方向流过3个一次线圈。这就在二次线圈和二次回路中得到一个单向电流。晶闸管 $\\mathbf { A } _ { 1 }$ 、 $B ,$ 和 ${ \\bf C } _ { 1 }$ 在预定时间到达后切断，而晶闸管 $\\mathbf { A } _ { 2 }$ 、 $\\mathbf { B } _ { 2 }$ 和 $\\mathbf { C } _ { 2 }$ 按相同于A,、B,和C,的顺序和时间导通，于是在3个一次线圈和二次回路中得到一个反向流通的电流。反复进行，可在二次回路中得到一个低频率的焊接电流。\n\n![](images/5334114d940485d0b29be74969afd59eaba3847a60f74e4bc01ee004a7d2561e.jpg)  \n图17-7三相低频电流波形图\n\n低频焊机的特点：\n\n1）由于是低频率脉动的焊接电流，二次回路的感抗很小，可降低焊接时的需用功率，功率因数也可提高到0.95左右，其节能效果优于二次整流焊机。\n\n2）三相负荷，克服了电网负荷不平衡现象。\n\n3）这种焊机的控制线路设计精确，抗干扰能力强，焊接质量稳定可靠。\n\n此种焊机存在的缺点是：由于频率低，且单方向通电时间较长，铁心容易饱和，故所需的阻焊变压器的尺寸比工频交流焊机的大得多；由于为低频焊接，焊接生产率较低。\n\n三相低频电阻焊机可用于焊接碳钢、不锈钢、有色金属、耐热合金等多种材料，并且通常用于焊接质量要求较高的航空、航天结构件，也可用于大厚度钢件的点焊及缝焊，以及大截面尺寸零件的闪光对焊\n\n# 17.2.4电容储能焊机\n电容储能焊是利用从电网缓慢地储积于电容器中的能量，在很短的时间内，通过阻焊变压器向被焊工件放电进行焊接。储能焊机由一组电容器、一个将这些电容器充电到预定电压的电路，及一个阻焊变压器组成（有的储能焊机可能由电容器直接向工件放电，而不采用阻焊变压‘器）。焊机可由单相或三相供电。图17-8是储能焊机电路原理图。\n\n![](images/a110b5dbe1fd9d54eb80a6e29e38618a67efd03ba9301949da1993f5159a1083.jpg)  \n图17-8储能焊机电路原理图 1-中间变压器2—充电电路3—电容器组 4—放电电路5—阻焊变压器6—工件 7-级数调节器8一放电电流波形\n\n电容储能焊机的特点：\n\n1）要求电网容量小，焊接同样的材料和结构，所需的电网容量仅为交流点焊机的1/10左右，对电网的冲击也小，能有效地利用电力，达到省电的目的。\n\n2）电容储能焊是大电流、短时间焊接，加热集中，接头的外形好、变形小。\n\n3）采用现代电子技术，半导体充放电回路，很容易做到电容器每次焊接供给电能的一致性，并不受网压波动的影响。因而焊接热量极为稳定，接头强度波动小，重复性极好。\n\n其缺点是电容器体积大、价格贵，焊机成本及维修费高。\n\n储能焊质量稳定，可用于对焊接热能要求严格的场合。例如，精密仪器仪表零件、电真空器件、金属细丝，以及异种金属工件的焊接。利用其加热集中的特点，可用于导电、导热性好的铝、铜板焊接[3]，以及大凸缘工件一次凸焊[4]。因此，大容量储能电阻焊机，在某些场合可替代价格更昂贵的低频焊机。\n\n对于不用阻焊变压器的储能焊机，由于重量轻，便于携带，用于安装施工现场进行储能式螺柱焊十分有利。如1台1000J的储能螺柱焊机可焊接直径 $6 m m$ 的碳钢或不锈钢螺柱，焊机重量仅 $2 8 \\mathbf { k g }$ 。\n\n# 17.2.5逆变式焊机（变频焊机）\n逆变式电阻焊机是继逆变式电弧焊机之后，于20世纪80年代中期发展起来的一项新品种。其基本原理是：从电网输入的三相交流电，经桥式整流和滤波后得到较平稳的直流电，经逆变器逆变产生中频交流电 $\\left( f = 6 0 0 \\sim 1 0 0 0 \\mathrm { H z } \\right)$ ，再向阻焊变压器馈电，阻焊变压器二次输出的低电压交流电经单相全波整流后，提供一个稳定、可以精确调控的直流焊接电流。逆变式电阻焊机通常是用脉宽调制（PWM）方法调节焊接电流的。图17-9是逆变式焊机的电气原理图。\n\n![](images/1a0fc18309c8596fdb12c85f0b2e51eecdbf15f42f1b58383a0067106a93cde3.jpg)  \n图17-9逆变式电阻焊机电气原理图",
    "summary": "17.2.2二次整流焊机, 17.2.3三相低频焊机, 17.2.4电容储能焊机, 17.2.5逆变式焊机（变频焊机）",
    "size": 3618
  },
  {
    "name": "第1卷_第2篇_电阻焊-part-80",
    "projectId": "5ET7VaxsU6Y6",
    "fileName": "第1卷_第2篇_电阻焊.pdf",
    "content": "# 百思论坛\n舒舒藏书\n\n与工频焊机比较，逆变式焊机有以下特点：\n\n1）焊接电流接近完全直流，热效率高，焊接相同工件电流可降低 $40 \\%$ ，使可焊范围加大，电极寿命提高，节能效果明显。\n\n2）阻焊变压器的重量和体积减少到相同功率的工频焊机的1/5～1/3，提高了焊机工作的灵活性。逆变与工频阻焊变压器的重量与外形对比表17-4。\n\n表17-4逆变与工频阻焊变压器重量与外形对比  \n\n<table><tr><td rowspan=1 colspan=1>形式</td><td rowspan=1 colspan=1>功率/kVA</td><td rowspan=1 colspan=1>U20/V</td><td rowspan=1 colspan=1>重量/kg</td></tr><tr><td rowspan=1 colspan=1>工频</td><td rowspan=1 colspan=1>75</td><td rowspan=1 colspan=1>6.8~9.1</td><td rowspan=1 colspan=1>83.6</td></tr><tr><td rowspan=2 colspan=1>逆变</td><td rowspan=1 colspan=1>85</td><td rowspan=1 colspan=1>8.9</td><td rowspan=1 colspan=1>22.3</td></tr><tr><td rowspan=1 colspan=1>170</td><td rowspan=1 colspan=1>13</td><td rowspan=1 colspan=1>50</td></tr><tr><td rowspan=1 colspan=1>形式</td><td rowspan=1 colspan=1>长/cm</td><td rowspan=1 colspan=1>宽/cm</td><td rowspan=1 colspan=1>高/cm</td></tr><tr><td rowspan=1 colspan=1>工频</td><td rowspan=1 colspan=1>64.1</td><td rowspan=1 colspan=1>15.2</td><td rowspan=1 colspan=1>26</td></tr><tr><td rowspan=2 colspan=1>逆变</td><td rowspan=1 colspan=1>21.6</td><td rowspan=1 colspan=1>14.3</td><td rowspan=1 colspan=1>22.2</td></tr><tr><td rowspan=1 colspan=1>39.4</td><td rowspan=1 colspan=1>21</td><td rowspan=1 colspan=1>26.7</td></tr></table>\n\n3）能提高控制精度和响应速度，容易实现稳定的恒流控制。\n\n4）控制更为可靠。在发现故障，如短路或接地时，IGBT开关可在3μs内切断，比晶闸管快得多。\n\n5）由于二次回路中是高品质的直流，没有感抗损耗，提高节能效果。\n\n逆变式电阻焊机的优良性能，使可焊材料品种增多，能用于可焊性较差、比较复杂的材料，如镀锌钢板、铝合金等的焊接。\n\n在汽车工业中，采用机器人点焊操作时，逆变式焊机优点尤为显著，可使机器人的负荷减轻，操作灵活，结构更为紧凑，便于采用连变压器式焊钳。此外，逆变电源还可用在罐头盒的缝焊上。其特点是不采用二次整流，采用中频交流电（f=120\\~400Hz）直接焊接，以提高焊接速度。\n\n逆变式焊机制造成本近年来有显著降低，现约为工频焊机的2倍左右，但从生产率、用电量、二次电缆及电极的消耗等综合运行费用来考虑，是很有发展前途的一种新设备。随着大功率开关元件及控制技术的不断完善，该类焊机正在迅速得到推广应用[5]。\n\n# 17.3点焊机和凸焊机\n\n\n# 17.3.1圆弧运动式点焊机\n最简单的点焊机是圆弧运动式点焊机，俗称摇臂式点焊机。这种点焊机是利用杠杆原理，通过上电极臂施加电极压力。上、下电极臂为伸长的圆柱形构件，既传递电极压力，也传递焊接电流。\n\n圆弧运动式点焊机的上电极绕上电极臂支承轴作圆弧运动。当上电极和下电极与工件接触加压时，上电极臂和下电极臂必须处于平行位置。只有这样，才能获得良好的加压状态。如果电极臂的刚度不够，可能发生电极滑移。\n\n加压有3种操作方法：气动、脚踏和电动机-凸轮。图17-10是SO432-5A型气动摇臂式点焊机的外形图。这种焊机的臂伸长度的调节范围是250\\~500mm。在气动操作中，焊接程序由控制设备（装于机身内）自动操纵。电极运动快，并容易按工件形状和尺寸的不同而进行适当地调节。\n\n![](images/283572e37f6c5202858db50076e73ec9a76e5e54221ce80df34d05d7269dc2f0.jpg)  \n图17-10SO432-5A型气动摇臂式点焊机\n\n气动摇臂式焊机的电极压力是活塞力与杠杆长度比的乘积。因此， 当杆长比一定时，电极压力与用减压阀控制的压缩空气压强成正比。\n\n在脚踏和电动机-凸轮操作的点焊机中，弹簧力代替活塞力，弹簧被脚踏推动的杠杆或被电动机驱动的凸轮压缩。电极压力与弹簧的压缩量成正比。\n\n脚踏操作的点焊机适用于焊接要求不高的小批量工件。电动机驱动的焊机用于压缩空气不易得到的场合。\n\n圆弧运动式点焊机的主要优点是： $\\textcircled{1}$ 结构简单，生产及维修成本较低； $\\textcircled{2}$ 适用于多用途的电极变化，即电极臂间距、臂伸长度及下电极臂的方位，均可按工件形状及焊点位置作灵活调整；$\\textcircled{3}$ 合理的杠杆加压和配力结构运作灵活。\n\n其缺点是焊接电流和电极压力会随臂伸长度的变化而变化，同时由于上电极的运动轨迹是圆弧形，不适宜作凸焊。\n\n圆弧运动式焊机是钣金、箱体、交叉金属丝焊接的最经济选择。\n\n# 17.3.2垂直运动式点（凸）焊机\n垂直运动式焊机，亦称直压式焊机，适用于要求较高的点焊及凸焊。这类焊机的上电极在有导向构件的控制下作直线运动。电极压力由气缸或液压缸直接作用。\n\n图17-11是DN一63型直压式点焊机的外形图。图17-12是TN—63型凸焊机的外形图。\n\n![](images/1c24f2d4e743c1dc9f3f9b0cd2bd5706bca43d56ee9517e3d97cb31f1880c3c6.jpg)  \n图17-11DN—63型直压式点焊机\n\n![](images/fce4ae29ab0180add2d0a055092cb6b9bab4c1cac5cc9d16415c7e26baf2622b.jpg)  \n图17-12TN—63型凸焊机\n\n心线与机架垂直面之间的距离。凸焊机的刚性要求高，故臂伸长较小，为了扩大使用范围，点焊机的臂伸长度一般较大。\n\n气动系统可用于所有功率的垂直运动式焊机。当要求的电极压力较大时，需用的气缸和气阀的尺寸将很大，动作会减慢，压缩空气的消耗量也增大，这时可采用液压系统。在点焊或凸焊较薄工件时，电极的随动性是很重要的。由于空气的可压缩性，气动焊机的随动性比液压焊机好，故这种情况下通常用气动的。对液压焊机，为改善随动性，需要在液压系统中采用蓄能器，另外还可采用弹簧（或弹性厚橡胶）补偿和减少导轨的阻力，使随动性获得提高。\n\n点焊机的臂伸长度是指电极中心线与机架垂直面之间的距离。凸焊机的臂伸长度是指气缸中\n\n气动焊机中采用的多为活塞式气缸。为了提高加压系统的随动性，在焊接质量要求严格时，可采用薄膜式气缸。这种气缸由两块连接在同一活塞杆上的薄膜，将气缸隔成四个气室，下面一块直径较小的薄膜所隔的两个气室决定锻压压力，在不同时间对各个气室提供不同压强的压缩空气，便可得到变化的电极压力。\n\n垂直运动式点（凸）焊机的特点是： $\\textcircled{1}$ 采用直压式加压机构，焊接速度快； $\\textcircled{2}$ 可分别通过调压阀和节流阀无级调节电极压力和加压速度；$\\textcircled{3}$ 直压式加压，焊接压力稳定，有利于保证焊点\n\n的表面及内在质量。",
    "summary": "17.3.1圆弧运动式点焊机, 17.3.2垂直运动式点（凸）焊机, 17.3点焊机和凸焊机, 百思论坛",
    "size": 3473
  },
  {
    "name": "第1卷_第2篇_电阻焊-part-81",
    "projectId": "5ET7VaxsU6Y6",
    "fileName": "第1卷_第2篇_电阻焊.pdf",
    "content": "移动式焊机分为两类：悬挂式焊机和便携式焊机。图17-13是C130S一A型悬挂式点焊机外形图。图17-14是KT826N4—A型悬挂式点焊机外形图。C130S—A型点焊机的阻焊变压器与焊钳是分离的，要通过水冷电缆传递焊接电流。由于阻焊变压器与焊钳之间的电缆增加了二次回路的阻抗，所以这种悬挂式焊机阻焊变压器的二次空载电压较固定式焊机高2\\~4倍。KT826M4—A型悬挂式点焊机的阻焊变压器与焊钳是连成一体的，故与固定式焊机的性能相似。\n\n移动式焊机的控制箱可与阻焊变压器安装在一起并悬挂在一定的空间位置，也可单独放置在地面，以便于调节。\n\n![](images/b036f5bc381348fb83d20c15d919d9b27ce45edab8a0cdef4840e8b5d419bb30.jpg)  \n图17-13C130S—A型悬挂式点焊机\n\n![](images/7d6a4fa3a538fd065fee5de5e6383426e935081d5ce86856a61ba181b5dbe151.jpg)  \n图17-14KT826N4—A型悬挂式点焊机\n\n便携式焊机（图17-15）用于维修工作，为达到简便、轻巧的使用目的，阻焊变压器采用空气自然冷却的形式，这样额定功率很小(2.5kVA），负载持续率非常低（仅能每分钟使用1次），但瞬时焊接电流仍可达7000\\~10000A。\n\n![](images/2274f9cc1afdc76c931be303f2ca1a01fba265e8285be0a31f78f1f745836bcf.jpg)  \n图17-15KT218型便携式点焊机\n\n移动式焊机的重量较轻、移动灵活、操作方便，可实现全位置、全方位焊接。悬挂式点焊机是汽车白车身焊装线上用的最广泛的焊接设备。在全自动生产线上，通常是将移动式焊机的焊钳安装在机械手上，通过计算机控制，使机械手按指令进行点焊操作。还可将多台机械手安装在生产线上，同时对工件不同部位施焊，从而显著提高生产率。\n\n# 17.3.4多点焊机\n多点焊机（图17-16）是大批量生产中的专用设备。例如，汽车生产线上针对具体冲压、焊接件而专门设计制造的多点焊机。\n\n多点焊机一般采用多个阻焊变压器及多把焊枪（或多组电极），根据工件形状分布。电极压力通过安装在焊枪上的气缸或液压缸直接作用在电极上。为了达到较小的焊点间距，焊枪外形和尺寸受到限制，有时需要采用液压缸才能满足要求。\n\n20世纪70年代的多点焊机大多采用单面双点焊方式，有些大型的可焊数百点。为了适应加速更新车型的需要，20世纪80年代起已逐步发展成每个工位完成10\\~30余点的多点焊机。同时为了保证焊点质量和控制或检测焊接电流，已从单面双点改用双面单点方式（有时也采用推挽式双面双点)，还出现了机头固定，工作台将工件移动到所需焊接部位的柔性多点焊机。\n\n![](images/8ebe102251dc5ec65a7b0f90795a72644748a57f8909c639dca06adfd5437923.jpg)  \n图17-16多点焊机（ $\\mathrm { D N } 1 3 { - } 6 \\times 1 0 0$ 型）\n\n# 17.3.5典型点焊机和凸焊机的主要技术参数及\n",
    "summary": "17.3.3移动式焊机",
    "size": 1367
  },
  {
    "name": "第1卷_第2篇_电阻焊-part-82",
    "projectId": "5ET7VaxsU6Y6",
    "fileName": "第1卷_第2篇_电阻焊.pdf",
    "content": "根据点焊机和凸焊机的类型、功率、主电源供电方式等不同，表17-5列举了典型点焊机和凸焊机的主要技术参数。\n\n在实际应用中，一般根据被点（凸）焊工件的结构形状、材料种类、板厚等特点，选用不同种类的点（凸）焊机。点（凸）焊机选用原则如下：\n\n1）焊机结构类型的选择，主要考虑工件大小、工件结构、焊点质量要求等因素。例如，工件尺寸不太大，易移动，通常采用固定式点焊机；若对焊点质量要求不高时，可选用制造成本较低的圆弧运动式点焊机，特别是脚踏式点焊机；对焊点内部及表面质量要求较高时，则必须选用垂直运动式点焊机；若工件尺寸很大，且是在固定工位上或流水线上不便移动的，则要选择移动式点焊机。在有些特殊的焊接结构情况下，例如，焊接厚度比较大的两零件，在不太大的接触面上要形成多个焊点的情况，以及环形焊、T形焊、线材交叉焊等特殊形式的焊接，为了保证焊接质量，节省焊机功率，建议选用凸焊机焊接。因为凸焊机都是垂直运动式加压机构，焊机钢度好，且加压机构的随动性好。\n\n表17-5典型点焊机和凸焊机主要技术参数  \n\n<table><tr><td rowspan=2 colspan=1>焊机类型</td><td rowspan=2 colspan=1>型号</td><td rowspan=2 colspan=1>特性</td><td rowspan=2 colspan=1>额定功率/kVA</td><td rowspan=2 colspan=1>负载持续率（%）</td><td rowspan=2 colspan=1>二次空载电压/V</td><td rowspan=1 colspan=1>电极臂长</td><td rowspan=2 colspan=1>焊接板厚度/mm</td></tr><tr><td rowspan=1 colspan=1>/mm</td></tr><tr><td rowspan=3 colspan=1>圆弧运动式点焊机</td><td rowspan=1 colspan=1>DN2-75</td><td rowspan=2 colspan=1>工频</td><td rowspan=1 colspan=1>75</td><td rowspan=1 colspan=1>20</td><td rowspan=1 colspan=1>3.16~6.24</td><td rowspan=1 colspan=1>500</td><td rowspan=1 colspan=1>钢2.5+2.5</td></tr><tr><td rowspan=1 colspan=1>S0432-5A</td><td rowspan=1 colspan=1>31</td><td rowspan=1 colspan=1>50</td><td rowspan=1 colspan=1>2.5~4.6</td><td rowspan=1 colspan=1>250.~500</td><td rowspan=1 colspan=1>钢2.5+2.5</td></tr><tr><td rowspan=1 colspan=1>DZ-63</td><td rowspan=1 colspan=1>二次整流</td><td rowspan=1 colspan=1>63</td><td rowspan=1 colspan=1>50</td><td rowspan=1 colspan=1>3.65~7.31</td><td rowspan=1 colspan=1>500</td><td rowspan=1 colspan=1>钢3+3铝1+1</td></tr><tr><td rowspan=7 colspan=1>垂直运动式点焊机</td><td rowspan=1 colspan=1>SDN-16</td><td rowspan=4 colspan=1>工频</td><td rowspan=1 colspan=1>16</td><td rowspan=1 colspan=1>50</td><td rowspan=1 colspan=1>1.86~3.65</td><td rowspan=1 colspan=1>240</td><td rowspan=1 colspan=1>钢3+3</td></tr><tr><td rowspan=1 colspan=1>DN-63</td><td rowspan=1 colspan=1>63</td><td rowspan=1 colspan=1>50</td><td rowspan=1 colspan=1>3.22~6.67</td><td rowspan=1 colspan=1>600</td><td rowspan=1 colspan=1>钢4+4</td></tr><tr><td rowspan=1 colspan=1>DN2-100</td><td rowspan=1 colspan=1>100</td><td rowspan=1 colspan=1>20</td><td rowspan=1 colspan=1>3.65~7.30</td><td rowspan=1 colspan=1>500</td><td rowspan=1 colspan=1>钢4+4</td></tr><tr><td rowspan=1 colspan=1>DN2-200</td><td rowspan=1 colspan=1>200</td><td rowspan=1 colspan=1>20</td><td rowspan=1 colspan=1>4.42~8.85</td><td rowspan=1 colspan=1>500</td><td rowspan=1 colspan=1>钢6+6</td></tr><tr><td rowspan=1 colspan=1>P260CC-10A</td><td rowspan=1 colspan=1>二次整流</td><td rowspan=1 colspan=1>152</td><td rowspan=1 colspan=1>50</td><td rowspan=1 colspan=1>4.52~9.04</td><td rowspan=1 colspan=1>1000</td><td rowspan=1 colspan=1>钢6+6铝3+3</td></tr><tr><td rowspan=1 colspan=1>P300DT1-A</td><td rowspan=1 colspan=1>三相低频</td><td rowspan=1 colspan=1>247</td><td rowspan=1 colspan=1>50</td><td rowspan=1 colspan=1>1.82~7.29</td><td rowspan=1 colspan=1>1200</td><td rowspan=1 colspan=1>铝合金3.2+3.2</td></tr><tr><td rowspan=1 colspan=1>DR -100 -1</td><td rowspan=1 colspan=1>储能</td><td rowspan=1 colspan=1>100J</td><td rowspan=1 colspan=1>20</td><td rowspan=1 colspan=1>充电电压430</td><td rowspan=1 colspan=1>120</td><td rowspan=1 colspan=1>不锈钢0.5+0.5</td></tr></table>\n\n（续）",
    "summary": "选用原则 - Part 1/2",
    "size": 3201
  },
  {
    "name": "第1卷_第2篇_电阻焊-part-83",
    "projectId": "5ET7VaxsU6Y6",
    "fileName": "第1卷_第2篇_电阻焊.pdf",
    "content": "<table><tr><td rowspan=1 colspan=1>焊机类型</td><td rowspan=1 colspan=1>型号</td><td rowspan=1 colspan=1>特性</td><td rowspan=1 colspan=1>额定功率/kVA</td><td rowspan=1 colspan=1>负载持续率（%）</td><td rowspan=1 colspan=1>二次空载电压/V</td><td rowspan=1 colspan=1>电极臂长/mm</td><td rowspan=1 colspan=1>焊接板厚度/mm</td></tr><tr><td rowspan=3 colspan=1>移动式点焊机</td><td rowspan=1 colspan=1>KT-218</td><td rowspan=1 colspan=1></td><td rowspan=1 colspan=1>2.5</td><td rowspan=1 colspan=1>50</td><td rowspan=1 colspan=1>2.3</td><td rowspan=1 colspan=1>115</td><td rowspan=1 colspan=1>钢2.5+3</td></tr><tr><td rowspan=1 colspan=1>KT-826</td><td rowspan=1 colspan=1>工频</td><td rowspan=1 colspan=1>26</td><td rowspan=1 colspan=1>50</td><td rowspan=1 colspan=1>4.7</td><td rowspan=1 colspan=1>170</td><td rowspan=1 colspan=1>钢3.5+3.5</td></tr><tr><td rowspan=1 colspan=1>C130S-A2</td><td rowspan=1 colspan=1></td><td rowspan=1 colspan=1>150</td><td rowspan=1 colspan=1>50</td><td rowspan=1 colspan=1>14~19</td><td rowspan=1 colspan=1>200</td><td rowspan=1 colspan=1>钢3+3</td></tr><tr><td rowspan=5 colspan=1>凸焊机</td><td rowspan=1 colspan=1>TN-63</td><td rowspan=2 colspan=1>工频</td><td rowspan=1 colspan=1>63</td><td rowspan=1 colspan=1>50</td><td rowspan=1 colspan=1>3.22~6.67</td><td rowspan=1 colspan=1>250</td><td rowspan=1 colspan=1>一</td></tr><tr><td rowspan=1 colspan=1>TN1-200</td><td rowspan=1 colspan=1>200</td><td rowspan=1 colspan=1>20</td><td rowspan=1 colspan=1>4.42~8.85</td><td rowspan=1 colspan=1>500</td><td rowspan=1 colspan=1></td></tr><tr><td rowspan=1 colspan=1>E2012T6-A</td><td rowspan=1 colspan=1>二次整流</td><td rowspan=1 colspan=1>260</td><td rowspan=1 colspan=1>50</td><td rowspan=1 colspan=1>2.75~7.60</td><td rowspan=1 colspan=1>400</td><td rowspan=1 colspan=1></td></tr><tr><td rowspan=1 colspan=1>TR-3000</td><td rowspan=1 colspan=1>储能</td><td rowspan=1 colspan=1>3000J</td><td rowspan=1 colspan=1>20</td><td rowspan=1 colspan=1>充电电压420</td><td rowspan=1 colspan=1>250</td><td rowspan=1 colspan=1>铝点焊1.5+1.5</td></tr><tr><td rowspan=1 colspan=1>T(D)R-36000</td><td rowspan=1 colspan=1>储能</td><td rowspan=1 colspan=1>36000J</td><td rowspan=1 colspan=1>20</td><td rowspan=1 colspan=1>充电电压420</td><td rowspan=1 colspan=1>800</td><td rowspan=1 colspan=1>铝点焊4+4钢凸焊8+8</td></tr></table>\n\n2）焊机主电源类型选择，主要考虑被焊材料的种类和厚度。例如，对于一般厚度不大的低碳钢、不锈钢点（凸）焊，通常选用工频交流点（凸）焊机即可；对于铝合金、耐热合金等材料，或大厚度钢板等点（凸）焊，最好选用二次整流、三相低频或大容量储能点（凸）焊机；而对于仪表、电器等小型结构件点焊，常采用电容储能焊机，以使热量集中，对焊接区周围的热影响也小。\n\n3）焊机功率选择，一般也是考虑被焊材料、板厚。例如，点焊低碳钢薄板（厚度在 $2 \\mathrm { m m }$ 以内），选用50kVA以下的点焊机即可，随着钢板厚度增加，所用焊机的功率也需增加；点焊板厚$5 \\mathrm { m m }$ 以上的低碳钢板，通常需选用200kVA以上的点焊机。点焊铝合金所需的焊机功率，大约为点焊同样厚度钢板所需功率的2\\~3倍。凸焊机的功率通常较大（63kVA以上），也可根据工件的板厚、凸点尺寸及凸点数来选择其大小。\n\n4）焊机臂伸长度选择，主要考虑在额定视在功率相同的情况下，点（凸）焊机的臂伸长度越长，则输出的焊接功率越低。所以，在满足工件结构焊接位置的条件下，尽量选用臂伸长度短的焊机，以利于充分利用输入功率。",
    "summary": "选用原则 - Part 2/2",
    "size": 2770
  },
  {
    "name": "第1卷_第2篇_电阻焊-part-84",
    "projectId": "5ET7VaxsU6Y6",
    "fileName": "第1卷_第2篇_电阻焊.pdf",
    "content": "缝焊机除电极及其驱动机构外，其他部分与\n\n点焊机基本相似。缝焊机的电极驱动机构一般由电动机通过调速器和万向轴带动电极转动。\n\n根据焊机结构不同，通常有3种普通类型的缝焊机。\n\n# 17.4.1横向缝焊机\n在焊接操作时形成的缝焊接头与焊机的电极臂相垂直的称横向缝焊机。这种焊机用于焊接水平工件的长焊缝以及圆周环形焊缝。例如，用于汽车、摩托车油箱外环缝焊等。图17-17是横向缝焊机外形图。\n\n![](images/7eb29b24676bcbaf40141baf257699c76011624c75df7d81a579b2a74dc5b7bb.jpg)  \n图17-17横向缝焊机\n\n# 17.4.2纵向缝焊机\n在焊接操作时形成的缝焊接头与焊机的电极臂相平行的称纵向缝焊机。这种焊机用于焊接水平工件的短焊缝，以及圆筒形容器的纵向直缝。图17-18是纵向缝焊机外形图。\n\n![](images/711c30b03ead75bada6ae8dcc321661e1e052be43ea99388b95e6246f22abe77.jpg)  \n图17-18纵向缝焊机\n\n# 17.4.3通用缝焊机\n通用缝焊机是一种纵横两用缝焊机，上电极可作 $9 0 \\mathcal { C }$ 旋转，而下电极臂和下电极有两套，一套用于横向，另一套用于纵向，可根据需要进行互换。\n\n缝焊机的传动机构，按焊机的用途及焊接工艺要求不同，可以有连续传动和步进传动两种形式；按带动电极转动的部件不同，可以有齿轮传动或修正轮传动；按焊机类型及被焊工件的形状要求不同，可以单由上电极或单由下电极主动，或者上、下两电极均为主动，横向缝焊机通常是以下电极为主动的，而纵向缝焊机通常是以上电极为主动，通用缝焊机都是以上电极为主动的。\n\n大多数缝焊机的电极转动是连续性的。对于较厚工件或者铝合金工件，缝焊时需采用间隙驱动（步进）施焊，以保证熔核在冷却结晶时有充分的电极压力和施加锻压压力。多数连续驱动的传动机构是由交流电动机和减速-调速器组成的，用可调速的直流电动机或变频电动机驱动。\n\n电极的驱动方式可由修正轮或齿轮带动。修正轮带动电极就是用与电极周缘接触的修正轮，依靠一定的摩擦力带动圆盘形电极转动。这种驱动方法在电极直径因磨损而减小时，仍能保持恒定的线速度。齿轮驱动是使电极转动轴由一个受变速驱动的齿轮系统带动，一般只能是上电极或下电极中的一个由齿轮带动，否则要设计差动齿轮机构。在采用齿轮驱动时，随着圆盘形电极直径的磨损，线速度将减小，但可以用提高驱动速度来获得补偿。\n\n缝焊机的导电轴既要不停地旋转又要导电，还要承受加压压力，因此转动时要求轻快，摩擦阻力尽量小，导电时要求接触紧密。它的导电方式通常有滚动接触导电、滑动接触导电及耦合导电三种。从机头性能及焊机的整体使用性考虑，较好及最常用的还是滑动接触导电方式。为更好地满足其使用性能和寿命，应在导电轴与轴座的间隙中加入特制的导电润滑油脂。",
    "summary": "17.4缝焊机",
    "size": 1229
  },
  {
    "name": "第1卷_第2篇_电阻焊-part-85",
    "projectId": "5ET7VaxsU6Y6",
    "fileName": "第1卷_第2篇_电阻焊.pdf",
    "content": "# 17.4.4典型缝焊机的主要技术参数和选用原则\n根据缝焊机的类型、主电源供电方式、功率及焊接速度范围等不同，目前有多种不同型号的缝焊机，表17-6列举了典型缝焊机的主要技术参数。\n\n在实际应用中，一般根据被缝焊工件的结构形状、材料种类、板厚及焊缝的密封要求等，选用不同种类的缝焊机。\n\n1）缝焊机结构类型的选择，主要考虑被焊工件的形状及尺寸。当所需焊接的焊缝走向可以与焊机臂伸方向垂直时，尽量选用横缝焊机；当所需焊接的焊缝走向必须与焊机臂伸方向平行时，应选用纵缝焊机；当经常需要更换纵横焊接形式时，则需选用纵横两用的通用型缝焊机。\n\n2）缝焊机主电源类型的选择，主要考虑被焊材料种类、板厚及焊接速度。一般低碳钢、不锈钢材料的低速或中速缝焊，通常选用工频交流缝焊机即可。缝焊铝合金、耐热合金等材料，则需要采用二次整流或三相低频缝焊机。此外，低碳钢板高速搭接连续缝焊（ $1 5 \\mathrm { m / m i n }$ 以上）。如需得到气密焊缝，也需要采用二次整流缝焊机。低碳钢薄板高速缝焊，最好采用逆变式缝焊机。\n\n表17-6典型缝焊机主要技术参数  \n\n<table><tr><td rowspan=1 colspan=1>焊机类型</td><td rowspan=1 colspan=1>型号</td><td rowspan=1 colspan=1>特性</td><td rowspan=1 colspan=1>额定功率/kVA</td><td rowspan=1 colspan=1>负载持续率（%）</td><td rowspan=1 colspan=1>二次空载电压/V</td><td rowspan=1 colspan=1>电极臂长/mm</td><td rowspan=1 colspan=1>焊接板厚度/mm</td></tr><tr><td rowspan=5 colspan=1>横向缝焊机</td><td rowspan=1 colspan=1>FN -100</td><td rowspan=4 colspan=1>工频</td><td rowspan=1 colspan=1>100</td><td rowspan=1 colspan=1>50</td><td rowspan=1 colspan=1>4.75~6.35</td><td rowspan=1 colspan=1>600</td><td rowspan=1 colspan=1>钢1.5+1.5</td></tr><tr><td rowspan=1 colspan=1>FN1 -150 -1</td><td rowspan=1 colspan=1>150</td><td rowspan=1 colspan=1>50</td><td rowspan=1 colspan=1>3.88 -7.76</td><td rowspan=1 colspan=1>800</td><td rowspan=1 colspan=1>钢2+2</td></tr><tr><td rowspan=1 colspan=1>FN1-150-8</td><td rowspan=1 colspan=1>150</td><td rowspan=1 colspan=1>50</td><td rowspan=1 colspan=1>4.52~9.04</td><td rowspan=1 colspan=1>1000</td><td rowspan=1 colspan=1>钢2+2</td></tr><tr><td rowspan=1 colspan=1>M230-4A</td><td rowspan=1 colspan=1>290</td><td rowspan=1 colspan=1>50</td><td rowspan=1 colspan=1>5.85~9.80</td><td rowspan=1 colspan=1>400</td><td rowspan=1 colspan=1>镀层钢板1.5+1.5</td></tr><tr><td rowspan=1 colspan=1>FZ -100</td><td rowspan=1 colspan=1>二次整流</td><td rowspan=1 colspan=1>100</td><td rowspan=1 colspan=1>50</td><td rowspan=1 colspan=1>3.52~7.04</td><td rowspan=1 colspan=1>610</td><td rowspan=1 colspan=1>钢2+2</td></tr><tr><td rowspan=2 colspan=1>纵向缝焊机</td><td rowspan=1 colspan=1>FN1-150-2</td><td rowspan=2 colspan=1>工频</td><td rowspan=1 colspan=1>150</td><td rowspan=1 colspan=1>50</td><td rowspan=1 colspan=1>3.88~7.76</td><td rowspan=1 colspan=1>800</td><td rowspan=1 colspan=1>钢2+2</td></tr><tr><td rowspan=1 colspan=1>FN1 -150 -5</td><td rowspan=1 colspan=1>150</td><td rowspan=1 colspan=1>50</td><td rowspan=1 colspan=1>4.80~9.58</td><td rowspan=1 colspan=1>1100</td><td rowspan=1 colspan=1>钢1.5+1.5</td></tr><tr><td rowspan=3 colspan=1>通用缝焊机</td><td rowspan=1 colspan=1>M272-6A</td><td rowspan=2 colspan=1>工频</td><td rowspan=1 colspan=1>110</td><td rowspan=1 colspan=1>50</td><td rowspan=1 colspan=1>4.75~6.35</td><td rowspan=1 colspan=1>600（横）670（纵）</td><td rowspan=1 colspan=1>钢1.5+1.5</td></tr><tr><td rowspan=1 colspan=1>M272 -10A</td><td rowspan=1 colspan=1>170</td><td rowspan=1 colspan=1>50</td><td rowspan=1 colspan=1>4.2~8.4</td><td rowspan=1 colspan=1>1000（横）1070（纵）</td><td rowspan=1 colspan=1>钢1.25+ 1.25</td></tr><tr><td rowspan=1 colspan=1>M300ST1-A</td><td rowspan=1 colspan=1>低频</td><td rowspan=1 colspan=1>350</td><td rowspan=1 colspan=1>50</td><td rowspan=1 colspan=1>2.85~5.70</td><td rowspan=1 colspan=1>800</td><td rowspan=1 colspan=1>铝合金2.5+2.5</td></tr></table>\n\n3）缝焊机功率选择，一般也是考虑被焊材料性质、板厚及焊接速度等。随着材料的导电性、导热性、板厚以及焊接速度的增加，所需焊机的功率也需增加。\n\n# 17.5闪光对焊机和电阻对焊机\n\n\n# 17.5.1闪光对焊机\n1台标准的闪光对焊机包括：机架、闪光和顶锻机构、夹具和夹紧机构、阻焊变压器和级数调节组，以及配套的电气控制箱。\n\n对焊机的阻焊变压器实质上和其他类型电阻焊机的阻焊变压器相同。阻焊变压器的一次线圈与级数调节组，通过电磁接触器或由晶闸管组成的主电力开关与电网接通。当采用晶闸管开关时，还可配合热量控制器，以便为预热或焊后热处理提供较小的电功率。",
    "summary": "17.4.4典型缝焊机的主要技术参数和选用原则, 17.5.1闪光对焊机, 17.5闪光对焊机和电阻对焊机",
    "size": 3500
  },
  {
    "name": "第1卷_第2篇_电阻焊-part-86",
    "projectId": "5ET7VaxsU6Y6",
    "fileName": "第1卷_第2篇_电阻焊.pdf",
    "content": "对焊机的夹具包括静夹具和动夹具两部分。通常，静夹具固定安装在机架上，并与机架在电气上绝缘。大多数焊机中还有活动调节部件，以保证电极和工件焊接时对准中心线。动夹具则安装在活动导轨上，并与闪光和顶锻机构相连接。夹具座由于承受很大的钳口夹紧力，通常都用铸钢件或焊接结构件。两个夹具上的导电钳口分别与阻焊变压器的二次输出端相连。钳口一方面夹持工件，另一方面还要向工件传递焊接电流。\n\n夹具在顶锻时需阻止工件打滑，夹紧力一般为顶锻力的2.5\\~3倍，同时还支承工件并使之对准中心线。因此夹具应是可调节的。另外为适应不同长度和几何形状的工件，夹具也应可调换。夹具在结构上必须有足够刚性，才能承受顶锻压力而不变形。当工件允许用止挡块时，夹具的夹紧力只需保证良好的电接触及维持端面对中即可。\n\n不同的夹紧机构可以容纳不同形式的工件。这些机构可以分为在垂直位置工作或在水平位置工作。垂直夹紧机构常用于棒类毛坏或其他紧凑截面的工件。图17-19和图17-20是这种类型对焊机的外形图。\n\n夹紧机构的动力源有手动、气压及气-液压等几种形式，以适合各种工件形状、尺寸以及焊机功率等的要求。在中小功率的对焊机中，常采用手动夹紧机构和气压夹紧机构。在大功率对焊机上，则须采用气-液压夹紧或液压夹紧机构。\n\n# 2.闪光和顶锻机构\n用于闪光和顶锻的机构类型取决于焊机的大小和使用的要求，有杠杆扩力机构、凸轮机构、气-液压传动及液压传动机构等。\n\n![](images/8fd47bf43d088de1b6096a564d2744970d5cdf4c333b84fc37b08d900268719d.jpg)  \n图17-19UN17-150-1型对焊机\n\n![](images/1761a1019d32eef6add96ece507366792deea56df700b176a93ba936cdcf14ed.jpg)  \n图17-20UN-40型对焊机\n\n最简单的闪光顶锻机构是手工操作的杠杆扩力机构。这种机构所能得到的顶锻力是靠人力产生，所以不够稳定，而且顶锻速度低，只能用于要求不高的场合。\n\n用电动机驱动的凸轮机构，凸轮是按特定的曲线制成的。凸轮的旋转速度决定着闪光时间。动夹具可由凸轮直接驱动或者通过杠杆机构推动。凸轮送进机构具有结构简单、闪光稳定，便于自动控制等优点。其缺点是顶锻速度受到限制，凸轮的制造要求高，闪光位移曲线变化困难等。\n\n中等功率的闪光焊机多采用气－液压联合闪光和顶锻机构，如图17-21所示。这种机构的优点是闪光速度可随意调节，顶锻速度快，顶锻力大。由于采用了行程控制放大装置，故控制准确、稳定性好。\n\n大功率闪光对焊机一般是采用液压传动机构。液压伺服系统控制闪光和顶锻时动夹具的运动程序。伺服系统可由凸轮控制，也可同时由二次电压或一次电流发出的电信号进行控制。\n\n电动机驱动的闪光凸轮机构可与气动或液压的顶锻机构联用。联用后可对顶锻速度、顶锻距离及顶锻压力进行独立调节。通常采用行程开关使动夹具的机械运动能适应焊接过程的需要。\n\n在焊接大截面的工件或者没有预热而一开始便要求连续闪光的一些新结构焊机中，为使闪光过程保持稳定，防止可能产生的瞬间短路现象，采用了振动闪光过程。这就使动夹具在前进过程中以一定的振幅和频率作前后振动。\n\n为改善焊接接头的力学性能，瑞士生产的一种钢轨对焊机中将顶锻过程分为合缝顶锻和可控顶锻两个程序。合缝顶锻是使工件结合面在闪光终止时高速合缝。可控顶锻是以较小的顶锻力使工件逐渐完成塑性变形，避免由于过大变形量而使接头区域硬化。\n\n# 17.5.2电阻对焊机\n电阻对焊机除了没有闪光过程外，其原理与闪光对焊机十分相似。典型的电阻对焊机包括一个容纳阻焊变压器及级数调节组的主机架、夹持工件并传递焊接电流的电极钳口和顶锻机构。 2\n\n最简单的电阻对焊机是手工操作的。自动电阻对焊机可以采用弹簧或气缸提供压力。这样得到的压力稳定，适合焊接塑性范围很窄的有色金属。",
    "summary": "1．夹具和夹紧机构",
    "size": 1641
  },
  {
    "name": "第1卷_第2篇_电阻焊-part-87",
    "projectId": "5ET7VaxsU6Y6",
    "fileName": "第1卷_第2篇_电阻焊.pdf",
    "content": "典型对焊机的主要技术参数列于表17-7。\n\n一般根据被焊工件的结构特点、截面形状及尺寸、材料种类等，来选择不同种类的对焊机。\n\n![](images/01698e4ba827416ebb55dd9058e5832b1f876791a619372a3f7017e1629b20c0.jpg)  \n图17-21气-液压联合闪光顶锻机构\n\n表17-7典型对焊机的主要技术参数  ",
    "summary": "17.5.3典型对焊机的主要技术参数和选用原则 - Part 1/3",
    "size": 186
  },
  {
    "name": "第1卷_第2篇_电阻焊-part-88",
    "projectId": "5ET7VaxsU6Y6",
    "fileName": "第1卷_第2篇_电阻焊.pdf",
    "content": "<table><tr><td rowspan=1 colspan=2>焊机类型</td><td rowspan=1 colspan=1>型号</td><td rowspan=1 colspan=2>送进机构</td><td rowspan=1 colspan=1>额定功率/kVA</td><td rowspan=1 colspan=1>负载持续率（%）</td><td rowspan=1 colspan=1>二次空载电压/V</td><td rowspan=1 colspan=1>夹紧力/kN</td><td rowspan=1 colspan=1>顶锻力/kN</td><td rowspan=1 colspan=1>碳钢焊接截面面积/mm</td></tr><tr><td rowspan=4 colspan=1>电阻对焊</td><td rowspan=4 colspan=1>通用</td><td rowspan=1 colspan=1>UN-1</td><td rowspan=2 colspan=2>弹簧加压</td><td rowspan=1 colspan=1>1</td><td rowspan=1 colspan=1>8</td><td rowspan=1 colspan=1>0.5~1.5</td><td rowspan=1 colspan=1>80</td><td rowspan=1 colspan=1>40</td><td rowspan=1 colspan=1>1.1</td></tr><tr><td rowspan=1 colspan=1>UN-3</td><td rowspan=1 colspan=1></td><td rowspan=1 colspan=1>3</td><td rowspan=1 colspan=1>15</td><td rowspan=1 colspan=1>1~2</td><td rowspan=1 colspan=1>450</td><td rowspan=1 colspan=1>180</td><td rowspan=1 colspan=1>5.0</td></tr><tr><td rowspan=1 colspan=1>UN-10</td><td rowspan=1 colspan=2></td><td rowspan=1 colspan=1>10</td><td rowspan=1 colspan=1>15</td><td rowspan=1 colspan=1>1.6~3.2</td><td rowspan=1 colspan=1>900</td><td rowspan=1 colspan=1>350</td><td rowspan=1 colspan=1>50</td></tr><tr><td rowspan=1 colspan=1>UN1-25</td><td rowspan=1 colspan=2>人力-杠杆</td><td rowspan=1 colspan=1>25</td><td rowspan=1 colspan=1>20</td><td rowspan=1 colspan=1>1.76~3.52</td><td rowspan=1 colspan=1>偏心轮</td><td rowspan=1 colspan=1>二</td><td rowspan=1 colspan=1>300</td></tr><tr><td rowspan=8 colspan=1>闪光对焊</td><td rowspan=4 colspan=1>通用</td><td rowspan=1 colspan=1>UN-40</td><td rowspan=1 colspan=2>气-液压</td><td rowspan=1 colspan=1>40</td><td rowspan=1 colspan=1>50</td><td rowspan=1 colspan=1>3.7~6.3</td><td rowspan=1 colspan=1>45</td><td rowspan=1 colspan=1>14</td><td rowspan=1 colspan=1>320</td></tr><tr><td rowspan=1 colspan=1>UN1-75</td><td rowspan=1 colspan=2>杠杆</td><td rowspan=1 colspan=1>75</td><td rowspan=1 colspan=1>20</td><td rowspan=1 colspan=1>3.52~7.04</td><td rowspan=1 colspan=1>螺旋</td><td rowspan=1 colspan=1>30</td><td rowspan=1 colspan=1>600</td></tr><tr><td rowspan=1 colspan=1>[UN2 - 150-2</td><td rowspan=1 colspan=2>电动机凸轮</td><td rowspan=1 colspan=1>150</td><td rowspan=1 colspan=1>20</td><td rowspan=1 colspan=1>4.05~8.10</td><td rowspan=1 colspan=1>100</td><td rowspan=1 colspan=1>65</td><td rowspan=1 colspan=1>1000</td></tr><tr><td rowspan=1 colspan=1>UN17 -150-1</td><td rowspan=1 colspan=2>气-液压</td><td rowspan=1 colspan=1>150</td><td rowspan=1 colspan=1>50</td><td rowspan=1 colspan=1>3.8~7.6</td><td rowspan=1 colspan=1>160</td><td rowspan=1 colspan=1>80</td><td rowspan=1 colspan=1>1000</td></tr><tr><td rowspan=1 colspan=1>钢窗专用</td><td rowspan=1 colspan=1>UY-125</td><td rowspan=1 colspan=2></td><td rowspan=1 colspan=1>125</td><td rowspan=1 colspan=1>50</td><td rowspan=1 colspan=1>5.51~10.85</td><td rowspan=1 colspan=1>75</td><td rowspan=1 colspan=1>45</td><td rowspan=1 colspan=1>400</td></tr><tr><td rowspan=1 colspan=1>薄板专用</td><td rowspan=1 colspan=1>UY5-300</td><td rowspan=1 colspan=2>凸轮烧化气-液压顶锻</td><td rowspan=1 colspan=1>300</td><td rowspan=1 colspan=1>20</td><td rowspan=1 colspan=1>2.84-9.05</td><td rowspan=1 colspan=1>.350</td><td rowspan=1 colspan=1>250</td><td rowspan=1 colspan=1>2 500</td></tr><tr><td rowspan=1 colspan=1>轮圈专用</td><td rowspan=1 colspan=1>UN7 - 400</td><td rowspan=1 colspan=2></td><td rowspan=1 colspan=1>400</td><td rowspan=1 colspan=1>50</td><td rowspan=1 colspan=1>6.55~11. 18</td><td rowspan=1 colspan=1>680</td><td rowspan=1 colspan=1>340</td><td rowspan=1 colspan=1>2000</td></tr><tr><td rowspan=1 colspan=1>UN6-500</td><td rowspan=1 colspan=1>钢轨专用</td><td rowspan=1 colspan=2>液压</td><td rowspan=1 colspan=1>500</td><td rowspan=1 colspan=1>40</td><td rowspan=1 colspan=1>6.8~13.6</td><td rowspan=1 colspan=1>600</td><td rowspan=1 colspan=1>350</td><td rowspan=1 colspan=1>8500</td></tr></table>",
    "summary": "17.5.3典型对焊机的主要技术参数和选用原则 - Part 2/3",
    "size": 3861
  },
  {
    "name": "第1卷_第2篇_电阻焊-part-89",
    "projectId": "5ET7VaxsU6Y6",
    "fileName": "第1卷_第2篇_电阻焊.pdf",
    "content": "1）根据工件截面大小及形状选择对焊机类型。对于截面面积小于 $3 0 0 \\mathrm { m m } ^ { 2 }$ 的紧凑小截面工件对焊，可以选用结构较简单、功率较小、手工操作的小型电阻对焊机；对于焊接截面尺寸较大或展开截面的工件，则必须选用相应功率的闪光对焊机；对于一些特殊形状的工件，例如，链条、钢窗、薄板、轮圈、钢轨等，则需要选用相应的专用闪光对焊机。\n\n2）对焊机的功率一般根据被焊工件的焊接截面尺寸及工件材料种类和对焊方法等来定。例如，低碳钢连续闪光对焊的比功率通常为20\\~$3 0 \\mathbf { k V } \\mathbf { A } / \\mathbf { c m } ^ { 2 }$ ，而预热闪光对焊为 $1 0 \\sim 2 0  { \\mathrm { k V } }  { \\mathrm { A / c m } } ^ { 2 }$",
    "summary": "17.5.3典型对焊机的主要技术参数和选用原则 - Part 3/3",
    "size": 387
  },
  {
    "name": "第1卷_第2篇_电阻焊-part-90",
    "projectId": "5ET7VaxsU6Y6",
    "fileName": "第1卷_第2篇_电阻焊.pdf",
    "content": "在点焊、缝焊、凸焊和对焊等电阻焊设备中都需要采用电极，它是电阻焊机上的一个关键的易损耗零件。电极的功能是向被焊工件传送电流和焊接力，并消散工件表面的热量，有时还兼做焊模或定位夹具等。所以，电极的材料、形状、工作端面的形状和尺寸以及冷却条件等对焊接质量、生产率及电极消耗都有重大的影响。",
    "summary": "17.6电阻焊机的电极",
    "size": 142
  },
  {
    "name": "第1卷_第2篇_电阻焊-part-91",
    "projectId": "5ET7VaxsU6Y6",
    "fileName": "第1卷_第2篇_电阻焊.pdf",
    "content": "电阻焊电极和附件用材料的成分和性能见表17-8。\n\n表17-8电阻焊电极和附件用材料的成分和性能[5]  \n\n<table><tr><td rowspan=2 colspan=1>材料名称</td><td rowspan=2 colspan=1>化学成分（质量分数，%）</td><td rowspan=1 colspan=3>材料性能</td><td rowspan=2 colspan=1>适用范围</td></tr><tr><td rowspan=1 colspan=1>硬度HV（30kg）</td><td rowspan=1 colspan=1>电导率/(MS/m)</td><td rowspan=1 colspan=1>软化温度/K</td></tr><tr><td rowspan=1 colspan=1>纯铜Cu-ETP</td><td rowspan=1 colspan=1>Cu≥99.9</td><td rowspan=1 colspan=1>50~90</td><td rowspan=1 colspan=1>56</td><td rowspan=1 colspan=1>423</td><td rowspan=3 colspan=1>适用于制造焊铝及铝合金的电极，也可用于镀层钢板的点焊</td></tr><tr><td rowspan=1 colspan=1>镉铜CuCd1</td><td rowspan=1 colspan=1>Cd:0.7~1.3</td><td rowspan=1 colspan=1>90-95</td><td rowspan=1 colspan=1>43~45</td><td rowspan=1 colspan=1>523</td></tr><tr><td rowspan=1 colspan=1>锆锯铜CuZrNb</td><td rowspan=1 colspan=1>Zr:0.10~0.25</td><td rowspan=1 colspan=1>107</td><td rowspan=1 colspan=1>48</td><td rowspan=1 colspan=1>773</td></tr><tr><td rowspan=1 colspan=1>铬铜CuCr1</td><td rowspan=1 colspan=1>Cr:0.3~1.2</td><td rowspan=1 colspan=1>100~140</td><td rowspan=1 colspan=1>43</td><td rowspan=1 colspan=1>748</td><td rowspan=4 colspan=1>最通用的电极材料，广泛用于点焊低碳钢、低合金钢、不锈钢、高温合金，以及电导率低的铜合金和镀层钢等</td></tr><tr><td rowspan=1 colspan=1>铬锆铜CuCrZr</td><td rowspan=1 colspan=1>Cr:0.25~0.65Zr:0.08~0.20</td><td rowspan=1 colspan=1>135</td><td rowspan=1 colspan=1>43</td><td rowspan=1 colspan=1>823</td></tr><tr><td rowspan=1 colspan=1>铬铝镁铜CuCrAlMg</td><td rowspan=1 colspan=1>Cr:0.4-0.7Al:0.15~0.25Mg:0.15~0.25</td><td rowspan=1 colspan=1>126</td><td rowspan=1 colspan=1>40</td><td rowspan=1 colspan=1></td></tr><tr><td rowspan=1 colspan=1>铬锆锯铜CuCrZrNb</td><td rowspan=1 colspan=1>Cr:0.15~0.4Zr:0.10~0.25Nb:0.08~0.25Ce:0.02~0.16</td><td rowspan=1 colspan=1>142</td><td rowspan=1 colspan=1>45</td><td rowspan=1 colspan=1>848</td></tr><tr><td rowspan=1 colspan=1>镀钴铜CuCo2Be</td><td rowspan=1 colspan=1>Co:2.0~2.8Be:0.4~0.7</td><td rowspan=1 colspan=1>180~190</td><td rowspan=1 colspan=1>23</td><td rowspan=1 colspan=1>748</td><td rowspan=3 colspan=1>适用于点焊电阻率和高温强度高的材料，如不锈钢、高温合金等，还适用于凸焊或对焊电极夹具及镶嵌电极</td></tr><tr><td rowspan=1 colspan=1>硅镍铜CuNi2Si</td><td rowspan=1 colspan=1>Ni: 1.6-2.5Si:0.5~0.8</td><td rowspan=1 colspan=1>168~200</td><td rowspan=1 colspan=1>17~19</td><td rowspan=1 colspan=1>773</td></tr><tr><td rowspan=1 colspan=1>钴铬硅铜CuCo2CrSi</td><td rowspan=1 colspan=1>Co:1.8~2.3Cr:0.3~1.0Si: 0.3~1.0Nb:0.05~0.15</td><td rowspan=1 colspan=1>183</td><td rowspan=1 colspan=1>26</td><td rowspan=1 colspan=1>600873</td></tr><tr><td rowspan=1 colspan=1>钩W</td><td rowspan=1 colspan=1>99.5</td><td rowspan=1 colspan=1>420</td><td rowspan=1 colspan=1>17</td><td rowspan=1 colspan=1>1 273</td><td rowspan=2 colspan=1>点焊高导电性能有色金属（Ag、Cu）的复合电极镶块</td></tr><tr><td rowspan=1 colspan=1>钼Mo</td><td rowspan=1 colspan=1>99.5</td><td rowspan=1 colspan=1>150</td><td rowspan=1 colspan=1>17</td><td rowspan=1 colspan=1>1 273</td></tr><tr><td rowspan=1 colspan=1>W75Cu</td><td rowspan=1 colspan=1>Cu:25</td><td rowspan=1 colspan=1>220</td><td rowspan=1 colspan=1>17</td><td rowspan=1 colspan=1>1273</td><td rowspan=3 colspan=1>复合电极镶块材料，凸焊、对焊时镶嵌电极         p</td></tr><tr><td rowspan=1 colspan=1>W78Cu</td><td rowspan=1 colspan=1>Cu: 22</td><td rowspan=1 colspan=1>240</td><td rowspan=1 colspan=1>16</td><td rowspan=1 colspan=1>1273</td></tr><tr><td rowspan=1 colspan=1>WC70Cu</td><td rowspan=1 colspan=1>Cu:30</td><td rowspan=1 colspan=1>300</td><td rowspan=1 colspan=1>12</td><td rowspan=1 colspan=1>1273</td></tr><tr><td rowspan=1 colspan=1>W65Ag</td><td rowspan=1 colspan=1>Ag：35</td><td rowspan=1 colspan=1>140</td><td rowspan=1 colspan=1>29</td><td rowspan=1 colspan=1>1173</td><td rowspan=1 colspan=1>抗氧化性好H</td></tr></table>\n\n注：1.钨、钼、 $\\mathbf { W } 7 5 \\mathbf { C } \\mathbf { u }$ 、 $\\yen 780$ 、WC70Cu和 $\\overline { { \\mathbf { W } } } 6 5 \\mathbf { A } \\mathbf { g }$ 为烧结材料，其余材料均为冷拔棒和锻件。2.对于硬度，锻件取低限，直径小于 ${ 2 5 } \\mathrm { m m }$ 的冷拔棒取高限。3.HV( $3 0 \\mathbf { k g } .$ ）是指加 $3 0 \\mathbf { k } _ { \\mathbf { B } }$ 砝码的HV值。",
    "summary": "17.6.1电极材料 - Part 1/2",
    "size": 3998
  },
  {
    "name": "第1卷_第2篇_电阻焊-part-92",
    "projectId": "5ET7VaxsU6Y6",
    "fileName": "第1卷_第2篇_电阻焊.pdf",
    "content": "随着现代化工业尤其是汽车工业中焊接生产节拍的不断提高，以及镀锌钢板和高强度钢板等新材料的大量使用，对电阻焊电极材料的综合性能指标提出了更高的要求。新型的弥散强化铜合金复合材料在高温强度和导电性能的综合匹配上，明显优于常用的电阻焊电极。汽车板焊接中证明：弥散强化铜合金材料的电极的使用寿命为铬铜电极的4\\~10倍。",
    "summary": "17.6.1电极材料 - Part 2/2",
    "size": 156
  },
  {
    "name": "第1卷_第2篇_电阻焊-part-93",
    "projectId": "5ET7VaxsU6Y6",
    "fileName": "第1卷_第2篇_电阻焊.pdf",
    "content": "# 17.6.2电极结构\n电阻焊电极根据其焊接工艺方法不同，可以分成点焊电极、凸焊电极、缝焊电极和对焊电极四大类。由于它们各自的工艺特点、使用要求，以及所配的焊机形式不同，它们具有不同的结构特点。\n\n点焊电极应用得最广泛。它一般由端部、主体、尾部三部分组成。图17-22是标准点焊直电极。图17-23列出了几种典型的结构。\n\n最常用的凸焊电极是平面形的，也有球面或凹面，以及工作端面与工件外形相适应的电极，如图17-24所示[5]。\n\n缝焊电极通常采用圆形滚盘式，故也被称作为焊轮。其基本结构如图17-25所示。缝焊电极结构一般由轮缘端面外形、焊轮直径、焊轮宽度、冷却方式和安装形式等因素决定。\n\n对焊电极钳口的形状、尺寸通常根据被焊工件的形状和尺寸来考虑，如图17-26所示。平面形钳口常用于焊接板材、钢轨等工件；V形钳口常用于对焊直径较小的圆棒或圆管、角钢等；而半圆形钳口常用于对焊直径较大的圆棒或圆管，钳口的曲率半径应与工件的外径相吻合，以保证电极与工件有较大的接触面。\n\n![](images/e72ba5831b8e1c9123f896e4b33f4b071cb2159a11906ae2a5b90f7a98692c52.jpg)  \n图17-22点焊直电极\n\n![](images/8ef01611d1bfb16014fbf4b717b394341487d62ece90e73eed8675d596d8bacc.jpg)  \n图17-23常用点焊电极的结构型式\n\na）标准直电极b）弯电极c）帽式电极d）螺纹电极e）复合电极\n\n# 百思论坛\n![](images/1655df5ece47f8b51d7a405d5e33c084116ff74c31db0a0a03011f074623cf2d.jpg)  \n图17-24常用凸焊电极\n\n![](images/04d7163c0ac8db3edc6f0dd0c19e31ea977672bcd8a139801366cbc21f73315d.jpg)  \n图17-25横焊焊轮形状\n\na）平面形b）单边倒角形c）双边倒角形d）球面形\n\n![](images/499af2b507493477b7e046300e2e83643509590e4c88745a021cb16206d6a03c.jpg)  \n图17-26对焊电极的形状\n\na）平面形钳口b）V形钳口c）半圆形钳口\n\n1—钳口2-工件\n\n# 17.7电阻焊机的控制装置\n2）接通和切断焊接电流。\n\n3）控制焊接电流值。\n\n电阻焊机控制装置的主要功能为：1）提供信号，控制焊机动作。\n\n先进的控制装置还兼有故障监测和处理、焊接质量监控等功能。\n\n最简单的电阻焊机控制装置仅由行程开关和电磁接触器组成。20世纪80年代以前，大部分电阻焊机均采用集成元件组成的控制器。从80年代起微处理器在电阻焊机控制装置中的应用越来越普遍。与集成元件控制器相比，它具有更多的功能。例如，能储存多个焊接程序；能任意编排焊接程序的次序；能根据焊接环境的变化，设置焊接变压器为卷绕铁心或叠片铁心，以决定第一个半周是否要延时触发，焊接电流为工频交流还是直流，以取得最佳控制及补偿效果，可设置焊接电流的上、下限，功率因数的上、下限；能随焊点逐步递增焊接电流；能监视焊接参数的范围，当超出设定的极限时，发出报警或故障信息；能自诊断控制器发生的各种故障等。为了适用于机器人，专用焊机在焊接生产线上与其他自动装置协调工作，可将电阻焊控制装置与可编程序控制器进行集成。\n\n控制装置一般包括：主电力开关、程序转换定时器、热量控制器。\n\n# 17.7.1主电力开关及触发器\n主电力开关用于接通或切断阻焊变压器与电网的连接，通常均采用晶闸管组成。在对定时要求不高的场合，也可采用电磁接触器。主电力开关一般由2只晶闸管反向并联构成，上下用通水导电冷却板夹持，电流从冷却板上引出。新型的晶闸管结构只在晶闸管一边装有冷却板，此冷却板与晶闸管导电板之间有薄的导热绝缘层隔开。这样可避免晶闸管损坏。更换时，必须拆装冷却水管的麻烦。\n\n触发器是将触发脉冲耦合输出到受控制的晶闸管。一般均采用光电耦合方式，以防止干扰信号造成晶闸管误触发，并将与电源连接的高压回路与逻辑电平的低压控制回路相隔离。\n\n图17-27是单相晶闸管主电力开关及触发器原理图。\n\n# 17.7.2程序转换定时器\n程序转换定时器用于控制一个完整的电阻焊程序中每段程序的延时，也可用它来控制焊机的其他部分动作，如传动或分度转动。\n\n点焊、缝焊和凸焊的4个基本程序为：加压\n\n![](images/26967012b7caf12140da5640edf287065fb54024dc328b44c3e3c67036f9711d.jpg)  \n图17-27单相主电力开关及触发器的原理图\n\n1一单相交流电源2一大功率晶闸管3一阻焊变压器4一并联电阻5-触发信号输入6一触发电路时间、焊接时间、维持时间、休止时间。\n\n加压时间，为电极开始移向工件进行加压到第一次通焊接电流的时间间隔。焊接时间，是单脉冲焊时的焊接电流持续时间。维持时间，是当焊接电流切断后，电极在工件上保持压力的时间。休止时间，是连续重复焊时电极从工件上缩回至下一次加压的时间。在休止时间工件移到下一个焊接位置。\n\n多脉冲焊接程序器能提供多次焊接电流脉冲，如用于增加预热和后热。每个通电脉冲时间为加热时间，两个电流脉冲之间的时间为冷却时间。加热时间和冷却时间合起来是一个焊接时间间隔，也有在加热和冷却时间分别通焊接大电流和低电流。\n\n最早的定时线路一般由电阻电容组成，利用RC时间常数来达到定时目的。20世纪80年代后的控制装置大多改用计数器，以保证延时周数与设定周数完全一致。对于较长时间而又无精度要求的延时，如对焊机的热处理时间，则可采用气动或电动延时器，延时范围从几秒钟到几分钟。\n\n目前广泛使用的微处理器控制装置有固定式程序和可以根据实际需要任意编排程序两类。前者与传统的控制装置相同，程序的次序不能改变，对不需用的程序可将延时设置为0。后者则可将在微处理器中的程序进行自由编排，也可以\n\n重复选用。\n\n# 17.7.3热量控制器\n焊接时的热量调节，即焊接电流的调节，可通过改变阻焊变压器一次匝数进行有级调节。热量的精细调节必须依靠电子热量控制线路。它是利用控制晶闸管主电力开关的控制角进行无级调节，这就称为热量调节。控制角的精确控制不仅对控制十分重要，而且如果正负半波的控制角有偏差，还将导致焊接变压器直流磁化。\n\n在电子热量控制线路中，为了取得所需的热量，将晶闸管控制角度相对于电网每个半波起始点进行移相。热量与移相角的关系可用图17-28来说明[6]。当移相角为 $\\scriptstyle 1 8 0 ^ { \\circ }$ 时，晶闸管不触发，热量为零；当移相角逐步减小时，晶闸管触发时间逐步提前，导电时间逐步延长，加在焊接变压器一次上的均方根电压值也在逐步提高；当移相角等于负载功率因数角时，焊接变压器的一次电流为 $1 0 0 \\%$ 全导通。图17-28上列出了4种功率因数下的热量调节范围。从图上可见，功率因数越高，热量调节范围越广。\n\n![](images/d432a5b0d762b8fafb540815af9277ac9ae2d27d9cc681ebd5fb3d2c301aaa96.jpg)  \n图17-28在不同功率因数下均方根值电流\n\n由于热量与电流平方成比例，当焊接电流均方根值从 $100 \\%$ 调节到 $20 \\%$ 时，热量将从 $100 \\%$ 减少到 $4 \\%$ 。一般情况，供电功率也同热量成正比。如果焊接电流设定为最大值的 $80 \\%$ ，供电功率也为最大值的 $80 \\%$ 。如果改变变压器级数来调节，则供电功率仅为最大值的 $64 \\%$ 。因此控制器热量不宜调节得太低。\n\n目前，很多电阻焊热量控制器兼有热量自动控制功能。它包括自动电网电压补偿、自动电流补偿、电流上坡、电流下坡、预热及后热、点焊电流递增器等。\n\n# （1）自动电网电压补偿（AVC模式）\n它也称作恒电压控制，能在通电的每个周波里对电网电压及功率因数进行采样，并与设定值对比得出下一个周波晶闸管的控制角度。电网电压补偿范围一般可达到 $\\pm 1 5 \\%$ 。为了避免电网电压补偿时触发移相超限，在设定热量百分数时应留有余量。新的微机控制器还能设定电网电压额定值，以达到更合理的补偿范围，如供电电压经常偏低处于360V左右，就可将额定电压设定为$\\mathbf { 3 6 0 V }$ 。这样电网电压补偿就以360V为基准而不是 $\\mathbf { 3 8 0 V }$ 。\n\n# （2）自动电流补偿（ACC模式）\n它也称作恒电流控制，用取自焊接变压器一次或二次电流的信号与设定值比较，自动改变触发移相角，以达到维持焊接电流恒定的目的。这种方式可以补偿电网电压变化，以及二次回路阻抗的变化。但设定焊接电流时，需要注意焊接变压器调节级数是否恰当，否则控制器将会在补偿时超出极限，无法输出所设定的电流值。目前多数用户都选用这一补偿模式。\n\n# (3）上坡与下坡控制\n上坡控制是使热量从第一个周波的较低值在若干个周波内上升到设定值。下坡则相反。上坡控制能防止或减少工件间发生的喷溅，适合于焊接有镀层钢板和有色金属（特别是铝合金）。下坡控制则能降低焊接区域的冷却速度，减少有淬火倾向的材料发生裂缝。",
    "summary": "（1）自动电网电压补偿（AVC模式）, （2）自动电流补偿（ACC模式）, (3）上坡与下坡控制, 17.6.2电极结构, 17.7.1主电力开关及触发器, 17.7.2程序转换定时器, 17.7.3热量控制器, 17.7电阻焊机的控制装置, 百思论坛",
    "size": 3908
  },
  {
    "name": "第1卷_第2篇_电阻焊-part-94",
    "projectId": "5ET7VaxsU6Y6",
    "fileName": "第1卷_第2篇_电阻焊.pdf",
