Repository: LunaReborn/Welding-6m-Extractor

# 焊接文档 6M 专有词汇抽取工具

用于从焊接相关文档中抽取“人、机、料、法、环、测”六类专有词汇，并导出 JSON 和 Excel。

## 目录结构

```text
project/
  cli.py
  engine/
    document_loader.py
    chunker.py
    llm_client.py
    extractor_6m.py
    normalizer.py
    validator.py
    exporter.py
  prompts/
    welding_6m_extract.txt
    welding_6m_review.txt
  outputs/
  data/
```

## 安装

```bash
pip install -r requirements.txt
```

## 使用 Ollama

先启动 Ollama，并拉取模型：

```bash
ollama serve
ollama pull qwen2.5:7b
```

运行：

```bash
python cli.py --file data/氩弧焊标准作业指导书.docx --extractor ollama --model qwen2.5:7b --output outputs
```

启用二阶段复核：

```bash
python cli.py --file data/氩弧焊标准作业指导书.docx --extractor ollama --review --output outputs
```

File: data/hanjie_data/1.txt (part 29 of 68)
[
    "content": "预热为在低于规定焊接电流条件下先通几周电流，经几个周波冷却后再接通焊接电流。预热能使电极更好地压紧工件。后热为在焊接电流切断后，经几个周波的冷却时间，再通几个周波低于焊接热量的回火电流，对工件进行回火。\n\n# （5）电流递增器\n在大批量生产线上，点焊机电极端面经一定次数点焊后会发生变形，导致尺寸增大。同时由于沾上工件上的镀层或油污造成焊点强度下降。电流递增器就是在焊接一定点数后，分级按不同斜率增加热量，保持电流密度恒定，以保证焊点强度。当焊接到最后一级的最后一点时，控制器发出信号，要求更换电极。这里控制器还需要考虑新电极和修磨后电极对电流递增器起始点和斜率的不同要求。\n\n另有一种智能型电流递增器，能使焊接电流自动递增或递减，保持在即将发生喷溅的边缘，以保证焊点的强度。其机理为监视焊接电流每个相邻周波的功率因数变化，当变化大于某一限值时即判定为有喷溅。\n\n# 17.7.4故障显示和自诊断等其他功能\n新型的微处理器控制器除了可设置多项正常焊接程序外，通常还能提供许多其他功能。\n\n1）能设定电流随电流递增器的递增而变化 的动态电流的上、下限。\n\n2）能设定功率因数上、下限和折算到额定电网电压时，每 $1 \\%$ 热量输出的焊接电流上、下限，以监视焊接回路的变化状况。\n\n3）能在焊接电流低于设定值时自动进行补焊。4）能等待电网电压高于某一设定值时才开始焊接。5）能测定上、下电极闭合并达到一定压力时才开始焊接，以节省预压时间。6）能监视晶闸管开关是否存在短路或误触发。7）能自诊断并显示所发现的故障和输入、输出所处状态。，\n\n# 17.7.5电阻焊机的群控及网络化控制\n由于大部分电阻焊机为单相供电，焊接通电时间仅几个周波，而实际焊接功率往往比额定功率还要大上好几倍。\n\n对供电容量有限的中小型企业，由于电网超负荷工作经常出现跳闸而无法正常生产，直接影响焊接质量。电阻焊机的群控是将焊机按容量平均分配到三相中去。通常，采用电网负荷分配器，使各台焊机不在同一时间通电，是一个合理而经济的解决方法。分配器线路工作的可靠性，可以采用继电器组成的逻辑电路或可编程序控制器控制。\n\n在大规模使用电阻焊机的场合，如汽车车身生产线，可将多台电阻焊控制器用本区网络（LAN）联网。简单的联网可用个人计算机（PC）通过调制解调器（MODEM）与数十台焊接徽处理器交换信息，如编写焊接程序、监视和收集焊接数据、保存焊接数据档案库。更大规模可将数百台焊接微处理器联网，主机与焊接微处理器之间不仅能进行数据比较和交换，而且还能对数据进行分析。",
    "summary": "（4）预热和后热",
    "size": 1064
  },
  {
    "name": "第1卷_第2篇_电阻焊-part-95",
    "projectId": "5ET7VaxsU6Y6",
    "fileName": "第1卷_第2篇_电阻焊.pdf",
    "content": "目前电阻焊机上配用的控制装置有微处理器式、集成电路式和少量晶体管式。表17-9是典型集成电路式控制设备主要技术参数。表17-10是典型的微处理器控制器主要技术参数。\n\n表17-9典型控制设备主要技术参数  \n\n<table><tr><td rowspan=1 colspan=1>类型</td><td rowspan=1 colspan=1>型号</td><td rowspan=1 colspan=4>延时范围</td><td rowspan=1 colspan=1>热量调节</td><td rowspan=1 colspan=1>网路电压变化±10%时焊接电流稳定性（%）</td><td rowspan=1 colspan=1>晶闸管规格</td><td rowspan=1 colspan=1>电路元件</td></tr><tr><td rowspan=2 colspan=1>点焊</td><td rowspan=2 colspan=1>KD7-500-3</td><td rowspan=1 colspan=1>加压</td><td rowspan=1 colspan=1>焊接</td><td rowspan=1 colspan=1>维持</td><td rowspan=1 colspan=1>休息</td><td rowspan=4 colspan=1>55~100</td><td rowspan=4 colspan=1>±5</td><td rowspan=4 colspan=1>500A/900A</td><td rowspan=4 colspan=1>晶体管</td></tr><tr><td rowspan=1 colspan=1>2~70</td><td rowspan=1 colspan=1>1~300</td><td rowspan=1 colspan=1>2~70</td><td rowspan=1 colspan=1>2~70</td></tr><tr><td rowspan=2 colspan=1>缝焊</td><td rowspan=2 colspan=1>KF4-500-1</td><td rowspan=1 colspan=2>脉冲时间</td><td rowspan=1 colspan=2>休止时间</td></tr><tr><td rowspan=1 colspan=2>1~20</td><td rowspan=1 colspan=2>1~20</td></tr><tr><td rowspan=3 colspan=1>点焊或缝焊</td><td rowspan=2 colspan=1>KD9--500</td><td rowspan=1 colspan=1>程序1</td><td rowspan=1 colspan=3>程序2，3，4，5</td><td rowspan=7 colspan=1>40~100</td><td rowspan=2 colspan=1>二±5</td><td rowspan=7 colspan=1>500A/1200A（组合式）</td><td rowspan=7 colspan=1>集成电路</td></tr><tr><td rowspan=1 colspan=1>3-100</td><td rowspan=1 colspan=3>0-99</td></tr><tr><td rowspan=1 colspan=1>KD9--500A</td><td rowspan=1 colspan=1>3-100</td><td rowspan=1 colspan=3>0~99</td><td rowspan=1 colspan=1></td></tr><tr><td rowspan=2 colspan=1>点焊或凸焊（双脉冲）①</td><td rowspan=2 colspan=1>KD10--500</td><td rowspan=1 colspan=1>程序1</td><td rowspan=1 colspan=2>程序2,3,4,5</td><td rowspan=1 colspan=1>程序6，7</td><td rowspan=2 colspan=1></td></tr><tr><td rowspan=1 colspan=1>3~100</td><td rowspan=1 colspan=2>0~99</td><td rowspan=1 colspan=1>0~9</td></tr><tr><td rowspan=2 colspan=1>点焊或凸焊（双脉冲）②</td><td rowspan=2 colspan=1>KD10--500A</td><td rowspan=1 colspan=1>程序1</td><td rowspan=1 colspan=2>程序2，3，45,6,7,8,9</td><td rowspan=1 colspan=1>锻压延时</td><td rowspan=2 colspan=1>+5</td></tr><tr><td rowspan=1 colspan=1>2~200</td><td rowspan=1 colspan=2>0~99</td><td rowspan=1 colspan=1>0~99</td></tr></table>\n\n$\\textcircled{1}$ 控制箱可对两组焊接参数，即焊接参数I、焊接参数Ⅱ进行控制。每组焊接参数的程序过程相同，各程序时间范围及热量调节均符合表中规定。$\\textcircled{2}$ 控制箱有2个加热脉冲，各个脉冲的延时及热量均可独立调节，并能进行脉冲调制，成为多脉冲加热形式。\n\n表17-10微处理器控制器主要技术参数  ",
    "summary": "17.7.6典型控制设备的主要技术参数 - Part 1/3",
    "size": 2423
  },
  {
    "name": "第1卷_第2篇_电阻焊-part-96",
    "projectId": "5ET7VaxsU6Y6",
    "fileName": "第1卷_第2篇_电阻焊.pdf",
    "content": "<table><tr><td rowspan=1 colspan=1>型号</td><td rowspan=1 colspan=1>200S</td><td rowspan=1 colspan=1>700S</td><td rowspan=1 colspan=1>3000S</td></tr><tr><td rowspan=1 colspan=1>电源电压</td><td rowspan=1 colspan=1>200/380单相</td><td rowspan=1 colspan=1>380单/三相</td><td rowspan=1 colspan=1>380单相</td></tr><tr><td rowspan=1 colspan=1>晶闸管容量/kA</td><td rowspan=1 colspan=1>0.2~1.1</td><td rowspan=1 colspan=1>0.5~1.1</td><td rowspan=1 colspan=1>0.5~1.1</td></tr><tr><td rowspan=1 colspan=1>热量调节（%）</td><td rowspan=1 colspan=1>20~99</td><td rowspan=1 colspan=1>20~99</td><td rowspan=1 colspan=1>20~99</td></tr><tr><td rowspan=1 colspan=1>补偿模式</td><td rowspan=1 colspan=1>AVC/ACC</td><td rowspan=1 colspan=1>AVC~ACC</td><td rowspan=1 colspan=1>AVC/ACC</td></tr><tr><td rowspan=1 colspan=1>补偿响应速度/周</td><td rowspan=1 colspan=1>3</td><td rowspan=1 colspan=1>1</td><td rowspan=1 colspan=1>1</td></tr><tr><td rowspan=1 colspan=1>网路电压变化±15%时，焊接电流稳定性（%）</td><td rowspan=1 colspan=1>&lt;±3</td><td rowspan=1 colspan=1></td><td rowspan=1 colspan=1>&lt;±3</td></tr><tr><td rowspan=1 colspan=1>可设定程序数</td><td rowspan=1 colspan=1>7</td><td rowspan=1 colspan=1>7</td><td rowspan=1 colspan=1>X   31</td></tr><tr><td rowspan=1 colspan=1>故障显示方法</td><td rowspan=1 colspan=1>代码</td><td rowspan=1 colspan=1>文字</td><td rowspan=1 colspan=1>文字</td></tr><tr><td rowspan=1 colspan=1>焊接数据显示内容</td><td rowspan=1 colspan=1></td><td rowspan=1 colspan=1>6</td><td rowspan=1 colspan=1>有</td></tr><tr><td rowspan=1 colspan=1>焊接时网路电压/V</td><td rowspan=1 colspan=1>最低值</td><td rowspan=1 colspan=1>最低值</td><td rowspan=1 colspan=1>平均/最高/最低</td></tr><tr><td rowspan=1 colspan=1>焊接时功率因数</td><td rowspan=1 colspan=1>平均值</td><td rowspan=1 colspan=1>平均值</td><td rowspan=1 colspan=1>平均/最高/最低</td></tr><tr><td rowspan=1 colspan=1>焊接时C系数①</td><td rowspan=1 colspan=1>二</td><td rowspan=1 colspan=1>二</td><td rowspan=1 colspan=1>平均/最高/最低</td></tr><tr><td rowspan=1 colspan=1>热量（%）</td><td rowspan=1 colspan=1>二</td><td rowspan=1 colspan=1>二</td><td rowspan=1 colspan=1>有</td></tr><tr><td rowspan=1 colspan=1>通电时间/周</td><td rowspan=1 colspan=1></td><td rowspan=1 colspan=1>1</td><td rowspan=1 colspan=1>有</td></tr></table>\n\n（续）\n\n<table><tr><td rowspan=1 colspan=1>型号</td><td rowspan=1 colspan=1>200S</td><td rowspan=1 colspan=1>700S</td><td rowspan=1 colspan=1>3000S</td></tr><tr><td rowspan=1 colspan=1>启动程序号</td><td rowspan=1 colspan=1>有</td><td rowspan=1 colspan=1>有</td><td rowspan=1 colspan=1>有</td></tr><tr><td rowspan=1 colspan=1>启动控制器号</td><td rowspan=1 colspan=1>二</td><td rowspan=1 colspan=1>二</td><td rowspan=1 colspan=1>有</td></tr><tr><td rowspan=1 colspan=1>电流上、下限</td><td rowspan=1 colspan=1>有</td><td rowspan=1 colspan=1>有</td><td rowspan=1 colspan=1>有</td></tr><tr><td rowspan=1 colspan=1>电流递增器极限</td><td rowspan=1 colspan=1>有</td><td rowspan=1 colspan=1>有</td><td rowspan=1 colspan=1>有</td></tr><tr><td rowspan=1 colspan=1>C系数上、下限</td><td rowspan=1 colspan=1>二</td><td rowspan=1 colspan=1>二</td><td rowspan=1 colspan=1>有</td></tr><tr><td rowspan=1 colspan=1>功率因数上、下限</td><td rowspan=1 colspan=1>二</td><td rowspan=1 colspan=1>二</td><td rowspan=1 colspan=1>有</td></tr><tr><td rowspan=1 colspan=1>AVC补偿极限</td><td rowspan=1 colspan=1>有</td><td rowspan=1 colspan=1>有</td><td rowspan=1 colspan=1>有</td></tr><tr><td rowspan=1 colspan=1>ACC补偿极限</td><td rowspan=1 colspan=1>有</td><td rowspan=1 colspan=1>有</td><td rowspan=1 colspan=1>有</td></tr><tr><td rowspan=1 colspan=1>晶闸管短路/误触发</td><td rowspan=1 colspan=1>有</td><td rowspan=1 colspan=1>有</td><td rowspan=1 colspan=1>有</td></tr><tr><td rowspan=1 colspan=1>焊接变压器/晶闸管过热</td><td rowspan=1 colspan=1>有</td><td rowspan=1 colspan=1>有</td><td rowspan=1 colspan=1>有</td></tr><tr><td rowspan=1 colspan=1>没有过零同步信号</td><td rowspan=1 colspan=1>有</td><td rowspan=1 colspan=1>有</td><td rowspan=1 colspan=1>有</td></tr><tr><td rowspan=1 colspan=1>存储器数据出错</td><td rowspan=1 colspan=1>有</td><td rowspan=1 colspan=1>有</td><td rowspan=1 colspan=1>有</td></tr></table>",
    "summary": "17.7.6典型控制设备的主要技术参数 - Part 2/3",
    "size": 3950
  },
  {
    "name": "第1卷_第2篇_电阻焊-part-97",
    "projectId": "5ET7VaxsU6Y6",
    "fileName": "第1卷_第2篇_电阻焊.pdf",
    "content": "①C系数是折算到额定供电电压下，每1%热量焊机能提供的焊接电流安培数。C系数的变化表明焊接环境的变化，例如二次回路电阻或电抗的变化。",
    "summary": "17.7.6典型控制设备的主要技术参数 - Part 3/3",
    "size": 66
  },
  {
    "name": "第1卷_第2篇_电阻焊-part-98",
    "projectId": "5ET7VaxsU6Y6",
    "fileName": "第1卷_第2篇_电阻焊.pdf",
    "content": "\n\n# 17.8.1电阻焊机的安装\n",
    "summary": "17.8 电阻焊机的安装、调试、保养和安全使用",
    "size": 18
  },
  {
    "name": "第1卷_第2篇_电阻焊-part-99",
    "projectId": "5ET7VaxsU6Y6",
    "fileName": "第1卷_第2篇_电阻焊.pdf",
    "content": "合适的电源是电阻焊机能达到预期焊接质量和生产率的先决条件之一，工厂电网供电系统主要由电力变压器、馈电电缆、装有分断开关和指示仪表的开关板组成。\n\n电力变压器和馈电电缆是否合适，要由两个因素决定：允许的电压降和允许的发热程度。对于多数电阻焊设备而言，允许的电压降是决定性因素，但也必须考虑发热因素。\n\n根据电压降来确定向一台电阻焊机供电的电力变压器功率的大小时，首先要确定焊机规定的最大允许压降。当同一台电力变压器向两台或多台焊机供电时，由一台焊机引起的电压降将会反映在第二台焊机的工作中。因而，为保证焊接质量，不论向单台或多台焊机供电时，规定总电压降不超过 $5 \\%$ 是合适的。最大时也不应超过\n\n$10 \\%$ 。电压降应在焊机所在处测量。\n\n![](images/b8426dc11a301e74bb12070a891daad5a45230a0536f78cbbead6d6fbc34cb08.jpg)  \n图17-29为焊机瞬时负荷对变电所造成的电压降计算图。  \n图17-29瞬时负荷引起的电压降\n\n同时，由于电阻焊机容量大，还必须考虑一次电缆长度引起的线路压降。图17-30是单相配线时的压降计算。电阻焊机的配线可参照表17-11。\n\n![](images/ba5dcb7581e5a0b8a584ea24a86ae60620cf9e07122ad66483ae86f53a090279.jpg)  \n图17-30单相配线时每 $_ { 1 0 m }$ 的电压降表17-11电阻焊机配线参照表[1]",
    "summary": "1.供电电源及电缆选择 - Part 1/2",
    "size": 657
  },
  {
    "name": "第1卷_第2篇_电阻焊-part-100",
    "projectId": "5ET7VaxsU6Y6",
    "fileName": "第1卷_第2篇_电阻焊.pdf",
    "content": "<table><tr><td rowspan=2 colspan=1>最大一次电流/A</td><td rowspan=2 colspan=1>最大单相输人容量/kVA（400V时）</td><td rowspan=1 colspan=2>一次电缆最小规格</td><td rowspan=2 colspan=1>开关规格/A</td><td rowspan=1 colspan=2>保护器</td><td rowspan=2 colspan=1>接地线规格</td></tr><tr><td rowspan=1 colspan=1>外部配线</td><td rowspan=1 colspan=1>金属管配线</td><td rowspan=1 colspan=1>熔断器</td><td rowspan=1 colspan=1>断路器</td></tr><tr><td rowspan=1 colspan=1>15</td><td rowspan=1 colspan=1>&lt;6</td><td rowspan=1 colspan=1>Φ1.6mm</td><td rowspan=1 colspan=1>$1.6mm</td><td rowspan=1 colspan=1>15</td><td rowspan=1 colspan=1>15</td><td rowspan=1 colspan=1>20</td><td rowspan=1 colspan=1>1.6mm</td></tr><tr><td rowspan=1 colspan=1>20</td><td rowspan=1 colspan=1>8</td><td rowspan=1 colspan=1>Φ1.6mm</td><td rowspan=1 colspan=1>Φ1.6mm</td><td rowspan=1 colspan=1>30</td><td rowspan=1 colspan=1>20</td><td rowspan=1 colspan=1>20</td><td rowspan=1 colspan=1>Φ1.6mm</td></tr><tr><td rowspan=1 colspan=1>30</td><td rowspan=1 colspan=1>12</td><td rowspan=1 colspan=1>Φ1.6mm</td><td rowspan=1 colspan=1>Φ2.0mm</td><td rowspan=1 colspan=1>30</td><td rowspan=1 colspan=1>20</td><td rowspan=1 colspan=1>30</td><td rowspan=1 colspan=1>Φ1. 6mm</td></tr><tr><td rowspan=1 colspan=1>40</td><td rowspan=1 colspan=1>16</td><td rowspan=1 colspan=1>$2.0mm</td><td rowspan=1 colspan=1>2.6mm</td><td rowspan=1 colspan=1>30</td><td rowspan=1 colspan=1>30</td><td rowspan=1 colspan=1>30</td><td rowspan=1 colspan=1>Φ1.6mm</td></tr><tr><td rowspan=1 colspan=1>50</td><td rowspan=1 colspan=1>20</td><td rowspan=1 colspan=1>Φ2.0mm</td><td rowspan=1 colspan=1>8mm</td><td rowspan=1 colspan=1>50</td><td rowspan=1 colspan=1>30</td><td rowspan=1 colspan=1>30</td><td rowspan=1 colspan=1>Φ2.0mm</td></tr><tr><td rowspan=1 colspan=1>75</td><td rowspan=1 colspan=1>30</td><td rowspan=1 colspan=1>Φ3.2mm</td><td rowspan=1 colspan=1>14mm²</td><td rowspan=1 colspan=1>50</td><td rowspan=1 colspan=1>50</td><td rowspan=1 colspan=1>50</td><td rowspan=1 colspan=1>$2.6mm</td></tr><tr><td rowspan=1 colspan=1>100</td><td rowspan=1 colspan=1>40</td><td rowspan=1 colspan=1>14mm²</td><td rowspan=1 colspan=1>22mm²</td><td rowspan=1 colspan=1>100</td><td rowspan=1 colspan=1>75</td><td rowspan=1 colspan=1>75</td><td rowspan=1 colspan=1>Φ2.6mm</td></tr><tr><td rowspan=1 colspan=1>125</td><td rowspan=1 colspan=1>50</td><td rowspan=1 colspan=1>14mm</td><td rowspan=1 colspan=1>30mm</td><td rowspan=1 colspan=1>100</td><td rowspan=1 colspan=1>75</td><td rowspan=1 colspan=1>75</td><td rowspan=1 colspan=1>$2.\n\n此外，对单台焊机，如只根据发热程度考虑时，确定电力变压器功率的大小是比较简单的，因为一般阻焊变压器的额定功率是根据发热程度确定的。由于电力变压器通常是 $100 \\%$ 工作制，而阻焊变压器的负载持续率为 $50 \\%$ ，所以当只以发热为基础时，向一台给定的焊机供电的电力变压器的等效额定值等于该焊机变压器额定值（负载持续率为 $50 \\%$ ）的 $7 0 . 7 \\%$ 。例如：一台正常运行的 $1 5 0 \\mathbf { k } \\mathbf { V } \\mathbf { A }$ 缝焊机所需的电力变压器的功率可为 $1 0 6 \\mathbf { k V A }$ 。",
    "summary": "1.供电电源及电缆选择 - Part 2/2",
    "size": 2810
  },
  {
    "name": "第1卷_第2篇_电阻焊-part-101",
    "projectId": "5ET7VaxsU6Y6",
    "fileName": "第1卷_第2篇_电阻焊.pdf",
    "content": "# 2.压缩空气源的选择\n绝大多数电阻焊机采用气动加压方式，焊机工作时气压最高为 $0 . 5  { \\mathbf { M } }  { \\mathbf { P a } }$ ，故应选用至少为0.6MPa的气源。耗气量可根据节拍快慢计算。为稳定气源压力，必要时应增设储气罐。当希望压力波动小于 $5 \\%$ 时，储气罐容量应为一个循环耗气量的20倍。在气路中希望接有气水分离装置，以去除压缩空气中的水分。\n\n# 3.冷却系统的选择\n电阻焊机大多采用水冷，冷却部件有晶闸管、二次整流二极管、焊接变压器二次绕组、焊接回路及电极等。要求人口水压不低于 ${ \\bf 0 . 2 M P a }$ ,水温不大于 $3 0 \\%$ ，水质干净，水的电阻率在$5 \\mathrm { k } \\Omega \\cdot \\mathrm { c m }$ 以上。对于重要设备或部件，常采用蒸馏水闭路循环并配制冷系统。北方地区冬季下班后应将焊机管道内的水排空，防止冻裂。进水管材用 $\\phi 1 0 \\sim \\phi 2 0 \\mathrm { m m }$ 内径的管子，排水管宜用$\\phi 2 5 \\mathrm { m m }$ 内径的管子。\n\n# 4.安装位置\n焊机应远离有激烈振动的设备，如大吨位冲床、空气压缩机等，以免引起控制设备工作失常。电阻焊机工作时常有喷溅呈火星状喷出，尤其是闪光焊，因此焊机周围及其正上方均应保证无易燃物存在。当焊接镀层板或黄铜等材料或打磨电极或焊轮时，将会产生锌、铝等有毒蒸气或粉尘，这种情况下应设置通风装置。\n\n# 17.8.2电阻焊机的调试\n\n\n# 1.通电前的检查\n按照说明书检查连接线是否正确。测量各个带电部位对机身的绝缘电阻是否符合要求。检查\n\n机身的接地是否可靠。水和气是否畅通。测量电网电压是否与焊机铭牌数据相符。\n\n# 2.通电检查\n确认安装无误的焊机，便可进行通电检查。主要是检查控制设备各个按钮与开关操作是否正常，然后进行不通焊接电流下的机械动作运行，即拔出电压级数调节组的手柄，或把控制设备上焊接电流通断开关放在断开的位置。起动焊机，检查工作程序和加压过程。\n\n# 3.焊接参数的选择\n使用与工件相同材料和厚度裁成的试件进行试焊。试验时通过调节焊接参数（电极压力、二次空载电压、通电时间、热量调节、焊接速度、工件伸出长度、烧化量、顶锻量、烧化速度、顶锻速度、顶锻力等），以获得符合要求的焊接质量。\n\n对一般工件的焊接，用试件焊接一定数量后，经目视检查应无过深的压痕、裂纹和过烧，再经撕破试验检查熔核直径合格且均匀即可正式焊接几个工件。经过产品的质量检验合格，焊机即可投入生产使用。\n\n对工件要求严格的航空和航天等领域，当焊机安装、调试合格后，还应按照有关技术标准，焊接一定数量的试件并经目测、金相分析、X射线检查、机械强度测量等试验，评定焊机工作的可靠性。\n\n# 17.8.3电阻焊机的维护保养\n\n\n# 1.日常保养\n这是保证焊机正常运行，延长使用期的重要环节，主要项目是：保持焊机清洁；对电气部分要保持干燥；注意观察冷却水流通状况；检查电路各部位的接触和绝缘状况。 公\n\n# 2.定期维护检查\n机械部位应定期加润滑油，缝焊机还应在旋转导电部分定期加特制的润滑脂；检查活动部分的间隙；观察电极及电极握杆之间的配合是否正常，有无漏水；定期排放压缩空气系统中的水分，检查电磁气阀的工作是否可靠；水路和气路管道是否堵塞；电气接触处是否松动；控制设备中各个旋钮是否打滑，元件是否脱焊或损坏。\n\n# 3.性能参数检测\n（1）焊接电流及通电时间的检测\n\n在焊机的使用现场，可使用电阻焊大电流测量仪对二次短路电流（电极直接接触）或焊接电流（电极间有工件置入）及通电时间进行检测，并与设定值进行比较，以确定焊机输出是否正常。电阻焊电流测量仪是一种专用仪表，通过套在二次回路中的感应线圈（传感器）获取通电瞬间的电磁信号，然后经过积分等电路转换，以数字形式显示出电流值及时间值。\n\n# （2）二次回路直流电阻值的检测\n对特定的一台焊机来说，二次回路尺寸是固定的，因此感抗不变，只有电阻值会因接触表面氧化膜的增厚、紧固螺栓的松动等而增大。二次回路电阻的增大，将使焊机二次短路电流值（或焊接电流值）减少，降低了焊机的焊接能力。所以，在长期使用后应对二次回路进行清理和检测。表17-12列出了部分焊机的二次回路直流电阻实测值，可供参考。二次回路直流电阻值的检测方法可采用微欧姆计进行直接测量，也可对二次回路外接直接电源，通过测定电流及电压降的方法换算成电阻值。\n\n表17-12电阻焊机二次回路直流电阻实测值  \n\n<table><tr><td rowspan=1 colspan=1>焊机种类</td><td rowspan=1 colspan=1>型号</td><td rowspan=1 colspan=1>直流电阻</td><td rowspan=1 colspan=1>环境温度/</td></tr><tr><td rowspan=5 colspan=1>点焊机</td><td rowspan=1 colspan=1>DN2-100</td><td rowspan=1 colspan=1>40</td><td rowspan=1 colspan=1>15</td></tr><tr><td rowspan=1 colspan=1>DN2-200</td><td rowspan=1 colspan=1>32</td><td rowspan=1 colspan=1>15</td></tr><tr><td rowspan=1 colspan=1>DN-63</td><td rowspan=1 colspan=1>36</td><td rowspan=1 colspan=1>20</td></tr><tr><td rowspan=1 colspan=1>S0432-5A</td><td rowspan=1 colspan=1>45</td><td rowspan=1 colspan=1>10</td></tr><tr><td rowspan=1 colspan=1>P300DTI-A</td><td rowspan=1 colspan=1>36</td><td rowspan=1 colspan=1>12</td></tr><tr><td rowspan=1 colspan=1>凸焊机</td><td rowspan=1 colspan=1>TN-63</td><td rowspan=1 colspan=1>25</td><td rowspan=1 colspan=1>10</td></tr><tr><td rowspan=2 colspan=1>缝焊机</td><td rowspan=1 colspan=1>FN1—150-2</td><td rowspan=1 colspan=1>38</td><td rowspan=1 colspan=1>15</td></tr><tr><td rowspan=1 colspan=1>M272 -6A</td><td rowspan=1 colspan=1>42</td><td rowspan=1 colspan=1>25</td></tr><tr><td rowspan=1 colspan=1>对焊机</td><td rowspan=1 colspan=1>UN17-150-1</td><td rowspan=1 colspan=1>40</td><td rowspan=1 colspan=1>25</td></tr></table>\n\n# (3）测定压力\n对于一般气动焊机来说，压力是由气缸产生的。因此，接入气缸的压缩空气的压强与气缸压力是成比例的，可建立电极压力与压缩空气压强\n\n的关系曲线，定期检测电极压力，并与之对照。\n\n# 17.8.4常见故障和排除\n为诊断和及时排除故障，必须首先熟悉电阻焊机的工作原理，要按说明书等有关资料了解焊机的机械传动、气液压系统和电气原理。电阻焊机常见故障如表17-13。\n\n表17-13电阻焊机常见故障  \n\n<table><tr><td>故障</td><td>现象</td><td>原因</td></tr><tr><td>压紧力不 足</td><td>点、缝焊喷溅 严重，对焊时工 件打滑</td><td>1）加压、减压阀 不准 2） 电极握杆松动 3）气缸内密封件 已坏，此时气缸排 气不停。如果焊机 管路不漏气，则可 听到持续排气声 4）气缸行程已到 极限，此时可取出 工件再加压检查行</td></tr><tr><td>通电时间 不准</td><td>点、缝焊时， 虽采用正常使用 的焊接参数，但 仍发现焊点比正 常小且出现未焊 透现象</td><td>程 控制箱计数系统 失灵</td></tr><tr><td>电流失控</td><td>焊接时出现电 流突然过大，甚 至烧坏电极或焊 轮</td><td>晶闸管短路损坏， 已进人全导通或连 续缝焊状态</td></tr></table>\n\n对具体焊机的动作故障，必须参照说明书及其原理图来排除。目前微机控制的点、缝焊机，一般制造厂不提供内部原理图，此时只能求助制造厂家修理。\n\n# 17.8.5电阻焊的安全使用\n电阻焊的安全技术主要有预防触电、压伤（撞伤）、灼伤和空气污染等。除了在技术措施方面作必要的安全考虑外，操作人员亦须了解安全常识，应事先对其进行必要的安全教育。",
    "summary": "（2）二次回路直流电阻值的检测, (3）测定压力, 1.日常保养, 1.通电前的检查, 17.8.2电阻焊机的调试, 17.8.3电阻焊机的维护保养, 17.8.4常见故障和排除, 17.8.5电阻焊的安全使用, 2.定期维护检查, 2.通电检查, 2.压缩空气源的选择, 3.焊接参数的选择, 3.冷却系统的选择, 3.性能参数检测, 4.安装位置",
    "size": 3937
  },
  {
    "name": "第1卷_第2篇_电阻焊-part-102",
    "projectId": "5ET7VaxsU6Y6",
    "fileName": "第1卷_第2篇_电阻焊.pdf",
    "content": "电阻焊机二次电压甚低，不会产生触电危险。但一次电压为高压，尤其是采用电容储能电阻焊机，初级电压可高于千伏。晶闸管一般均采用水冷，冷却水带电，故焊机必须可靠接地。通常次级回路的一个极与机身相连而接地，但有些多点焊机因工艺需要二个极都不与机身相连，则应将其中一个极串联1kΩ电阻后再接到机身。在检修控制箱中的高压部分时，必须切断电源。电容储能焊机如采用高压电容，则应加装门开关，在开门后自动切断电源。\n\n# 2.防压伤（撞伤）\n电阻焊机必须固定一人操作，防止多人因配合不当而产生压伤事故。脚踏开关必须有安全防护。国外的对焊机上，夹紧按钮采用双钮式，操作人员必须双手同时各按一钮才能夹紧，杜绝了夹手事件。多点焊机则在其周围设置棚栏，操作人员在上料后必须退出，离设备一定距离或关上门后才能起动焊机，确保运动部件不致撞伤人员。\n\n# 3.防灼伤\n电阻焊工作时常有喷溅产生，尤其是闪光对焊时，火花将持续数秒至十多秒。因此，操作人员应穿防护服，戴防护镜，以防止灼伤。在闪光产生区周围，宜用黄铜防护罩罩住，以减少火花外溅。闪光时，火花可飞高 $9 \\sim 1 0 \\mathrm { m }$ ，故周围及上方均应无易燃物。\n\n# 4.防污染\n电阻焊焊接镀层板时，产生有毒的锌、铝烟尘，闪光对焊时有大量金属蒸气产生，修磨电极时有金属尘，其中镉铜和铍钴铜电极中的镉与镀均有很大毒性，因此必须采取一定的通风措施。\n\n# 参考文献\n[1] 朱正行，严向明，王敏，电阻焊技术［M].北京：机械工业出版社，2000.  \n[2] 郑会镦，电阻焊机的应用概况及二次整流电阻焊机［M］．重庆：科学技术文献出版社重庆分社，1989.  \n[3] 王敏，盛经志，王宸煜．铝制交通标志板电容储能点焊工艺研究〔J]．电焊机，2002，32(8):28-30.  \n[4] 王敏，钱静峰，宋政等，薄钢板拼接一次压平电容储能焊工艺[J］，上海交通大学学报，2005，39（11)：1755-1757，1762.  \n[5] 赵熹华，冯吉才．压焊方法及设备［M]．北京：机械工业出版社，2005.  \n[6] Weisman，Charlotte，KearnsWH.WeldingHandbook：Volume 2 Welding Processes [M].8th ed.Miami：American Welding Society，1991.\n\n# 百思论坛\n\n\n# 舒舒藏书\n\n\n# 第18章 电阻焊质量检验及监控\n\n\n# 作者王敏 审者严向明姚舜\n\n\n# 18.1电阻焊质量检验\n\n\n# 18.1.1概述\n电阻焊质量检验是电阻焊生产中十分重要的一个环节，是保证产品质量、防止废品出厂的必不可少的手段。在产品焊接前和焊接过程中，通过检验工件的成分、尺寸和质量，以及夹具和焊接设备运行状态，及时发现焊接条件和焊接参数的变化，以便采取相应的技术和管理上的措施，来保证产品的焊接质量。在产品焊接之后，对工件采用非破坏或破坏性检验方法，定性或定量地评定焊接接头或工件的各种性能及冶金缺陷，从而鉴别工件的质量等级与使用寿命。\n\n为了保证产品的焊接质量，必须对工件生产过程中的所有环节进行系统的检验，如工件设计后的工艺审查、焊接工序的工艺检验和质量评定、焊接设备的检验与鉴定、焊接工人技术水平的考试等。本节主要叙述焊接工序的工艺检验和质量评定。\n\n焊接质量检验是以电阻焊质量检验标准为依据的。由于工件的使用条件和采用的材料不同，因此质量检验的标准也不同。在国外和我国军工及重要民用产品部门，依工件的承载能力和受力状态、材料的焊接性能和工件在系统中的重要性，将焊接接头分为一级、二级和三级（HB5363一1995，GJB481—1988，MIL—W-6858D），见表18-1。\n\n不同等级的接头有不同的质量检验标准。接头的质量标准包括接头强度标准、工件尺寸要求、接头内部和外部缺陷的尺寸和数量、允许修补的数量，以及其他特殊性能要求。对一级、二级接头的工件，规定了电阻点焊机和缝焊机的稳定性鉴定方法。这也是焊接检验的重要内容之1。\n\n表18-1焊接接头等级划分表  \n\n<table><tr><td rowspan=1 colspan=1>接头等级</td><td rowspan=1 colspan=1>质量要求</td></tr><tr><td rowspan=1 colspan=1>一级</td><td rowspan=1 colspan=1>承受很大的静载荷、动载荷或交变载荷，接头破坏会导致系统失效或危及人员的生命安全</td></tr><tr><td rowspan=1 colspan=1>二级</td><td rowspan=1 colspan=1>承受较大的静载荷、动载荷或交变载荷的工件，接头破坏会降低系统的综合性能，但不会导致系统的失效和危及人员的生命安全</td></tr><tr><td rowspan=1 colspan=1>三级</td><td rowspan=1 colspan=1>承受小的静载荷或动载荷的一般接头</td></tr></table>\n\n# 18.1.2电阻焊的检验方法与检验内容\n电阻焊质量检验应包括焊前、焊接过程中和焊后各工序的质量检验。由于目前电阻焊焊接质量尚无有效的无损检验方法，因此焊前和焊接过程中的检验显得十分重要，它对保证产品质量起着决定性的作用。焊前工序检验有设备、电极、材料和工艺检验。例如，焊机机械部分和电器部件的检查，电极尺寸及表面质量检验，电源电压、压缩空气压力、冷却水压力和温度的检验，工件表面清洗质量检验，用工艺试件进行焊前和工作间隔2h的焊接工艺检验等。\n\n电阻点焊、缝焊和对焊试件及产品的质量检验方法依检验内容而选择，其检验方法分为无损检验和破坏性检验两大类。常用的检验方法及相应的检验内容列人表18-2中（GJB724A—1998，HB5282-1984，HB5286-1984，HB5427—1989）\n\n# 18.1.3电阻焊的工件尺寸要求\n",
    "summary": "1.防触电",
    "size": 2489
  },
  {
    "name": "第1卷_第2篇_电阻焊-part-103",
    "projectId": "5ET7VaxsU6Y6",
    "fileName": "第1卷_第2篇_电阻焊.pdf",
    "content": "# （1）焊点和焊缝位置要求\n焊点的位置应与设计图样规定的尺寸相符合。对碳钢、结构钢和不锈钢点焊的位置尺寸偏差要求因产品不同而不同。表18-3为焊点位置尺寸偏差的军用标准GJB481—1988中的数值，供参考。\n\n表18-2常用电阻焊检验方法及内容  \n\n<table><tr><td rowspan=1 colspan=1>检验类型</td><td rowspan=1 colspan=1>检验方法</td><td rowspan=1 colspan=1>检验内容</td><td rowspan=1 colspan=1>检验数量</td><td rowspan=1 colspan=1>适用范围</td></tr><tr><td rowspan=4 colspan=1>无损检验</td><td rowspan=1 colspan=1>外观检验（允许10倍的放大镜和测量工具）</td><td rowspan=1 colspan=1>装配尺寸、焊点和焊缝的位置及尺寸、对焊焊缝尺寸和错位、表面质量（包括压痕深度、喷溅、表面裂纹、烧伤、烧穿、边缘胀裂和表面发黑等）</td><td rowspan=1 colspan=1>100%</td><td rowspan=1 colspan=1>点焊、缝焊和对焊</td></tr><tr><td rowspan=1 colspan=1>X射线检验</td><td rowspan=1 colspan=1>熔核尺寸、裂纹、气孔、缩孔、喷溅等</td><td rowspan=1 colspan=1>不同等级要求不同</td><td rowspan=1 colspan=1>点焊、缝焊和对焊</td></tr><tr><td rowspan=1 colspan=1>超声波检验</td><td rowspan=1 colspan=1>大块夹杂、气孔、缩孔、氧化皮等</td><td rowspan=1 colspan=1>抽检</td><td rowspan=1 colspan=1>对焊</td></tr><tr><td rowspan=1 colspan=1>特殊性能试验（如气密、耐腐蚀、耐振性等）</td><td rowspan=1 colspan=1>工件或接头的特殊性能或寿命</td><td rowspan=1 colspan=1>按产品要求</td><td rowspan=1 colspan=1>按产品要求进行</td></tr><tr><td rowspan=7 colspan=1>破坏性检验</td><td rowspan=1 colspan=1>撕破检验（又称剥离试验）</td><td rowspan=1 colspan=1>焊点和焊缝熔核尺寸、未焊合、接头脆性</td><td rowspan=1 colspan=1>工艺试验时100%</td><td rowspan=1 colspan=1>点焊和缝焊薄件</td></tr><tr><td rowspan=1 colspan=1>宏观金相检验</td><td rowspan=1 colspan=1>焊点和焊缝熔核尺寸、焊透率、熔核搭接量、压痕深度、裂纹、气孔、缩孔、结合线伸入、喷溅、对焊的未完全熔合及粗大条带组织等</td><td rowspan=1 colspan=1>抽检</td><td rowspan=1 colspan=1>点焊和缝焊（箔材可不作此项检验）、对焊</td></tr><tr><td rowspan=1 colspan=1>显微金相检验</td><td rowspan=1 colspan=1>焊点、焊缝和热影响区的组织鉴别、晶粒长大、裂纹、局部熔化、夹杂物分析、白斑、灰斑</td><td rowspan=1 colspan=1>抽检</td><td rowspan=1 colspan=1>点焊、焊缝和对焊，此项不作常规检验</td></tr><tr><td rowspan=1 colspan=1>硬度检验</td><td rowspan=1 colspan=1>焊点、焊缝和热影响区的组织鉴别、裂纹鉴别、接头强度与延性分析</td><td rowspan=1 colspan=1>按产品要求</td><td rowspan=1 colspan=1>常用于合金结构。此项不作常规检验</td></tr><tr><td rowspan=1 colspan=1>弯曲试验</td><td rowspan=1 colspan=1>评定接头的抗弯能力、焊接缺陷的影响</td><td rowspan=1 colspan=1>抽检</td><td rowspan=1 colspan=1>对焊</td></tr><tr><td rowspan=1 colspan=1>强度试验（包括拉伸、剪切、扭转、疲劳、点焊正拉)</td><td rowspan=1 colspan=1>评定接头的强度与塑性、抗扭能力和疲劳性能</td><td rowspan=1 colspan=1>工艺试验时，100%产品检验</td><td rowspan=1 colspan=1>点焊、缝焊和对焊</td></tr><tr><td rowspan=1 colspan=1>冲击试验</td><td rowspan=1 colspan=1>接头抗冲击载荷的能力</td><td rowspan=1 colspan=1>抽检</td><td rowspan=1 colspan=1>对焊、点焊</td></tr><tr><td></td><td></td><td></td><td rowspan=1 colspan=1></td><td rowspan=1 colspan=1></td></tr></table>\n\n缝焊时，焊缝对中心线的偏差，一级、二级接头应在 $\\pm \\ : 1 . 5 \\mathrm { m m }$ 范围内：三级接头应在$\\pm 2 . 0 \\mathbf { m } \\mathbf { m }$ 范围内，但焊缝边缘距工件的边缘应不小于 $1 \\mathrm { m m }$\n\n承受振动和疲劳载荷的工件，定位焊点应超出缝焊焊缝的边缘[5]，以防止在定位焊点凸出部位形成应力集中，造成工件提前断\n\n裂。\n\n钢的闪光对焊的尺寸公差要求为：总长度公差对每个接头来说一般为 $\\pm 0 . 8 \\mathrm { { m m } }$ 。若要求更精确的公差，则需在闪光焊后进行机械加工。板材和棒材闪光焊的对准精确度应不超过名义直径或板厚的 $5 \\%$ ，对薄板和管材应不超过板厚或管壁厚的 $10 \\%$ 。\n\n表18-3焊点位置尺寸偏差  \n\n<table><tr><td rowspan=\"2\" colspan=\"2\">焊点相互位 置公称尺寸/mm</td><td colspan=\"2\">允许偏差值/mm</td></tr><tr><td>一、二级接头</td><td>三级接头</td></tr><tr><td rowspan=\"2\">边距</td><td>≤8</td><td>±1.5</td><td>±2.0</td></tr><tr><td>&gt;8</td><td>±2.0</td><td>±2.5</td></tr><tr><td rowspan=\"3\">点距</td><td>≤15</td><td>±2.0</td><td>±2.5</td></tr><tr><td>16~30</td><td>±3.0</td><td>±3.5</td></tr><tr><td>&gt;30</td><td>±4.0</td><td>±4.5</td></tr><tr><td rowspan=\"2\">排距</td><td>≤20</td><td>±2.0</td><td>±3.0</td></tr><tr><td>&gt;20</td><td>±3.0</td><td>±4.0</td></tr></table>",
    "summary": "（1）焊点和焊缝位置要求",
    "size": 3345
  },
  {
    "name": "第1卷_第2篇_电阻焊-part-104",
    "projectId": "5ET7VaxsU6Y6",
    "fileName": "第1卷_第2篇_电阻焊.pdf",
    "content": "# （2）熔核尺寸和焊透率的要求\n评定点焊和缝焊接头质量的主要指标之一是熔核尺寸。通常对薄钢板（ $\\delta < 4 \\mathrm { { m m } }$ ）焊点熔核直径的要求为：\n\n$$\n\\alpha = 5 \\sqrt { \\delta }\n$$\n\n或\n\n$$\n\\textit { d } = 4 \\sqrt { \\delta }\n$$\n\n式中 $\\pmb { d }$ 焊点熔核直径（ $: \\mathsf { m m }  ^ { \\dagger }$ ；\n\n（续）\n\nδ板材厚度（ $\\mathbf { \\nabla } _ { \\mathbf { m m } }$ ）。\n\n式（18-1）适用于重要结构。式（18-2）适用于一般结构。\n\n在某些点焊和缝焊质量检验标准中，按材料厚度明确规定了焊点最小熔核直径(表18-4)和焊缝的最小熔核高度，若低于此值，则认为焊点不合格（GJB724A--1998，HB5282—1984，HB5286-1984，HB5427-1989）。\n\n表18-4允许的最小熔核直径  \n\n<table><tr><td rowspan=2 colspan=2>材料厚度/mm</td><td rowspan=1 colspan=4>最小熔核直径/mm</td></tr><tr><td rowspan=1 colspan=1>铝合金</td><td rowspan=1 colspan=1>碳钢及低合金钢</td><td rowspan=1 colspan=1>不锈钢</td><td rowspan=1 colspan=1>钛合金</td></tr><tr><td rowspan=1 colspan=2>0.3</td><td rowspan=1 colspan=1></td><td rowspan=1 colspan=1>2.2</td><td rowspan=1 colspan=1>2.2</td><td rowspan=1 colspan=1>2.5</td></tr><tr><td rowspan=1 colspan=2>0.5</td><td rowspan=1 colspan=1>2.5</td><td rowspan=1 colspan=1>2.5</td><td rowspan=1 colspan=1>2.8</td><td rowspan=1 colspan=1>3.0</td></tr><tr><td rowspan=1 colspan=2>0.8</td><td rowspan=1 colspan=1>3.5</td><td rowspan=1 colspan=1>3.0</td><td rowspan=1 colspan=1>3.5</td><td rowspan=1 colspan=1>3.5</td></tr><tr><td rowspan=1 colspan=2>1.0</td><td rowspan=1 colspan=1>4.0</td><td rowspan=1 colspan=1>3.5</td><td rowspan=1 colspan=1>4.0</td><td rowspan=1 colspan=1>4.0</td></tr><tr><td rowspan=1 colspan=2>1.2</td><td rowspan=1 colspan=1>4.5</td><td rowspan=1 colspan=1>4.0</td><td rowspan=1 colspan=1>4.5</td><td rowspan=1 colspan=1>4.5</td></tr><tr><td rowspan=1 colspan=2>1.5</td><td rowspan=1 colspan=1>5.5</td><td rowspan=1 colspan=1>4.5</td><td rowspan=1 colspan=1>5.0</td><td rowspan=1 colspan=1>5.5</td></tr><tr><td rowspan=1 colspan=1></td><td rowspan=1 colspan=1>2.0</td><td rowspan=1 colspan=1>6.5</td><td rowspan=1 colspan=1>5.5</td><td rowspan=1 colspan=1>5.8</td><td rowspan=1 colspan=1>6.5</td></tr><tr><td rowspan=1 colspan=2>2.5</td><td rowspan=1 colspan=1>7.5</td><td rowspan=1 colspan=1>6.0</td><td rowspan=1 colspan=1>6.5</td><td rowspan=1 colspan=1>7.5</td></tr></table>\n\n<table><tr><td rowspan=2 colspan=1>材料厚度/mm</td><td rowspan=1 colspan=4>最小熔核直径/mm</td></tr><tr><td rowspan=1 colspan=1>铝合金</td><td rowspan=1 colspan=1>碳钢及低合金钢</td><td rowspan=1 colspan=1>不锈钢</td><td rowspan=1 colspan=1>钛合金</td></tr><tr><td rowspan=1 colspan=1>3.0</td><td rowspan=1 colspan=1>8.5</td><td rowspan=1 colspan=1>6.5</td><td rowspan=1 colspan=1>7.0</td><td rowspan=1 colspan=1>8.5</td></tr><tr><td rowspan=1 colspan=1>3.5</td><td rowspan=1 colspan=1>9.0</td><td rowspan=1 colspan=1>7. 0</td><td rowspan=1 colspan=1>7.6</td><td rowspan=1 colspan=1>二</td></tr><tr><td rowspan=1 colspan=1>4.0</td><td rowspan=1 colspan=1>9.5</td><td rowspan=1 colspan=1>二</td><td rowspan=1 colspan=1>1</td><td rowspan=1 colspan=1></td></tr></table>\n\n注：缝焊焊缝的熔核最小宽度比点焊熔核直径要求大 $0 . 2 \\sim 0 . 5 \\mathrm { m m }$ （板厚 $\\leqslant 1 . 0 \\mathbf { m } \\mathbf { m }$ ）或 $_ { 0 , 5 \\sim }$ $1 , 0 \\mathrm { m m }$ （板厚 $1 . 2 \\sim 3 . 0 \\mathrm { m m }$ 。\n\n检验熔核尺寸的主要方法是：在撕破试件、$\\mathbf { X }$ 射线底片或宏观金相试样上，用读数放大镜或其他工具测量其直径（d）和高度（ $H )$ （图18-1)，并依据实测熔核高度按下式计算焊透率(A)。\n\n$$\nA \\ = \\ \\frac { H } { \\delta } \\times 1 0 0 \\%\n$$\n\n式中 $\\pmb { H } .$ 熔核单侧高度（ $\\mathbf { m m }$ ）；\n\n$\\delta \\cdot$ 一板材实测厚度（ $\\mathbf { m m }$ ）。\n\n![](images/2cbb0b8234c5c97f31b245ab67a076f50a502d346c441f1113caffc37242fe5d.jpg)  \n图18-1宏观金相试样与 $\\mathbf { X }$ 射线底片上的相对应熔核尺寸\n\n对不同厚度板材结合的点焊和缝焊接头，应分别测量和计算每块板侧熔核的焊透率。\n\n对不同材料或不同厚度的焊点和焊缝，其焊透率的要求是不同的。焊透率过小和过大会影响接头性能，一般要求焊透率在20%\\~80%范围内。对厚度小于0.6mm的箔材，焊透率允许降至 $1 5 \\%$\n\n包铝的铝合金（如2A12）点焊和缝焊接头，可以用X射线检验熔核直径。由于在焊点周围有铝的富集，在X射线底片上形成黑环，其黑环的外径即为熔核的直径（图18-1）。\n\n钛及钛合金的点焊和缝焊的接头，当采用宏观金相检验方法测量熔核尺寸时，往往要比实际铸造熔核的尺寸偏大。这是因为钛在 ${ 8 8 0 } \\mathrm { \\textless }$ 以上的热影响区产生相变，它与熔核的组织均为 $\\mathbf { \\alpha } \\propto \\mathbf { \\prime }$ 相的马氏体，金相观察不易区分这两个区域之故。所以，钛及钛合金点焊和缝焊的熔核尺寸测量常用撕破方法（HB5427一1989）。",
    "summary": "（2）熔核尺寸和焊透率的要求",
    "size": 3848
  },
  {
    "name": "第1卷_第2篇_电阻焊-part-105",
    "projectId": "5ET7VaxsU6Y6",
    "fileName": "第1卷_第2篇_电阻焊.pdf",
    "content": "接头外部或内部的缺陷是评定电阻焊接头质量的另一重要指标。通过表18-2所列的检验方法可以发现的缺陷有：未熔合和未完全熔合、裂纹、气孔、缩孔、结合线伸入、烧伤、烧穿、边缘胀裂、过深压痕、火口未闭合和过热组织等。这些缺陷在工件上是否允许存在，是否允许修补是由缺陷的特性、被焊材料的性能，以及接头的等级决定的。在产品或材料的焊接质量检验标准中，均有明确的规定。\n\n# （1）未熔合和未完全熔合\n未熔合和未完全熔合是较严重的缺陷，它直接影响接头的强度，尤其影响接头的疲劳强度以及缝焊焊缝的密封性，因此对此种缺陷限制较严格。\n\n未熔合和未完全熔合是由于焊接区热输人不足及散热热量过多引起的，如焊接电流过小、时间过短、分流过大、电极端面尺寸偏大等因素都会引起这种缺陷。\n\n未熔合和未完全熔合的检查常用宏观金相检验方法。目前对点焊和缝焊无有效可靠的无损检验方法，对焊接头可用超声波检验方法。\n\n未熔合缺陷在宏观金相试件上的表现是看不到熔核或焊缝，而是呈塑性粘合。未完全熔合缺陷的特征是焊点过小或熔核偏心，形成结合面上的熔核直径小于规定值（表18-4）或在焊点和缝焊焊缝中只局部熔合。显然有这种缺陷的接头强度较低。\n\n点焊和缝焊中的未熔合或未完全熔合，对某些材料（如高强度结构钢、马氏体不锈钢）的一级、二级焊接接头，一般不允许存在。避免此种缺陷的主要手段是加强焊接参数的监控。产生这种缺陷后，可以采用加大焊接电流重新焊接，在缺陷处加铆钉或在焊点旁补加焊点的方法修补，对焊接头的未焊合可以用熔焊的方法进行修补。\n\n# (2）裂纹\n裂纹是危险性较大的一种缺陷，特别是承受动载荷的工件，若存在外部裂纹，更为危险。\n\n裂纹有外部裂纹和内部裂纹之分。裂纹对承受静载荷的接头强度有一定影响，对承受动载荷和疲劳载荷的接头寿命影响显著，特别是外部裂纹最为明显。表18-5中列出2A12CZ铝合金点焊接头的抗剪、抗拉强度和弯曲疲劳的性能数据。显然，表面裂纹明显降低接头的疲劳性能。因此，在有关质量检验标准中对裂纹有严格的限制。（MIL—W-6858D，GJB724A—1998，HB5282—1984，HB5286—1984）。内部裂纹不允许伸入到熔核半径 $1 5 \\%$ 的无缺陷环形区内。裂纹在焊透高度方向，对于一、二级接头，不允许超过单侧板厚的 $2 5 \\%$ ；对于三级接头，不允许超过 $50 \\%$ ，且都不允许超过熔核边界。裂纹的最大线性尺寸，对于一级接头，不允许超过熔核直径或宽度的 $1 5 \\%$ ；对于二级接头，不允许超过$20 \\%$ ；对于三级接头，不允许超过 $2 5 \\%$ 。\n\n检查裂纹常用宏观和显微金相方法、小焦点或微焦点的X射线法及超声波检验方法。用金相方法检验裂纹时，推荐在抛光后或轻微腐蚀后的金相试样上进行，必要时用显微硬度和电子扫描电镜等方法进行分析。\n\n避免裂纹的主要措施为减缓冷却速度和及时加压，以减小熔核结晶时的内部拉应力。\n\n焊后排除裂纹常用磨去裂纹，再用焊条电弧焊或氩弧焊进行补焊的方法。对点焊也可以钻掉焊点，以铆钉代之。",
    "summary": "18.1.4电阻焊的接头缺陷",
    "size": 1273
  },
  {
    "name": "第1卷_第2篇_电阻焊-part-106",
    "projectId": "5ET7VaxsU6Y6",
    "fileName": "第1卷_第2篇_电阻焊.pdf",
    "content": "# （3）气孔和缩孔\n气孔和缩孔是电阻焊接头中常见的一种缺陷。在高温合金点焊和缝焊时更为普遍。检查气孔和缩孔常用X射线和金相检验方法。\n\n气孔和缩孔如无裂纹伴生，则对接头强度无明显影响，但对动载或冲击性能则有一定的影响。在质量检验标准中，气孔和缩孔在焊透高度及最大线性尺寸上的限制要求，与上述对裂纹的要求相同（GJB724A一1998，HB5282—1984）。\n\n气孔和缩孔过大、存在于熔核边缘或有裂纹伴生（图18-2），则应依据接头等级予以不同的限制。点焊时，可用低惯性电极和增加锻压力的方法来克服此种缺陷，也可采用减缓冷却速度的规范措施。缝焊时，仅能用后一种方案。\n\n一般常用焊条电弧焊或重新点焊的方法修补气孔或缩孔。\n\n![](images/eddf3343b7609a4583f00639f30b185a79edaac8f849c92b81de4d77835ccb9a.jpg)  \n图18-2焊点熔核中的缩孔及裂纹[8]\n\n表18-5裂纹对接头性能的影响［2A12CZ（1.0）点焊]  \n\n<table><tr><td rowspan=1 colspan=1>性能缺陷</td><td rowspan=1 colspan=1>无裂纹</td><td rowspan=1 colspan=1>有表面裂纹</td><td rowspan=1 colspan=1>有&lt;1/3d①的内部裂纹</td><td rowspan=1 colspan=1>有&gt;1/3d①的内部裂纹</td><td rowspan=1 colspan=1>钻1/3d的孔</td><td rowspan=1 colspan=1>断裂特征</td></tr><tr><td rowspan=2 colspan=1>抗剪力/（kN/点）</td><td rowspan=2 colspan=1>2.28~2.632.40</td><td rowspan=2 colspan=1>2.33~2.772.50</td><td rowspan=1 colspan=1>2.33~2.59</td><td rowspan=1 colspan=1>2.32~2.45</td><td rowspan=2 colspan=1>2.08~2.352.19</td><td rowspan=2 colspan=1>焊点四周</td></tr><tr><td rowspan=1 colspan=1>2.41</td><td rowspan=1 colspan=1>2.40</td></tr><tr><td rowspan=1 colspan=1>抗拉力/（kN/点）</td><td rowspan=1 colspan=1>0.72~0.810.741</td><td rowspan=1 colspan=1>0.66~0.6670.66</td><td rowspan=1 colspan=1>0.695~0.790.735</td><td rowspan=1 colspan=1></td><td rowspan=1 colspan=1>0.715~0.8040.76</td><td rowspan=1 colspan=1>焊点四周</td></tr><tr><td rowspan=1 colspan=1>纯弯曲疲劳次</td><td rowspan=1 colspan=1>1×10~5.8×105</td><td rowspan=1 colspan=1>1×10~1.9×105</td><td rowspan=1 colspan=1>3.3×10~9.2×105</td><td rowspan=1 colspan=1></td><td rowspan=1 colspan=1>6×104~26×104?</td><td rowspan=1 colspan=1>从裂纹处开始断裂</td></tr><tr><td rowspan=1 colspan=1>熔核直径d/m</td><td rowspan=1 colspan=1>4.2~4.8</td><td rowspan=1 colspan=1>4.9~5.0</td><td rowspan=1 colspan=1>4.5~5.0</td><td rowspan=1 colspan=1>4.5~5.0</td><td rowspan=1 colspan=1>4.3~4.7</td><td rowspan=1 colspan=1></td></tr></table>\n\n$\\textcircled{1}$ $^ { d }$ 为熔核直径。$\\textcircled{2}$ 试验条件为： $\\sigma = 7 8$ .4MPa $n = \\pm 6 . 2 \\mathrm { m m }$ $T = 2 5 \\mathrm { { \\sc C } }$ $\\textcircled{3}$ 在焊点中心加工 $ { 0 . 2 \\mathrm { m m } } \\times 1 . 2  { \\mathrm { m m } }$ 的长方孔。\n\n（4）压痕过深\n\n在质量检验标准中，点焊和焊缝的压痕深度一般规定应小于板材厚度的 $1 5 \\%$ ，最大不超过$2 0 \\% \\sim 2 5 \\%$ 。若超过此规定，则称为压痕过深，作为焊接缺陷处理。\n\n压痕过深常在宏观金相试件上用工具显微镜测量。\n\n压痕过深对焊点和焊缝的强度有一定的影响。表18-6中列出30CrMnSiA钢点焊接头的试验数据，由表可见压痕过深是十分不利的。在质量标准中，对一级、二级接头一般允许存在的点数为工件上总点数的 $5 \\%$ 左右；对三级可以为$10 \\%$ 。其允许修补的点数与焊缝长度也有一定限制。避免压痕过深的措施使尽可能采用较硬的焊接规范及加强冷却，降低工件的表面温度。压痕过深常用焊条电弧焊或氩弧焊修补并锉修平整。\n\n表18-6压痕深度对点焊接头强度的影响（30CrMnSiA钢）  \n\n<table><tr><td rowspan=1 colspan=1>性能压痕深度（%）</td><td rowspan=1 colspan=1>抗剪力／（kN/点）</td><td rowspan=1 colspan=1>抗拉力/（kN/点）</td><td rowspan=1 colspan=1>弯曲疲劳／次</td></tr><tr><td rowspan=1 colspan=1>14~18</td><td rowspan=1 colspan=1>11.81~13.8112.63</td><td rowspan=1 colspan=1>3.76~4.06   T3.94</td><td rowspan=1 colspan=1>3.0 ×10~5.3×106</td></tr><tr><td rowspan=1 colspan=1>25~35</td><td rowspan=1 colspan=1>8.87~9.319.13</td><td rowspan=1 colspan=1>3.04</td><td rowspan=1 colspan=1>1.9 ×106~3.2×106</td></tr></table>\n\n注：1.熔核直径为 $5 , 5 \\sim 5 , 7 \\mathrm { { m m } }$ 2.弯曲疲劳试验的偏心距为4. $5 \\mathrm { m m }$ 。",
    "summary": "（3）气孔和缩孔",
    "size": 3118
  },
  {
    "name": "第1卷_第2篇_电阻焊-part-107",
    "projectId": "5ET7VaxsU6Y6",
    "fileName": "第1卷_第2篇_电阻焊.pdf",
    "content": "# （5）表面烧伤和表面发黑\n表面烧伤、表面沾铜和表面发黑是常见的一种缺陷，其中表面发黑是铝及铝合金点焊和缝焊时产生的一种缺陷。该种缺陷虽不会影响接头的强度，但却会影响接头的表面质量和耐腐蚀性能。表18-7列出2A12CZ铝合金点焊试样腐蚀试验的结果。显然表面发黑应当重视，在质量检验标准中均有一定限制，并要求去掉黑色腐蚀产物。\n\n表18-7焊点表面发黑对腐蚀性的影响  \n\n<table><tr><td rowspan=1 colspan=1>腐蚀时间/h①</td><td rowspan=1 colspan=1>表面发黑的焊点</td><td rowspan=1 colspan=1>打磨掉发黑物的焊点</td><td rowspan=1 colspan=1>正常焊点</td></tr><tr><td rowspan=1 colspan=1>24</td><td rowspan=1 colspan=1>焊点腐蚀</td><td rowspan=1 colspan=1>焊点轻微腐蚀</td><td rowspan=1 colspan=1>未腐蚀</td></tr><tr><td rowspan=1 colspan=1>72</td><td rowspan=1 colspan=1>表面涂漆的焊点开始腐蚀，漆层破坏</td><td rowspan=1 colspan=1>表面涂漆的焊点开始腐蚀，但漆层未破坏</td><td rowspan=1 colspan=1>未腐蚀</td></tr><tr><td rowspan=1 colspan=1>240</td><td rowspan=1 colspan=1>焊点破坏</td><td rowspan=1 colspan=1>焊点开始破坏</td><td rowspan=1 colspan=1>未腐蚀，漆层未破坏</td></tr></table>\n\n$\\textcircled{1}$ 腐蚀液（质量分数）为 $3 \\%$ 的NaCl, $0 . 3 \\%$ 的$\\mathrm { H } _ { 2 } \\mathrm { O } _ { 2 }$ 。\n\n$\\textcircled{2}$ 因产品要求表面涂保护漆，故点焊后涂漆进行试验。\n\n（6）喷溅\n\n喷溅是点焊和缝焊中常见的一种缺陷。某些产品（例如汽车零件非暴露部件）轻微喷溅是允许的，不作为缺陷处理。大的喷溅是十分有害的，因为喷溅破坏了焊点四周的塑性环，降低了接头强度和塑性；喷溅伴随有缩孔和裂纹，影响接头的动载强度；喷溅破坏了工件的表面，影响表面质量和耐腐蚀性能，所以过大的喷溅应尽量避免。在质量标准中相应有一定的限制。\n\n防止喷溅的措施有：缩短通电时间及减小焊接电流，或者加预热脉冲，加强工件表面清理等。\n\n# （7）结合线伸入\n结合线伸入是点焊和缝焊某些高温合金和铝合金时特有的缺陷，是指两板贴合面伸入到熔核中的部分（图18-3)。检查结合线伸入是在腐蚀后的金相试件上进行，并用工具显微镜测量熔核两侧的深人量。\n\n![](images/f40ba0cd0fa22477d70822c91029feacbb473c42c023255c9c99a40aafcd9af2.jpg)  \n图18-3GH44合金缝焊的结合线伸入[1]\n\n结合线伸人减小了熔核的有效直径，会降低接头强度。当伸入前端伴有裂纹时（图18-4)还会影响接头的动载强度和高温持久强度。因此在质量检验标准中，一般将伸入量限制在0.1\\~$0 . 2 \\mathrm { m m }$ 范围内。避免结合线伸人的主要措施是加强焊前工件表面的清理。\n\n（8）过烧组织和过热组织\n\n这种缺陷出现在接头的热影响区中。在铝合金点焊和缝焊接头中，当焊接参数不当时会出现过烧组织；高温合金接头中会产生局部熔化组织（图18-5），这种组织虽然未发现与接头强度有直接关系，但也应引起重视。\n\n在某些材料的闪光对焊接头热影响区中会出现过热组织。典型的过热组织是粗大或网状的魏氏体组织（图18-6）。它会使接头变脆，降低接头的冲击韧度和疲劳强度，因此在生产中的限制应较严格。\n\n（9）白斑和灰斑\n\n![](images/e09d2f47a79239356021eefd09b4c783a703d3a589727fcf7b7b00776f49a7bc.jpg)  \n图18-4结合线前端的裂纹[1]\n\n![](images/d8e554dc9785d59061fc991f718ad2ff0fea9c952a61ac58ed59f0c3cb305e51.jpg)  \n图18-5GH140合金缝焊的局部熔化组织[1]\n\n![](images/e7f3bfe7c3b7da8837910f631309eb6d5adecef8fd98d13481afa8010103c59a.jpg)  \n图18-6碳钢闪光对焊接头中的魏氏体组织[2]\n\n白斑和灰斑是对焊碳钢和某些合金钢接头中出现的一种特殊形态的夹杂物，是在顶锻时氧化物挤出过程中的残留薄膜，通常呈放射状或块状。它是一种严重的缺陷。在碳钢、Q345 钢的对焊接头中，白斑由 $\\scriptstyle \\mathrm { M n O }$ 、FeO、 $\\mathrm { S i O } _ { 2 }$ 所致；在$1 2 \\mathrm { C r M n V }$ 钢管对接接头中，白斑由Cr、Mo、V的氧化物所致。可见，白斑是与材料和焊接工艺有关的一种缺陷。白斑呈细小，沿径向分布会使接头塑性显著降低，因此在某些标准中对白斑的尺寸和数量作了限制。\n\n有些断口残留氧化物呈灰色，故称灰斑，如重型钢轨对焊时，会出现这种缺陷。灰斑基本不影响接头静拉伸强度，但显著降低接头塑性，弯曲试验时极易开裂，是一种危险的缺陷。\n\n白斑和灰斑（包括连续状夹杂物）采用目视和X射线检验方法难以发现，应采用断口、弯曲试验和扫描电镜进行分析。\n\n解决白斑和灰斑的最主要措施，是彻底挤出液态金属面上的氧化物。加大顶锻留量是最有效的手段。",
    "summary": "（5）表面烧伤和表面发黑, （7）结合线伸入",
    "size": 2516
  },
  {
    "name": "第1卷_第2篇_电阻焊-part-108",
    "projectId": "5ET7VaxsU6Y6",
    "fileName": "第1卷_第2篇_电阻焊.pdf",
    "content": "（1）点焊接头的抗剪力和正拉力\n\n电阻焊接头的强度是表示接头质量的另一个重要指标。点焊接头强度常用室温或高温单点抗剪力（ $F _ { \\tau }$ ）表示。点焊接头延性常用单点正拉力（ $F _ { \\mathrm { b } }$ ）与 $F _ { \\tau }$ 的比值表示。一般认为 $F _ { \\mathrm { 6 } } / F _ { \\dagger } \\geqslant$ $2 5 \\%$ 时，接头的延性尚可； $F _ { \\mathrm { b } } / F _ { \\tau } > 4 0 \\%$ 时，接头的延性良好。对某些低合金高强度钢或有淬火倾向的结构钢和不锈钢、高强度铝合金进行单点正拉力试验是十分有意义的。因为这类钢和合金，要达到 $F _ { \\ P }$ 的规定值是较容易的，但要达到延性指标（ $F _ { \\mathrm { _ b } } / F _ { \\tau } { \\geqslant } 3 0 \\%$ ）则不容易。对延性较好的材料，如1Cr18Ni9Ti奥氏体不锈钢，几乎可达到 $F _ { \\tau }$ 的水平，因此往往不要求 $\\boldsymbol { F } _ { \\mathrm { b } }$ 值，只规定 $F _ { \\uparrow }$ 的最小要求值。\n\n在点焊质量检验标准中，对不同材料按其厚度规定了最小单点抗剪力的标准，作为产品质量验收的依据之一，这也是结构设计的依据之一。表18-8列出了常用材料的室温单点抗剪力的最小值（GJB724A-1998；HB5282—1984；HB5286—1984；HB5427-1989）。\n\n表18-8室温单点抗剪力最小值  ",
    "summary": "18.1.5电阻焊的接头强度 - Part 1/3",
    "size": 730
  },
  {
    "name": "第1卷_第2篇_电阻焊-part-109",
    "projectId": "5ET7VaxsU6Y6",
    "fileName": "第1卷_第2篇_电阻焊.pdf",
    "content": "<table><tr><td rowspan=2 colspan=1>材料厚度/mm</td><td rowspan=1 colspan=8>室温最小单点抗剪力／（N/点）</td></tr><tr><td rowspan=1 colspan=1>2A12CZ、7A04CS、2A16CZ</td><td rowspan=1 colspan=1>5A02、5A03、7A04M</td><td rowspan=1 colspan=1>10钢、20钢</td><td rowspan=1 colspan=1>30CrMnSiA①、25CrMnSiA①</td><td rowspan=1 colspan=1>1Cr11Ni2W2MoVA、1Cr17Ni2、1Cr18Ni9Ti（冷作硬化）、2Cr13Ni4Mn9（冷作硬化）、1Cr21Ni5Ti、1Cr18Ni9(冷作硬化）</td><td rowspan=1 colspan=1>0Cr13、1Cr13、0Cr18Ni9、1Cr18Ni9T（软态）、1Cr19Ni11Si4 AITi、2Cr13Ni4Mn9（软态）</td><td rowspan=1 colspan=1>TA7、TC3、TC4</td><td rowspan=1 colspan=1>TA1、TA2、TA3、TC2</td></tr><tr><td rowspan=1 colspan=1>0.3</td><td rowspan=1 colspan=1></td><td rowspan=1 colspan=1></td><td rowspan=1 colspan=1>784</td><td rowspan=1 colspan=1>882</td><td rowspan=1 colspan=1>1 220</td><td rowspan=1 colspan=1>890</td><td rowspan=1 colspan=1>1 275</td><td rowspan=1 colspan=1>980</td></tr><tr><td rowspan=1 colspan=1>0.5</td><td rowspan=1 colspan=1>540</td><td rowspan=1 colspan=1>440</td><td rowspan=1 colspan=1>1 420</td><td rowspan=1 colspan=1>1 665</td><td rowspan=1 colspan=1>2 350</td><td rowspan=1 colspan=1>1730</td><td rowspan=1 colspan=1>2 450</td><td rowspan=1 colspan=1>1 765</td></tr><tr><td rowspan=1 colspan=1>0.8</td><td rowspan=1 colspan=1>930</td><td rowspan=1 colspan=1>830</td><td rowspan=1 colspan=1>3 040</td><td rowspan=1 colspan=1>3530</td><td rowspan=1 colspan=1>4 650</td><td rowspan=1 colspan=1>3 440</td><td rowspan=1 colspan=1>4 410</td><td rowspan=1 colspan=1>3530</td></tr><tr><td rowspan=1 colspan=1>1.0</td><td rowspan=1 colspan=1>1235</td><td rowspan=1 colspan=1>1125</td><td rowspan=1 colspan=1>3920</td><td rowspan=1 colspan=1>4 705</td><td rowspan=1 colspan=1>6500</td><td rowspan=1 colspan=1>4 730</td><td rowspan=1 colspan=1>6 670</td><td rowspan=1 colspan=1>4 900</td></tr><tr><td rowspan=1 colspan=1>1.2</td><td rowspan=1 colspan=1>1520</td><td rowspan=1 colspan=1>1370</td><td rowspan=1 colspan=1>5488</td><td rowspan=1 colspan=1>4510</td><td rowspan=1 colspan=1>8 700</td><td rowspan=1 colspan=1>6200</td><td rowspan=1 colspan=1>8340</td><td rowspan=1 colspan=1>6370</td></tr><tr><td rowspan=1 colspan=1>1.5</td><td rowspan=1 colspan=1>2 450</td><td rowspan=1 colspan=1>2 060</td><td rowspan=1 colspan=1>7840</td><td rowspan=1 colspan=1>8820</td><td rowspan=1 colspan=1>10000</td><td rowspan=1 colspan=1>7 500</td><td rowspan=1 colspan=1>12 750</td><td rowspan=1 colspan=1>9810</td></tr><tr><td rowspan=1 colspan=1>2.0</td><td rowspan=1 colspan=1>3 530</td><td rowspan=1 colspan=1>3040</td><td rowspan=1 colspan=1>10 780</td><td rowspan=1 colspan=1>12 740</td><td rowspan=1 colspan=1>15000</td><td rowspan=1 colspan=1>9 800</td><td rowspan=1 colspan=1>17 560</td><td rowspan=1 colspan=1>12 750</td></tr><tr><td rowspan=1 colspan=1>2.5</td><td rowspan=1 colspan=1>4 700</td><td rowspan=1 colspan=1>4110</td><td rowspan=1 colspan=1>14 700</td><td rowspan=1 colspan=1>14 895</td><td rowspan=1 colspan=1>20 000</td><td rowspan=1 colspan=1>13 400</td><td rowspan=1 colspan=1>22 560</td><td rowspan=1 colspan=1>15 690</td></tr><tr><td rowspan=1 colspan=1>3.0</td><td rowspan=1 colspan=1>6175</td><td rowspan=1 colspan=1>1</td><td rowspan=1 colspan=1>18 620</td><td rowspan=1 colspan=1>19 600</td><td rowspan=1 colspan=1>25 000</td><td rowspan=1 colspan=1>17 000</td><td rowspan=1 colspan=1>26480</td><td rowspan=1 colspan=1>18 630</td></tr><tr><td rowspan=1 colspan=1>3.5</td><td rowspan=1 colspan=1>8000</td><td rowspan=1 colspan=1>1</td><td rowspan=1 colspan=1>20 000</td><td rowspan=1 colspan=1></td><td rowspan=1 colspan=1></td><td rowspan=1 colspan=1>二</td><td rowspan=1 colspan=1></td><td rowspan=1 colspan=1></td></tr><tr><td rowspan=1 colspan=1>4.0</td><td rowspan=1 colspan=1>10000</td><td rowspan=1 colspan=1>一</td><td rowspan=1 colspan=1>1</td><td rowspan=1 colspan=1></td><td rowspan=1 colspan=1>一</td><td rowspan=1 colspan=1>V</td><td rowspan=1 colspan=1></td><td rowspan=1 colspan=1></td></tr></table>\n\n$\\textcircled{1}$ 30CrMnSiA和25CrMnSiA点焊前为退火状态，焊后未处理。",
    "summary": "18.1.5电阻焊的接头强度 - Part 2/3",
    "size": 3990
  },
  {
    "name": "第1卷_第2篇_电阻焊-part-110",
    "projectId": "5ET7VaxsU6Y6",
    "fileName": "第1卷_第2篇_电阻焊.pdf",
