Repository: LunaReborn/Welding-6m-Extractor

# 焊接文档 6M 专有词汇抽取工具

用于从焊接相关文档中抽取“人、机、料、法、环、测”六类专有词汇，并导出 JSON 和 Excel。

## 目录结构

```text
project/
  cli.py
  engine/
    document_loader.py
    chunker.py
    llm_client.py
    extractor_6m.py
    normalizer.py
    validator.py
    exporter.py
  prompts/
    welding_6m_extract.txt
    welding_6m_review.txt
  outputs/
  data/
```

## 安装

```bash
pip install -r requirements.txt
```

## 使用 Ollama

先启动 Ollama，并拉取模型：

```bash
ollama serve
ollama pull qwen2.5:7b
```

运行：

```bash
python cli.py --file data/氩弧焊标准作业指导书.docx --extractor ollama --model qwen2.5:7b --output outputs
```

启用二阶段复核：

```bash
python cli.py --file data/氩弧焊标准作业指导书.docx --extractor ollama --review --output outputs
```

File: data/hanjie_data/1.txt (part 30 of 68)
[
    "content": "点焊接头的抗剪强度试件，如图18-7。该试件应符合国家标准（GB/T2651—1989）。点焊接头正拉试件如图18-8。在各行业标准中，正拉试件的形状与尺寸还未统一，较多采用十字形试件。因为这种试件尺寸对正拉力引起的误差较小，是一种常用的尺寸较小的正拉试件[3]。\n\n在进行点焊拉剪试验时，若采用不加销孔试件，直接在试验机上夹紧后拉伸，会因拉力试验机夹头不平行，只夹紧试件的局部，造成受力轴线与焊点轴线不重合，产生扭力（图18-9），结果焊点的抗剪力变低，不能真实反映接头的强度。此外，拉伸试验时，应注意拉伸速度小于$1 5 \\mathrm { m m / s }$ ，否则影响试验结果。在正拉试验夹紧试件时，拉伸夹具上应有4块垫片压紧试件，否则试件会产生变形，影响试验结果。\n\n![](images/23702563cc89dbd7bd3f1270cdc2bf75048b154dede05c52a4fbdf963fcc47a8.jpg)  \n图18-7点焊抗剪强度试件\n\n<table><tr><td rowspan=1 colspan=1>8/mm</td><td rowspan=1 colspan=1>≤1.0</td><td rowspan=1 colspan=1>&gt;1.0~2.5</td><td rowspan=1 colspan=1>&gt;2.5~3.0</td><td rowspan=1 colspan=1>&gt;3.0~4.0</td></tr><tr><td rowspan=1 colspan=1>B/mm</td><td rowspan=1 colspan=1>20</td><td rowspan=1 colspan=1>包25</td><td rowspan=1 colspan=1>30</td><td rowspan=1 colspan=1>35</td></tr></table>",
    "summary": "18.1.5电阻焊的接头强度 - Part 3/3",
    "size": 815
  },
  {
    "name": "第1卷_第2篇_电阻焊-part-111",
    "projectId": "5ET7VaxsU6Y6",
    "fileName": "第1卷_第2篇_电阻焊.pdf",
    "content": "点焊接头的拉剪疲劳试件，如图18-10，试件尺寸见表18-9。它适用于板厚0.5\\~\n\n![](images/b5da87beda4583f1e1919c2527a43009833650aa27afaf0ef92944995baa4fa8.jpg)  \n图18-8点焊正拉强度试件\n\n$5 . 0 \\mathrm { m m }$ 的金属板材在室温大气环境中的拉剪疲劳试验。\n\n![](images/2f3ce35b22c0db81db726826eb36f25dd1715b157374b40f0dae07a642e53e18.jpg)  \n图18-9点焊抗剪试件不正确拉伸的示意\n\n![](images/cc5842b3e759e20679ab40223177438d4ade38ee097341a1cde4c01d8508237c.jpg)  \n图18-10点焊接头剪切拉伸疲劳试件\n\n属，最终断裂。\n\n（单位：mm）\n\n# （3）缝焊抗剪强度\n表18-9试件尺寸  \n\n<table><tr><td rowspan=1 colspan=1>t</td><td rowspan=1 colspan=1>板厚W</td><td rowspan=1 colspan=1>重叠区Y</td><td rowspan=1 colspan=1>试验段V</td></tr><tr><td rowspan=1 colspan=1>0.5~1.6</td><td rowspan=1 colspan=1>40</td><td rowspan=1 colspan=1>40</td><td rowspan=1 colspan=1>160以上</td></tr><tr><td rowspan=1 colspan=1>&gt;1.6~3.2</td><td rowspan=1 colspan=1>50</td><td rowspan=1 colspan=1>50</td><td rowspan=1 colspan=1>200以上</td></tr><tr><td rowspan=1 colspan=1>&gt;3.2~6</td><td rowspan=1 colspan=1>60</td><td rowspan=1 colspan=1>60</td><td rowspan=1 colspan=1>240以上</td></tr></table>\n\n疲劳试验一般均做一组，测定各不同循环应力系数 $\\pmb { k }$ （同一最大应力下，最低应力与最大应力之比，其值在 $\\mathrm { ~ - ~ } 1 \\sim \\mathrm { ~ + ~ } 1$ 之间）的循环次数 $\\pmb { n }$ 值，并作 $k$ 与 $_ n$ 之曲线，亦可固定 $k$ 值作最大应力 $\\pmb { \\sigma }$ 与 $\\pmb { n }$ 的关系曲线。由于试验数据较分散，每组一般均需取15个试样。\n\n单点点焊试样在疲劳试验时，其裂纹源始于熔核边缘或热影响区，而后迅速扩展到母材金\n\n抗剪强度也是衡量缝焊接头质量的指标之一。在生产中，常用缝焊接头抗剪强度与母材（同炉批的）抗拉强度的比值表示。在检验标准中，一般规定其比值应 $> 7 5 \\%$ 。对焊接性能较好、焊接区厚度 $< 2 . 0 \\mathrm { m m }$ 的材料，要求比值 $\\geqslant$ $85 \\%$ ；对焊接性能较差或厚度 $> 2 . 0 \\mathbf { m m }$ 的材料，要求比值 $\\yen 75 \\%$ 。缝焊接头的抗剪强度试件如图18-11所示。\n\n# （4）对焊接头拉伸和弯曲\n对焊接头质量指标之一是接头的抗拉强度和抗弯强度。由于对焊接头多数为圆棒、型材或筒形件，且厚度较大，因此接头的拉伸试件和弯曲试件与材料的拉伸和弯曲试件尺寸基本相同(GB/T2651—1989，GB/T 2653-1989），如图18-12和18-13。在测试抗拉强度的试件上，还可求出相对伸长率δ，表示接头的延性。\n\n![](images/d9d2b0475fbb127a66ddbc0affcdc6ddb4b46ffcde0bacf37d832e79fefffba9.jpg)  \n图18-11缝焊接头抗剪强度试件[3]\n\n![](images/001fa12e59ec8f8ae7a1fe935e77a537b006eac3ec1701a9db4487b1e6f1ea23.jpg)  \n图18-12对焊接头的拉伸试件\n\n![](images/f03681c6a83f6672f37bafb5fc3b523a75774491e71a4dde80aad995ea048a24.jpg)  \n图18-13对焊接头的弯曲试件b一试板厚度\n\n除上述接头的室温抗拉强度和抗弯强度外，根据工件的使用要求，可能进行高温抗拉强度、高温持久强度、疲劳强度、冲击韧度和断裂韧度等项目的测试。",
    "summary": "（2）点焊接头的拉剪疲劳",
    "size": 2080
  },
  {
    "name": "第1卷_第2篇_电阻焊-part-112",
    "projectId": "5ET7VaxsU6Y6",
    "fileName": "第1卷_第2篇_电阻焊.pdf",
    "content": "# 18.1.6电阻焊机稳定性鉴定\n多年来的生产实践证明，点焊机和缝焊机的稳定性直接影响着焊接质量，对焊机进行稳定性鉴定是保证产品焊接质量的有力措施，已纳入点焊和缝焊质量检验标准（HB5282--1984，HB5286-1984）中。\n\n点焊机和缝焊机在安装和大修之后或控制系统改变之后，要求进行焊机的稳定性鉴定。鉴定合格后，方可焊接产品。\n\n鉴定项目及要求见表18-10。\n\n表18-10点焊机和缝焊机稳定性鉴定项目及要求  \n\n<table><tr><td rowspan=2 colspan=1>焊机类别</td><td rowspan=2 colspan=1>接头等级</td><td rowspan=2 colspan=1>试件总数/个</td><td rowspan=1 colspan=2>宏观金相检验</td><td rowspan=1 colspan=2>X射线检验</td><td rowspan=1 colspan=2>剪切试验</td></tr><tr><td rowspan=1 colspan=1>数量/个</td><td rowspan=1 colspan=1>要求</td><td rowspan=1 colspan=1>数量/个</td><td rowspan=1 colspan=1>要求</td><td rowspan=1 colspan=1>数量/个</td><td rowspan=1 colspan=1>要求</td></tr><tr><td rowspan=2 colspan=1>点焊机</td><td rowspan=1 colspan=1>一级、二级</td><td rowspan=2 colspan=1>105</td><td rowspan=2 colspan=1>5</td><td rowspan=2 colspan=1>熔核直径应 2符合表18-4要求，焊透率在20%~80%范围内，压痕深度&lt;15%，无其他缺陷</td><td rowspan=1 colspan=1>100</td><td rowspan=1 colspan=1>除允许有&lt;0.5mm的气孔外，无其他缺</td><td rowspan=1 colspan=1>100</td><td rowspan=1 colspan=1>1）强度值均大于表18-8的要求2）90%的试件强度应在F①的±12.5%范围内，其余的应在F,的±20%范围内</td></tr><tr><td rowspan=1 colspan=1>三级</td><td rowspan=1 colspan=1></td><td rowspan=1 colspan=1>不要求我</td><td rowspan=1 colspan=1>格100</td><td rowspan=1 colspan=1>1）强度值均大于表18-8的要求2）90%的试件强度应在F①的±20%范围内，其余的应在F,的±25%范围内</td></tr></table>\n\n（续）\n\n<table><tr><td rowspan=2 colspan=1>焊机类别</td><td rowspan=2 colspan=1>接头等级</td><td rowspan=2 colspan=1>试件总数/个</td><td rowspan=1 colspan=2>宏观金相检验</td><td rowspan=1 colspan=2>X射线检验</td><td rowspan=1 colspan=2>剪切试验</td></tr><tr><td rowspan=1 colspan=1>数量/个</td><td rowspan=1 colspan=1>要求</td><td rowspan=1 colspan=1>数量/个</td><td rowspan=1 colspan=1>要求</td><td rowspan=1 colspan=1>数量/个</td><td rowspan=1 colspan=1>要求</td></tr><tr><td rowspan=3 colspan=1>缝焊机</td><td rowspan=1 colspan=1>一级、二级</td><td rowspan=3 colspan=1>300mm@或600mm长焊缝</td><td rowspan=2 colspan=1>纵向2，横向3</td><td rowspan=3 colspan=1>焊缝宽应大于表18-4的值，焊透率在20%~80%范围内，压痕深度&lt;15%</td><td rowspan=1 colspan=1>全部</td><td rowspan=1 colspan=1>除允许有&lt;0.5mm的气孔外，无其他缺陷</td><td rowspan=1 colspan=1>5</td><td rowspan=1 colspan=1>大于母材强度的85%</td></tr><tr><td rowspan=2 colspan=1>三级</td><td rowspan=2 colspan=1>1</td><td rowspan=2 colspan=1>不要求</td><td rowspan=2 colspan=1>5</td><td rowspan=2 colspan=1>铝合金要求其强度大于母材抗拉强度的80%~85%</td></tr><tr><td rowspan=1 colspan=1>纵向1，横向2</td></tr></table>\n\n$\\textcircled{1}$ $\\boldsymbol { F }$ ，为试件抗剪力的平均值。$\\textcircled{2}$ 铝合金要求焊 $6 0 0 \\mathrm { m m }$ ，碳钢及不锈钢要求 $3 0 0 \\mathbf { m } \\mathbf { m }$ 长的焊缝。\n\n# 18.2电阻焊质量监控技术\n\n\n# 18.2.1概述\n早在20世纪40年代已提出电阻焊质量控制问题，但是真正的发展并用于生产是20世纪80年代后，由于微电子学和计算机技术的发展和广泛应用，才使该技术达到实用的水平。\n\n电阻焊质量控制技术是属于焊接过程中的质量控制，通常包括实时稳定控制焊接参数和控制焊接过程中反映焊点状态的物理量两方面。前者如恒电流监控、电极间电压监控、动态电阻监控、能量监控等；后者如电极位移控制、压痕控制、红外辐射监控等。在大部分监控系统中采用了计算机技术，提高了监控技术的运算速度和控制精度，有些还采用人工智能技术，可以模拟人类大脑的思维活动，达到更高层次的监控。随着现代化生产管理的发展，往往将质量监控与生产管理用计算机相结合，形成一体化管理。\n\n本节中重点介绍常用的监控技术，对最新研究技术作简要介绍。在实际应用时，应根据生产要求和实际条件选择某一监控技术，或选用多因素的联合监控技术。\n\n# 18.2.2恒电流监控\n\n\n# （1）监控原理\n恒电流监控是在电阻焊过程中，维持焊机输出的焊接电流有效值为恒定，以保证焊接区产生\n\n的热量基本不变，从而获得稳定的焊点熔核尺寸的一种质量监控技术。\n\n根据焦耳定律，焊接电流所产生的热量\n\n$$\nQ \\ = \\ \\int _ { 0 } ^ { t } i _ { \\bf { \\star } } ^ { 2 } \\left( t \\right) R \\left( { \\it t } \\right) \\mathrm { d } t\n$$\n\n式中i—流过工件的瞬时电流值（A)；\n\n$\\pmb { R }$ 两电极间焊接区的总电阻 ${ \\bf \\Xi } ( { \\bf \\Lambda } \\Omega )$ ；\n\nt—焊接电流通过的时间（s）。\n\n如果在相同的焊接生产条件下（ $\\pmb { \\ t { \\ t { \\ t } } }$ 也不变），则可近似地认为 $\\pmb R$ 不变，那么只取决于 $i _ { \\ast }$ ，并与i平方成正比关系。欲保持焊接电流恒定，需根据焊机回路负载阻抗的变化和电源电压的变化等，计算每半波的电流有效值，并与设定的电流值比较。依据比较的差值，调节焊机主电力回路中晶闸管的控制角，使输出焊接电流保持恒定。大量试验和生产实践证明，焊接电流有效值与焊点熔核直径有密切的关系。因此，当生产条件较稳定时，控制焊接电流为恒定，则可实现焊点尺寸的控制。",
    "summary": "（1）监控原理, 18.1.6电阻焊机稳定性鉴定, 18.2.1概述, 18.2.2恒电流监控, 18.2电阻焊质量监控技术",
    "size": 3502
  },
  {
    "name": "第1卷_第2篇_电阻焊-part-113",
    "projectId": "5ET7VaxsU6Y6",
    "fileName": "第1卷_第2篇_电阻焊.pdf",
    "content": "# (2）控制仪器及方法\n恒电流监控是一个闭环系统，微电脑恒电流控制系统框图如图18-14所示。电流传感器从焊接变压器二次回路上采样，信号经积分复原、精密整流后，送入模数转换器。每半波进行 $\\pmb { n }$ 次模数转换，并读入CPU。在CPU中求出半波的电流有效值 $\\big ( \\big [ \\big ( \\sum _ { i } ^ { n } i _ { * } ^ { 2 } \\big ) n ^ { - 1 } \\big ] ^ { 1 / 2 } \\big ) ^ { \\{ 4 \\} }$ ，随后与设定的电流进行比较，计算出下周的热量。根据内存的热量与控制角的关系表格，查出下一周波应控制的控制角，以此驱动晶闸管。恒电流控制仪的响应速度较快，操作简单，成本较低。\n\n![](images/2e8a812e48d0f9c8ec8db75c91fb6d8f74e11ca1c8dfccd65b682f45af049fe6.jpg)  \n图18-14恒电流控制系统框图[5]\n\n由于恒电流监控仪采用了微机处理器，因此能实现焊接电流有效值的计算和晶闸管控制角的精确控制。恒电流控制的精度可达到 $2 \\%$ 。\n\n恒电流监控仪只控制焊接电流参数，并与电流设定值保持一致，因此选择合适的电流设定值则是本监控方法的关键。电流设定值应结合产品结构、材料特征和生产条件，经多次工艺试验而选定，并与焊接时间、电极电压和电极直径相匹配。\n\n恒电流控制的特点是：在电源电压波动和焊机回路阻抗变化时，可以通过输出控制焊接电流稳定焊点熔核尺寸[6]。图18-15示出恒电流对电源电压的适应性。当电源电压在 $3 0 0 \\sim 4 5 0 \\mathrm { V }$ 之间变化时，恒电流仪可维持焊接电流不变，保证焊点熔核尺寸基本不变。若无恒电流控制，则焊接电流随电压增加而增加，熔核尺寸产生较大变化。图18-16和图18-17是焊接电流对工件层数和焊机回路阻抗变化的适应性。它表明恒流控制下，焊接电流不随负载阻抗的变化而变化。这对有铁磁物伸人焊机回路的生产有实际意义。\n\n![](images/dcdf9c28e896699e7110df1422a0a6aafc37f30733527fdc8a027fabca8082f2.jpg)  \n（3）适用范围  \n图18-15电源电压变化的影响[6]\n\n![](images/262ca6fbd7b33aae789d61044fcd764237ffb452dfe32789cd1816a3d9e0f285.jpg)  \n图18-16工件层数的影响[6]\n\n![](images/4775807d87662b9cb4d301c96efad95ecab09d27f7263b6da333e41c3dc88ec0.jpg)  \n图18-17铁磁物质伸人量的影响[6]\n\n由于恒电流控制是使焊机回路中的电流有效值为恒定，而不是控制形成焊点的电流有效值为恒定，所以该方法适用于焊机回路中电参数易变的场合，如电源电压、铁磁物伸入量、被焊板材的厚度等的变化。对会影响焊接过程中电流密度的因素，如分流、电极磨损等，则这种控制不但不宜采用，甚至有不好的作用（如电极磨损）。\n\n恒电流监控技术适用于点焊、缝焊和凸焊，也可用于电阻对焊。它是目前使用的一种简单、方便、应用广泛的控制方法。\n\n（4）应用举例\n\n工件名称：环形件与安装座的点焊。\n\n材料：Cr18Ni9Ti。\n\n厚度：环形件 $1 , 0 \\mathrm { { m m } }$ ，安装座 $1 . 2 \\sim 1 . 8 \\mathrm { m m } .$\n\n电极直径： $6 \\sim 7 \\mathrm { m m }$ 平头标准电极。\n\n控制效果：焊接600多件，焊点质量均达到技术要求。解剖一件中各个焊点得到：宏观金相检验熔核直径为 $4 . 8 \\sim 5 . 4 \\mathrm { m } m$ ，熔核高度为 $0 . 5 5 \\mathrm { m m }$ 。在采用恒电流控制前，由于安装座厚度变化，焊点质量不稳定，有脱焊（未熔合）现象。\n\n# 18.2.3动态电阻监控\n\n\n# （1）控制原理\n动态电阻监控技术是利用点焊过程中焊接区电阻随时间变化的规律，控制电阻曲线上某些特征参数或跟踪电阻曲线，来控制焊点质量的一种方法。\n\n图18-18a为碳钢正常焊点的动态电阻曲线。焊接区的电阻不仅随焦耳热的作用而增加，而且电阻与焊接区的温度有密切关系。当熔核大小达到一定值时，焊接区的平均温度达到一个较稳定值，电阻也达到最大值，并且电阻与焊接电流通道面积的倒数成正比[7]，即随熔核长大，电阻减小。由此可见，动态电阻曲线较真实地反映了熔核的形成过程。由于动态电阻曲线上的位置与一定的熔核尺寸相对应，因此只要测出电阻曲线上的某些特征参数或跟踪电阻曲线，就可以确定熔核的大小。\n\n图18-18b是铝合金点焊的动态电阻曲线。它没有最大值特征，其变化规律反映不出熔核的大小，故具有这类电阻曲线的材料，如铝合金、奥氏体不锈钢等，不推荐使用动态电阻监控技术。\n\n动态电阻监控技术主要有跟踪电阻曲线的方式及电阻变化率的方式。\n\n![](images/9eb9732dc5ad3d45c5c1cf19bf895ba5b340e601df28d48be9b2c28fade44869.jpg)  \n图18-18点焊的动态电阻曲线[8]\n\n# a）碳钢b)铝合金\n（2）监控仪器与方法\n\n在点焊过程中，动态电阻可按下式计算：\n\n$$\nr _ { \\star } ~ = ~ u / i _ { \\star }\n$$\n\n式中r焊接区的动态电阻（ $( \\pmb { \\Omega } )$ ；\n\n$\\pmb { u }$ 焊接区的瞬间电压（V）；\n\ni一焊接瞬时电流（A）。\n\n在工程技术中，欲求的焊接区的动态电阻$( \\boldsymbol { r } _ { \\ast }$ ）是以焊接电流半周波为单位，取半波的电流有效值（i）和电压半周波的峰值 $( \\mathfrak { u } _ { \\mathfrak { w } } )$ ，并按式18-5计算。取峰值电压是为排除附加电磁的影响，取电流有效值是因为它是产生热量的因素，因此可求得与熔核尺寸相关的r值[8-10] Q\n\n为快速地计算每半周的动态电阻，并适时调节焊接电流，使下半周的动态电阻为预期值，在设计监控仪器时，广泛地采用了微处理机。图18-19是动态电阻控制系统的功能方框图。主要有电流通道、电压通道和电阻通道、CPU、触发电路等组成。\n\n电流通道由电流传感器、积分器和精密全波整流电路组成。传感器接受di/dt的微分信号，经积分复原和整流后，传输给除法器的Z端。电压通道由传输导线、限幅、绝对值放大的精密全波整流等电路组成。电压信号传输给除法器的X端。电阻通道由除法器和控制门电路组成。除法器提供了一个与输入信号成正比变化的电导。控制门Q由微分电路产生的脉冲控制，只在正半周峰值时将Q门打开。Q门的设置隔断了因电流快速变化产生的周期性感应电压的影响。电阻通道将信号传给CPU。这种监控系统响应速度快、控制精度高。\n\n![](images/c574c77e27eed02713bdd26f716ad42486ff783839f21fef7744036aed4a7e28.jpg)  \n图18-19动态电阻监控系统方框图\n\n在使用跟踪电阻曲线的监控方法时，应在监控前进行焊接工艺试验，选择最佳电阻曲线作为标准动态电阻曲线。此种监控方式是预先把试验测得的标准的动态电阻曲线存入微机内存，在焊接过程中每半个周波测出一个动态电阻瞬时值，并与标准动态电阻曲线上的值比较。当出现偏差时，在下半周内调节焊接电流，使该焊点的电阻始终跟踪标准的动态电阻曲线。控制的精度主要取决于仪器，-般可使控制焊点的电阻曲线落在最佳电阻曲线的 $4 \\%$ 范围内。\n\n电阻差值法或变化率法，是以动态电阻曲线的最大值 $\\scriptstyle { R _ { m } }$ 为基准，焊接过程中，在测得的电阻自最大值以后下降到一定值△R或达到一定变化率 $\\Delta R / R _ { \\mathrm { m } }$ ，认为焊点熔核尺寸已达到了理想值，于是切断电流，得到较好质量的焊点。每种材料的 $\\Delta R$ 是经预先试验后作为设定值存储在微机内存中的。\n\n# （3）适用范围\n动态电阻监控技术适用于碳钢、低合金结构钢、钛合金和镀锌钢板的点焊。它适用于电流密度易变化的场合的监控，如存在电流分流、电极头磨损、工件表面状态变化等。\n\n对铝合金和奥氏体不锈钢不推荐采用该监控技术。\n\n（4）应用举例工件名称：环形件。\n\n材料：Cr17Ni2（ $1 . 5 + 2 . 0 \\mathrm { m m } ,$ 。\n\n电极直径： $4 . 5 \\sim 6 . 5 \\mathrm { m m }$ 。\n\n焊接条件：焊接电流 ${ \\bf 6 } \\sim { \\bf 6 } . 5 { \\bf k A }$ ，焊接时间\n\n18\\~20周，电极压力 $\\mathsf { 2 0 N }$ 。\n\n监控结果：由于该工件的点距小，存在大的分流。另外，随着焊接过程的推移，铁磁物陆续伸入焊机回路，因阻抗增大，以致熔核减小。当采用动态电阻监控后，则可基本上保证工件上每一焊点的熔核尺寸，使产品合格。",
    "summary": "（1）控制原理, (2）控制仪器及方法, （3）适用范围, 18.2.3动态电阻监控, a）碳钢b)铝合金",
    "size": 3914
  },
  {
    "name": "第1卷_第2篇_电阻焊-part-114",
    "projectId": "5ET7VaxsU6Y6",
    "fileName": "第1卷_第2篇_电阻焊.pdf",
    "content": "# 18.2.4能量监控\n（1）监控原理\n\n能量监控技术是建立在焊接区的焦耳热为熔化金属，并形成焊点的唯一热源的基础上的。当生产条件一定时，可以假设焊点的散热情况基本一致。此时，焊接区释出的热量越多，形成的焊点熔核就越大。因此，将焊接区的热量作为焊点熔核大小的判据。\n\n焊接区释出的热量为：\n\n$$\nQ \\ = \\ \\int _ { 0 } ^ { t } i _ { \\bf w } ^ { 2 } \\left( t \\right) R \\left( \\it t \\right) \\mathrm { d } t\n$$\n\n或\n\n$$\nQ \\ = \\ \\int _ { 0 } ^ { t } i _ { * } \\left( t \\right) u \\left( t \\right) \\mathrm { d } t\n$$\n\n式中 $Q$ 热量（J）；\n\ni—通过焊接区的瞬时电流值（A）；  \nR 两电极间的总电阻 ${ \\bf \\Xi } ( { \\bf \\Lambda } \\Omega )$ ；两电极间的电压（V）；通过焊接电流的时间（s）。\n\n在某些条件下，如铝合金点焊时，焊接区的总电阻基本为一水平线，即可近似认为电阻为一常数，则式（18-6）可改写为\n\n$$\nQ \\ = \\ K \\int _ { 0 } ^ { t } i _ { \\bf { \\star } } ^ { 2 } \\left( t \\right) \\mathrm { d } t\n$$\n\n式（18-7）和式（18-8）分别是两种能量监\n\n控方法的依据。\n\n铝合金的点焊和缝焊通常采用直流脉冲焊机进行焊接。图18-20示出直流脉冲点焊时的电流波形。图中， $\\ell _ { \\boldsymbol { \\ b } }$ 为焊接时间， $\\Delta t$ 为选定计算电流平均值的单元时间。考虑到铝及铝合金点焊时，电极间电阻迅速降低到接近直线，可将R视为一常数，则在 $\\Delta t$ 时间内焊接能量为\n\n$$\nQ \\ = \\ K \\sum _ { n = 1 } ^ { n } i _ { * } ^ { 2 } \\Delta t\n$$\n\n点焊时，比较“在焊点”与“标准焊点”在单元时间 $\\Delta t$ 内的能量，如果发现“在焊点”的能量提前或滞后达到“标准焊点”的能量时，则自动缩短或延长焊接时间1/3\\~1周，以实现能量监控的目的。该方法已用于航空工业生产[]\n\n![](images/21991aa282f60842d12f4bc61ba0d72362dcec370fd5c90986f47211aa53a520.jpg)  \n图18-20直流脉冲焊的电流波形\n\n（2）监控仪器及方法\n\n能量监控仪是按式（18-7）和式（18-8）设计和制造的。它由电流传感器、积分器、电压传输线和绝对值电路、乘法器或平方器、V-f变换器、整形电路、计数器、显示器和时序电路等组成，图18-21为能量监控仪的功能方框图。\n\n该监控技术有两种监控方式：在电流因素易变而电阻不易变的场合，可选用 $\\int i _ { \\mathbf { v } } ^ { 2 } \\mathrm { d } t$ 的方式；对电极压力易变和有分流的场合，可选用ʃiudt的方式。图18-22示出用idt方式监控2A12铝合金点焊的能量计数与焊点熔核直径的关系。图18-23为i\\~udt 方式监控 30CrMnSiA钢的结果。大量试验和生产应用表明，iudt监控方式对电\n\n![](images/a4b2be97b2b90d2fb6647cde5b0e73afd7ec91c265e179fb66554c099d34762d.jpg)  \n图18-21能量监控仪的功能方框图[12]流分流、压力和时间变化有一定的灵敏度[12]{idt方式则只对i的变化有一定的灵敏度。\n\n![](images/ae37d3a08b7ea0918f701bc96ce389080363f6d12afbae06d517d4bd46276807.jpg)  \n图18-22铝合金点焊能量计数与熔核直径的关系[12]\n\n![](images/15d0bacffe1f632963a6247c461f063e2460d3f9212adb50739f3afee0fd0926.jpg)  \n图18-23 30CrMnSiA钢点焊能量计数与熔核直径的关系[12]\n\n在监控之前，应进行工艺试验，结合产品结构和生产条件，选择合理的能量计数控制范围（相应给定的熔核直径），凡超出该控制范围的\n\n焊点应怀疑其焊接质量。\n\n（3）适用范围\n\n该监控技术适用范围较广，但控制精度不很高。它适用于碳钢、结构钢、不锈钢、钛合金和铝合金的点焊、缝焊及凸焊，也适用于对焊的预热阶段的控制。\n\n（4）应用举例工件名称：翼刀。\n\n材料：2A12CZ（ $1 . 2 \\ + 1 . 2 \\mathbf { m m } .$ 。\n\n焊机和电极：NJ—300，球面电极 $ { \\textbf { R } } =$ $1 0 0 \\mathrm { m m }$ 。\n\n监控方式： $\\int i _ { * } ^ { 2 } \\mathrm { d } t$\n\n监控结果：每个工件有92个焊点，共焊25件。焊后进行 $100 \\%$ 的 $\\mathbf { X }$ 射线检验，将结果与监控结果相对比，证实监控焊点合格率达 $9 9 . 8 \\%$ 。在监控之前，生产中经常出现脱焊，甚至有连续的多点脱焊。\n\n# 18.2.5其他质量监控技术\n\n\n# （1）电极间电压监控\n电压控制技术是在焊点形成过程中，选择电极间电压曲线上某些特征参数作为控制对象，并通过对这些参数的控制，实现焊点熔核尺寸的控制。\n\n在点焊过程中，金属产生熔化和凝固的演变，焊接区的导电性和导电面积按一定规律变化，电极间电压也按一定规律相应变化。对碳钢来说，会形成图18-24的曲线。曲线上A点是最大电压值（ $V _ { \\mathrm { ~ m ~ } }$ )，表示焊点熔核已形成到一定程度。AB段为电压下降曲线，主要是熔核增长，电流通道面积迅速增大之故。随着金属的熔化，一方面电阻会增大，另一方面电流通道面积会增大，阻抗会减小，而通道面积扩大得很快，因此形成 ${ \\pmb A } { \\pmb B }$ 下降的曲线。当熔核长大到一定程度或长大过快，则会产生喷溅，电压会发生陡降。\n\n在电压曲线上，可以表示熔核长大程度的特征参数有：最大电压值（ $\\boldsymbol { V } _ { m }$ ）、电压差值（AV$= V _ { _ { \\mathrm { ~ m ~ } } } - V _ { _ { \\mathrm { ~ i ~ } } } )$ 、电压变化率（ $\\Delta V / V _ { m }$ ）、电压曲线包围的面积（V）。检测这些参数，可以不同程度地表示出熔核的大小。运用这些参数产生了电压积分法、电压差值法、电压变化率法和最大电压值法的控制方法。目前常用电压差值法和电压变化率法。\n\n![](images/69d6afd2b8c5237f5e796d40b03c162350e73a62ceb9d8b1bc2c8adcb255688b.jpg)  \n图18-24碳钢点焊的电压曲线[8]\n\n电极间电压曲线的形状与材料有关，碳钢、镀锌钢板、钛合金的点焊电压曲线存在最大电压值和随后电压下降的阶段（见图18-24）。奥氏体不锈钢、高温合金点焊的电压曲线中上述特征不明显。铝合金点焊的电压曲线是先陡降后水平的特征，不存在最大电压值。由此可见，对不同材料应选用不同的质量控制方法。\n\n电压曲线上的特征参数与焊接参数有关，$ { \\boldsymbol { V } } _ { \\mathrm { ~ m ~ } }$ 随焊接电流的增加而增加，且向左移； $V _ { \\mathfrak { m } }$ 随电极压力增加而减小，且向右移。在大的焊接电流和小的电极压力时，可获得较大的 $\\Delta V$ 值。这一规律与熔核尺寸的变化规律相一致。这说明，在采用电压控制时，选择预定的 $\\Delta V$ 应考虑焊接规范的强弱，并经反复试验而确定。\n\n生产中曾经使用电压变化率和电压积分法的质量监控技术。在电极压力不很大的条件下，电压监控技术对焊接电流和边距的变化有较高的灵敏度和小的分散度，但对因点距较小造成电流分流影响的场合，监控效果不够理想。",
    "summary": "（1）电极间电压监控, 18.2.4能量监控, 18.2.5其他质量监控技术",
    "size": 3536
  },
  {
    "name": "第1卷_第2篇_电阻焊-part-115",
    "projectId": "5ET7VaxsU6Y6",
    "fileName": "第1卷_第2篇_电阻焊.pdf",
    "content": "# (2）电极位移监控（热膨胀法）\n在点焊过程中，金属因受热而产生体积膨胀，特别是金属熔化变成液态时，体积明显增大。熔化金属的四周有冷态的固体金属包围，限制液态金属的膨胀。在电极轴线方向上，液态金属很薄，于是液态金属只能朝这一方向膨胀，尽管有电极压力，仍能产生电极位移。焊点金属熔化得愈多，体积膨胀越大，电极位移也越大[13-17]。 。 因此，电极位移量（又称热膨胀量）的大小，是焊点金属熔化量多少的度量。\n\n图18-25示出电极位移曲线及控制原理。图中，根据不同的熔核尺寸，将电极位移分为三个区域。依焊点的电极位移所处的区域判别焊点的质量[8.13] O\n\n![](images/e55d211c10e0c809a14afea2e8a3a092706952e34d671b38faf24fc7be69ce99.jpg)  \n图18-25电极位移曲线及控制原理[8]\n\n电极位移曲线由金属受热膨胀所致的位移上升段和金属冷却收缩所致的位移下降段组成。被焊金属受热早期(通电的前两周)，电极位移几乎为零，大约在第三周，才有明显的位移。电极位移的最大值所处的时刻，不是焊接电流终止时刻，大约滞后2\\~3周。位移上升段（8\\~10周之前）近似为线性，位移下降段呈指数关系曲线[16]。\n\n根据电极位移曲线的特性，可以看出，主要监控的参数有初始位移速度（ds/dt）和最大位移量 $( S _ { \\mathrm { { m } } } )$ 。一般，采用 $\\mathrm { d } s / \\mathrm { d } t$ 控制焊点熔核的长大，以及 $S _ { m }$ 控制焊点熔核的最终尺寸的联合控制方式。也有采用 $S _ { m }$ 单参数的监控方式。\n\n该监控技术可以用于控制因电源电压变化、分流、回路感抗变化、电极头磨损、小边距等因素造成熔核尺寸的变化。但由于该监控方法对点焊生产操作有一定影响，实际应用较少。\n\n（3）红外辐射监控\n\n红外辐射监控技术是根据焊点表面辐射的红外光强度来判断和控制焊点质量的一种技术。在点焊时，当熔核达到一定尺寸，熔核四周形成较稳定的热场，被焊金属表面也达到一定的温度。根据斯忒藩-玻尔兹曼定律，一定温度的物体辐射红外光的总能量 $( M )$ ，与物体的温度（T）的四次方成正比[17.18]：\n\n$$\nM ~ = ~ \\sigma \\varepsilon T ^ { 4 }\n$$\n\n式中 $M$ —辐射红外的总能量（ $\\mathbb { W } / \\mathrm { c m } ^ { 2 }$ ）$\\sigma$ -斯忒藩-玻尔兹曼常数，为 $5 , 6 6 9 \\times$ $1 0 ^ { - 1 2 } \\mathrm { W / ( ~ c m } ^ { 2 } \\mathrm { ~ \\cdot ~ K ^ { 4 } ~ ) ~ }$ ;$\\varepsilon$ - 发射系数，物体表面发射本领和黑体发射本领的比值；T- -物体的热力学温度（K）。\n\n由式（18-9）可知，物体（工件）的温度高，辐射的红外线能量就多，而工件的表面温度是与熔核尺寸直接相关的。因此，根据所测红外辐射能量，可以求得焊点熔核的尺寸。\n\n在监控时，通常在电极一侧或两侧安装红外探测器，测量焊点四周或中心表面的红外辐射强度，并将其转换成电信号，进行记录和分析。当红外辐射强度达到预计数值，表明熔核达到设计要求，则停止焊接过程。\n\n图18-26为不同焊点质量的红外特性曲线。红外辐射监控主要控制初始速度（dR/dt）使熔核正常长大，最后控制最大辐射量（ $R _ { \\mathrm { s m } }$ ）使焊点达到规定尺寸。影响 $\\mathrm { d } R _ { * } / \\mathrm { d } t$ 和 $R _ { \\mathrm { s m } }$ 的主要因素有焊接电流和焊接时间，其他因素有探头的位置、材料表面状态、电极冷却条件、材料厚度等。\n\n![](images/bbabe25f563976beea339dbdb5558fcd17b952d3ea226be8092a8f290c3f9df4.jpg)  \n图18-26不同焊点质量的红外特性曲线[19]\n\n目前对红外辐射监控技术已进行广泛地研究，监控了耐热钢、铝合金和钛合金等材料的点焊质量。虽然目前监控结果不够理想，但它是一种有潜力的监控技术。\n\n# 18.2.6点焊质量监控新技术\n\n\n# （1）人工智能控制\n近10年来，应用人工智能技术解决电阻焊接质量监控或点焊质量预测有了较大进展。目前引人注目的是人工神经网络的应用[2I,22]。神经网络是过程处理单元组成的并行分布的信息结构，由若干信息处理层构成。它可以模拟人类思维活动，经学习训练后，根据输入参数按规定规则和模式进行推理运算，只要处理层空间足够大，有足够的覆盖性，就可保证输出满意的精度。由于人工神经网络的建立无需任何的假设和数学推导，具有自组织、自学习、模糊性和容错性的特点，因此可以处理非线性多变性的复杂信息，经各网络层处理给出相应的输出[20.21]。例如，运用神经元网络理论，结合低碳钢动态电阻与焊点质量之间的模型关系，可以建立点焊质量模糊综合评判模型，实现低碳钢点焊质量的多参量综合监测。\n\n人工智能技术特别适用于多信号融合的非线性时变系统。它可同时综合多个定量和定性信号。因此，把人工神经网络技术与控制理论结合，能解决一些像点焊质量控制这样，用基于精确的数学建模的控制理论很难得到满意解决的实际问题。另外，人们还在研究把ANN建模与模糊控制相结合的点焊实时监控系统[23]，以提高控制系统的智能和建模的准确性。该技术在电阻焊上的应用处于发展阶段，具有较大的应用前景。\n\n# （2）基于熔核直径数值计算的自适应控制\n采用数值计算的熔核直径在线自适应控制技术，需在焊前预先输入被焊工件材质的力学与热物理参数，以及焊接参数，焊接时每隔一定时间间隔检测焊接电流与电极间电压，按照热传导数学模型计算出温度场分布情况，从而实时推算出熔核的生长情况，并据此反馈控制焊接电流，以改变焊接区温度的上升斜率。通过合理调控各时间段温度的上升斜率，确保熔核长大过程及结束前达到要求的直径。实际生产使用证明，基于熔核直径数值计算的自适应控制技术能使焊点质量稳定，焊接喷溅减小，电极寿命延长，耗电量降低，尤其是能较好地解决镀锌钢板的点焊质量问题。缺点是该方法需进行大量在线计算，必须采用高性能计算机，使设备投资增加。\n\n（3）基于模糊分类理论的点焊质量等级评判[23]\n\n德国学者Burmeister认为，电阻点焊过程是一个分类过程，不能用公式来清晰描述。只有通过监测点焊过程参数的一些最大值或最小值来进行片面描述，这样就可以从过程的函数描述转换为过程的分类描述，并用现有的专家数据库来建立分类等级。目前，已有用模糊分类的方法来评估焊接电流引起的过程信号（电极位移特征量、电极加速度特征量）和焊点质量变化的报道。报道中还指出，模糊分类虽然适用于描述点焊过程的复杂性和非线性，可以用于焊点质量的等级评估，但只能给出焊点质量参数的大致范围，而且评价的准确性难以避免地受到专家数据库等众多人为因素的影响。",
    "summary": "（1）人工智能控制, (2）电极位移监控（热膨胀法）, （2）基于熔核直径数值计算的自适应控制, 18.2.6点焊质量监控新技术",
    "size": 2992
  },
  {
    "name": "第1卷_第2篇_电阻焊-part-116",
    "projectId": "5ET7VaxsU6Y6",
    "fileName": "第1卷_第2篇_电阻焊.pdf",
    "content": "# 18.2.7闪光对焊质量监控技术\n闪光对焊和其他电阻焊方法一样，实现质量监控可通过电参数和机械参数两种方式进行。闪光对焊时，影响接头质量的参数很多，但实际生产中不可能而且没有必要对所有的影响参数都进行控制，通常是控制其中的一个或某几个参数。下面介绍一种焊接电压、电流和工件送进速度的多参数控制技术。\n\n多参数控制技术是利用计算机技术，对影响接头质量的焊接电压、电流和烧化速度等参数进行实时监测、处理和控制，从而保证焊接质量的一种控制方法。控制系统由主电路、控制电路和辅助电路组成。系统功能方框图如图18-27所示。\n\n在主电路中，大功率晶闸管控制焊接变压器的通电，并在焊接过程中起调节焊接电压的作用。其调整作用由微处理机通过定时时间来控制。控制电路和辅助电路由微处理机和输入/输出电路组成。微处理机包括CPU、键盘、并行接口PIO、CTC等。输人/输出电路包括光电隔离电路、逻辑译码电路、控制信号和位置信号产生电路，以及同步信号产生、放大、驱动电路等。该系统的中心是CPU。通过PIO一I，完成SCR触发、电极的夹紧与松开，以及起动电机等功能。通过PIO一Ⅱ，实现电流和电压的采样。CTC一I用以完成采样点的定时以及SCR导通角的测量等功能。CTC一Ⅱ则用以进行各阶段的延时。数据的处理及判断则由CPU完成。\n\n![](images/771a6b4e5b751c653bb2f9011ec2c3aa59d870ab9aa05fa45262bad9e76f4af3.jpg)  \n图18-27闪光对焊多参数控制系统的方框图[22]\n\n（1）焊接电压程控及其自动补偿\n\n焊接电压是闪光对焊的重要的焊接参数之一。进行预热闪光对焊时，一般在预热阶段采用低电压，进入闪光阶段后采用较高电压。在闪光阶段，为了保证闪光过程的连续和稳定，以及为了建立合适的温度场，闪光过程各阶段的电压是不同的。因此，应能对焊接电压进行实时控制，以提供所需的各种电压，而且应同时能实现电压的自动补偿，以保持每次闪光过程中各个电压的稳定。\n\n控制装置采用焊机的主电路，如图18-28所示。图中， $\\pmb { a }$ 为晶闸管控制角。由图可知，焊接电压有效值为\n\n$$\n\\begin{array} { r l } { U _ { \\bullet } } & { = \\sqrt { \\frac { 1 } { \\pi } { \\displaystyle \\int _ { a } ^ { \\pi } } { \\displaystyle \\int _ { a } ^ { \\pi } } \\left( \\sqrt { 2 } U \\mathrm { s i n } \\omega t \\right) ^ { 2 } } } \\\\ & { = \\frac { 1 } { U } \\sqrt { \\frac { \\pi \\mathrm { ~ - ~ } a } { \\pi } + \\frac { 1 } { 2 \\pi } \\mathrm { s i n } 2 \\alpha } } \\end{array}\n$$\n\n式中 ${ \\pmb U }$ 电网电压有效值；\n\n$\\pmb { \\alpha }$ 晶闸管控制角。\n\n由式（18-10）可见，可以通过改变晶闸管控制角 $\\pmb { a }$ 来调节焊接电压有效值，以实现焊接电压的控制。\n\n![](images/85047252153148171874c36be06080b494c6b70f4a6c61c2db4aad70bec2648e.jpg)  \n图18-28闪光对焊机主电路及电压波形\n\n设焊接电压有效值与电网电压有效值之比为$\\pmb { M }$ ，则\n\n$$\nM = \\frac { U _ { \\star } } { U } = \\sqrt { \\frac { \\pi - a } { \\pi } + \\frac { 1 } { 2 \\pi } \\mathrm { s i n } 2 a }\n$$\n\n$\\pmb { M }$ 与 $\\pmb { a }$ 的关系可用图18-29的曲线表示。\n\n![](images/bc9f5b9f63d8a2b3b5c91579cde37c1db54f21fd57110e53843d307f5594537a.jpg)  \n图18-29 $\\pmb { M }$ 与 $\\pmb { a }$ 的关系[22]\n\n当电网电压发生波动时，为了保持焊接电压稳定，需要对 $\\pmb { \\alpha }$ 角进行修正，以实现电网电压补偿。设给定电压为 $\\pmb { U } _ { \\pmb { \\mathscr { o } } }$ ，额定电网电压为 $\\pmb { U _ { 0 } }$ ，给定电压比值为 $M _ { \\mathfrak { o } }$ ，则在电网电压波动前\n\n$$\nU _ { \\ast 0 } ~ = ~ M _ { \\ast } U _ { \\ast }\n$$\n\n电网电压波动后\n\n$$\n\\smash { U _ { s } = M U }\n$$\n\n式中 $\\pmb { U } _ { \\ast }$ 一实际焊接电压；\n\n${ \\pmb U } .$ —波动后的电网电压；\n\n$M ^ { \\prime }$ 波动后的电压比值。\n\n为使 $U _ { \\bullet } = U _ { \\bullet 0 }$ 或 $M U = M _ { 0 } U _ { 0 }$\n\n则必须使\n\n$$\n\\pmb { M } = \\pmb { M } _ { 0 } \\pmb { U } _ { 0 } / \\pmb { U }\n$$\n\n此即为电网电压补偿的算法。\n\n为了实现电压的实时控制，将图18-29的$M \\mathrm { - } \\pmb { \\alpha }$ 关系曲线离散化，并存入微处理机内存。这样，对于给定的各阶段电压参数 $U _ { \\mathfrak { s } }$ ，微处理机在每个周波导通之前计算出在额定电网电压时的$M _ { \\mathfrak { o } }$ 值，并对电网电压进行测量，然后根据此时的电网电压值按式（18-13）计算出 $M$ 值，再根据此 $M$ 值查表得到对应的控制角 $\\pmb { a }$ ，进而对电网电压波动进行补偿。\n\n这种系统已在LM一500型对焊机上用来焊接 $\\phi 1 8 \\sim \\phi 6 4 \\mathrm { m m }$ 圆环链。\n\n# （2）烧化速度的控制\n工件的送进速度与烧化速度相等，是整个闪光焊过程的关键问题之一。在闪光过程中，如果工件的烧化速度大于送进速度，则会使闪光过程断续进行，焊接质量将因加热过程或保护条件被破坏而下降。如果工件的送进速度大于烧化速度，则会使两工件短路，闪光中断，造成工件报废。实践证明，在生产中经常出现而危害最大的是闪光过程初期的短路现象。\n\n为避免出现短路现象，需要根据工件的材质、截面尺寸和结构形状等选择合理的送进曲线，对工件的送进速度进行精确控制，使其与烧化速度保持一致。但是闪光过程是复杂的，而且要求每一瞬间的送进速度都等于烧化速度，在实际生产中是很难实现的。因此，生产实际中是使动夹具按确定的送进曲线移动，同时对工件的烧化速度进行瞬时控制。这是通过调节电参数来实现的。闪光过程中，当液体过梁总面积发生突变时，电流会出现一个相应的尖峰，因而焊接电流的变化可直接反映过梁的产生和爆破的瞬间过程，所以可取焊接电流作为反馈信号，通过调节焊接电压来实现工件烧化速度的瞬时控制。例如，在闪光初期，当出现短路趋势时，液体过梁的总面积将急剧增大，焊接电流也急剧增大，于是可以根据检测到的电流值判断短路趋势。在出现短路趋势时，立即提高焊接电压，以增大端口过梁截面上的电流密度，促使过梁迅速爆破，并提高工件的烧化速度，从而使短路趋势在形成危害之前即被消除。\n\n实践证明，对于钢件来说，这种方法能够有效地防止短路现象的出现。在闪光焊后期出现闪光中断，对接头质量的影响也不容忽视。",
    "summary": "（2）烧化速度的控制, 18.2.7闪光对焊质量监控技术",
    "size": 3352
  },
  {
    "name": "第1卷_第2篇_电阻焊-part-117",
    "projectId": "5ET7VaxsU6Y6",
    "fileName": "第1卷_第2篇_电阻焊.pdf",
    "content": "# 参考文献\n[1] 六二一所．焊接金相图集：第一集［M］．北京：第三机械工业部三O一研究所，1973.  \n[2] 中国机械工程学会焊接学会．焊接金相图谱［M]．北京：机械工业出版社，1987.  \n[3] 六二一所，红旗机械厂，等．航空材料焊接性能手册［M］．北京：国防工业出版社，1987.  \n[4] 吴禄，等.关于应用微处理机检测点焊焊接电流有效值的研究［J］．焊接学报，1985，6(1):31-38.  \n[5] 鲍力立，等．第一届中德焊接学术会议论文集[C].1987，232.  \n[6] 王敬和，等，引进先进控制设备改造老焊机[J]．航空工艺技术，1985（9)：4.  \n[7] SHUJI NAKATA，AKIRA NISHIMURA.AdaptiveControl for Assuring the Quality of Resistance SpotWeld in Real Time.Osaka：The Fourth InternationalSymposium，1982.  \n[8] Beatson EV，et al. Resistance Welding Control andMonitoring.Cambridge：TheBritishWeldingInstitute，1977.  \n[9] 霍晓，刘效方，电阻焊微处理机监控器［J］：国外焊接，1987（3)：33.  \n[10] 奥田潼夫.ト溶接の二夕ン装置の现状上评价［J]．溶接技术，1978（3）：33.  \n［11］航空制造工程手册总编委会．航空制造工程手册：焊接卷［M］．北京：航空工业出版社，1996.  \n[12]刘效方，等，采用能量积分法监测点焊荣获尺寸的研究［J]．航空材料（专刊），1984，4(1)：28-34.  \n[13] Weller D N,Knowlson P M. Electrode SeparationApplied to Quality Control in Resistance Welding[J].Welding Journal,1965 (4）：168s-174s.  \n[14] Weller D N.Head Movement as a Means ofResistance Welding Quality Control [J].BritishWelding Joumal,1964（3）：118-122.  \n[15] 姜以宏，等，电阻点焊的热膨胀法质量监测[R]．哈尔滨：哈尔滨工业大学科学研究报告，1983（135）.  \n[16] 刘效方，等．点焊质量电极位移法控制模型的设计［J]．电焊机，1987（3）：11.  \n[17] 冀殿英，等，热膨胀监控微机控制点焊过程的研究［J]．电焊机，1986（2)：.7-12.  \n[18] POrOBHH A.O KOHTPONe KaYeCTBa TOueYHOHCBaPKH HHZKOyTIepOIHHeTbIX CTa/en CpenHHXTOArHHH IO BEIuHHe HePeMeIeHH BeP XHerOə/ecTPOⅡa.［J]．CBapouHOeIIPOHzBOgOTBO,1972 (2):35.  \n[19] 王康印．红外检测［M］．北京：国防工业出版社，1986.  \n[20] 张忠典，等，人工神经元网络法估测点焊接头力学性能[J]．焊接学报，1997，18（1）：1-5.  \n[21] 赵熹华，等，基于专家系统和人工神经网络的点焊焊接参数选择[J］．焊接学报，1998，19(4):203-208.  \n[22] 崔维达，等．微处理机控制闪光对焊过程的研究〔J]，金属科学与工艺，1988，7（3）：95-102.  \n[23] 赵熹华，冯吉才．压焊方法及设备［M］．北京：机械工业出版社，2005.\n\n![](images/a6dd7c52bd3d21f3303f61239bdadd06520c9904ebaa389a32ceee41eca0c868.jpg)\n\n# 百思论坛\n\n\n# 舒舒藏书\n",
    "summary": "参考文献",
    "size": 1719
  },
  {
    "name": "第1卷_第3篇_高能束焊-part-1",
    "projectId": "5ET7VaxsU6Y6",
    "fileName": "第1卷_第3篇_高能束焊.pdf",
    "content": "# 第3篇\n\n\n# 高能束焊\n百思论坛\n\n舒舒藏书\n\n# 引 言\n\n\n# 作者　刘金合　审者　陈彦宾\n高能東焊又称高能焊、高能密度焊，它是利用高能密度的束流诸如电子束、等离子弧、激光束等作为焊接热源的。高能束焊的功率密度比通常的钨极氩弧焊或熔化极气体保护焊的功率密度要高一个数量级以上，其功率密度通常高于 $5 \\times$ $1 0 ^ { 5 } \\mathrm { \\ : w / c m } ^ { 2 }$ 。等离子弧焊的功率密度仅能达到高能束焊的下限，因而，通常所说的高能束焊主要是指电子束焊（ElectronBeamWelding一EBW）和激光束焊（LaserBeamWelding-LBW），激光束焊又简称激光焊（LaserWelding）。\n\n# 1.高能束的获取\n为了获得能满足焊接需要的高能的电子束和激光束，主要采取三方面的措施：一是提高束流的输出功率，二是提高束流的聚焦性，三是采用适当的聚焦方法。\n\n# （1）高能电子束的获取\n图1是真空电子束焊接原理示意图。通过采用特殊形状的阴极和阳极形成会聚的锥形电子束并在阳极附近形成交叉点，电子束穿越阳极之后逐渐发散，然后通过电磁透镜（聚焦线圈）的再次聚焦使电子束的聚焦斑点落在工件表面附近，偏压电极主要用于控制电子束流的强度，阴极与阳极之间通常加有 $1 5 \\sim 1 5 0  { \\mathbf { k V } }$ 的加速电压。\n\n若忽略电子从阴极逸出时的初速度，则经电场加速后的电子速度\n\n$$\nv ~ = ~ { \\sqrt { \\frac { 2 e V _ { \\bullet } } { m } } }\n$$\n\n式中 $\\pmb { e }$ 电子电量；\n\n$\\pmb { m }$ 电子质量；\n\n$\\nu _ { \\ast }$ 加速电压。\n\n电子经 $\\bf { 1 0 0 k V }$ 的电压加速后，其运动速度约达到光速的 $60 \\%$ 。\n\n当加速电压为 $1 0 0 \\mathbf k \\mathbf V$ 、聚焦束斑直径为$0 , 5 \\mathrm { m m }$ 、电子束流为 ${ \\bf 2 0 m A }$ 时，聚焦束斑焦点处\n\n![](images/ff8abe39c532b99896407c2a331c699b60b03fe4ae2af25eba471f722a247689.jpg)  \n图1真空电子束焊接原理示意图 1—阴极2-聚束极3—阳极4一聚焦 线圈（磁透镜）5一偏转线圈6一工件 V一加速电压 $\\nu _ { \\mathrm { { s } } }$ 一偏压\n\n的功率密度可达到 $1 0 ^ { 6 } \\mathrm { \\overrightarrow { w } } / \\mathrm { c m } ^ { 2 }$ 。\n\n# （2）高能激光束的获取\n在激光器里通过谐振腔的方向选择和频率选择作用以及谐振腔和工作物质共同形成的反馈放大作用，使输出的激光方向性好、单色性好、亮度高。\n\n光源的亮度 $B = { \\frac { P } { A \\Omega } }$ 式中A—光源发光面积；\n\n——法线方向上立体发散角；\n\n$\\scriptstyle { \\pmb { P } } \\scriptscriptstyle { \\cdot }$ 在立体角为 $\\pmb { \\mathscr { n } }$ 的空间内发射的功率。\n\n激光束的方向性用光束发射张角一半来表示，称为发散角，可表示为\n\n$$\n\\theta = \\frac { 4 } { \\pi } \\frac { \\lambda } { D }\n$$\n\n式中 $\\pmb { \\lambda }$ —激光波长；$\\pmb { D }$ 一光束直径。\n\n经聚焦的激光束在焦平面处的束斑直径\n\n$$\nd \\ = f \\times { \\frac { 4 } { \\pi } } \\times { \\frac { \\lambda } { D } } \\ = f \\theta\n$$\n\n式中 $f ^ { \\natural }$ -聚焦镜焦距。\n\n目前，大功率连续波激光的功率达几千瓦、几十千瓦，甚至上百千瓦，相应的光束直径仅为几十毫米、上百毫米，立体角可达到 $1 0 ^ { - 6 } \\ : \\mathrm { s r }$ ；脉冲固体激光器的光脉冲持续时间可压缩至$1 0 ^ { - 1 2 } \\mathrm { { s } }$ ，甚至更短。因而，激光具有极高的亮度，加之激光的方向性好，发散 $\\pmb { \\theta }$ 角小，可以达到0.1mrad，有良好的聚焦性，在焦平面处可获得大于 $1 0 ^ { 6 } \\mathrm { W / c m } ^ { 2 }$ 的功率密度。\n\n# 2.高能束聚焦的像差及焦深\n\n\n# （1）像差\n高能束的聚焦实际是成像问题。实际光学系统与理想光学系统成像的差别称为像差，像差越小，成像的质量越高。\n\n1）球差。同一颜色（或波长）的光线通过球面成像时，由同一点发出的与光轴夹角不同的光线经球面折射后，折射光线并不交于一点，随着光线和光轴夹角的增大，光线和光轴的交点逐渐向球面顶点靠近，由此引起的像差称为球差。对电子束进行聚焦时，由于电子束中电子运动方向与光轴夹角不同，同样会产生球差。\n\n2）色差。由同一点发出的波长不同（或颜色不同）的光经透镜折射后不交于一点而引起的像差称为色差。波长长的对应的焦距长，波长短的对应的焦距短。激光的单色性好，频率宽度窄，但仍存在一定的频宽，聚焦时有色差存在，而电子束聚焦中的色差是由于电子的运动速度不同而引起的。\n\n# (2）焦深\n焦深定义为焦点附近束斑直径变化 $5 \\%$ 时在 光轴上两对应面间的距离\n\n$$\nL \\ : = \\ : 6 . 5 \\ : \\frac { f } { D } d\n$$\n\n式中 $f$ 焦距；\n\n$\\pmb { D }$ —人射光束直径；  \n$^ { d }$ —焦点处的束斑直径。\n\n在电子束焊接中，常用电子束流活性区长度\n\n$L _ { \\mathrm { b } }$ 表示与焦深类似的量。\n\n$$\nL _ { \\mathrm { b } } ~ = ~ 9 . 9 2 ~ \\frac { f } { D \\sigma }\n$$\n\n式中 $f$ 一磁透镜焦距；\n\n$\\pmb { D }$ 磁透镜孔径；\n\n$\\pmb { \\sigma }$ 测量标准差。\n\n焦深和活性区长度对焊缝形貌、质量、待加工处尺寸的公差要求以及进行切割时切缝的锥度等有重要影响。",
    "summary": "（1）高能电子束的获取, （1）像差, （2）高能激光束的获取, (2）焦深, 1.高能束的获取, 2.高能束聚焦的像差及焦深, 第3篇, 高能束焊, 引 言, 作者　刘金合　审者　陈彦宾",
    "size": 2752
  },
  {
    "name": "第1卷_第3篇_高能束焊-part-2",
    "projectId": "5ET7VaxsU6Y6",
    "fileName": "第1卷_第3篇_高能束焊.pdf",
    "content": "# 3.高能束焊的特点\n1）既可进行热传导焊接，也可进行深熔焊接。尽管聚焦后束斑焦点处的功率密度可大于$1 0 ^ { 5 } \\mathrm { \\overrightarrow { w } } / \\mathrm { c m } ^ { 2 }$ ，焊接时实际作用于工件表面的功率密度可通过改变输出功率、离焦量以及焊接速度等而加以调整。当工件表面束流作用处的功率密度大于 $1 0 ^ { 5 } \\mathrm { \\overrightarrow { W } } / \\mathrm { c m } ^ { 2 }$ 时为深熔焊接，小于 $1 0 ^ { 5 } \\mathbb { W } /$ $\\mathrm { c m } ^ { 2 }$ 时为热传导焊接。\n\n热传导焊接时，束流与工件相互作用产生的热经热传导进人工件内部，使材料被加热而熔化，熔池温度低，几乎没有蒸发，焊缝宽而浅，焊缝截面近似为半圆形，该焊接过程类似于非熔化极电弧焊。\n\n2）深熔焊时有“小孔效应”，能形成深宽比大的焊缝。\n\n当作用在工件表面的功率密度在 $1 0 ^ { 6 } \\mathrm { W / c m }$ 附近时，熔化钢材的温度可达到 $1 9 0 0 \\mathrm { ‰}$ ，金属蒸发而形成的蒸汽压力约为 ${ \\mathfrak { 3 0 0 P a } }$ ，在金属蒸汽压力、蒸汽反作用力、液体金属静压力以及表面张力等的共同作用下，可形成深约 $_ { 3 \\mathbf { m m } }$ 的小孔。\n\n如作用在工件表面的功率密度进一步增加，蒸发更为厉害，蒸汽压力和蒸汽反作用力向四周和熔池底部排开液体金属的作用强烈，高能束直接进入小孔底部与金属直接作用，加剧了小孔向深部扩展。当蒸汽压力、蒸汽反作用力、束流压力与液体金属静压力以及表面张力平衡后，小孔不再继续深入。显然，在高功率密度情况下，金属的急剧蒸发导致高能束流深人小孔内部与材料直接作用（而不是通过热传导），因而，高功率密度下能形成深宽比大的焊缝。\n\n如功率密度大于 $1 0 ^ { 9 } \\mathrm { \\ : W / c m } ^ { 2 }$ ，蒸汽压力、蒸汽反作用力以及蒸发速率都很大，以至于熔化金属几乎全部被蒸发或被蒸汽流冲出腔外，这种情况主要用于打孔。\n\n图2是功率密度对焊缝熔深影响的关系曲线，由图可以看出，随着功率密度的增加，焊缝变窄，深宽比变大，焊缝边线接近直线。图2是在高真空条件下通过电子束焊接得到的结果，然而，不难判断，在真空条件下进行激光焊接，由于不存在等离子屏蔽等负面影响，因而，有充足的理由认为所得到的焊缝形貌主要是受功率密度的影响。\n\n![](images/95adf9238d4244b70532f21b27903c46f1932f6eb8e4cf98fd0690a88e9f9e6c.jpg)  \n图2功率密度对焊缝熔深影响的关系曲线\n\n3）可焊材料范围广。高能束焊不仅适宜于普通金属，而且还特别适宜于难熔金属、热敏感性强的金属、钛合金、高温合金、热物理性能悬殊的异种材质，以及厚度、尺寸差别大的构件间的焊接。\n\n4）加热集中，热输入少，变形小。\n\n5）焊缝质量高，许多情况下焊缝强度与母材接近或相当。\n\n6）完成焊接所需的有效时间短，大批量生产时成本低。\n\n7）不足之处是设备价格高，无论真空电子束焊或是激光焊，设备的一次投资大，维护费用也较高。\n\n# 4.高能束焊熔池所受的力\n高能束焊时，熔池受力可分为两类：一是倾向形成和维持小孔的力，二是倾向封闭小孔的力。\n\n# （1）束流压强 ${ \\pmb p } _ { \\bf b }$\n束流压强对电子束来讲，它是由电子的冲击力产生的；对激光来讲，它则是光子的辐射压强。束流压强促进小孔的形成。\n\n当电子和工件撞击时，电子束流压强\n\n$$\np _ { \\mathrm { { b } } } ~ = ~ { \\frac { I _ { \\mathrm { { b } } } } { { \\frac { \\pi } { 4 } } d ^ { 2 } } } ~ { \\sqrt { 2 m { \\frac { V _ { \\mathrm { { s } } } } { e } } } }\n$$\n\n式中 $I _ { \\mathrm { { b } } }$ -—电子束流；$\\pmb { d }$ 一作用在工件上的束斑直径；$_ m$ 电子质量；$e$ 电子电量；$V _ { \\ast }$ 一—加速电压。\n\n激光束流压强\n\n$$\np _ { \\mathrm { ~ b ~ } } = \\frac { P } { A } \\times \\frac { 1 } { c }\n$$\n\n式中 $P$ 一激光功率；A—一激光作用在工件上的面积；$^ { c }$ 光速。\n\n功率密度相同时，激光束流压强约为电子束流压强的1/3。\n\n（2）蒸汽压强 ${ \\pmb p }$\n\n蒸汽压强的作用是力图将熔化的金属向四周排开，使小孔进一步向工件内部发展。蒸汽压强主要取决于熔池的温度，由于束流的直接作用和壁聚焦效应，小孔底部的温度最高。对于钢工件来讲，小孔底部温度一般在 $2 3 0 0 \\sim 2 7 0 0 \\mathrm { ‰ }$ 之间，$2 3 0 0 \\mathrm { \\Phi }$ 时对应的蒸汽压强约为 $5 \\times 1 0 ^ { 3 } \\mathrm { P a }$ ， $2 7 0 0 \\mathrm { ‰ }$ 时蒸汽压强高达 $5 \\times 1 0 ^ { 4 } \\mathrm { P a }$\n\n（3）蒸气反作用压强 $\\pmb { p }$\n\n熔池底部的蒸发粒子以一定的速度离开液面时由于反作用而形成了蒸汽反作用压强，该压强倾向于加深和维持小孔。\n\n$$\np _ { r } \\ = \\ { \\frac { 1 } { \\rho Q } } \\bigg ( \\ \\frac { P } { A } \\bigg ) ^ { 2 }\n$$\n\n式中 $P$ 束流功率；\n\n$\\pmb { A }$ -束流作用在工件上的面积；  \n$Q$ 一蒸发 $1 \\mathbf { k } \\mathbf { g }$ 被焊金属所需的能量；  \n$\\pmb { \\rho }$ 蒸汽密度。\n\n由式（9）可知，蒸汽反作用压强除与功率密度（ $P / A$ ）和材料性质有关外，还与环境压力有关，这是因为环境压力的大小影响着蒸汽密度。在其他条件相同的情况下，真空电子束焊之所以比激光焊能获得深宽比更大的焊缝，原因之一就是因为真空电子束焊时，焊件所处的环境压力低，蒸汽反作用力大。真空条件下激光焊的熔深也比大气条件下的大。研究表明，功率密度为$3 . 5 \\times 1 0 ^ { 6 } \\mathrm { W / c m } ^ { 2 }$ 时，真空电子束焊的蒸汽反作用压强达 $1 0 ^ { 7 } { \\bf P a }$ 。\n\n# （4）液体金属静压强pgh\n在环绕熔池小孔的液体金属内，任一点的静压强与液体的密度 $\\pmb { \\rho }$ 和该点距熔池表面的距离 $\\pmb { h }$ 成正比，该压强的作用是倾向于封闭小孔。对于钢铁材料，若熔池小孔深 $\\scriptstyle 5 \\mathtt { m m }$ ，作用在熔池底部的液体金属静压强为 $3 8 6 \\mathrm { \\bf P a }$ 。\n\n（5）表面张力附加压强 $\\pmb { p } _ { \\pmb { \\check { \\eta } } }$\n\n液面凸起时，表面张力附加压强指向液体内部；液面凹下时，附加压强指向液体外部。液面为球形时\n\n$$\np _ { \\gamma } \\ = \\ { \\frac { 2 \\gamma } { R } }\n$$\n\n式中 $\\pmb { \\gamma }$ —表面张力系数；\n\n$\\pmb { R }$ 球形液面半径。\n\n液面为圆柱形曲面时\n\n$$\nP _ { \\gamma } \\ = \\ \\frac { \\gamma } { R }\n$$\n\n式中 $\\pmb { R }$ 圆柱曲面的半径。\n\n进行非穿透的深熔焊接时，熔池小孔底部的表面张力附加压强的作用与束流压强和蒸汽反作用压强相反，试图使小孔填平；进行穿透焊接且材料厚度小于焊缝宽度时，表面张力附加压强试图将熔化金属拉回母材，促使小孔产生并维持小孔的存在。\n\n5.真空电子束焊与激光焊的比较\n\n1）真空电子束焊可获得比激光焊更高的功率密度。\n\n2）真空电子束焊一次焊透的深度以及焊缝的深宽比都比激光焊大。加速电压为 $\\bf { 1 5 0 k V }$ 的电子束焊机焊不锈钢时熔深可达 ${ \\bf 8 0 m m }$ ，深宽比可达50:1。\n\n3）真空电子束焊特别适宜于活泼金属、高纯金属以及铝合金、铜合金等。高真空中没有气体污染，并能使析出的气体迅速从焊缝中逸出，提高了焊缝金属的纯度，提高了接头质量。\n\n4）真空电子束焊的相对不足之处是被焊金属工件的大小受真空室尺寸的限制，需要抽真空，效率低。\n\n5）激光焊接时，不需进行X射线屏蔽，不需要真空室，观察及对中方便。\n\n6）脉冲激光焊接在微细零件的点焊、缝焊方面具有特别的优势。\n\n7）激光焊接可通过透明介质对密闭容器内的工件进行焊接；YAG激光可用光纤传输，可达性好。\n\n8）激光束不受磁场影响，特别适宜于磁性材料的焊接。\n\n9）激光焊的相对不足之处是导电性好的材料如铝、铜等对其反射率高，施焊比较困难。\n\n百思论坛舒舒藏书\n\n# 第19章电子束焊\n",
    "summary": "（1）束流压强 ${ \\pmb p } _ { \\bf b }$, （4）液体金属静压强pgh, 3.高能束焊的特点, 4.高能束焊熔池所受的力, 第19章电子束焊",
    "size": 4011
  },
  {
    "name": "第1卷_第3篇_高能束焊-part-3",
    "projectId": "5ET7VaxsU6Y6",
    "fileName": "第1卷_第3篇_高能束焊.pdf",
    "content": "# 作者　刘方军　左从进　审者　刘金合\n\n\n# 19.1概述\n电子束焊-般是指在真空环境下，利用会聚的高速电子流轰击工件接缝处所产生的热能，使被焊金属熔合的一种焊接方法。电子轰击工件时，动能转变为热能。电子束作为焊接热源有两个明显的特点：\n\n1）功率密度高。电子束焊时常用的加速电压范围为 $3 0 ~ \\sim ~ 1 5 0 \\mathbf { k } \\mathbf { V }$ 。电子束电流为 $2 0 ~ \\sim$ $1 0 0 0 m \\mathbf { A }$ 。电子束焦点直径为 $0 . \\mathrm { ~ l ~ } \\sim 1 \\ : \\mathrm { m m }$ 。这样，电子束的功率密度可达 $1 0 ^ { 6 } \\mathrm { \\overline { { W } } } / \\mathrm { c m } ^ { 2 }$ 以上，属于高能束流。\n\n2）精确、快速的可控性。作为物质基本粒子的电子具有极小的质量（ $9 . 1 \\times 1 0 ^ { - 3 1 } \\mathrm { k g } )$ 和一定的负电荷（ $( 1 . 6 \\times 1 0 ^ { - 1 9 } \\mathrm { C } )$ ，电子的荷质比高达$1 . 7 6 \\times 1 0 ^ { 1 1 } \\mathrm { C } / \\mathrm { k g }$ ，通过电场、磁场对电子束可作快速而精确的控制。电子束的这一特点明显地优于同为高能束流的激光，后者只能用透镜和反射镜控制。\n\n基于电子束的上述特点和焊接时的真空条件，真空电子束焊具有下列主要优缺点。\n\n优点：\n\n1）电子束穿透能力强，焊缝深宽比大，可达到50:1。图19-1所示的是电子束焊缝的特点。图19-1a是电子束焊焊接过程的示意图，上部是电子枪的出口，中部的亮带就是高速的电子流，下部是电子束焊焊接后在铝合金活塞上形成焊缝的截面金相照片。其标尺显示焊缝深度为$7 0 \\mathrm { m m }$ ，而焊缝的宽度仅为 $1 \\mathrm { { m m } }$ 左右，焊缝深宽比大。图19-1b是工程应用中常用的优质电子束接头焊缝形状的金相照片，焊缝自上到下宽度均匀，称“平行焊缝”。图19-1c是 ${ 2 5 } \\mathbf { m } \\mathbf { m }$ 钢材等厚度电子束焊焊缝和开双面坡口的弧焊焊缝横断面对比的金相照片，电子束焊时可以不开坡口实现单道大厚度焊接，比弧焊可以节省辅助材料和能源的消耗数十倍。\n\n2）焊接速度快，热影响区小，焊接变形小。电子束焊焊接速度一般在 $1 \\mathrm { m / m i n }$ 以上，由图19-1b可以看出，电子束焊焊缝热影响区很小，有时几乎不存在。焊接线能量小以及“平行焊缝”的特点使得电子束焊的变形较小。因此，对于精加工的工件，电子束焊可用作最后连接工序，焊后仍保持足够高的精度。\n\n3）真空环境利于提高焊缝质量。真空电子束焊不仅可以防止熔化金属受到氢、氧、氮等有害气体的污染，而且有利于焊缝金属的除气和净化，因而特别适于活泼金属的焊接。也常用电子束焊焊接真空密封元件，焊后元件内部保持在真空状态。\n\n4）焊接可达性好。电子束在真空中可以传到较远的位置上进行焊接，只要束流可达，就可以进行焊接。因而能够进行一般焊接方法的焊炬、电极等难以接近部位的焊接。\n\n5）电子束易受控。通过控制电子束的偏移，可以实现复杂接缝的自动焊接。可以通过电子束扫描熔池来消除缺陷，提高接头质量。\n\n缺点：\n\n1）设备比较复杂，费用比较昂贵。2）焊接前对接头加工、装配要求严格，以保证接头位置准确，间隙小而且均匀。3）真空电子束焊接时，被焊工件尺寸和形状常常受到真空室的限制。4）电子束易受杂散电磁场的干扰，影响焊接质量。 5）电子束焊时产生的X射线需要严加防护以保证操作人员的健康和安全。\n\n由于有上述的优势，电子束焊技术可以焊接难熔合金和难焊材料，焊接深度大，焊缝性能好，焊接变形小，焊接精度高，并具有较高的生产率。因此，在核能、航空、航天、汽车、压力容器以及工具制造等工业中得到了广泛地应用。\n\n![](images/e56eaaf28818cf96552b3df7d5296e569eaeceb5cc83741cda58cbdd673c1723.jpg)  \n图19-1电子束焊焊缝的特点\n\na）电子束焊焊接过程的示意图b）电子束焊焊缝形状c）电子束焊焊缝与弧焊的比较\n\n# 19.2电子束焊的工作原理和分类\n\n\n# 19.2.1电子束焊的工作原理\n电子束是从电子枪中产生的。通常电子是以热发射或场致发射的方式从发射体（阴极）逸出。在 $2 5 \\sim 3 0 0 \\mathrm { k V }$ 加速电压的作用下，电子被加速到 $0 . 3 \\sim 0 . 7$ 倍的光速，具有一定的动能，经电子枪中静电透镜和电磁透镜的作用，电子会聚成功率密度很高的电子束。\n\n这种电子束撞击到工件表面，电子的动能就转变为热能，使金属迅速熔化和蒸发。在高压金属蒸汽的作用下熔化的金属被排开，电子束就能继续撞击深处的固态金属，很快在被焊工件上“钻”出一个锁形小孔（图19-2)。小孔的周围被液态金属包围。随着电子束与工件的相对移动，液态金属沿小孔周围流向熔池后部，逐渐冷却、凝固形成了焊缝。也就是说，电子束焊过程中的焊接熔池始终存在一个“匙孔”。“匙孔”的存在，从根本上改变了焊接熔池的传质、传热规律，由一般熔焊方法的热导焊转变为穿孔焊，这是包括激光焊、等离子焊在内的高能束流焊接的共同特点。\n\n电子束传送到焊接接头的热量和其熔化金属的效果与束流强度、加速电压、焊接速度、电子“匙孔”由液态金属包围d）焊缝凝固成形束斑点质量以及被焊材料的性能等因素有密切的关系。\n\n![](images/ab4811ea1d290ae3dd4ccd5844dd280cfd710e35eb0887e2490a7f2706823354.jpg)  \n图19-2电子束焊接焊缝成形的原理a）接头局部熔化、蒸发b）金属蒸汽排开液体金属，电子束“钻入”母材，形成“匙孔” c）电子束穿透工件，",
    "summary": "19.1概述, 19.2.1电子束焊的工作原理, 19.2电子束焊的工作原理和分类, 作者　刘方军　左从进　审者　刘金合",
    "size": 2576
  },
  {
    "name": "第1卷_第3篇_高能束焊-part-4",
    "projectId": "5ET7VaxsU6Y6",
    "fileName": "第1卷_第3篇_高能束焊.pdf",
    "content": "电子束焊的分类方法很多。\n\n按电子束加速电压高低可分为高压电子束焊( $1 2 0 \\mathbf { k } \\mathbf { V }$ 以上）、中压电子束焊 $( 6 0 \\sim 1 0 0 \\mathrm { k V }$ ）和低压电子束焊（ $4 0 \\mathbf { k } \\mathbf { V }$ 以下）三类。工业领域常用的高压真空电子束焊机的加速电压为 $1 5 0 \\mathrm { k V }$ ,功率一般都小于60kW；中压真空电子束焊机的加速电压多为 $6 0 \\mathrm { k V }$ ，功率一般都小于75kW。\n\n按被焊工件所处的环境的真空度可分为三种：高真空电子束焊、低真空电子束焊和非真空电子束焊。\n\n高真空电子束焊是在 $1 0 ^ { - 4 } \\sim 1 0 ^ { - 1 } \\mathrm { P }$ a的压强下进行的。良好的真空条件，可以保证对熔池的“保护”，防止金属元素的氧化和烧损，适用于活性金属、难熔金属和质量要求高的工件的焊接。\n\n低真空电子束焊是在 $1 0 ^ { - 1 } \\sim 1 0 \\mathrm { { P a } }$ 的压强下进行的。从图19-3可知，压强为 $4 \\mathrm { P a }$ 时束流密度及其相应的功率密度的最大值与高真空的最大值相差很小。因此，低真空电子束焊也具有束流密度和功率密度高的特点。由于只需抽到低真空，适用于批量大的零件的焊接和在生产线上使用。例如，变速器组合齿轮多采用低真空电子束焊接。\n\n![](images/87584f4f7164c8d0981847c465b5811255aa3ae7c38df5a0347d098d8e6ba0d4.jpg)  \n图19-3不同压强下电子束斑点束流密度 $j _ { \\mathrm { b } }$ 的分布实验条件：\n\n$z _ { \\mathrm { b } }$ 为电子枪的工作距离，即从电磁透镜中心平面到工件表面的距离）\n\n![](images/efcc5d844bd425457e8f6f7b6f2a1e5d3090a1b383080687a68d46e07b8c7ddc.jpg)  \n图19-4氨气氛下电子束在不同真空度下的发散形态a）500Pab) $1 0 ^ { 4 } \\mathrm { P a }$ c）9×104Pa\n\n在非真空电子束焊机中，电子束仍是在高真空条件下产生的，然后穿过一组光阑、气阻和若干级预真空小室，射到处于大气压力下的工件上。由图19-3可知，在压强增加到 $1 5 \\mathrm { P a }$ 时，由于散射，电子束功率密度明显下降。图19-4所示的是在氮气氛下电子束的散射情况。由于氮的密度小，在 $5 0 0 \\mathrm { P a }$ 时电子束仍发散较小，但随着气压的升高，发散逐渐增大。在空气条件下，电子束散射更加强烈。即使将电子枪的工作距离限制在 $2 0 \\sim 5 0 \\mathrm { m m }$ ，焊缝深度也小于 $6 0 \\mathrm { m m }$ ，焊缝深宽比最大也只能达到 $5 \\colon 1$ 。\n\n如图19-5a所示的铜合金焊接接头，采用$2 7 0 \\mathrm { k V }$ 的加速电压， $6 0 \\mathbf { k } \\mathbf { W }$ 的功率，工作距离$2 0 \\mathrm { m m }$ ，焊接深度仅为 $_ { 2 9 \\mathrm { m m } }$ ，焊缝深宽比也较小。从图中可以看出非真空电子束焊接的接头特征。然而，在真空条件下，电子束焊接的深度大大提高，如图19-5b所示的5083铝合金真空电子束焊缝金相照片，其焊接深度达到 $4 5 0 \\mathrm { m m }$ 。\n\n![](images/3469edd5fccc16ff1829858e937fad0f31d32ebeb974da7d0ff96eaab1c682e5.jpg)  \n图19-5电子束焊缝金相照片a）非真空b)真空\n\n# 19.3电子束焊的设备和装置\n真空电子束焊焊接设备通常是由电子枪、高压电源、真空室（亦称工作室）、运动系统、真空系统及电气控制系统等部分组成。",
    "summary": "19.2.2电子束焊的分类",
    "size": 1791
  },
  {
    "name": "第1卷_第3篇_高能束焊-part-5",
    "projectId": "5ET7VaxsU6Y6",
    "fileName": "第1卷_第3篇_高能束焊.pdf",
