Repository: LunaReborn/Welding-6m-Extractor

# 焊接文档 6M 专有词汇抽取工具

用于从焊接相关文档中抽取“人、机、料、法、环、测”六类专有词汇，并导出 JSON 和 Excel。

## 目录结构

```text
project/
  cli.py
  engine/
    document_loader.py
    chunker.py
    llm_client.py
    extractor_6m.py
    normalizer.py
    validator.py
    exporter.py
  prompts/
    welding_6m_extract.txt
    welding_6m_review.txt
  outputs/
  data/
```

## 安装

```bash
pip install -r requirements.txt
```

## 使用 Ollama

先启动 Ollama，并拉取模型：

```bash
ollama serve
ollama pull qwen2.5:7b
```

运行：

```bash
python cli.py --file data/氩弧焊标准作业指导书.docx --extractor ollama --model qwen2.5:7b --output outputs
```

启用二阶段复核：

```bash
python cli.py --file data/氩弧焊标准作业指导书.docx --extractor ollama --review --output outputs
```

File: data/hanjie_data/1.txt (part 31 of 68)
[
    "content": "# 19.3.1电子枪\n电子束焊焊接设备中用以产生和控制电子束的电子光学系统称为电子枪。图19-6为三极电子枪枪体结构示意图。现代电子束焊机多采用三极电子枪，其电极系统由阴极、偏压电极和阳极组成。阴极处于高的负电位，它与接地的阳极之间形成电子束的加速电场。偏压电极相对于阴极呈负电位，通过调节其负电位的大小和改变偏压电极形状及位置可以调节电子束流的大小和改变\n\n电子束的形状。\n\n![](images/f1c4c3a57c4eea545ff137ea49c332722d6e3f543715ac2cfb3ed56d6ad18bcc.jpg)  \n图19-6三极电子枪枪体结构示意图1一阴极2-偏压电极3—阳极4-聚焦线圈（电磁透镜）5一偏转线圈6-工件$U _ { \\textrm { b } }$ 一加速电压 $U _ { \\mathbf { B } }$ 一偏压\n\n二极枪是由阴极、聚束极和阳极组成的电极系统。聚束极与阴极等电位。在一定的加速电压下，通过调节阴极温度来改变阴极发射的电子流，从而调节电子束流的大小。\n\n在焊接电子枪中采用热电子发射能力强而且不易“中毒”的材料作阴极，常用的材料有钨、、六硼化镧（ $\\mathbf { L a B } _ { 6 }$ ）等。六硼化镧在较低的工作温度下具有很强的发射电子的能力，常用作大功率电子枪的间接加热式阴极。这种阴极在工作过程中遭受离子的轰击，会改变其形状和成分，使发射电子的能力随着阴极使用的时间有所变化。含钍的钨极，热电子发射能力强，但在长期工作中，正离子的轰击也会使表面成分发生变化，影响其发射电子的稳定性。用钨或钮制成的直热式阴极结构简单，但要防止阴极的热变形和补偿加热电流的磁场对电子束的偏转作用。\n\n阴极的温度是影响热电子发射能力的主要因素之一，下列公式为纯金属阴极发射电流密度的表达式：\n\n$$\nj _ { \\star } \\ = \\ R D T ^ { 2 } \\exp ( \\ - \\ \\varPhi / k T )\n$$\n\n式中 $j _ { \\ast }$ 发射电流密度（ $\\mathbf { A } / \\mathbf { c m } ^ { 2 }$ ）；$\\pmb { R }$ 一常数，因阴极材料而异（见表19-1)；$\\pmb { D }$ —阴极表面平均电子透射系数；$\\pmb { T } \\cdot \\pmb { T } \\cdot \\pmb { \\mathrm { \\jmath } }$ —阴极绝对温度（K）；$\\Phi$ 逸出功（eV）；$k \\mathrm { \\cdot }$ 一波耳兹曼常数， $k = 1 . 3 8 \\times 1 0 ^ { - 2 3 } \\mathrm { J } / \\mathrm { K } .$\n\n表19-1列出了几种阴极材料的电子发射特性。\n\n表19-1几种阴极材料的电子发射特性  \n\n<table><tr><td rowspan=\"3\">金属</td><td rowspan=\"3\">熔点 /K</td><td>R</td><td rowspan=\"3\">/ev</td><td rowspan=\"3\">j=3A/cm²时 的温度Ti/K</td><td rowspan=\"3\">在温度T下的蒸发率</td></tr><tr><td>（1</td><td>μg</td></tr><tr><td></td><td></td><td>cm）</td></tr><tr><td>W</td><td>3655</td><td>60~100</td><td>4.52~4.55</td><td>2780 家</td><td>0.043</td></tr><tr><td>Re</td><td>3450</td><td>50~120</td><td>4.72~5.10</td><td>2590</td><td>0.043</td></tr><tr><td>Ta</td><td>3300</td><td>37.2 ~55</td><td>4.10~4.19</td><td>2585 2580</td><td>0.043 14</td></tr><tr><td>Mo</td><td>2895</td><td>51~115</td><td>4.15~4.37</td><td></td><td></td></tr><tr><td>Nb</td><td>2770</td><td>29~37</td><td>3.96~4.10</td><td>2560</td><td>0. 42</td></tr></table>\n\n阴极的加热方式有两种：直接加热和间接加热。对直热式阴极，加热电流的类型和大小是影响阴极寿命和电子束从技术上稳定的主要因素。在使用三极电子枪时，应在开环条件下，对特定形状和尺寸的阴极，实验测定阴极加热电流与电子束流的关系曲线（图19-7)。阴极加热电流应选择在曲线进人饱和区的A点处。这样既可以避免使用过大的加热电流而影响阴极寿命，又可以减小加热电流的波动对电子束从技术上的影响。对直热式阴极一般应采用直流加热，电流脉动系数应小于 $3 \\%$ 。交流加热电流产生的磁场会引起电子束周期摆动。\n\n![](images/98fccb69d5815afdb5ae039f4521b23088bd21071d9298a2401f4861be26bd00.jpg)  \n图19-7三极枪直热式阴极加热电流的选择\n\n间热式阴极结构示于图19-8。在加热灯丝和阴极之间应加几千伏特的电压，以使阴极受到热电子的撞击而升温。这种电极的热惯性大、寿命长。\n\n![](images/2540b50f1ee4389460011a849ccffd91ab16a6f69320455cc7780592f5915a65.jpg)  \n图19-8间接加热式阴极结构示意图a）盘状阴极b）棒状阴极$\\boldsymbol { { U } } _ { 1 }$ 一灯丝加热电压 $\\scriptstyle { U _ { z } }$ 一撞击加热电压\n\n阴极的形状及其与偏压电极的相对位置是影响电子束斑点位置和形状及会聚角的重要因素。对于电子枪的阴极应采用精密加工和准确的成形工艺，装卸阴极应采用专用夹具，以便确保长期工作时阴极形状和位置的稳定性。通常，阴极形状及其相对位置的尺寸精度和重复装配精度应保持在 $0 . \\ 0 5 \\sim 0 . \\ 1 5 \\mathrm { m m }$ 范围内。\n\n电子枪的电极系统还构成电子束的静电透镜，它使阴极发射的电子会聚在阳极附近，形成交叉点。电子束穿过阳极孔后，逐渐发散，然后通过电磁透镜（聚焦线圈）使电子束再次会聚在待焊工件表面或其附近而形成斑点。电子束会聚角越大，其斑点就越小。对于焊接电子枪，一般采用小会聚角电子束，不追求过小的电子束斑\n\n点。\n\n电子枪的静电透镜和电磁透镜的各部件应保持同心（亦称合轴），否则电子束轨迹将发生畸变，在调节聚焦或改变束流时电子束将发生位置偏移，所以，电子枪上应设有机械式或电磁式的合轴调节机构。\n\n大功率电子枪（大于 ${ \\bf 3 0 k W }$ ）可设置两个聚焦线圈，并在电子束通道上设置小直径光阑（图19-9），以减少金属蒸汽和离子对电子枪工作稳定性的影响。同时，双聚焦还增加了调节电子束形状的可能性。\n\n![](images/783c7e87d7047e1ac840da522467057dca8c2b68c622302e7ac04beee9d8da4f.jpg)  \n图19-9双聚焦线圈的电子枪示意图1一第一聚焦 2—第二聚焦 3—光阑s一工作距离 $\\pmb { \\alpha }$ 一会聚角\n\n偏转线圈用来使电子束作重复性摆动或偏移。偏转线圈的磁心可选用高频特性好的铁氧体。在偏转频率高于 $1 0 \\mathbf { k H z }$ 时，应采用空心偏转线圈，以保证偏转线圈的励磁电流与磁场强度的线性关系。\n\n电子枪的电子光学设计是电子束焊机的重要环节，对于使用电子束焊机的技术人员也应具备有关电子光学的一些基本知识。\n\n# 19.3.2供电电源\n供电电源是指电子枪所需要的供电系统，通常包括高压电源、阴极加热电源和偏压电源。这些电源装在充油的箱体中，称为高压油箱。纯净的变压器油既可作绝缘介质，又可作为传热介质将热量从电器元件传送到箱体外壁。电器元件都装在框架上，该框架又固定在油箱的盖板上，以便维修和调试。",
    "summary": "19.3.1电子枪, 19.3.2供电电源",
    "size": 3523
  },
  {
    "name": "第1卷_第3篇_高能束焊-part-6",
    "projectId": "5ET7VaxsU6Y6",
    "fileName": "第1卷_第3篇_高能束焊.pdf",
    "content": "# 1.高压电源\n加速电压是施加于阴极和阳极之间的负直流高压，在阴、阳极间形成静电场对电子进行加速。高压的稳定可靠性、波形的平滑特性等是保证电子束斑点质量的关键。为了获得直流高压电源，须将交流电经整流和滤波形成稳定、平滑的负直流电压。高压电源获得方法经过了从工频、中频到高频的发展过程。在早期采用晶闸管直接调节电网输入电压，再经工频高压变压器升压到额定值，这种方法简单可靠，但对电网电压冲击较大，且变压器庞大，需要很大的滤波电容，从而纹波系数及电源储能都较大。在20世纪70年代开始逐步采用了中频发动机－发电机组的方式，通过发电机产生 $4 0 0 \\mathrm { H z }$ 中频电压后，经高压变压器升压。电压频率的提高降低了变压器的体积，发电机组稳定、可靠，不受电网波动的影响，纹波及动态特性得到了一定程度的提高，如图19-10所示。\n\n![](images/c3fe25a9839997eeeaf3ad3786d707ac1d55a705abacd33d4eea058efa76840d.jpg)  \n图19-10电动机-发电机组调压的高压电源原理图\n\n在20世纪80年代初，西方先进的电子束焊焊接设备已开始采用新型开关式高压电源的技术，即通常所说的逆变电源。图19-11是电子束焊焊接逆变式高压电源的原理框图，它主要由五部分组成，如图中 $\\textcircled{1}$ 、 $\\textcircled{2}$ 、 $\\textcircled{3}$ 、 $\\textcircled{4}$ 、 $\\textcircled{5}$ 所示。\n\n$\\textcircled{1}$ 变压整流部分：选用先进的三相全控可控整流技术将三相市电经变压及整流、滤波处理产生直流电压。\n\n$\\textcircled{2}$ 电压变换电路：通过开关管T1的通断控制，将直流电压信号变换成方波信号，由高压测量值和设定值的差值经PWM调节控制其占空比，从而控制变换器的输出电压从0V到最大值。\n\n$\\textcircled{3}$ 全桥逆变功率转换电压：在图中四只二组相对的开关管T11和T2，或T12和T21同时工作，周期性地导通或关闭，从而形成方波信号，其频率常采用 ${ \\bf 2 0 k H z }$ 。\n\n$\\textcircled{4}$ 高压油箱：产生的方波经高频、高压变压器升压，并经倍压整流和滤波至额定的工作电压。\n\n$\\textcircled{5}$ 控制部分：实现接口控制、参数PWM调节控制、过压和过流保护等功能。\n\n这种高压电源大大提高了电源的纹波特性，减小了电源中能量的储存，动态响应速度快，而且还降低了高压油箱的体积和重量。目前先进的电子束焊焊接设备均采用此类电源技术。\n\n# 2.阴极加热电源\n直热式阴极加热电源应采用具有良好滤波的直流电源，在要求不高的某些专用焊机可采用交流供电。电源的输出电压和电流取决于所用阴极形状和尺寸。对于带状钨极，加热电压为5\\~10V，加热电流为 $1 0 \\sim 7 0 \\mathrm { A }$ 。\n\n间热式阴极通常为电子轰击式，除加热灯丝的电源外，轰击电压为若干千伏，轰击电子流为$1 0 0 \\sim 2 0 0 \\mathrm { m A }$ 。\n\n# 3.偏压电源\n![](images/cab0462948ff2d0d529a13c5b46c5f14fca09ce2cb0c71c2facb7cbb090e9efd.jpg)  \n图19-11开关式高压电源原理框图\n\n三极枪的偏压电源应能使电子束流从零到额定值连续可调。一般偏压应能在 $1 0 0 \\sim 2 0 0 0 \\mathrm { V }$ 之间调节。为了使电子束流稳定在允许的范围内（一般应为 $\\pm 1 \\%$ )，偏压电源及其控制回路应有良好的调节特性。常用的偏压电源是调节偏压变压器低压输入端电压的整流电源。为了改善偏压电源的动态特性，可以采用逆变电源，也可以直接控制偏压电源的高压输出端电压。对于后者，由于偏压电源接在电子枪的负高压端，所以在控制系统中采用了光导纤维来传输控制信号，以解决高压绝缘问题。\n\n图19-12示出电子束流调节原理框图。因为电子枪是非线性元件，所以可在束流反馈控制系统中设线性化电路，并采用电压前馈等措施，以改善调节系统的特性。\n\n# 19.3.3真空系统\n真空系统是对电子枪和真空室（亦称工作室）抽真空用的。该系统中大多使用三种类型的真空泵。一种是活塞式或叶片式机械泵，也称为低真空泵，能够将电子枪和工作室从大气压抽到 $\\bf { 1 0 P a }$ 左右。在低真空焊机、大型真空室或对抽气速度要求较高的设备中，这种机械泵应与双转子真空泵（亦称罗茨泵）配合使用，以提高抽速并使工作室压强降到1Pa以下。一种是油扩散泵，用于将电子枪和工作室压强降到 $1 0 \\ \\mathrm { ^ { - 2 } P a }$ 以下。油扩散泵不能直接在大气压下起动，必须与低真空泵配合组成高真空抽气机组。在设计抽真空程序时应严格按照真空泵和机组的使用要求，否则将造成扩散泵油氧化、真空容器的污染甚至损坏真空设备等后果。还有一种是涡轮分子泵，它是抽速极高的高真空泵，又不像油扩散泵那样需要预热，同时也避免了油的污染，多用于电子枪的真空系统。\n\n图19-13示出了一种通用型高真空电子束焊机的真空系统的组成。真空室是用机械泵P1、P2和扩散泵P3来抽真空的，为了减少扩散泵的油蒸汽对电子枪的污染，应在扩散泵的抽气口处装置水冷折流板（亦称冷阱），在有无油真空的要求时，可采用低温泵（以液氮为介质）替代油扩散泵。对于电子枪则采用机械泵P4和涡轮分子泵P5来抽真空，这不仅消除了油蒸汽的污染，不需要预热，而且缩短了电子枪的抽真空时间。\n\n![](images/ac40c05c8c533e1ee8728d6418babd842d4e552bf25901bbf0fa31a26e138c8c.jpg)  \n图19-12电子束流调节原理图\n\n![](images/562d9b1bbe5b52127ef59b4117dca355218c75fdabacade8ca17288d606ded5e.jpg)  \n图19-13高真空电子束焊机的真空系统\n\nP1、P4—旋片泵P2一罗兹泵P3一油扩散泵P5—涡轮分子泵M1\\~M5一真空检测计V1\\~V6一各种阀门，其中V4和V6—进气阀\n\n整个真空系统可以与真空室装在同一个底座上，应该用柔性管道将机械泵连接到真空系统上，以减少振动对电子枪和工作室的影响。在真空系统中应设置测量装置以显示真空度，并进行抽真空的程序转换。测量低真空（压强高于$1 0 ^ { - 1 } \\mathbf { P a }$ ）时多采用电阻真空计，测量高真空时多采用电离式或磁放电式真空计。\n\n图19-13中装置在电子枪和真空室之间的阀门V5可使两者隔离。关闭此阀门，可以在更换工件或阴极时使电子枪或真空室保持在真空状态。\n\n图中所示的真空系统工作顺序如下：\n\n机械泵P1起动，P2延时起动，阀门V1开启，V2、V3、V5、V6关闭，预抽扩散泵；\n\n当M1所测真空度小于 $1 0 \\mathrm { { P a } }$ 时，起动扩散泵P3，进行预热；\n\n当M1所测真空度小于1Pa时，关闭V1，打开V2，预抽真空室；\n\n当M2所测真空度小于1Pa时，真空室预抽成功，关闭V2，打开V1、V3，用扩散泵抽真空室高真空；\n\n当M3所测真空度达到预期指标，如 $4 \\times$ $1 0 ^ { - 2 } \\mathbf { P a }$ 时，真空室抽真空准备就绪；\n\nV4关闭，P4起动，P5延时起动，当M4所测真空度达到预期指标，如 $2 \\times 1 0 ^ { - 2 } \\mathrm { P a }$ 时，电子枪抽真空准备就绪；\n\n打开V5，进行焊接；\n\n焊接完成，打开V6，进气。\n\n如不再进行焊接，在关闭系统的过程中，扩散泵P3和涡轮分子泵P5关闭后，机械泵P1、P2和P4应延时工作至规定时间后关闭，以保证真空系统不被损坏。\n\n电子束焊机真空系统的组成以及工作顺序有多种形式，以上只是其中之一。目前工业使用的电子束焊机，采用可编程序控制器（PLC）或计算机自动进行真空室的抽气准备。\n\n抽真空的速率取决于真空泵的抽速、工件和夹具的结构尺寸、真空室的容积、所要求的真空度以及真空系统的漏气速率等因素。理论上说，真空系统可以实现任何合理的抽气时间需求，但要求越高，投资越大。一般说来，采用国产的真空泵，将真空室从大气压抽到4×10\"²Pa的压强，对于容积为 $1 \\mathrm { m } ^ { 3 }$ 左右的真空室，需要 $5 \\mathrm { { m i n } }$ 左右的时间；对于容积为 $1 0 \\mathrm m ^ { 3 }$ 左右的真空室，需要 $2 0 \\mathrm { { m i n } }$ 左右的时间；对于更大的真空室，只要真空系统匹配得当，也可以在 $4 0 \\mathrm { { m i n } }$ 之内完成抽真空过程。",
    "summary": "1.高压电源, 19.3.3真空系统, 2.阴极加热电源, 3.偏压电源",
    "size": 3787
  },
  {
    "name": "第1卷_第3篇_高能束焊-part-7",
    "projectId": "5ET7VaxsU6Y6",
    "fileName": "第1卷_第3篇_高能束焊.pdf",
    "content": "# 19.3.4真空室\n真空室（亦称工作室）提供了进行电子束焊的真空环境，同时将电子束与操作者隔离开来，防止电子束焊接时产生的X射线对人体和环境的伤害。真空室的尺寸及形状应根据焊机的用途和被加工的零件来确定。真空室一般采用低碳钢和不锈钢制成，碳钢制成的工作室内表面应镀镍或作其他处理，以减少表面吸附气体、飞溅及油污等，缩短抽真空时间和便于真空室的清洁工作。\n\n真空室的设计应满足承受大气压所必需的刚性、强度指标和X射线防护的要求。中低压电子束焊机（加速电压小于或等于60kV)，可以靠真空室钢板的厚度和合理设计工作室结构来防止X射线的泄漏。高压电子束焊机（加速电压高于60kV）的电子枪和真空室必须设置严密的铅板防护层，铅防护层通常粘接在真空室的外壁上。\n\n真空室可采用整板结构和带加强肋的薄板结构。10m容积以下的工作室尽可能采用整板结构，这种结构的真空室制造工艺简单，易于粘接铅防护板，但真空室笨重，刚性差。采用加强肋的薄板结构，其真空室刚性强，但制造工艺复杂。\n\n真空室的容积和形状应根据焊机的用途来选择。通用型电子束焊机的真空室容积大，多呈长方形或圆柱形。对专用型电子束焊机应根据被焊工件来设计工作室，特别是对生产率高的焊机，应尽量减小真空室容积，以减少抽真空时间。由于电子束焊适用范围很广，所以电子束焊机真空室的结构多种多样，其尺寸也大小不一。目前电子束焊机真空室的容积范围是从几升到数千立方米。\n\n电子束焊机的使用者未得到焊机设计者的允许，不得随意改装真空室，以免出现X射线的泄漏、真空室的变形等问题。\n\n# 19.3.5运动系统\n运动系统使电子束与被焊零件产生相对移动，实现焊接轨迹，并在焊接过程中保持电子束与接缝的位置准确和焊接速度的稳定，一般由工作台、转台及夹具组成。\n\n电子束焊机大多将电子枪固定在真空室顶部，运动系统使工件运动来实现接缝的焊接。高压电子束焊机给电子枪供电的电缆粗大，柔性差，一般采用定枪结构。对大型真空室的中低压电子束焊机，为了充分利用真空室，也可以使工件不动，而使电子枪运动进行焊接。图19-14是典型的通用高压真空电子束焊机的运动系统，采用定枪结构以及可移出真空室外的数控工作台和转台。\n\n![](images/34480e7e5d8fd5ca44fdeffe4ce88f813754ca85bac1045930912a802fc5f28e.jpg)  \n图19-14 ZD150-15A高压电子束焊机\n\n为了提高生产率，可采用多工位夹具，抽一次真空可以焊接多个零件。图19-15a所示的多工位焊接夹具装在真空室内，同时装有14个零件，一次焊接完成。图19-15b 所示的是两工位齿轮组合体电子束焊机，一个工位在真空室外进行装配和拆卸已焊好的齿轮，另一工位在真空室内进行焊接。由于多工位夹具应用于大批量生产中，对其重复定位精度要求很高。\n\n# 19.3.6电气控制系统\n控制系统就是电子束焊机的操作系统，通过将上述各部分功能的组合，完成优质的焊缝，也标志着电子束焊机工业应用的成熟程度。\n\n图19-16a所示是保存在慕尼黑德国博物馆1958 年生产的世界首台真空电子束焊机，手动操作，各部分之间没有协调关系。图19-16b 为当代先进的电子束焊机，采用可编程序控制器（PLC）或工控机控制各部分的逻辑关系，实现焊接过程自动化。\n\n![](images/df707180b32fbfbe7de26c38efa5d9ba4a3214c3f5fa3f2ba89c94728c53b8db.jpg)  \n图19-15多工位装配焊接夹具\n\n![](images/63579d238b865dfde45b786517555a28aec299f111c91c5e411d9821f5ac3dc4.jpg)  \n图19-16世界首台和当代先进的真空电子束焊机\n\n# 19.3.7辅助系统\n1.电子束束斑品质测量\n\n电子束束斑品质直接影响电子束焊质量。电子束通过电子光学系统聚焦使斑点变小，成为一点（焦点），如图19-17a所示。但实际上，由于电子之间的斥力作用，限制了电子束斑点的继续缩小，形成的焦点是如图19-17b所示直径相对稳定的一段柱状区，称为活性区。活性区的长度根据电子枪的不同而变化，一般在 $5 \\sim 2 0 \\mathrm { m m }$ 之间。虽然有活性区的存在，可以使电子束焊焊接工艺规范适应性更强，但是要获得优质的焊缝就必须了解电子束的焦点位置。一般的方法是在焊接前将小束流（几毫安）作用在试片上，调整聚焦状态，用肉眼观察斑点的亮度，以最亮时作为焦点位置进行焊接。由于电子束的聚焦状态是随着束流大小而变化的，对于大厚度零件的焊接，焊接束流大，束流变化引起的焦点位置偏差大，获得优质的焊缝就必须进行大量的焊接工\n\n![](images/2eff72c5ee4e0c956dac325a866ecfa0da449dbfcae92331560bb50f13a3601a.jpg)  \n图19-17电子束的活性区\n\n艺实验。\n\n检测焊接束流的焦点位置及束斑品质是重要的。Arata法是传统的检测手段，它是将金属片竖直放置在不同的高度，呈锯齿斜坡状，电子束沿斜坡扫过，通过测量电子束在金属片上的痕迹，可以定性地了解电子束在不同工作距离的斑点品质。Arata法检测的结果误差大，金属片不能重复使用，有明显的局限性。图19-18所示的是当代先进的电子束品质检测方法之一。图19-18a中的大圆是测试位置电子束横截面，方框虚线为传感器，黑色小圆是传感器的接受孔（直径一般为20μm左右），传感器静止不动，电子束以面扫描方式高速扫描传感器，相当于传感器高速扫描静止的电子束束斑，传感器所记录的信号经过处理就能获得电子束束斑品质的量化特征，包括束斑直径和电子束能量密度分布，如图19-18b所示。传感器在冷却系统的辅助下，可以检测100kW功率高速扫描电子束的能量密度分布。对于中小功率的电子束，可以采用探针式传感器高速扫描静止的电子束进行检测。\n\n![](images/c893ace6079a8916e9962797e44fd275cdfd392e32ca2789f2b3d4d22883a986.jpg)  \n图19-18电子束束斑品质的测量方法及结果\n\n# 2.焊缝观察和跟踪\n为了便于观察电子束与接头的相对位置、电子束焦点状态、工件移动和焊接过程，在电子枪和真空室装置光学观察系统、工业电视、二次电子成像系统和观察窗口等。图19-19示出了装置在电子枪上的光学观察系统的结构简图，通过这个系统操作者可以得到放大了的电子束和焊缝的图像，这种方式适用于定枪结构。采用工业电视和二次电子成像系统可以使操作者连续地观察焊接过程，避免了肉眼受强烈光线刺激的危害，并且适用于动枪结构。所有的观察装置应采取措施防止金属飞溅、蒸汽引起的污染和损害。\n\n对观察系统得出的图像进行处理，并且与数控的运动系统相结合，可以实现焊缝的示教和实时跟踪。由于电子束焊接零件的加工及装配精度较高，所以一般不需采用实时焊缝跟踪系统。\n\n# 19.3.8电子束焊接装置的几种形式\n电子束焊机主要有真空和非真空两种形式，如图19-20所示。电子枪需要在高真空下工作，图19-20a为真空焊接，图19-20b采用分级过渡真空将电子束引人大气，成为非真空电子束焊。根据加工零件的需要，应用移动密封技术，也能够以连续真空和局部真空的方式进行焊接。如图19-21所示，图a是通过分级真空室使得零件直接从大气传递到真空的焊接位置，进行连续焊接，多用于条带的拼焊生产线。图19-21b是局部真空的示意图，电子枪可以静止在某一位置进行局部焊接，也可移动以局部的形式完成整体的焊接工作。\n\n![](images/5f127d33ed7dd6f6476f4b0bbee97606b2ce6be0280777ec482eb7a886b922fb.jpg)  \n图19-19与电子束同轴的光学观察系统1—光源2-反射镜3—电子束4—观察镜5—保护片6-工件\n\n![](images/ae77666a459c8d5aa6037ba39f8e6815884e4f334c10f9cd35e5ce91c7b9aa9e.jpg)  \n图19-20真空和非真空电子束焊\n\n![](images/b30a567f088d79be39c9f502b287c0adbfe9480e2b7a9b6f45e61d6b3d5d4b92.jpg)  \n图19-21连续真空和局部真空电子束焊\n\n# 百思论坛\n舒舒藏书\n\n# 19.4电子束焊的接头设计和焊接工艺\n",
    "summary": "19.3.4真空室, 19.3.5运动系统, 19.3.6电气控制系统, 19.3.7辅助系统, 19.3.8电子束焊接装置的几种形式, 19.4电子束焊的接头设计和焊接工艺, 2.焊缝观察和跟踪, 百思论坛",
    "size": 3561
  },
  {
    "name": "第1卷_第3篇_高能束焊-part-8",
    "projectId": "5ET7VaxsU6Y6",
    "fileName": "第1卷_第3篇_高能束焊.pdf",
    "content": "# 19.4.1焊接接头设计\n常用的电子束焊焊接接头是对接、角接、T形接、搭接和端接。电子束斑点直径小，能量集中，焊接时一般不加焊丝，设计接头时应注意这些特点。\n\n对接接头是最常用的接头形式。图 $1 9 - 2 2 \\mathbf { a }$ 、b、c三种接头的准备工作简单，但需要装配夹具，不等厚的对接接头采用上表面对齐的设计（图19-22b）优于台阶接头（图19-22c），后者在焊接时要用宽而倾斜的电子束。带锁口的接头（图19-22d、e、f)，便于装配对齐，锁口较小时（图19-22d）焊后可避免留下未焊合的缝隙。图$1 9 . 2 2 g$ 、h接头皆有自动填充金属的作用，焊缝成形得到改善。斜对接接头（图19-22i）只用于受结构和其他原因限制的特殊场合。\n\n角接头是仅次于对接的常用接头，如图19-23所示。熔透焊缝的角接头（图19-23a）留有未焊合的间隙，接头承载能力差。图19-23h为卷边角接，主要用于薄板，其中一件须准确弯边$_ { 9 0 ^ { \\circ } }$ 。其他几种接头都易于装配对齐。\n\n![](images/71748884586000449f843ad9b1f0b410120ee11a91eaf8dd554c68a6cb5b2d8e.jpg)  \n图19-22电子束焊的对接接头  \na）正常对接b）齐平接头c）台阶接头d）锁口对中接头e）锁底接头f）双边锁底接头g）、h）自填充材料的接头i）斜对接接头\n\nT形接头也常用于电子束焊接，如图19-24所示。熔透焊缝在接头区有未焊合缝隙，接头强度差。推荐采用单面T形接头，焊接时焊缝易于收缩，残余应力较低。图19-24c多用于板厚超过 ${ 2 5 } \\mathrm { m m }$ 的场合。\n\n搭接接头多用于板厚 $1 , 5 \\mathrm { m m }$ 以下的场合，如图19-25所示。熔透焊缝主要用于板厚小于$\\mathbf { 0 . 2 m m }$ 的场合，有时需要采用散焦或电子束扫描以增加熔合区宽度。厚板搭接接头焊接时需添加焊丝以增加焊脚尺寸，有时也采用散焦电子束以加宽焊缝并形成光滑的过渡。\n\n图19-26为端接接头，厚板端接接头常采用大功率深熔透焊接。薄板及不等厚度的端接接头常用小功率或散焦电子束进行焊接。\n\n对重要承力结构，焊缝位置最好应避开应力集中区，图19-27所示的接头设计，可以改善角接头和T形接头的动载特性。该接头可从两个方向 $^ { a }$ 或b进行焊接，当工件是磁性材料，又必须从 $\\pmb { a }$ 向进行焊接时，接缝到腹板的距离d应足够大。应用类似的接头形式，可以将不等厚度接头过渡成为等厚度接头，进行焊接，对厚度差较大的焊接接头尤为适用。\n\n采用多道焊缝可以在同样电子束功率下焊接更厚的工件。例如，采用正反两条焊缝可以将熔深提高到单道焊缝所能达到的熔深的两倍。\n\n对于多层结构中各层的接头位置相同时，可\n\n![](images/0c959d1df478c200c545c294b2706c096a307312c713610c894344565fa41cdc.jpg)  \n图19-23电子束焊的角接接头\n\na）熔透焊缝b）正常角接头c）锁口自对中接头d）锁底自对中接头e）双边锁底接头f）双边锁底斜向熔透焊缝g）双边锁底h）卷边角接采用分层焊缝的接头设计。分层焊缝是指在同一个电子束方向上将几层对接接头用电子束一次穿a）熔透焊缝b）单面角焊缝c）双面角焊缝透焊接而成的焊缝，如图19-28所示。为保证各层焊缝成形良好，必须仔细选择电子束参数。\n\n![](images/d1e7eaab254503f610522f31cabaf7491484c75013580aaf9f19b68ee6cf8b52.jpg)  \n图19-24电子束焊T形接头a）熔透焊缝b）单面焊c）双面焊\n\n![](images/17349359bd6a3f82f6d6a2c366de0ec23efbc68ccfda322a11136fc9e77888b0.jpg)  \n图19-26电子束焊端接接头a）厚板b）薄板c）不等厚度接头\n\n![](images/13c58bfa8f321cbeac62d38b2c4f329ef6462d403ea7dfa814c99f560ea10f94.jpg)  \n图19-25电子束焊搭接接头\n\n![](images/6a9d0ecb88bc776ce4f51b89f29718446c67ec48adeafa8d65fc66af4b082798.jpg)  \n图19-27用对接代替角接头\n\n![](images/45345f89d06b42ccbf6428ff8e67e63075ff910ab403bcb6b446b6e93f515b44.jpg)  \n图19-28分层环形焊缝\n\n一外层焊缝B—内层焊缝（加速电压 $1 2 5 \\mathbf { k } \\mathbf { V }$ ，电子束流 ${ \\bf 9 . 3 m A }$ ，外层焊接速度 $7 6 c m / m \\mathrm { i n }$ ，内层焊速 $7 3 \\mathrm { c m / m i n }$ ，电子束焦点位于内、外层接头之间）\n\n# 19.4.2辅助工序\n\n\n# 1．工件的准备和装夹\n待焊工件的接缝区应精确加工、清洗、装配和固定。\n\n接头清洗不当会形成焊接缺陷，降低接头的性能。不清洁的表面还会延长抽真空时间，影响电子枪工作的稳定性，降低真空泵的使用寿命。\n\n工件表面的氧化物、油污应用化学或机械方法清除。煤油、汽油可用于除油，乙醇和丙酮是清洗电子枪零件和被焊工件最常用的溶剂。已清洗干燥后的工件，不得用手或不清洁的工具接触接缝区。\n\n装配零件时应力求使零件紧密接触，接缝间隙应尽可能小而均匀。被焊材料越薄则间隙应该越小。一般装配间隙不应大于 $0 . 1 3 \\mathrm { m m }$ 。当板厚超过 $1 5 \\mathrm { m m }$ 时，允许间隙可放宽到 $0 . 2 5 \\mathrm { m m }$ 。非真空电子束焊时，装配间隙可以放宽到 $0 . 8 \\mathrm { m m }$\n\n电子束焊是自动进行的，工件应准确装夹和对中。电子束焊所用的夹具与电弧焊所用的夹具结构和性能类似。但其定位和传动精度要高一些，其刚性可以弱一些。为了防止穿透焊时电子束对零件和夹具的损坏，应在接缝背面放置铜垫块，接头附近的夹具和工作台的零部件最好使用非磁性材料来制造，以防磁场对电子束的干扰。\n\n磁性材料的工件经过磁粉检验或在电磁吸盘上进行磨削加工或电化学加工后，会存留剩磁。允许的剩磁强度为 $\\begin{array} { r l } { ( 0 . 5 \\sim 4 ) } & { { } \\times 1 0 ^ { - 4 } \\mathrm { T } _ { \\odot } } \\end{array}$ 。当工件上剩磁强度过大时应进行退磁处理。退磁的方法是将工件从工频感应磁场缓慢地移出或者将此感应磁场强度逐渐降低到零。\n\n工件、夹具和工作台应保持良好的电接触，不允许在其间垫绝缘材料。夹具和工作台的接头应有利于真空，尽量避免狭长的缝隙和空间大、抽气口小的所谓气袋结构。\n\n# 2.抽真空\n现代电子束焊机的抽真空程序是自动进行的，这样可以保证各种真空机组和阀门正确地按顺序进行，避免由于人为的误操作而发生事故。\n\n保持真空室的清洁和干燥是保证抽真空速度的重要环节。应经常清洁真空室，尽量减少真空室暴露在大气中的时间，仔细清除被焊工件上的油污并按期更换真空泵油。同样，电子束焊机的工作环境温度应控制在 $1 2 \\sim 3 5 \\mathrm { \\Phi C }$ 之间，厂房应配有空气干燥系统以降低环境湿度。\n\n# 3.焊前预热和焊后热处理\n对需要预热的工件，一般可在工件装人真空室前进行。根据工件的形状、尺寸及所需要的预热温度，选择一定的加热方法（如气焊枪、加热炉、感应加热、红外线辐射加热等）。在工件较小、加热引起的变形不会影响工件质量时，可在真空室内用散焦电子束来进行预热，这是常使用的方法。\n\n对需要进行焊后热处理的工件，可在真空室内或在工件从真空室取出后进行。\n\n# 19.4.3焊接工艺\n\n\n# 1.薄板的焊接\n板厚在 ${ \\bf 0 . 0 3 } \\sim 2 . 5 \\mathrm { m m }$ 的零件多用于仪表、 压力或真空密封接头、膜盒、封接结构、电接点 等构件中。\n\n薄板导热性差，电子束焊接时局部加热强烈。为防止过热，应采用夹具。图19-29示出薄板膜盒零件及其装配焊接夹具，夹具材料为纯铜，对极薄工件可考虑使用脉冲电子束流。\n\n![](images/f9266cf09aa6f3325ba19ad1500d44cc326cdc5ce7f4240e1c532baf87bef00e.jpg)  \n图19-29膜盒及其焊接夹具\n\n1-顶尖2一膜盒3-电子束4-纯铜夹具\n\n电子束功率密度高，易于实现厚度相差很大的接头的焊接。焊接时薄板应与厚度大的零件紧贴，适当调节电子束焦点位置，使接头两侧均匀熔化。",
    "summary": "1.薄板的焊接, 1．工件的准备和装夹, 19.4.1焊接接头设计, 19.4.2辅助工序, 19.4.3焊接工艺, 2.抽真空, 3.焊前预热和焊后热处理",
    "size": 3822
  },
  {
    "name": "第1卷_第3篇_高能束焊-part-9",
    "projectId": "5ET7VaxsU6Y6",
    "fileName": "第1卷_第3篇_高能束焊.pdf",
    "content": "# 2.厚板的焊接\n电子束可以一次焊透 $3 0 0 \\mathrm { m m }$ 的钢板，焊道的深宽比可以高达 $5 0 : 1$ 。当被焊钢板厚度在$6 0 \\mathrm { m m }$ 以上时，可以将电子枪水平放置进行横焊，以利焊缝成形。电子束焦点位置对熔深影响很大，在给定的电子束功率下，将电子束焦点调节在工件表面以下，熔深的 $0 . 5 \\sim 0 . 7 5$ 倍处电子束的穿透能力最好。根据实践经验，焊前将电子束焦点调节在板材表面以下，板厚的1/3处，可以发挥电子束的熔透效力并使焊缝成形良好。\n\n焊接厚板时，保持良好的真空度有利于增大电子束焊缝的熔深。\n\n# 3.添加填充金属\n只有在对接头有特殊要求或者因接头准备和焊接条件的限制不能得到足够的熔化金属时，才添加填充金属，其主要作用是：\n\n1）在接头装配间隙过大时可防止焊缝凹陷。2）在焊接裂纹敏感材料或异种金属接头时可防止裂纹的产生。3）在焊接沸腾钢时加入少量含脱氧剂（铝、锰、硅等）的焊丝，或在焊接铜时加人镍均有助于消除气孔。\n\n添加填充金属的方法是在接头处放置填充金属。箔状填充金属可夹在接缝的间隙处，丝状填充金属可用送丝机构送入或用定位焊固定。\n\n送丝机构应保证焊丝准确地送入电子束的作用范围内。送丝嘴应尽可能靠近熔池，其表面应有涂层以防金属飞溅物的沾污。应选用耐热钢来制造送丝嘴。应能方便地对送丝机构进行调节，以改变送丝嘴到熔池的距离、送丝方向以及与工件的夹角等。焊丝应从熔池前方送人。焊接时采用电子束扫描有助于焊丝的熔化和改善焊缝成形。\n\n送丝速度和焊丝直径的选择原则是使填充金属量为接头凹陷体积的1.25倍。\n\n# 4.定位焊\n用电子束进行定位焊是装夹工件的有效措施，其优点是节约装夹时间和经费。\n\n可以采用焊接束流或弱束流进行定位焊，对于搭接接头可用熔透法定位，有时先用弱束流定位，再用焊接束流完成焊接。\n\n# 5.焊接可达性差的接头\n电子束很细、工作距离长、易于控制，所以电子束可以焊接狭窄间隙的底部接头。这不仅可以用于生产过程，而且在修复报废零件时也非常有效。复杂形状的昂贵铸件常用电子束来修复。\n\n对可达性差的接头只有满足以下条件才能进行电子束焊：\n\n1）焊缝必须在电子枪允许的工作距离上。2）必须有足够宽的间隙允许电子束通过，以免焊接时误伤工件。3）在电子束的路径上应无干扰磁场。\n\n# 6.电子束扫描和偏转\n在焊接过程中采用电子束扫描可以加宽焊缝，降低熔池冷却速度，消除熔透不均等缺陷，降低对接头准备的要求。\n\n电子束扫描是通过改变偏转线圈的励磁电流，从而使横向磁场变化来实现的。常用的电子束扫描图形有正弦形、圆形、矩形、锯齿形等。通常电子束扫描频率为 $1 0 0 \\sim 1 0 0 0 \\mathrm { H z }$ ，电子束偏转角度为 $2 ^ { \\circ } \\sim 7 ^ { \\circ }$ 。在焊接铝合金等蒸发量较大的金属时，为了防止焊接所产生的大量金属蒸汽和离子直接侵入电子枪，可设置电子束偏转焊接，使电子枪在焊接过程中稳定工作。\n\n通过专用高频扫描系统，电子束经过高达1MHz频率扫描后，可以实时观测焊件表面形态，检测接缝的位置，实现焊缝跟踪。如图19-30所示。通过二次电子反射，可以观察焊件表面的细微形貌。焊接时，分出小部分电子束在焊缝前端扫描观察，确定焊缝位置，比对偏差，实现实时焊缝跟踪。\n\n此外，利用该技术还可以实多束焊接，如图19-31a所示。利用电子束高频“跳动”实现多束焊接，提高效率，减小焊接变形；改变扫描方式，也可以实现平面扫描加热，用于表面清理、表面热处理及表面改性，如图19-31b所示；甚至可以实现焊前预热、焊接、焊后热处理同时\n\n进行，一次完成，如图19-31c所示。\n\n![](images/e33af3f4f69109478dfb9bfac558cfbcb8e06975a0a5ffb6fb2a0c91a526fb63.jpg)\n\n![](images/c6100c63c46484b8553e8c8d594b5f8f9bcae5ec2c14df316029bf1f5537627a.jpg)  \n图19-30二次电子传感系统  \n图19-31高频扫描系统可以实现的辅助功能\n\n# 7．焊接缺陷及其防治\n和其他熔化焊一样，电子束焊焊接头也会出现未熔合、咬边、焊缝下陷、气孔、裂纹等缺陷。此外，电子束焊缝特有的缺陷有熔深不均（spiking）、长空洞、中部裂纹和由于剩磁或干扰磁场造成的焊道偏离接缝等。\n\n熔深不均出现在不穿透焊缝中。当在焊缝根部还出现孔洞时，称为焊缝根部钉形缺陷，如图19-32所示，这种缺陷是高能束流焊接所特有的。它与电子束焊接时熔池的形成和金属的流动有密切的关系。加大束斑直径可消除这种缺陷。将电子束作圆形扫描，获得凹形能量分布，有利于消除熔深不均。改变电子束焦点在工件内的位置也会影响到熔深的大小和均匀程度。适当地散焦可以加宽焊缝，有利于消除和减小熔深不均的缺陷。\n\n长空洞及焊缝中部裂纹都是电子束深熔透焊接时所特有的缺陷，降低焊接速度，改进材质有利于消除此类缺陷。\n\n# 19.4.4焊接参数的选择\n电子束焊焊接参数主要有电子束电流、加速电压、焊接速度、聚焦电流和工作距离等。一般说来，焊接深度和加速电压、束流成正比，和束斑直径（受聚焦电流影响）、工作距离、焊接速度成反比。\n\n加速电压的增加可使熔深加大。在保持其他焊接参数不变的条件下，焊缝横断面深宽比与加速电压成正比。增加电子束流，熔深和熔宽都会增加。增加焊接速度会使焊缝变窄，熔深减小。电子束聚焦状态对熔深及焊缝成形影响很大。焦点变小可使焊缝变窄，熔深增加。\n\n![](images/904d272b0029f48121c7ffad54c37d1768a4b3bba77495099e9de883e08d8ef6.jpg)  \n图19-32非穿透焊缝根部纵剖面金相照片\n\n对于不同的设备，焊接同一零件，由于电子枪结构、加速电压和真空度的差异，电子束的束流品质也不相同，所采用的电子束焊焊接参数也就不同。即使对于同一台电子束焊焊接设备，焊接同一零件，也可能几组参数都适用。如图19-33所示，钢的电子束焊焊接参数有一个较大的选择范围（阴影部分所示），针对不同零件的具体要求，可以选择更为合适的焊接参数进行焊接。\n\n对于确定的电子束焊设备，加速电压一般固定不变，必须时也只作较小的调整。厚板焊接时应使焦点位于工件表面以下 $0 . 5 \\sim 0 . 7 5$ 熔深处；薄板焊接时，应使焦点位于工件表面。工作距离应在设备最佳范围内。焊接电流和焊接速度是主要调整的焊接参数。\n\n焊接热输人是焊接参数综合作用的结果，对于一种材料，焊接厚度和焊接热输入有对应的函数关系。电子束焊时热输入的计算公式为\n\n$$\nq ~ = ~ U _ { \\mathrm { b } } I _ { \\mathrm { b } } / v\n$$\n\n式中 $q$ —热输入；$U _ { \\mathrm { b } }$ —加速电压；$I _ { \\mathrm { { b } } }$ 一 -电子束流；U- -焊接速度。\n\n热输入与电子束焊焊接功率成正比，与焊接\n\n![](images/1da82703361d207f563917fef6154e02d886ceabecc7672ea28b9c90d89e4956.jpg)  \n图19-33钢的电子束焊焊接参数\n\n速度成反比。\n\n利用焊接热输人与焊接厚度的对应关系，初步选定焊接参数，经实验修正后方可作为实际使用的焊接参数。此外，还应考虑焊缝横断面、焊缝外形及防止产生焊缝缺陷等因素，综合选择和实验确定焊接参数。\n\n# 19.5几种材料的电子束焊\n在熔焊方法中，真空电子束焊是材料焊接性较好的焊接方法之一。常用的金属、合金、金属间化合物等都可以采用电子束焊结构，并且焊接接头与其他熔焊方法相比具有更佳的力学性能。\n\n# 19.5.1钢\n\n\n# 1.低碳钢\n低碳钢易于焊接。与电弧焊相比，焊缝和热影响区晶粒细小。焊接沸腾钢时，应在接头间隙处夹一厚度为 $0 . 2 \\sim 0 . 3 \\mathrm { m m }$ 的铝箔，以消除气孔。半镇静钢焊接有时也会产生气孔，降低焊速、加宽熔池也有利于消除气孔。",
    "summary": "1.低碳钢, 19.4.4焊接参数的选择, 19.5.1钢, 19.5几种材料的电子束焊, 2.厚板的焊接, 3.添加填充金属, 4.定位焊, 5.焊接可达性差的接头, 6.电子束扫描和偏转, 7．焊接缺陷及其防治",
    "size": 3441
  },
  {
    "name": "第1卷_第3篇_高能束焊-part-10",
    "projectId": "5ET7VaxsU6Y6",
    "fileName": "第1卷_第3篇_高能束焊.pdf",
    "content": "# 2.合金钢\n这些钢材电子束焊的焊接性与电弧焊类似。经热处理强化的钢材，在焊接热影响区的硬度会下降，采用焊后回火处理可以使其硬度回升。\n\n焊接刚性大的工件时，特别是基本金属已处于热处理强化状态时，焊缝易出现裂纹。合理设计接头时焊缝能够自由收缩；采用焊前预热、焊后缓冷以及合理选择焊接条件等措施可以减轻淬硬钢的裂纹倾向。对于需进行表面渗碳、渗氮处理的零件，一般应在表面处理前进行焊接。如果必须在表面处理后进行焊接，则应先将焊缝区的表面处理层除去。\n\n${ \\pmb w }$ （C） $< 0 . 3 \\%$ 的低合金钢焊接时不需要预热和缓冷。在工件厚度大、结构刚性强时需预热到 $2 5 0 \\sim 3 0 0 \\mathrm { ^ q }$ 。对焊前已进行过淬火和回火处理的零件，焊后回火温度应略低于原回火温度。轻型变速器的齿轮大多采用电子束来焊接组合。齿轮材料是20CrMnTi或 $1 6 \\mathbf { C r M n }$ ，焊前材料处于退火状态。焊后进行调质和表面渗碳处理。\n\n合金高强度钢的 ${ \\pmb w }$ （C）（或碳当量） $>$ $0 . 3 0 \\%$ 时，应在退火或正火状态下焊接，也可以在淬火加正火处理后焊接。当板厚大于 ${ \\bf 6 m m }$ 时应采用焊前预热和焊后缓冷，以免产生裂纹。\n\n对于 ${ \\pmb w }$ （c） $> 0 . 5 0 \\%$ 的高碳钢，用电子束焊时开裂倾向比电弧焊低。轴承钢也可用电子束焊，但应采用预热和缓冷。\n\n# 3.工具钢\n工具钢的电子束焊接头性能良好，生产率高。例如：4Cr5MoVSi钢焊前硬度为50HRC，厚度为 $6 \\mathrm { { m m } }$ 。焊后进行 ${ 5 5 0 } \\mathrm { { ‰} }$ 正火，焊缝金属的硬度可以达到 $5 6 \\sim 5 7 \\mathrm { H R C }$ ，热影响区硬度下降到43\\~46HRC，但其宽度只有 $0 . 1 3 \\mathrm { m m }$\n\n# 4.不锈钢\n不锈钢的电子束焊接性较好，电子束焊设备通常以不锈钢的最大焊接深度及焊缝深宽比作为设备焊接能力的标志。\n\n奥氏体钢的电子束焊接接头具有较高的抗晶间腐蚀的能力，这是因为高的冷却速度可以防止碳化物的析出。\n\n马氏体钢可以在任何热处理状态下焊接，但焊后接头区会产生淬硬的马氏体组织，而且随着含碳量的增加和焊接速度的加快，马氏体的硬度将提高，开裂敏感性也较强。\n\n沉淀硬化不锈钢的焊接接头的力学性能较好。含磷高的沉淀硬化不锈钢的焊接性差。半奥氏体钢，例如17-7PH和PH14-8Mo，焊接性很好，焊缝为奥氏体组织。降低半马氏体钢的碳含量可以降低马氏体的硬度，改善其焊接性。\n\n# 19.5.2铝和铝合金\n焊前应对接缝两侧宽度不小于 $1 0 \\mathrm { m m }$ 的表面应用机械和化学方法作除油和清除氧化膜处理。\n\n铝合金的熔点低，焊接时合金中一些元素气化而产生焊缝气孔，在高速焊时尤为明显。表19-2列出了常用铝合金的焊接条件。为了防止气孔和改善焊缝成形，对厚度小于 $4 0 \\mathrm { m m }$ 铝板，焊速应在 $6 0 0 \\sim 1 2 0 0 \\mathrm { { m m / m i n } }$ ；对于 $4 0 \\mathrm { m m }$ 以上的厚铝板，焊速应在 $6 0 0 \\mathrm { { m m / m i n } }$ 以下。\n\n表19-2推荐使用的铝合金焊接条件  \n\n<table><tr><td rowspan=1 colspan=1>合金牌号</td><td rowspan=1 colspan=1>厚度/mm</td><td rowspan=1 colspan=1>电子束功率/kW</td><td rowspan=1 colspan=1>焊接速度/(cm/min)</td><td rowspan=1 colspan=1>焊接位置</td></tr><tr><td rowspan=4 colspan=1>5A07</td><td rowspan=1 colspan=1>0.6</td><td rowspan=1 colspan=1>0.4</td><td rowspan=1 colspan=1>102</td><td rowspan=1 colspan=1>平焊，电子枪垂直</td></tr><tr><td rowspan=1 colspan=1>5</td><td rowspan=1 colspan=1>1.7</td><td rowspan=1 colspan=1>120</td><td rowspan=1 colspan=1>平焊，电子枪垂直</td></tr><tr><td rowspan=1 colspan=1>100</td><td rowspan=1 colspan=1>21</td><td rowspan=1 colspan=1>24</td><td rowspan=1 colspan=1>横焊，电子枪水平</td></tr><tr><td rowspan=1 colspan=1>300</td><td rowspan=1 colspan=1>80</td><td rowspan=1 colspan=1>24</td><td rowspan=1 colspan=1>横焊，电子枪水平</td></tr><tr><td rowspan=1 colspan=1>7A04</td><td rowspan=1 colspan=1>10</td><td rowspan=1 colspan=1>4.0</td><td rowspan=1 colspan=1>150</td><td rowspan=1 colspan=1>平焊，电子枪垂直</td></tr><tr><td rowspan=1 colspan=1>2A08</td><td rowspan=1 colspan=1>18</td><td rowspan=1 colspan=1>8.7</td><td rowspan=1 colspan=1>102</td><td rowspan=1 colspan=1>平焊，电子枪垂直</td></tr></table>\n\n利用电子束扫描焊或将焊缝用电子束再熔化一次，有利于消除焊缝气孔，改善焊缝成形。添加焊丝可改善焊缝成形，补偿合金元素（ $\\mathbf { M } \\mathbf { n }$ 、$\\mathbf { M } \\mathbf { g }$ 、 ${ \\bf Z n }$ 、Li等）的蒸发，消除焊缝缺陷，还可降低裂纹倾向。 S\n\n采用高速来焊接热硬铝合金对于减小软焊缝的宽度和热影响区的宽度是有好处的。\n\n# 19.5.3钛和钛合金\n钛是一种非常活泼的金属，所以应在良好的真空条件下（ $< 1 . 3 3 \\times 1 0 ^ { - 2 } \\mathrm { P a } _ { \\cdot }$ ）进行焊接，电子束焊是钛及钛合金理想的焊接方法。\n\n氢气孔是熔化焊钛时最常见的缺陷。预防措施是降低熔池中氢含量和保证良好的结晶条件，例如：焊前接缝进行化学清洗和刮削，施加重复焊道，焊速低于 $3 0 0 \\mathrm { { m m / m i n } }$ 。用碱或碱土金属的氟化物为基的熔剂对熔池进行冶金处理对消除气孔很有效，例如将氟化钙加入熔池，可以消除$3 0 \\mathrm { m m }$ 厚钛合金焊缝中的气孔。\n\nTC是一种常用的钛合金，它可以在退火或固熔时效条件下焊接。焊后接头强度与基体金属相差无及，断裂韧性略差，疲劳强度可达到基体金属的 $9 5 \\%$ 。\n\n# 19.5.4铜和铜合金\n由于铜的导热性好，焊接热源的热量易散失，因此用能量密度高的电子束焊焊接铜具有突出的优点。对于 ${ 4 0 m m }$ 厚的铜板，采用电子束焊所需要的热输人是自动埋弧焊所需热输人的$1 / 5 \\sim 1 / 7$ 。焊缝横断面积是其 $1 / 2 5 \\sim 1 / 3 0$\n\n焊接铜合金可能发生的主要缺陷是气孔。对于厚度为 $1 \\sim 2 \\mathrm { m m }$ 的铜板，焊缝中不易产生气孔。对于厚度为 $2 \\sim 4 \\mathrm { { m m } }$ 的铜板，焊速应低于$3 4 0 \\mathrm { { m m } / \\mathrm { { m i n } } }$ 时，才可防止产生气孔。厚度大于$4 \\mathrm { m m }$ 时，焊速过慢将使焊缝成形变坏，焊缝空洞变多。增加装配间隙、焊前预热和重复施焊都是减少焊缝气孔的有效措施。\n\n为了减少金属的蒸发，对厚度为 $1 \\sim 2 \\mathrm { m m }$ 的铜板，电子束焦点应处在工件表面以上。对厚度大于 $1 5 \\mathrm { m m }$ 时可将电子枪水平放置，进行横焊。\n\n# 19.5.5镁合金\n一般说来，能用电弧焊焊接的镁合金也能用电子束焊，两种方法采用相同的焊前和焊后处理工艺。由于合金里镁和锌在真空里的蒸汽压很高，易于产生气孔。当镁合金的含锌量大于 $1 \\%$ 时，很难形成致密的焊缝。电子束焊焊接参数应进行闭环控制，以防止焊缝根部过热和产生气孔。电子束扫描焊接有助于消除气孔。",
    "summary": "19.5.2铝和铝合金, 19.5.3钛和钛合金, 19.5.4铜和铜合金, 19.5.5镁合金, 2.合金钢, 3.工具钢, 4.不锈钢",
    "size": 3912
  },
  {
    "name": "第1卷_第3篇_高能束焊-part-11",
    "projectId": "5ET7VaxsU6Y6",
    "fileName": "第1卷_第3篇_高能束焊.pdf",
    "content": "# 19.5.6难熔金属\n锆、锯、钼、钨等属难熔金属。\n\n锆非常活泼，焊接应在真空度达 $1 , 3 3 \\ \\times$ $1 0 ^ { - 2 } \\mathbf { P a }$ 以上的“无油”高真空中进行。接头准备和清洗是至关重要的。焊后退火可提高接头抗冷裂和延迟破坏的能力。退火条件是在1023\\~1128K的温度下保温1h，随炉冷却。焊接锆所用的热输入与同厚度的钢相近。\n\n锯的电子束焊接也应在优于 $1 . 3 3 \\times 1 0 ^ { - 2 } \\mathrm { P a }$ 的高真空下进行。真空室的泄漏率不得超过 $4 \\times$ $1 0 ^ { - 4 } \\mathrm { m } ^ { 3 } \\mathrm { P a } / \\mathrm { s }$ 。锯合金焊缝中常见的缺陷是气孔和裂纹。采用细电子束进行焊接不易产生裂纹。用散焦电子束对接缝进行预热，有清理和除气作用，有利于消除气孔。\n\n钼合金中加人铝、钛、锆、铪、钍、碳、硼、钇或镧，能够中和氧、氮和碳的有害作用，提高焊缝韧性。钼的焊缝中常见的缺陷是气孔和裂纹。焊前仔细清洗接缝和预热有利于消除气孔。采用细电子束和加快焊速有利于消除裂纹。在焊速为 $5 0 0 \\sim 6 7 0 \\mathrm { { m m } / \\mathrm { { m i n } } }$ 时，每 $1 \\mathrm { m m }$ 厚度的钼需要 $1 \\sim 2 \\mathbf { k } \\mathbb { W }$ 电子束功率。\n\n钨及其合金对电子束焊接具有良好的焊接性。接头准备和清洗是非常重要的，清洗后应进行除气处理，即在优于 $1 . 3 3 \\times 1 0 ^ { - 3 } \\mathrm { P a }$ 的真空度下，将工件加热到1370K，保温1h，随炉冷却。预热是防止钨接头冷裂纹的有效措施，预热温度可选为 $7 0 0 \\sim 1 0 0 0 \\mathrm { K }$ ，只是在焊接粉末冶金钨，而且焊速低于 $5 0 0 \\mathrm { { m m / m i n } }$ 时才不进行预热。对${ \\tt W } - 2 5 { \\tt R e }$ 合金，预热可提高焊接速度，降低热裂倾向。焊后退火可降低某些钨合金焊接接头的脆性转变温度，但不能改善纯钨焊缝金属的冷脆性。\n\n# 19.5.7金属间化合物\n随着材料科学的进步，金属间化合物越来越多地得到应用，如 $\\mathrm { T i } _ { 3 } \\mathrm { A l }$ 、 $\\mathrm { N i } _ { 3 } \\mathrm { A l }$ 等。焊接金属间化合物，必须严格控制焊接热输入，采用较高的焊接速度，避免焊接裂纹和接头脆性。材料冶炼和铸造过程中杂质的控制好坏，对焊接质量的影响很大，因此焊前应对材料成分及力学性能进行复验。\n\n# 19.5.8异种金属\n异种金属接头的焊接性取决于各自的物理化学性能。彼此可以形成固溶体的异种金属焊接性良好。易生成金属间化合物的异种金属的接头韧性差。对于难以直接焊接的异种金属，可以通过过渡材料来焊接。例如：焊接铜和钢时（图19-34）加入铝衬，可使焊缝密实和均匀，接头性能良好。\n\n![](images/c4fee3b63aade1581445f80752a4b5b224115e4b79df535b29e0597829ddf773.jpg)  \n图19-34铜-钢电子束焊接接头\n\n异种金属相互接触和受热时会产生电位差，这会引起电子束偏向一侧，应注意这一特殊现象，防止焊偏等缺陷。\n\n高铝瓷和锯的密封接头是用电子束焊焊接而成的。焊前将工件预热到1300～1700℃，焊后退火处理。\n\n焊接难熔的异种金属时应尽量降低热输入， 采用小束斑，尽可能在固溶状态下施焊。焊后作 时效处理。\n\n# 19.6应用\n随着电子束焊工艺及设备的发展，特别是近10 年来工业应用中对高精度、高质量连接技术需求的不断扩大，电子束焊在航空、航天、核能、兵器、电子、能源、汽车制造、纺织、机械等许多工业领域已经获得了广泛的应用。\n\n在能源工业中，各种压缩机转子、鼓筒轴、叶轮组件、仪表膜盒等；在核能工业中，反应堆壳体、送料控制系统部件、热交换器等；在飞机制造业中，发动机机座、转子部件、起落架等；在化工和金属结构制造业中，高压容器壳体等；在汽车制造业中，齿轮组合体、后桥、传动箱体等；仪器制造业中，各种膜片、继电器外壳、异种金属的接头等都成功地应用了电子束焊。\n\n图19-35中所示的膜盒是压力传感器的重要元件，原工艺是钎焊，工序复杂（清理—→镀锡—→清理焊剂—→高频焊—→抽真空—→封堵)。改用电子束焊接后工序简化为清理—→焊接。生产效率和产品质量都得到了提高。有的传感元件，要在距真空镀膜的敏感元件仅5mm处进行电子束焊，由于热作用小，不影响敏感元件的电阻值。图19-36所示的齿轮结构由精加工的零件组合变为电子束焊组合，焊接变形不超过允许的误差，节省了为加工小齿轮的刀具预留的空间，节约成本，提高效率，减小零件尺寸，这种结构已广泛用于变速器的制造。\n\n![](images/5de568dd655ce6fda9215058dad7da78a22dbaaef2ce14c3818a81ce02334938.jpg)  \n图19-35膜盒等传感元件\n\n![](images/4ae085bf3e60000dd574dd3bdc7af555819a0a08f513e5e72aafbb85c7727720.jpg)  \n图19-36齿轮的电子束焊\n\n图19-37示出了飞机发动机结构中电子束焊的应用，图中1\\~10都是焊缝分布的不同位置。目前国际上的发动机制造企业都将电子束焊视为获得高质量产品的先进技术之- 不仅如此，电子束焊已经扩展到飞机的大型结构制造中，如美国先进的F-22战斗机的机体结构，采用的电子束焊焊缝总长超过80m。同样，在航天工业中发动机和结构件都大量采用了电子束焊技术。\n\n是否高效连续生产，是电子束焊在机械制造业中能否应用的关键。已有电子束焊设备安装在生产线中，如齿轮和双金属条带焊接。\n\n![](images/4b03e41e74dcdc3476abc6b5a1b388a61fb28a83bb9edab927a8522678800dba.jpg)  \n图19-37飞机发动机制造中电子束焊接的应用\n\n高效率地生产双金属条带是电子束焊的成功应用之一。如图19-38 所示，具有两只电子枪的焊接系统，同时将三种金属焊接为一体，根据需要可以将条带从中间剖开，成为两条双金属条带，其最广泛的应用是加工双金属锯条。\n\n电子束焊的一个重要应用场合是修复磨损或损坏的零件。切掉已损坏的部分；安装和焊接一块相应的材料，经焊后热处理及机加工工序，可以修复零件。由于电子束焊接热输入小，焊接变形很小，修复零件的尺寸精度可以保证。特别是用电子束修复价格昂贵的零件（如航空发动机零件)，会带来很好的经济效益。\n\n真空室一直是电子束焊技术推广应用的障碍，非真空电子束焊也已在工业中应用，适用于薄板高速( $> 1 5 \\mathrm { m / m i n }$ ）焊接，特别是不等厚接头的焊接。目前世界上建立的最大的非真空焊接工作站（见图19-39）的容积为 $3 0 0 \\mathrm { m } ^ { 3 }$ ，电子枪在工作室内运动，在工业电视和焊缝跟踪系统的帮助下进行焊接。尽管非真空电子束不需要真空室，但电子枪仍要在射线防护室或无人车间内工作。\n\n![](images/b757b9aebb71d6796bede958eb2d2bf6db64e66473183e819f93ab4f1799af81.jpg)  \n图19-38双金属条带的电子束焊\n\n# 百思论坛\n![](images/71f8037802d72f82a478863a0264fc4e0b27909086e35b765ebd9000e3471d88.jpg)  \n图19-39非真空电子束焊工作站示意图",
    "summary": "19.5.6难熔金属, 19.5.7金属间化合物, 19.5.8异种金属, 19.6应用, 百思论坛",
    "size": 3370
  },
  {
    "name": "第1卷_第3篇_高能束焊-part-12",
    "projectId": "5ET7VaxsU6Y6",
    "fileName": "第1卷_第3篇_高能束焊.pdf",
    "content": "# 19.7安全防护\n在操作电子束焊机时要防止高压电击、X射线以及烟气等。\n\n高压电源和电子枪应保证有足够的绝缘和良好的接地。绝缘试验电压应为额定电压的1.5倍。电子束焊设备应装置专用地线，其接地电阻应小于 $3 \\Omega$ 。设备外壳应用粗铜线接地。在更换阴极组件和维修时应切断高压电源，并用放电棒接触准备更换的零件，以防电击。\n\n电子束焊时大约不超过 $1 \\%$ 的电子束能量将转变为X射线辐射。我国规定对无监护的工作人员允许的X射线剂量不应大于 $0 . 2 5 \\mathrm { m R } / \\mathrm { h }$ 。加速电压为 $6 0 \\mathrm { k V }$ 以上的焊机应附加铅防护层。防护层的厚度应按如下步骤选择：先由图19-40查出某额定束功率下的辐射剂量，按下式算出所需要的衰减系数 $k _ { x }$ ：\n\n$$\nk _ { \\mathrm { x } } ~ = ~ I _ { \\mathrm { x } } / I _ { \\mathrm { x 0 } }\n$$\n\n式中I—允许的辐射剂量， $I _ { \\mathrm { { x } } } = 0 . 2 5 \\mathrm { { m R } / \\mathrm { { h } } }$ ;\n\n$I _ { \\mathrm { x 0 } }$ -无防护层的辐射剂量。\n\n根据 $k _ { x }$ 按图19-41查出半厚度的 $n _ { \\mu }$ 。半厚度 $x _ { \\mathrm { H } }$ 可以按图19-42查出，半厚度 $x _ { \\scriptscriptstyle \\mathrm { H } }$ 的含义是X射线穿过 $x _ { \\mathrm { H } }$ 厚度的某种材料时辐射强度衰减一半的厚度。所需要的某种材料的厚度\n\n$$\n\\ d _ { t } ~ = ~ \\ d _ { n _ { \\mathrm { H } } } \\ d _ { x _ { \\mathrm { H } } }\n$$\n\n铅玻璃的厚度可按相应的铅当量选择。表19-3示出国产铅玻璃牌号和相应的铅当量。\n\n应采用抽气装置将真空室排出的油气、烟尘等及时排出，设备周围应易于通风。\n\n焊接过程中不允许用肉眼直接观察熔池，必要时应配戴防护眼镜。\n\n![](images/0c640216050fed451d3d52be79ce4a9f020ebedc8f230c05c0612f72b9dc3849.jpg)  \n图19-40在距离钨靶 $1 \\mathrm m$ 处X射线辐射剂量与不同束下电子能量的关系\n\n![](images/82b9701a9cccc44dfc4e5a109c2066f2c19d1b1b45199c527ebe30812400c00c.jpg)  \n图19-41 $\\mathbf { X }$ 射线衰减系数k,与防护层半厚度数量 $n _ { \\mathrm { H } }$ 的关系\n\n![](images/269c939152ce2a93f34f33ac93ceb32462ae68bf2880dd479f3813de21d1eb61.jpg)  \n图19-42不同蔽屏材料的半厚度 ${ \\pmb x } _ { \\mathbb H }$ 与电子能量的关系\n\n1一铅2-钢3-混凝土 $( \\rho = 2 . 3 5 \\times 1 0 ^ { 3 } \\mathrm { k g / m ^ { 3 } } )$\n\n表19-3铅玻璃的密度和铅当量  \n\n<table><tr><td rowspan=1 colspan=1>牌号</td><td rowspan=1 colspan=1>ZF1</td><td rowspan=1 colspan=1>ZF2</td><td rowspan=1 colspan=1>ZF3</td><td rowspan=1 colspan=1>ZF4</td><td rowspan=1 colspan=1>ZF5</td><td rowspan=1 colspan=1>ZF6</td></tr><tr><td rowspan=1 colspan=1>密度/（g/cm³）</td><td rowspan=1 colspan=1>3.84</td><td rowspan=1 colspan=1>4.09</td><td rowspan=1 colspan=1>4.46</td><td rowspan=1 colspan=1>4.52</td><td rowspan=1 colspan=1>4. 65</td><td rowspan=1 colspan=1>4.77</td></tr><tr><td rowspan=1 colspan=1>铅当量</td><td rowspan=1 colspan=1>0. 174</td><td rowspan=1 colspan=1>0.198</td><td rowspan=1 colspan=1>0.228</td><td rowspan=1 colspan=1>0.238</td><td rowspan=1 colspan=1>0. 243</td><td rowspan=1 colspan=1>0. 277</td></tr></table>\n\n$\\textcircled{1}$ 铅当量是指1个单位厚度的铅玻璃相当于表中示出厚度的铅板。\n\n# 参考文献\n[1] 德国焊接学会.Beam Technology.RODRUCK GmbH,1985.   \n[2] Schultz H.Electron beam welding [M].England： Abington Publishing，1993.   \n[3] Sanderson A.Recent Advances in high Power NonVaccum Electron Beam Welding Proceedings. ${ \\mathfrak { s } } ^ { \\scriptscriptstyle \\mathfrak { d } }$ International Conference on Welding and Melting by\n\nElectron and Laser Beam，La Baule，1993.\n\n[4] Fritz D.Heavy Section EB-Welding.IIW Doc，IV453-88.\n\n[5] $1 ~ \\sim 6 ^ { \\mathfrak { n } }$ International Conference on Welding andMeltingby Electron and Laser Beam.法国焊接学会出版，1972，1978，1983，1988，1993，1998.\n\n[6] 北京航空工艺研究所．高能束流加工技术重点实验室论文选编，1995.9.\n\n# 百思论坛\n\n\n# 第20章 激光焊与切割\n\n\n# 作者　刘金合审者　陈彦宾\n激光是20世纪最伟大的发明之一，世界上第一台激光器问世于1960年，激光焊接是当今先进的制造技术。与一般的焊接方法相比，激光焊有如下特点：\n\n1）聚焦后的功率密度可达 $1 0 ^ { 5 } \\sim 1 0 ^ { 7 } \\mathrm { W / c m } ^ { 2 }$ ，甚至更高，加热集中，完成单位长度、单位厚度工件焊接所需的热输人低，因而工件产生的变形极小，热影区也很窄，特别适宜于精密焊接和微细焊接。\n\n2）可获得深宽比大的焊缝，焊接厚件时可不开坡口一次成形。激光焊缝的深宽比目前已达$1 2 : 1$ ，不开坡口单道焊接钢板的厚度已达${ 5 0 } \\mathrm { m m }$ 。\n\n3）适宜于难熔金属、热敏感性强金属以及热物理性能差异悬殊、尺寸和体积悬殊工件间的焊接。\n\n4）可穿过透明介质对密闭容器内的工件进行焊接。\n\n5）可借助反射镜使光束达到一般焊接方法无法施焊的部位，YAG激光（波长 $1 . 0 6 \\mu \\mathrm { m }$ ）还可用光纤传输，可达性好。\n\n6）激光束不受电磁干扰，无磁偏吹现象存在，适宜于磁性材料焊接。\n\n7）不需真空室，不产生 $\\mathbf { X }$ 射线，观察及对中方便。\n\n激光焊的不足之处是设备的一次投资大，对高反射率的金属直接进行焊接比较困难。\n\n目前，用于焊接的激光器主要有两大类：气体激光器和固体激光器，前者以 $\\mathbf { C O } _ { \\mathfrak { z } }$ 激光器为代表，后者以YAG激光器为代表。根据激光的作用方式激光焊可分为连续激光焊和脉冲激光焊。随着设备性能的不断提高、结构的日益复杂，对接头性能和变形要求越来越苛刻，许多传统的焊接方法已不能满足要求，因而，激光焊接在许多场合具有不可替代的作用。\n\n# 20.1激光产生的基本原理\n",
    "summary": "19.7安全防护, 20.1激光产生的基本原理, 百思论坛, 参考文献, 第20章 激光焊与切割, 作者　刘金合审者　陈彦宾",
    "size": 3762
  },
  {
    "name": "第1卷_第3篇_高能束焊-part-13",
    "projectId": "5ET7VaxsU6Y6",
    "fileName": "第1卷_第3篇_高能束焊.pdf",
    "content": "# 20.1.1能级与辐射跃迁\n当原子或分子内部的电子与外界交换能量时，原子的内能也产生变化，但内能的变化是不连续的，其内能的状态称为能级。一个粒子（原子或分子）可以处于许多不同的能级，其最低的能级称为基态。\n\n粒子从外界吸收能量时从低能级跃迁到高能级；当粒子从高能级跃迁到低能级时，向外界释放能量。若吸收或释放的能量是光能，则称此跃迁为辐射跃迁。\n\n当粒子从高能级 $E _ { 2 }$ 向低能级 $\\mathbf { { \\mathit { E } } } _ { 1 }$ 辐射跃迁时，辐射光子的能量 $\\pmb { { \\cal E } }$ 等于两个能级之差，即\n\n$$\nE \\ = \\ E _ { 2 } \\ - \\ E _ { 1 } \\ = \\ h \\nu\n$$\n\n式中 $\\pmb { h }$ 普朗克常数；\n\n一光波频率。\n\n当粒子吸收的外来光子的能量恰好等于其两能级的能量之差时，则从其低能级跃迁到高能级。\n\n根据量子力学的观点，粒子（原子或分子）不可能有绝对准确的能量值，每个能级都显现出一定的宽度，这是因为粒子能级的变化是以跃迁几率的形式表现出来的，能级中心对应的跃迁几率最大，实际应用中，能级宽度用最大几率一半所对应的范围进行量度。\n\n# 20.1.2自发辐射、受激辐射和受激吸收\n通常，系统中的绝大数粒子都处于基态，为了实现粒子从低能级到高能级跃迁，需进行激发。激发的方式主要有加热激发、辐射激发和碰撞激发等。加热激发是通过加热提高系统的温度，从而使处于高能级的粒子数增加；辐射激发是通过外来光的照射并经粒子吸收光能而实现能级跃迁；碰撞激发是粒子与其他电子或受激粒子经碰撞、发生能量转移而实现能级跃迁。\n\n处于高能级的粒子自发地向低能级跃迁并释放出一个光子的过程称为自发辐射。处于高能级$E _ { 2 }$ 的粒子，如受到一个能量恰为 $h \\nu = E _ { \\mathrm { 2 } } - E _ { \\mathrm { 1 } }$ 的光子作用后，跃迁到低能级 $E _ { 1 }$ 并同时辐射出一个和人射光子完全一样（频率、相位、传播方向和偏振方向均相同）的光子的过程称为受激辐射。而受激吸收则是指处于低能级 $E _ { \\imath }$ 的粒子，受到能量恰巧为 $h \\nu = E _ { 2 } - E _ { 1 }$ 的光子作用且吸收该光子并跃迁到高能级 $E _ { 2 }$ 的过程。\n\n自发辐射的光波之间没有固定的相位关系，没有固定的频率，没有固定的传播方向和偏振方向，光向四周传播，普通光源就是通过自发辐射而发光的。受激辐射在一个外来光子的作用下，出现了两个完全相同的光子，即受激辐射起到了光放大的作用。\n\n# 20.1.3泵浦与粒子数反转\n热平衡状态下，处于高能级的粒子数远远少于处于基态的粒子数。当外界人射光进人介质后，受激辐射的放大作用总是小于受激吸收的削弱作用，因而入射光必然受到衰减。欲使人射光通过介质后得到增强与放大，就必须打破热平衡，使处于高能级的粒子数大于处于低能级的粒子数，这种状态称为粒子数反转。凡是能够通过激励而实现粒子数反转的物质称作激光工作物质（或激活介质），激光工作物质一般都是三能级系统或四能级系统。凡是能使激光工作物质在某两个能级间实现粒子数反转的过程称为泵浦或抽运。\n\n典型的三能级系统激光工作物质是掺有铬离子的红宝石晶体，典型的四能级系统激光工作物质有钕玻璃和 $\\mathbf { N } \\mathbf { d } ^ { 3 + } : \\mathbf { Y } \\mathbf { A } \\mathbf { G }$ （掺钕钇铝石榴石）等，典型的类四能级系统激光工作物质如He-Ne系统以及 $\\mathbf { C O _ { 2 } }$ 系统等。\n\n# 20.1.4激光的形成过程\n为了提高激光工作物质的增益，在实际的激光器内，激光工作物质两端都放有反射镜，这两个反射镜组成的系统称作谐振腔，最简单的谐振腔由两个互相平行的平面反射镜组成。\n\n激光工作物质在泵浦源的作用下，处于低能级的粒子不断向高能级跃迁，如果泵浦的速率足够大，就可打破热平衡状态时的粒子分布情况，实现粒子数反转。在激活介质内部，自发辐射产生的光子会引起其他粒子的受激辐射，如果反转的粒子数密度超过 $\\Delta N _ { \\{ \\boxtimes \\} }$ ，光束通过激活介质时就会得到放大。由于谐振腔对光的反射，使得那些与谐振腔轴不平行的光很快逸出腔外，而与谐振腔轴平行的光则在腔内来回反射，并多次穿过激活介质，形成正反馈，最后产生了与腔轴平行的激光束，整个形成过程的示意图见图 $^ { 2 0 - 1 }$ 。\n\n![](images/dd2a0e22f1d74264a66f8572f32bba3b5f43f267c95e9ac50aa6f67c9f112450.jpg)  \n图20-1激光振荡形成过程\n\n# 20.1.5激光的纵模与横模\n在谐振腔里，振幅相同的相干波在同一直线上相向传播，满足驻波产生的条件，每一种驻波成为一个纵模，相邻纵模的频率间隔\n\n$$\n\\Delta \\nu \\ : = \\frac { C } { 2 n L }\n$$\n\n式中 $c$ 光速；\n\n$\\pmb { n }$ 激光工作物质的折射率；\n\n$\\pmb { \\mathrm { \\Delta } } _ { \\pmb { \\mathrm { L } } }$ —谐振腔的腔长。\n\n横摸是指在与腔轴垂直方向上存在的稳定的光场分布，这个光场的分布总是不均匀的。现以平行平面腔为例进行分析。若两镜的口径为 $\\scriptstyle 2 a$ ，间距为 $\\scriptstyle { \\mathbf { - } } { \\mathbf { - } } { \\mathbf { - } } { \\mathbf { - } } { \\mathbf { - } }$ ，当光束在两镜之间来回反射时，必然发生衍射。假如开始时横向光场的分布是均匀的，第一次衍射时，相当于圆孔衍射，第二次衍射时，边缘部分被挡住，第三次、四次、五次…衍射时，上述过程继续发生，每次衍射的结果都是削弱了边缘部分的光振幅，经许多次衍射后最后形成了如图20-2所示的光场分布，它的主要特点是边缘部分的光强很小，而圆孔中心线附近的光强大。\n\n![](images/3edb47c66b7e7d03fa9e98c3d08d07d186edf74210d2b5238401a75d515c831a.jpg)  \n图20-2衍射对横模形成的影响\n\n激光的横模用 $\\mathrm { T E M } _ { m n }$ 来表示，TEM是Transvers Electromagnetic Mode 的缩写， $_ m$ 、 $\\pmb { n }$ 称为横模序数。当横模为轴对称时， $^ { m }$ 表示 $_ { x }$ 轴方向出现极小值的次数， $\\pmb { n }$ 表示 $_ { y }$ 轴方向出现极小值的次数，见图 $2 0 \\mathrm { - } 3 \\mathrm { a } \\sim$ 图20-3d。当横模为旋转对称时， $\\pmb { m }$ 表示在半径方向出现极小值 (暗环)的次数， $\\pmb { n }$ 表示在 $_ { 2 \\pi }$ 角度内出现极小值（暗直径）的次数，见图 $2 0 { - } 3 e \\sim$ 图 $_ { 2 0 - 3 g }$\n\n![](images/14fc58a477cdc4bfb2d51a15a9333023738f99effd5512584e31fa1f3b1475d8.jpg)  \n图20-3典型的横模图形\n\n$\\pmb { m }$ 、 $\\pmb { n }$ 均为零时，称为基模，当 $\\pmb { m = 0 }$ 、 $\\scriptstyle n = 1$ 或 $m = 1$ 、 $\\scriptstyle n = 0$ 时，称为低阶模，其他的则称为高阶模。基模能量集中，光场分布较均匀，方向性也好，高阶模的面积比低阶的大。\n\n# 20.1.6激光的特点\n激光具有方向性好、亮度高、单色性强以及相干性好四大特点。",
    "summary": "20.1.1能级与辐射跃迁, 20.1.2自发辐射、受激辐射和受激吸收, 20.1.3泵浦与粒子数反转, 20.1.4激光的形成过程, 20.1.5激光的纵模与横模, 20.1.6激光的特点",
    "size": 3435
  },
  {
    "name": "第1卷_第3篇_高能束焊-part-14",
    "projectId": "5ET7VaxsU6Y6",
    "fileName": "第1卷_第3篇_高能束焊.pdf",
    "content": "# 1.方向性好\n由于谐振腔对光束方向的选择，使激光具有很小的发散角，甚至可以达到0.1mrad，如经适当的光学系统扩束，发散角还可进一步降低。\n\n设 $s$ 为激光传播方向上的一块球面，球面面积为 $A$ ，球面的曲率半径为 $\\pmb { R }$ ，它所对应的立体张角为 $\\pmb { \\it { \\Omega } }$ ，发散角为 $\\pmb \\theta$ ，如图20-4所示。由于\n\n$$\n\\Omega = { \\frac { A } { R ^ { 2 } } }\n$$\n\n当 $\\pmb \\theta$ 很小时， $A \\approx \\pi$ ${ \\mathrm { ~ : ~ } } \\pi { \\mathrm { ~ } } \\left( R \\sin \\theta \\right) ^ { 2 } \\approx \\pi { \\mathrm { ~ } } \\left( R \\theta \\right) ^ { 2 }$ ，所以$\\scriptstyle { \\mathcal { a } } \\approx \\pi \\theta ^ { 2 }$ 。\n\n![](images/bac2e29512e2df8240ae973cc0e16bef07e0cc3143b655494913765bc20fc149.jpg)  \n图20-4光源的立体张角\n\n若 $\\theta = 1 0 ^ { - 3 } \\mathrm { r a d }$ 时， $\\Omega = \\pi \\times 1 0 ^ { - 6 } \\mathrm { s r }$ 。这说明激光器只向数量级为 $1 0 \\phantom { + } ^ { - 6 } \\mathbf { s } \\mathbf { r }$ 的立体角空间传播，而不像普通光源那样向很大的空间传播。\n\n激光良好的方向性对其聚焦性有重要影响，由引言公式（4） $d = f \\theta$ 知，徽小的发散角可使聚焦后的束斑直径很小。\n\n# 2.亮度高\n若光源的发光面积为 $\\Delta s$ ，在 $\\Delta t$ 时间内向法线方向上立体角为 $\\pmb { \\Delta } \\pmb { \\varOmega }$ 的空间发射的能量为 $\\Delta \\pmb { E }$ ，则光源在该方向上的亮度\n\n$$\nB \\ = \\frac { \\Delta E } { \\Delta S \\Delta \\varOmega \\Delta t }\n$$\n\n激光束的立体发散角一般为 $1 0 ^ { - 6 } \\mathrm { r a d }$ ，所以激光的亮度要比普通光源高百万倍。也可看出，在其他条件不变情况下，光源的功率△E/△t越大，其亮度也越高，有些脉冲激光器的光脉冲持续时间可压缩至 $1 0 ^ { - 9 } \\sim 1 0 ^ { - 1 2 } \\mathrm { s }$ 甚至更短，这样亮度就更高了。\n\n# 3.单色性强\n单色性是指光波的频率宽度 $\\pmb { \\Delta \\nu }$ 很小，或者\n\n说波长的变化范围△很小，激光的单色性比普通光源的好万倍以上。\n\n# 4.相干性好\n相干性是指在不同的空间点上以及不同的时刻光波场相位的相关性。\n\n上述的激光的四个特性本质上可归为一个特性，即相干性。激光的高亮度、良好的方向性以及单色性可以使激光能量在空间和时间上高度集中，因而是进行焊接和切割的理想热源。\n\n# 20.2激光焊设备\n\n\n# 20.2.1激光焊设备的组成\n![](images/7bd22f7f6cca8864dc2351e0090fcda5f5c8243f886111baebe00cd84b3e85d8.jpg)  \n图20-5是激光焊设备组成框图。  \n图20-5激光焊设备的组成\n\n1—激光器2—光学系统3一激光加工机4一辐 射参数传感器5—工艺介质输送系统6一工艺参\n\n数传感器7一控制系统8—准直用\n\nHe-Ne激光器 9一工件\n\n# 1．激光器\n激光器是激光焊接设备中的重要部分，提供加工所需的光能。对激光器的要求是稳定、可靠，能长期正常运行。对焊接和切割而言，要求激光的横模最好为低阶模或基模，输出功率（连续激光器）或输出能量（脉冲激光器）能根据加工要求进行精密调节。\n\n# 2.光学系统\n光学系统用以进行光束的传输和聚焦。进行直线传输时，通道主要是空气，在进行大功率或大能量传输时，必须采取屏蔽以免对人造成危害。在激光输出快门打开之前，激光器不对外输出。在小功率系统中，聚焦多采用透镜，在大功率系统中一般采用反射聚焦镜。\n\n# 3.激光加工机\n加工机用以产生工件与光束间的相对运动。激光加工机的精度对焊接或切割的精度影响很大。\n\n根据光束与工件的相对运动，加工机可分为二维、三维和五维。二维的在平面内 $_ { x }$ 和 $\\pmb { \\mathscr { y } }$ 两个方向运动，三维的增加了与 $_ { x - y }$ 平面垂直方向上的运动；五维的则是在三维的基础上增加了 $_ { x - y }$ 平面内 $3 6 0 ^ { \\circ }$ 的旋转以及 $_ { x - y }$ 平面在 $\\pmb { z }$ 方向 $\\pm \\ : 1 8 0 ^ { \\circ }$ 的摆动。\n\n# 4.辐射参数传感器\n主要用于检测激光器的输出功率或输出能量，并通过控制系统对功率或能量进行控制。\n\n# 5.工艺介质输送系统\n焊接时该系统的主要功能有三：\n\n1）输送惰性气体，保护焊缝。\n\n2）大功率 $\\mathbf { C O } _ { 2 }$ 焊接时，在熔池上方产生蒸气等离子体，该等离子会对光束产生反射、吸收和散射，减小能量利用率，使熔深变浅。这时，输送适当的气体可将焊缝上方的等离子体部分吹走。\n\n3）针对不同的焊接材料，输送适当的混合气以增加熔深。\n\n# 6.工艺参数传感器\n主要用于检测加工区域的温度、工件的表面状况以及等离子体的特性等，以便通过控制系统进行必要的调整。\n\n# 7.控制系统\n主要作用是输人参数并对参数进行实时显示、控制，另外，还有保护和报警等功能。\n\n# 8.准直用He-Ne激光器\n一般采用小功率的He-Ne激光器，进行光 路的调整和工件的对中。 7\n\n以上是激光焊设备的典型组成，实际上，由于应用场合不同，加工要求不同，上述的8个部分不一定一具备，各个部分的功能也差别很大，在选用设备时可酌情而定。\n\n# 20.2.2 $\\mathbf { c o } _ { \\mathfrak { z } }$ 气体激光器\n根据气体流动的特点， $\\mathbf { C O } _ { 2 }$ 激光器分为密封\n\n# 式、轴流式、横流式和板条式（Slab）四种。\n\n\n# 1.密封式 $\\mathbf { C O } _ { 2 }$ 激光器\n典型的密封式 $\\mathbf { C 0 } _ { 2 }$ 激光器结构如图20-6所示，它由放电管、谐振腔以及激励电源等组成。放电管用玻璃或石英制成，为多层式套管结构。最内层为放电毛细管，最外层为贮气管，管内贮有 $\\mathbf { C O } _ { 2 }$ 、 $\\mathbf { N } _ { 2 }$ 和 He的混合气，内外两管经回气管相通；中间一层为冷却管，工作时通水或其他冷却剂以对放电毛细管进行冷却。谐振腔的一端为平面反射镜（全反射），另一端为凹面反射镜（输出镜），加在阴极和阳极上的直流高压使气体产生辉光放电并使电子得到加速。这类激光器的转换效率为 $8 \\%$ 左右，为了增大输出功率并减小体积，可采用折叠腔将放电管串联起来，也可将两放电管并联起来。",
    "summary": "1.方向性好, 1．激光器, 1.密封式 $\\mathbf { C O } _ { 2 }$ 激光器, 2.光学系统, 2.亮度高, 20.2.1激光焊设备的组成, 20.2.2 $\\mathbf { c o } _ { \\mathfrak { z } }$ 气体激光器, 20.2激光焊设备, 3.单色性强, 3.激光加工机, 4.辐射参数传感器, 4.相干性好, 5.工艺介质输送系统, 6.工艺参数传感器, 7.控制系统, 8.准直用He-Ne激光器, 式、轴流式、横流式和板条式（Slab）四种。",
    "size": 3211
  },
  {
    "name": "第1卷_第3篇_高能束焊-part-15",
    "projectId": "5ET7VaxsU6Y6",
    "fileName": "第1卷_第3篇_高能束焊.pdf",
