Repository: LunaReborn/Welding-6m-Extractor

# 焊接文档 6M 专有词汇抽取工具

用于从焊接相关文档中抽取“人、机、料、法、环、测”六类专有词汇，并导出 JSON 和 Excel。

## 目录结构

```text
project/
  cli.py
  engine/
    document_loader.py
    chunker.py
    llm_client.py
    extractor_6m.py
    normalizer.py
    validator.py
    exporter.py
  prompts/
    welding_6m_extract.txt
    welding_6m_review.txt
  outputs/
  data/
```

## 安装

```bash
pip install -r requirements.txt
```

## 使用 Ollama

先启动 Ollama，并拉取模型：

```bash
ollama serve
ollama pull qwen2.5:7b
```

运行：

```bash
python cli.py --file data/氩弧焊标准作业指导书.docx --extractor ollama --model qwen2.5:7b --output outputs
```

启用二阶段复核：

```bash
python cli.py --file data/氩弧焊标准作业指导书.docx --extractor ollama --review --output outputs
```

File: data/hanjie_data/1.txt (part 32 of 68)
[
    "content": "这类激光器的主要特点是气体流动方向、放电方向以及激光的输出方向三者一致。根据气流速度的大小，又可分为慢速轴流和快速轴流两种。图20-7是快速轴流 $\\mathbf { C 0 } _ { 2 }$ 激光器示意图，它由放电管、谐振腔（包括后腔镜和输出镜）、高速风机以及热交换器等组成。放电管内可有多个放电区，图中所示为4个，高压直流电源在其间形成均匀的辉光放电，通常正极位于气流的上游，负极位于下游。为了提高激光器的输出功率，可增大气体的流速。有的气体速度已接近声速，这时，每米放电管可获得 $5 0 0 \\sim 2 0 0 0  { \\mathbb { W } }$ 的激光功率。这类激光器的输出模式为 $\\bf { T E M } _ { 0 0 }$ 模和$\\mathbf { T E M } _ { \\mathfrak { o l } }$ 模，这种模式特别适宜于焊接和切割。\n\n![](images/9ea94e91727111156a17350149c1bc48df9bbc859883af9b74ccff5798d26b18.jpg)  \n图20-6密封式 $\\mathbf { C O } _ { 2 }$ 激光器结构示意图\n\n1—平面反射镜2—阴极3一冷却管 4一贮气管5-回气管6—阳极7—凹面反射镜 8一进水口9—出水口10—激励电源\n\n![](images/312a6e1d2f4d5a376ba1d3945a54a97489c1e2e2d910160cd52740eb2bc6700f.jpg)  \n图20-7快速轴流式 $\\mathbf { C O } _ { 2 }$ 激光器示意图\n\n1—后腔镜2-高压放电区3一输出镜4—放电管5一高速风机6—热交换器\n\n3.横流式 $\\mathbf { C O } _ { 2 }$ 激光器\n\n横流式 $\\mathbf { C O } _ { 2 }$ 激光器的结构原理如图20-8所示。它由密封外壳、谐振腔（包括后腔镜、折叠镜、输出镜）、高速风机、热交换器以及放电电极等组成。它的光束、气流和放电的三个方向相互垂直，气体激光介质用高速风机连续循环地送人谐振腔，气体直接与热交换器进行热交换。这类激光器的气压大，气体密度高，气流流通截面也较大，流速快，所以冷却效果好，允许输入大的电功率，每米放电管的输出功率可达2～$3  { \\mathbf { k } }  { \\mathbf { W } }$ 。\n\n横流式 $\\mathbf { C O } _ { 2 }$ 激光器由于输出功率高，其谐振腔的全反镜常用金属材料（例如铜）作基板，表面镀以性能稳定的金属如金、银、铝等。输出镜则用可透过 $1 0 . 6 \\mu \\mathrm { m }$ 红外光的材料如 $\\bf N a C l$ 、KCl、GaAs、CdTe、 $\\bf { Z n S e }$ 等制成。\n\n![](images/ffce5f103d56012b45b9eac02d5297aa6d5c962279fd9baccb812e15c9480d48.jpg)  \n图20-8横流式 $\\mathbf { C O } _ { 2 }$ 激光器示意图\n\n1—平板式阳极2-折叠镜3-后腔镜4-阴极\n\n5—放电区6--密封壳体7-输出反射镜\n\n8一高速风机9-气流方向10一热交换器\n\n放电电极分别处在谐振腔的下方和上方，电极结构可分为管板式和针板式两种。在管板式结构中，阴极为表面抛光的水冷铜管，上面均匀地布有一排细铜丝触发针，它将阴极放电产生的电子不断地输送到主放电区，以保持辉光放电的稳定性；阳极为分割成许多块的铜板，相邻的铜板间填充绝缘介质，并用水进行冷却。在针板式结构中，阳极为水冷纯铜板，阴极为数排铼钨针（约几百支），每只针都接有几十千欧的镇流电阻，以保持放电的均匀性。\n\n4.板条（Slab）式 $\\mathbf { C O } _ { 2 }$ 激光器\n\n图20-9是板条（Slab）式 $\\mathbf { C O } _ { 2 }$ 激光器原理图。该激光器被国际工业界誉为工业 $\\mathbf { C O } _ { 2 }$ 激光器新的里程碑，其主要特点是光束质量极好（ $K > 0 , 8$ ，消耗气体少 $( 0 . 3 \\mathrm { L } / \\hbar )$ ），运行可靠、免维护、运行费用低，商品型Slab激光器的功率已达 $3 5 0 0 \\mathbb { V }$\n\n# 20.2.3YAG固体激光器\n",
    "summary": "2.轴流式 $\\mathbf { C O } _ { 2 }$ 激光器",
    "size": 1894
  },
  {
    "name": "第1卷_第3篇_高能束焊-part-16",
    "projectId": "5ET7VaxsU6Y6",
    "fileName": "第1卷_第3篇_高能束焊.pdf",
    "content": "# 1．固体激光器的基本结构\n图20-10是固体激光器基本结构示意图。激光工作物质2（又称激光棒）是激光器的核心，全反射镜1和部分反射镜4组成谐振腔，8为泵浦灯，固体激光器一般都采用光泵抽运，可用氙灯或氪灯。聚光腔3用以将泵浦源发出的光通过\n\n![](images/b5fb10fb7b4658ed82c27c3244b61979df840a94c07945931e094a106207a9c2.jpg)  \n图20-9板条式 $\\mathbf { C O } _ { 2 }$ 激光器原理图\n\n1—激光束2—光束整形器3一输出键4—冷却水\n\n5—射频激励放电6一冷却水7—后腔镜\n\n8-射频激励放电9一波导电极反射，尽量多地照射到激光棒上以提高效率，并可使泵浦光在激光棒表面分布均匀，形成较好的光耦合，提高输出激光的质量。理想的激光腔为椭圆形，泵浦灯和激光棒分别放在两个焦点上，聚光腔反射面镀有金膜或银膜并进行抛光，以提高反射率。高压充电电源6用以对电容器组7充电，充电电源常设计为恒流充电，并具有参数预置、自动停止以及手工放电等功能。触发电路发出触发脉冲后，已充电的电容器组通过泵浦灯放电，电能部分转换为光能。\n\n![](images/6e01bb743696b9dde3eb3c83dd8085c4772d5ab29627ef4725d06e47fbd15086.jpg)  \n图20-10固体激光器基本结构示意图1一全反射镜2—激光工作物质（激光棒）3-聚光腔4—部分反射镜5-触发反射镜6—高压充电电源7—电容\n\n器组8—泵浦灯\n\n在钇铝石榴石（Yttrium Aluminum Garnet）单晶里掺人适量的三价钕离子（ $\\mathbf { N } \\mathbf { d } ^ { 3 \\cdot }$ ）便构成了掺钕钇铝石榴石晶体，常表示为 $\\mathbf { N } \\mathbf { d } ^ { 3 + } : \\mathbf { Y } \\mathbf { A } \\mathbf { G }$ 钇铝石榴石的化学式为 $\\mathrm { Y } _ { 3 } \\mathrm { A l } _ { 5 } \\mathrm { O } _ { 1 2 }$ ，它是由 $\\mathrm { Y } _ { \\mathfrak { z } } 0 _ { \\mathfrak { z } }$ 和 $\\mathbf { A l } _ { 2 } \\mathbf { O } _ { 3 }$ 按摩尔比为 $_ { 3 : 5 }$ 化合生成的。在它的结晶点阵上， $\\mathbf { Y } ^ { 3 + }$ 按一定的规律排列，当掺人$\\mathbf { N d } _ { 2 } \\mathbf { 0 } _ { 5 }$ 后，点阵上原来的 $\\mathbf { Y } ^ { 3 + }$ 部分地被 $\\mathbf { N } \\mathbf { d } ^ { 3 \\cdot }$ 所代替，形成了淡紫色的 $\\mathbf { N d } ^ { 3 + } : \\mathbf { Y A G }$ 晶体。$\\mathbf { N } \\mathbf { d } ^ { 3 + } : \\mathbf { Y } \\mathbf { A } \\mathbf { G }$ 的主要优点是易于实现粒子数反转，所需的最小激励光强比红宝石小得多。同时，掺钕钇铝石榴石晶体具有良好的导热性，热膨胀系数小，适宜于在脉冲、连续和高重复率三种状态下工作，是目前在室温下唯一能连续工作的固体激光工作物质。它的光泵可采用氙灯或氪灯，连续工作时常用氪灯泵浦，由于氪灯发射的波长为$0 . 7 5 \\mu \\mathrm { m }$ 和 $0 . 8 \\mu \\mathrm { m }$ 的光谱线最强，这正好与$\\mathbf { N } \\mathbf { d } ^ { 3 + }$ 的强吸收带相匹配，故效率可达 $3 \\% \\sim 4 \\%$ 。为了提高 $\\mathbf { N } \\mathbf { d } ^ { 3 + } : \\mathbf { Y } \\mathbf { A } \\mathbf { G }$ 激光器的连续输出功率，可以多棒串联，见图20-11，目前，这种结构的激光器输出功率已达 ${ \\mathfrak { s o o o w } }$\n\n2.典型YAG激光焊机光路系统系统由三大部分组成：A一激光振荡部分；B—能量检测及扩束部分； $c$ 一观察及聚焦部分。\n\n![](images/9c4b0c9dde6adc33b910c6d61ac7a76549530dd6abf9c955bf4c2b43a2ee0916.jpg)  \n图20-11多级串联高功率$\\mathbf { N _ { d } } ^ { 3 \\cdot }$ :YAG激光器示意图\n\n1、2、3、4-Nd³+:YAG棒5、6、7、8-电源\n\n9-控制器10—全反镜11一部分反射镜\n\n调节光脉冲能量时光闸11闭合，光能被吸收器12吸收。很少量的光能经分光镜8反射后，被能量探测器9接收，进而显示出能量的大小。保护玻璃16用以遮挡焊接时的飞溅，以免聚焦镜15被损坏。\n\n![](images/040d8ee2131b563a1f67da2420c4a053fc1b4f72f3260b6d8159d33321858e59.jpg)  \n图20-12是典型的YAG激光焊机光路系统。  \n图20-12典型的YAG激光焊机光路系统\n\n1一准直用He-Ne激光器2-反射镜3-泵浦灯4—YAG棒5-尾镜6-输出镜 7--光栅 8—分光镜9—能量探测器10-扩束器11一光闸12—光能吸收器 13-调节器14—反射镜15-聚焦镜16-保护玻璃17一观察镜18—喷嘴\n\n# 20.2.4其他激光器\n可用于激光焊的其他激光器还有CO激光器、半导体激光器、准分子激光器等。\n\n# 1.CO 激光器\nCO 激光器输出波长约为 $5 , 3 \\mu \\mathrm { m }$ ，是 $\\mathbf { C O } _ { 2 }$ 激光输出波长的一半，发散角也为 $\\mathbf { C O } _ { 2 }$ 激光的一半，因而，被金属吸收的性能好，其他条件相同情况下，聚焦后的功率密度是 $\\mathbf { C O } _ { 2 }$ 激光的4倍。\n\nCO激光器的效率高，总效率可达 $30 \\%$ ，并已实现了高于10kW的功率输出。其主要缺点是只能运行于低温深冷状态，因而，设备成本和运行费用高。\n\n# 2.半导体激光器\n在这类激光器中以半导体二极管激光器最为重要，其最简单的形式是P-N结型跃迁，其工作物质为半导体，可采用简单的注入电流的方式来泵浦，当提供一个足够大的直流电压时，就可产生粒子数反转。半导体二极管激光器的主要优点是激光波长短（ $0 . 8 5 \\sim 1 . 6 5 \\mu \\mathrm { m } $ ，可用光纤传输，电能与光能的转换比极高，激光器体积小，其输出功率已达 $3 \\mathbf { k } \\mathbb { W }$ 。\n\n# 3.准分子激光器\n所谓准分子，是因为其在激发态为分子，而在基态则离解为原子，正因为如此，准分子激光的下能级总是空的，容易实现离子数反转，效率很高。\n\n准分子激光的波长短、能量高，输出紫外超短脉冲激光，波长范围 $1 9 3 \\sim 3 5 1 \\mathrm { n m }$ ，约是YAG激光波长的1/5和 $\\mathbf { C 0 } _ { 2 }$ 激光波长的1/50，单光子能量比大部分分子的化学键能都要高，故能直接深入材料分子内部进行加工，其加工机理是基于光化学作用，在非放热效应下进行，因而，材料变形极小。\n\n准分子激光器的另一特点是可调谐。目前，准分子激光器的功率输出水平在实验室已达千瓦级。\n\n# 4.光纤激光器\n光纤激光器是以光纤为工作物质的中红外波段激光器。光纤是以 $\\mathbf { S i O } _ { 2 }$ 为基质材料拉成的玻璃实体纤维，其导光原理是利用光的全反射。裸光纤中心的高折射率玻璃芯直径一般为4\\~$6 2 . 5 \\mu \\mathrm { m }$ ，中间低折射率硅玻璃包层芯径一般为$1 2 5 \\mu \\mathrm { m }$ ，最外部为加强树脂涂层。光纤按传播光波模式可分为单模光纤和多模光纤。单模光纤的芯径直径为 $4 \\sim 1 2 \\mu \\mathrm { m }$ ，只能传播一种模式的光，多模光纤的芯径直径大于 ${ 5 0 } _ { \\mu \\mathrm { m } }$ ，可传播多种模式的光。\n\n光纤激光器的主要特点是：在低泵浦下容易实现连续运转；容易与光线耦合；其辐射波长由基质材料的稀土掺杂剂决定，不受泵浦光波长的控制，可以利用与稀土离子吸收光谱相应的短波长激光二极管作为泵浦源，得到中红外波段的激光输出；与目前的光纤器件一一诸如调制器、耦合器、偏振器等相容，可制成全光纤系统；结构简单，体积小，操作和维护简单可靠。与灯泵激光器相比，光纤激光器消耗的电能仅约为灯泵激光器的 $1 \\%$ ，而效率则是半导体激光泵浦固体YAG激光的2倍以上；其光束质量不受激光功率的影响，输出的激光具有接近衍射极限的光束质量。",
    "summary": "1．固体激光器的基本结构, 1.CO 激光器, 2.半导体激光器, 20.2.4其他激光器, 3.准分子激光器, 4.光纤激光器",
    "size": 3919
  },
  {
    "name": "第1卷_第3篇_高能束焊-part-17",
    "projectId": "5ET7VaxsU6Y6",
    "fileName": "第1卷_第3篇_高能束焊.pdf",
    "content": "为便于比较，现将主要的焊接用激光器的特点加以比较，见表20-1。\n\n表20-1焊接（含切割）用激光器的特点  \n\n<table><tr><td rowspan=1 colspan=1>激光器</td><td rowspan=1 colspan=1>波长/um</td><td rowspan=1 colspan=1>振荡方式</td><td rowspan=1 colspan=1>重复频率/Hz</td><td rowspan=1 colspan=1>输出功率或能量范围</td><td rowspan=1 colspan=1>主要用途</td></tr><tr><td rowspan=1 colspan=1>红宝石激光器</td><td rowspan=1 colspan=1>0. 6943</td><td rowspan=1 colspan=1>脉冲</td><td rowspan=1 colspan=1>0~1</td><td rowspan=1 colspan=1>1~100J</td><td rowspan=1 colspan=1>点焊、打孔</td></tr><tr><td rowspan=1 colspan=1>钕玻璃激光器</td><td rowspan=1 colspan=1>1. 06</td><td rowspan=1 colspan=1>脉冲</td><td rowspan=1 colspan=1>0~10</td><td rowspan=1 colspan=1>1~100J</td><td rowspan=1 colspan=1>点焊、打孔</td></tr><tr><td rowspan=1 colspan=1>YAG激光器（钇铝石榴石）</td><td rowspan=1 colspan=1>1. 06</td><td rowspan=1 colspan=1>脉冲.连续</td><td rowspan=1 colspan=1>0~400</td><td rowspan=1 colspan=1>1~100J0~2kW</td><td rowspan=1 colspan=1>点焊、打孔焊接、切割、表面处理</td></tr><tr><td rowspan=1 colspan=1>密封式CO2激光器</td><td rowspan=1 colspan=1>10.6</td><td rowspan=1 colspan=1>连续</td><td rowspan=1 colspan=1></td><td rowspan=1 colspan=1>0~1kW</td><td rowspan=1 colspan=1>焊接、切割、表面处理</td></tr><tr><td rowspan=1 colspan=1>横流式CO激光器</td><td rowspan=1 colspan=1>10.6</td><td rowspan=1 colspan=1>连续</td><td rowspan=1 colspan=1></td><td rowspan=1 colspan=1>0~25kW</td><td rowspan=1 colspan=1>焊接、表面处理</td></tr><tr><td rowspan=1 colspan=1>快速轴流式CO2激光器</td><td rowspan=1 colspan=1>10.6</td><td rowspan=1 colspan=1>连续、脉冲</td><td rowspan=1 colspan=1>0~5000</td><td rowspan=1 colspan=1>0~6kW</td><td rowspan=1 colspan=1>焊接、切割</td></tr></table>\n\n# 20.3激光焊原理及分类\n\n\n# 20.3.1激光焊分类\n根据激光对工件的作用方式，激光焊可分为脉冲激光焊和连续激光焊。脉冲焊时，输人到工件上的能量是断续的、脉冲的，脉冲激光焊中大量使用的脉冲激光器主要是YAG激光器。YAG激光器适用的重复频率宽。此外还可将连续输出的YAG激光器和 $\\mathrm { C O } _ { 2 }$ 激光器用于脉冲焊接，最简单的办法就是打开或关闭装在激光器上的光闸。\n\n根据实际作用在工件上的功率密度，激光焊可分为热传导焊（功率密度小于 $1 0 ^ { 5 } \\mathrm { \\overline { { W } } / c m ^ { 2 } }$ ）和深熔焊（功率密度大于等于 $1 0 ^ { 5 } \\mathrm { \\overline { { W } } } / \\mathrm { c m } ^ { 2 }$ ）。\n\n热传导焊时，工件表面温度不超过材料的沸点，工件吸收的光能转变为热能后，通过热传导将工件熔化，无小孔效应发生，焊接过程与非熔化极电弧焊相似，熔池形状近似为半球形。\n\n深熔焊时，金属表面在光束作用下，温度迅速上升到沸点，金属迅速蒸发形成的蒸汽压力、反冲力等能克服熔融金属的表面张力以及液体的静压力等而形成小孔，激光束可直接深人材料内部，因而能形成深宽比大的焊缝。图20-13为激光深熔焊示意图。\n\n![](images/77a450b5d8f32aab207dbc1be358abf8f63543ba598f010d265b34b2ae29e6c2.jpg)  \n图20-13激光深熔焊示意图\n\n# 20.3.2激光焊原理\n激光焊实质上是激光与非透明物质相互作用的过程，这个过程极其复杂，微观上是一个量子过程，宏观上则表现为反射、吸收、加热、熔化、汽化等现象。",
    "summary": "20.2.5焊接（含切割）用激光器的特点",
    "size": 2359
  },
  {
    "name": "第1卷_第3篇_高能束焊-part-18",
    "projectId": "5ET7VaxsU6Y6",
    "fileName": "第1卷_第3篇_高能束焊.pdf",
    "content": "# 1．光的反射及吸收\n当光束照在清洁磨光的金属表面时，一般都存在着强烈的反射。\n\n金属对光束的反射能力与它所含的自由电子密度有关，自由电子密度越大（即电导率越大），反射本领越强。对同一种金属而言，反射率还与人射光的波长有关。波长较长的红外线，主要与金属中的自由电子发生作用，而波长较短的可见光和紫外光，除与自由电子作用外，还与金属中的束缚电子发生作用，而束缚电子与照射光作用的结果则使反射率降低。总之，对于同一金属，波长越短，反射率越低，吸收率越高。\n\n当能量为 $E _ { \\mathfrak { o } }$ 的激光照射到材料表面时，部分能量被反射，用 $E _ { \\mathrm { { R } } }$ 表示；部分能量被吸收，用 $\\pmb { { \\cal E } } _ { \\wedge }$ 表示；对透明材料，还有部分被透射，用$\\scriptstyle { E _ { \\tau } }$ 表示，则\n\n$$\n{ \\cal E } _ { 0 } \\ = \\ { \\cal E } _ { \\mathtt { R } } \\ + \\ { \\cal E } _ { \\mathtt { A } } \\ + \\ { \\cal E } _ { \\tau }\n$$\n\n亦可表示为\n\n$$\n\\textbf { l } = \\frac { E _ { \\mathrm { R } } } { E _ { 0 } } + \\frac { E _ { \\mathrm { A } } } { E _ { 0 } } + \\frac { E _ { \\mathrm { T } } } { E _ { 0 } }\n$$\n\n$$\n= \\rho _ { \\mathrm { { R } } } \\ + \\rho _ { \\mathrm { { A } } } \\ + \\rho _ { \\mathrm { { T } } }\n$$\n\n式中 $\\pmb { \\rho _ { \\mathtt { R } } }$ 反射率；$\\pmb { \\rho _ { \\mathsf { A } } }$ 一 -吸收率；$\\pmb { \\rho _ { \\tilde { \\Pi } } }$ —透射率。\n\n对于不透明材料， $\\scriptstyle { E _ { \\mathrm { T } } = 0 }$ ，则有\n\n$$\n1 \\ = \\ p _ { \\mathtt { H } } \\ + \\rho _ { \\mathtt { A } }\n$$\n\n当激光垂直人射时，金属表面反射率\n\n$$\n\\rho _ { \\mathtt { R } } \\ = \\ { \\frac { ( n - 1 ) ^ { 2 } \\ + K ^ { 2 } } { ( n + 1 ) ^ { 2 } \\ + K ^ { 2 } } }\n$$\n\n式中 $\\pmb { n }$ —折射率；\n\n$\\pmb { K }$ —金属表面的吸收系数。\n\n材料处于真空且表面无氧化膜时，金属对激光的吸收率可近似表示为\n\n$$\n\\rho _ { \\mathrm { s } } ( T ) \\approx 0 . 3 6 5 \\{ \\rho _ { \\mathrm { r } } [ 1 + \\beta ( T - 2 0 ) ] / \\lambda \\} ^ { \\frac { 1 } { 2 } }\n$$\n\n式中 ${ \\pmb \\rho } _ { \\star } ( T )$ 金属材料在温度 $\\pmb { T }$ 时对波长为 $\\pmb { \\lambda }$ 的激光器的吸收率；\n\n$\\pmb { \\rho } _ { \\tau }$ 1 -金属材料在 $2 0 \\mathfrak { C }$ 时的电阻率$( \\Omega \\cdot { \\bf \\omega } _ { \\bf m } )$ ；  \n$_ { \\beta }$ 电阻温度系数（ $\\mathbf { \\mathcal { C } _ { \\alpha } } ^ { \\mathrm { ~ - ~ } 1 }$ )；  \n$_ { T }$ 温度 $\\mathbf { \\Pi } ^ { \\left( \\mathfrak { C } \\right) }$ ；  \n$\\pmb { \\lambda }$ 激光波长（ $\\mathbf { \\dot { m } } )$ 。\n\n# 2.材料的加热\n一旦激光光子入射到金属晶体，光子即与电子发生非弹性碰撞，光子将其能量传递给电子，使电子由原来的低能级跃迁到高能级。与此同时，金属内部的电子间也在不断地互相碰撞。每个电子两次碰撞间的平均时间间隔为 $1 0 ^ { - 1 3 } \\ : \\mathrm { s }$ 的数量级，因而，吸收了光子而处于高能级的电子将在与其他电子的碰撞以及与晶格的互相作用中进行能量的传递，光子的能量最终转化为晶格的热振动能，引起材料温度升高，改变材料表面及内部温度。\n\n# 3.材料的熔化及汽化\n激光焊时，材料达到熔点所需时间为微秒级；脉冲激光焊时，当材料表面吸收的功率密度为 $1 0 ^ { 5 } \\mathrm { W } / \\mathrm { c m } ^ { 2 }$ 时，达到沸点的典型时间为几毫秒；当功率密度大于 $1 0 ^ { 6 } \\mathrm { \\overline { { W } } } / \\mathrm { c m } ^ { 2 }$ 时，被焊材料会产生急剧的蒸发。在连续激光深熔焊时，正是由于蒸发的存在，蒸汽压力和蒸汽反作用力等能克服熔化金属表面张力以及液体金属静压力而形成小孔，小孔类似于黑体，它有助于对光束能量的吸收，显示出“壁聚焦效应”，由于激光束聚焦后不是平行光束，与孔壁间形成一定的人射角，见图20-14。激光束照射到孔壁上后，经多次反射而达到孔底，最终被完全吸收。\n\n![](images/4da416ebf0ea3c7912ec52eaed9fb8969e4044b7cb9b9315b54b318d0d41b002.jpg)  \n图20-15小孔内液体金属的流动1一焊接方法2一激光束\n\n激光、保护气体、等离子体以及被焊材料四者之间相互作用的过程。\n\n等离子体的折射率小于1，它是比真空还光疏的物质，激光人射到等离子云上时，会产生折射、反射、吸收，极端情况下甚至会产生全反射。\n\n等离子体对 $\\mathbf { C O } _ { 2 }$ 激光的折射角为\n\n$$\n\\theta = \\frac { N _ { \\mathrm { c } } } { 2 \\mathrm { ~ } \\times \\mathrm { ~ 1 0 ~ } ^ { 1 9 } } \\frac { L } { R }\n$$\n\n式中 $N _ { \\ast }$ —等离子体的电子密度；\n\n$\\scriptstyle L$ 激光通过等离子体的长度；  \n$\\pmb { R }$ 等离子体柱的半径。\n\n采用 $\\mathbf { C 0 } _ { 2 }$ 激光焊焊接钢材料时，等离子体对激光的吸收系数\n\n$$\n\\alpha \\ = 1 . \\ 6 3 \\ \\times 1 0 ^ { - 3 2 } \\ \\frac { N _ { \\mathrm { e } } ^ { 2 } } { T _ { e } ^ { 0 . 5 } }\n$$\n\n$$\n\\times ~ \\Big [ 1 ~ - ~ \\mathrm { e x p } \\Big ( \\frac { - ~ 1 . 3 6 ~ \\times ~ 1 0 ^ { 3 } } { T _ { \\mathrm { e } } } \\Big ) \\Big ]\n$$\n\n![](images/ea23a6a3d705a6b48204edee83030c2b6f2b596f25eb1a5b2e4aa531b1af2456.jpg)  \n图20-14壁聚焦效应\n\n4.激光作用终止，熔化金属凝固\n\n焊接过程中，工件和光束作相对运动，由于剧烈蒸发产生的强驱动力使小孔前沿形成的熔化金属沿某一角度得到加速，在小孔的近表面处形成如图20-15所示的大旋涡，此后，小孔后方液体金属由于传热的作用，温度迅速降低，液体金属很快凝固形成焊缝。\n\n# 20.3.3激光焊焊接过程中的几种效应\n",
    "summary": "1．光的反射及吸收, 2.材料的加热, 20.3.3激光焊焊接过程中的几种效应, 3.材料的熔化及汽化",
    "size": 3506
  },
  {
    "name": "第1卷_第3篇_高能束焊-part-19",
    "projectId": "5ET7VaxsU6Y6",
    "fileName": "第1卷_第3篇_高能束焊.pdf",
    "content": "# 1．等离子体的负面效应\n激光焊时，被焊材料不仅熔化、蒸发，而且还会和保护气体一起被电离，在熔池上方形成等离子云。所以，激光焊焊接过程实质上也是入射\n\n式中 $N _ { e }$ —电子密度；\n\n$\\boldsymbol { \\mathsf { \\Pi } } _ { T _ { \\mathrm { { \\diamond } } } }$ —电子温度。\n\n等离子体由电子、离子、原子或分子组成，在库仑力的作用下，会形成电子和离子的集体振荡，其电子振荡角频率\n\n$$\n\\omega _ { \\mathrm { p e } } ~ = ~ \\sqrt { \\frac { N _ { \\mathrm { e } } e ^ { 2 } } { m _ { e } \\varepsilon _ { 0 } } }\n$$\n\n式中 $N _ { e }$ —电子密度；\n\ne-电子电量；\n\n随着 $N _ { \\bullet }$ 的增加， $\\omega _ { p e }$ 亦增加，当人射激光的角频率 $\\omega \\leqslant \\omega _ { \\mathrm { p e } }$ 时，则产生全反射。显然，熔池\n\n上方产生的等离子云就像带通滤波器那样，只有角频率高于等离子体电子振荡角频率的激光才能通过。\n\n# 2.对焊缝金属的净化效应\n金属中往往含有S、P、O、N等非金属杂质，它们或者独立存在于金属基体中，或者固溶在金属基体中。受到激光照射时，由于非金属的吸收率远远大于金属，故独立存在于金属基体中的杂质随温度的迅速上升而逸出熔池；而固溶在金属基体中的杂质也由于其沸点低、蒸汽压高而很容易地从熔池中逸出，结果是减少了焊缝中的有害元素和杂质，提高了焊缝的塑性和韧性。\n\n# 3.壁聚焦效应\n壁聚焦效应前已提及，它是指深熔焊接时，由于熔池小孔出现、激光束深人小孔内部、小孔壁对激光多次吸收、反射，最终在小孔底部形成较高的激光功率密度，并被全部吸收的作用。\n\n# 20.3.4激光焊等离子体负面效应的抑制\n抑制激光焊等离子体负面效应的方法有：\n\n1）侧向下吹气法：在熔池小孔上方，沿侧下方吹送保护气体，其作用是，一方面吹散电离气体，另一方面还有对熔化金属的保护作用。大功率焊接时，一般吹送He气，因为He元素位于元素周期表的最右上角，电离势高，不易电离。\n\n2）同轴吹送保护气体法：与侧向下吹气相比，该方法可将部分等离子体压入熔池小孔内，增强对焊缝的加热。\n\n3）双层内外圆管吹送异种气体法：喷嘴由两个同轴圆管组成，外管通He气，内管通 $\\mathbf { A r }$ 。外管He气有益于减弱等离子体以及保护熔池，内管的Ar气可将等离子体抑制于蒸发沟槽之内，此方法适用于中等功率的 $\\mathbf { C O } _ { \\mathfrak { z } }$ 激光焊接。\n\n4）光束纵向摆动法：此方法利用光束的移动来避开等离子体。当光束在起始位置时，等离子体云很小，激光深人内部，小孔向深处发展；然后，光束与工件以相同的速度随动，激光停留于工件上的一点，熔化继续向深处发展；随着熔深的增加，等离子体云逐渐增多，在产生大量的等离子体云之前，光束迅速移开，重新开始深熔\n\n过程。\n\n5）低气压法：该方法的原理是，光束周围压力低时，气体的密度小，等离子体云中的电子密度小，因而减小了等离子体的不良影响。此方法需要真空室。\n\n6）侧吸法：吸管置于激光束与工件的作用点附近，吸管与工件表面成一定角度，吸管接抽气机，从而在工件表面形成局部低压，减小了等离子体的体积和电荷数量。\n\n7）外加电场法：在熔池上方的等离子体区域两侧，加一直流电场，使等离子体内正、负电荷向两侧运动，减小对激光的散射和吸收。\n\n8）外加磁场法：其原理是基于电荷受磁场作用时，在洛仑兹力的作用下产生旋转，适当的磁场可降低激光束通道上的电子密度，进而减小了对激光的散射和吸收。\n\n# 20.4激光深熔焊\n激光深熔焊时，能量转换是通过熔池小孔完成。小孔周围是熔融的液体金属，由于壁聚焦效应，这个充满蒸汽的小孔犹如“黑体”，几乎全部吸收人射的激光能量。总之，热量是通过激光与物质的直接作用而形成的，而常规的焊接和激光热传导焊接，其热量首先在工件表面聚积，然后经热传导到达工件内部，这是激光深熔焊和热传导焊的根本区别。\n\n# 20.4.1激光深熔焊焊接设备的选择\n激光深熔焊时，选择激光器主要考虑的因素是：\n\n1）较高的额定输出功率。2）宽阔的功率调节范围。3）功率渐升、渐降（衰减）功能，以保证焊缝起始和结束处的质量。\n\n4）激光横模（TEM），横模直接影响聚焦光斑直径和功率密度，基模焦点处的功率密度要比多模光束高两个数量级。对于厚件的焊接，通常选用5kW以上的多模激光器。\n\n# 20.4.2深熔焊的接头设计\n传统焊接方法中使用的绝大部分的接头形式都适合激光焊，所不同的是，由于聚焦后的光束直径很小，因而对装配的精度要求高。在实际应用中，激光焊最常采用的接头形式是对接和搭接。\n\n对接时装配间隙应小于材料厚度的 $1 5 \\%$ ，零件间的错位和不平度不大于 $2 5 \\%$ ，见图20-16。尽管激光焊时变形很小，为了确保焊接过程中工件间的相对位置不变化，最好采用适当的夹持方式。图中所标公差主要适用于铁合金和镍合金等材料，而对于导热性好的材料，如铜合金、铝合金等，还应将误差控制在更小的范围内。另外，由于激光焊接时一般不加填料，所以，对接间隙还直接影响着焊缝的凹陷程度。\n\n![](images/6a4043424355c6480dd9c79ee5a5bbae7648d1adc1d5d97cf1cb5859a4ca5605.jpg)  \n图20-16对接装配精度及夹紧方式\n\n搭接时装配间隙应小于板材厚度的 $2 5 \\%$ ，见图20-17。如装配间隙过大，会造成上面工件的烧穿。当焊接不同厚度的工件时，应将薄件置于厚件之上。\n\n![](images/da404ad4842ff98bcdd0320a744890e053526da5d026aa90aed6f0f4be85bd83.jpg)  \n图20-17搭接装配精度及夹紧方式\n\n图20-18给出了板材激光焊时常用的接头形式，其中的卷边角接接头具有良好的连接刚性。在吻焊接头形式中，待焊工件的夹角很小，因而，人射光束的能量可绝大部分被吸收，吻焊接头焊接时，可不施加紧力或仅施很小的加紧力，其前提是待焊工件的接触必须良好。\n\n# 20.4.3焊接参数及其对熔深的影响\n\n\n# 1．人射光束功率\n![](images/8008e7541b23ed8c2090e5068b75a36ef344a741dd6d59e277a112947cdf44a7.jpg)  \n图20-18板材激光焊常用接头形式\n\n它主要影响熔深，当束斑直径保持不变时，熔深随人射光束功率的增加而变大，图20-19是304型不锈钢激光焊熔深随人射光束功率变化的曲线，图20-20是根据对不锈钢、钛、铝等金属的实验而给出的激光焊熔深与入射光束功率的关系。由于光束从激光器到工件的传输过程中存在能量损失，作用在工件上的功率总是小于激光器的输出功率，所以，人射光束功率应是照射到工件上的实际功率。在焊接速度一定的前提下，焊接不锈钢、钛、铬时，最大熔深 $h _ { \\mathfrak { m a x } }$ 与人射光束功率 $P$ 间存在以下关系：\n\n![](images/5cdfd42162a53f2a1b8cdb53f42538fffc033c30c767628fe644c76c7a48d03a.jpg)  \n图20-19304型不锈钢激光焊熔深随入射光束功率变化的曲线\n\n![](images/0f60acde3597ad9976a2a14559e05d943e0f089a5ab594abe4063c2f093c8c0f.jpg)  \n图20-20激光焊熔深随入射光束功率变化的曲线\n\n# 2.光斑直径\n在入射功率一定的情况下，光斑尺寸决定了功率密度的大小。对高斯光束的直径定义为光强下降到中心值的 $1 / e$ 或 $1 / e ^ { 2 }$ 处所对应的直径，前者包含略多于 $60 \\%$ 的总功率，后者则包含$80 \\%$ 的总功率，建议采用 $1 / e ^ { 2 }$ 的定义方法。\n\n实际测量中所采用的最简单的方法是等温轮廓法，通过对炭化纸的烧焦或对聚丙烯板的穿透来进行测量。\n\n聚焦后的光斑直径\n\n$$\nd = 2 . 4 4 \\frac { f \\lambda } { D } ( 3 m + 1 ) ^ { \\frac { 1 } { 2 } }\n$$\n\n式中 $f$ 聚焦镜焦距；\n\n$\\pmb { \\lambda }$ 一激光波长；  \n$\\pmb { D }$ 聚焦前光斑直径；  \n$\\pmb { m }$ —激光横模的阶数。\n\n显然，采用短焦距的聚焦镜可使 $\\pmb { d }$ 变小，在$f$ 一定的情况下，横模阶数越低， $^ { d }$ 越小，当横模为基模（ $m = 0$ ）时， $\\pmb { d }$ 最小。 V",
    "summary": "1．等离子体的负面效应, 1．人射光束功率, 2.对焊缝金属的净化效应, 2.光斑直径, 20.3.4激光焊等离子体负面效应的抑制, 20.4.1激光深熔焊焊接设备的选择, 20.4.2深熔焊的接头设计, 20.4.3焊接参数及其对熔深的影响, 20.4激光深熔焊, 3.壁聚焦效应",
    "size": 3793
  },
  {
    "name": "第1卷_第3篇_高能束焊-part-20",
    "projectId": "5ET7VaxsU6Y6",
    "fileName": "第1卷_第3篇_高能束焊.pdf",
    "content": "# 3.吸收率\n吸收率决定了工件对激光束能量的利用率。研究表明，金属对红外光的吸收率 ${ \\pmb \\rho } _ { \\pmb { \\Lambda } }$ 与它的电阻率 $\\pmb { \\rho } _ { \\parallel }$ 间的关系为\n\n$$\n\\rho _ { \\mathrm { A } } ~ = ~ 1 1 2 . 2 { \\sqrt { \\rho _ { \\mathrm { r } } } }\n$$\n\n电阻率又与温度有关，所以，金属的吸收率又与温度密切相关。理论计算表明，材料Ti-6A1-4V在 $3 0 0 \\mathrm { ‰}$ 时的吸收率约为 $1 5 \\%$ ，而304型不锈钢、Fe和 ${ \\bf z n }$ 即使在熔融状态，其吸收率也低于 $15 \\%$ ，这说明反射所造成的能量损失是很大的。\n\n尽管大多数金属在室温时对 $1 0 . 6 \\mu \\mathrm { m }$ 波长光束的反射率一般都超过 $90 \\%$ ，然而，一旦熔化、汽化、形成小孔以后，对光束的吸收率将急剧增加，图20-21显示了金属材料吸收率随表面温度和功率密度的变化。由图可知，达到沸点时的吸收率已超过 $90 \\%$ 。不同金属达到其沸点所需的功率密度也不同，钨为 $1 0 ^ { 8 } \\mathrm { W / c m } ^ { 2 }$ ，铝为 $1 0 ^ { 7 } \\overrightarrow { \\mathbfit { W } } /$ $\\mathbf { c m } ^ { 2 }$ ，碳钢和不锈钢则在 $1 0 ^ { 6 } \\mathrm { W / c m } ^ { 2 }$ 以上。对材料表面进行涂层或生成氧化膜，可有效地提高对光束的吸收率。图20-22表示在不同的表面处理条件下，熔透功率与焊接速度的关系。可以看出，材料表面经处理后对光束的吸收率有不同程度的提高。\n\n![](images/d0a6e03ab729be792a2a1500068993e28a5eda1131a62e51e4d429432b65477f.jpg)\n\n![](images/de7bba78ed6e24a4e44ac6b3be0de3855605b2a8d863fa7778cc83b9b5988922.jpg)  \n图20-21金属材料吸收率随表面温度和功率密度的变化  \n图20-22不同表面处理条件下熔透功率与焊接速度的关系\n\n另外，使用活性气体也能增加材料对激光的吸收率。实验表明，在保护气体氩中添加 $10 \\%$ 的氧，可使熔深增加一倍。\n\n# 4.焊接速度\n焊接速度影响焊缝熔深和熔宽。深熔焊接时，熔深几乎与焊接速度成反比，图20-23为采用 $\\mathbf { \\ k } \\mathbf { W }$ 功率时，304型不锈钢熔深随速度的变化曲线。在给定材料、给定功率条件下对一定厚度范围的工件进行焊接时，有一合适的焊接速度范围与之对应。如速度过高，会导致焊不透；如速度过低，又会使材料过量熔化，焊缝宽度急剧增加，甚至导致烧损和焊穿。\n\n![](images/e21804c8da1c3898bfa21c521990d35e90c568f1944842e806339da2cd1093a1.jpg)  \n图20-23304型不锈钢在 $^ { 1 0 k W }$ 功率下熔深随焊接速度的变化曲线\n\n# 5.保护气体成分及流速\n深熔焊时，保护气体的作用有两个，一是保护被焊部位免受氧化，二是为了抑制等离子云的负面效应。\n\n图20-24显示了不同的保护气体对熔深的影响。由图可知，He可显著改善激光的穿透力，这是由于He的电离势高，不易产生等离子体，而Ar的电离势低，易产生等离子体。若在He中添加 $1 \\%$ 的有更高电离势的 $\\mathbf { H } _ { 2 }$ ，则又会进一步改善光束的穿透力，使熔深进一步增加。空气和$\\mathbf { C 0 } _ { \\imath }$ 对光束穿透力的影响介于Ar和He之间。\n\n气体流量对熔深的影响见图20-25。在一定的流量范围内，熔深随流量的增加而增加，超过一定值以后，熔深则基本维持不变。这是因为流量从小变大时，保护气体去除熔池上方等离子体的作用加强，减小了等离子体对光束的吸收和散射作用，因而熔深增加，一旦流量达到一定值以后，仅靠吹气进一步抑制等离子体负面效应的作用已不明显，因而，即使流量再加大，对熔深也就影响不大了。另外，过大的流量不仅会造成浪费，同时，还会使焊缝表面凹陷。\n\n![](images/197f50d1a852dcadcf0e8c40434806733798935182ae7a66169e8610ae793780.jpg)  \n图20-24不同保护气体对熔深的影响\n\n![](images/e477ed48a3e7d5dcce9bb64c69005b25c0c1e26c98da0d986efdaa8fcd65c48f.jpg)  \n图20-25保护气体流量对熔深的影响\n\n高速焊接时，选择保护气体不能仅仅考虑气体的电离势，还应考虑气体的密度。因为电离势较高的气体往往原子序数较低，相对原子质量也较小，高速焊接时，这些较轻的气体不能在短时间内把焊接区域的空气排走，而较重的气体则可实现这一点，因而，把较重的气体和较轻的而电离势又高的气体混合在一起，将会产生最佳的熔透效果。图20-26表明，尽管提高了焊接速度，当在He中添加 $10 \\%$ 的Ar时，仍可显著增加熔深。\n\n# 6.离焦量\n离焦量不仅影响工件表面光斑直径的大小，而且影响光束的人射方向，因而对焊缝形状、熔深和横截面积有较大影响。图20-27是采用功率为 $\\lesssim \\mathbf { k } \\mathbb { W }$ 、焊接速度为 $1 6 \\mathrm { m m / s }$ 、对板厚为 $\\scriptstyle 6 \\mathbf { m m }$ 的\n\n![](images/45a0b4e56466b8cbcc418a47c9483006173377925105da826534220f802eee88.jpg)  \n图20-26Ar（ $10 \\%$ ）与He（ $90 \\%$ ）混合气对熔深的影响\n\n310型不锈钢进行实验所得到的结果。当焦点位于工件较深部位时形成V形焊缝；当焦点在工件以上较高距离（正离焦量大）时形成“钉头”状焊缝，且熔深减小；而当焦点位于工件表面下$1 \\mathrm { m m }$ 左右时，焊缝截面两侧接近平行。实际应用时，焦点位于工件表面下 $1 \\sim 2 \\mathrm { m m }$ 的范围较为适宜。\n\n![](images/a017a69a5499b3a3db83d099caa10dba66abc7f298c5cf37edfdb527d52f7b6b.jpg)  \n图20-27离焦量对焊缝形态的影响\n\n图20-28为采用 $1 0 0 0 \\mathbb { V }$ 激光、焊接速度为$5 0 \\mathrm { { c m } / \\mathrm { { m i n } } }$ 、焦距为 $5 0 \\sim 1 0 0 \\mathrm { m m }$ 、对304型不锈钢进行实验所得出的离焦量对熔深、熔宽和截面积影响的关系曲线。图中， ${ \\pmb F }$ 为焦距， $\\Delta F$ 为离焦量。由图可知，熔深随离焦量有一跳跃性变化，在 $\\texttt { 1 } \\Delta F \\mid$ 很大的地方，熔深很小，这时属热传导焊接，当！△FI减小到某一值后，熔深发生跳跃性增加，这标志着小孔效应开始产生。\n\n# 20.4.4金属材料的激光焊\n所有可以用常规方法进行焊接的材料或具有冶金相容性的材料都可采用激光焊，一些用常规方法难焊的材料，如高碳钢、高合金工具钢以及钛合金等，也可采用激光焊。影响材料激光焊焊接性的因素除了材料本身的冶金特性以外，还包括材料的光学性能，亦即材料对激光的吸收能力。吸收能力强的材料易于焊接，而吸收能力差（反射率大）的材料（如Al、Cu等）焊接较困难。\n\n![](images/2540612d2a2a1e2d2f34c1fcef69f7b44c3d7604340f6b60ff2d55963db03ddf.jpg)  \n图20-28离焦量对熔深、熔宽和横截面积的影响",
    "summary": "20.4.4金属材料的激光焊, 3.吸收率, 4.焊接速度, 5.保护气体成分及流速, 6.离焦量",
    "size": 3514
  },
  {
    "name": "第1卷_第3篇_高能束焊-part-21",
    "projectId": "5ET7VaxsU6Y6",
    "fileName": "第1卷_第3篇_高能束焊.pdf",
    "content": "# 1.碳钢及合金钢\n采用合适的规范参数对低碳钢进行焊接时，焊缝具有良好的拉伸和冲击等力学性能，用X射线进行检验的结果也很好。国内外均已采用激光焊焊接汽车齿轮，而这种齿轮原来只用电子束焊。\n\n国外对三种民用船舶船体结构钢（编号分别为A、B、C）的激光焊进行了实验研究。实验板材的厚度范围为：A级一 $9 . 5 \\sim 1 2 . 7 \\mathrm { m m }$ ，B级一 $1 2 . 7 \\sim 1 9 . 0 \\mathrm { m m }$ ，C级一 $2 5 , 4 \\sim 2 8 . 6 \\mathrm { m m }$ 。钢的 $\\textit { \\textbf { w } } ( \\textbf { C } ) \\ \\leqslant \\ 0 . \\ 2 3 \\%$ ， $\\pmb { w }$ $\\begin{array} { r l } { ( \\ \\mathbf { M } \\mathbf { n } \\ ) } & { { } = \\ 0 . 6 \\% } \\end{array}$ \\~$1 , 0 3 \\%$ ，钢的脱氧能力从A级到C级依次递增。焊接时，使用的激光功率在 ${ \\bf 1 0 k W }$ 左右，焊接速度为 $0 . 6 \\sim 1 . 2 \\mathrm { m / m i n }$ 。除对厚度为 $1 9 . 0 \\mathrm { m m }$ 和$2 5 . 4 \\mathrm { m m }$ 的板材进行正反两边焊外，其他试件均为一次焊双面成形。通过对试件进行拉伸、弯曲以及冲击等实验表明，激光焊焊接头性能良好。\n\n美国海军对潜艇耐压壳用Hy-130合金钢的激光焊表明，接头的力学性能，如断裂强度、伸长率等，比其他常规方法所焊接头的性能优越。冲击实验表明，激光焊接头的DT能（动态撕裂能）接近母材，而且冲击韧性优于母材。\n\n# 2.不锈钢\n用激光焊接18-8型（304型）不锈钢，从薄板到厚板（ $\\mathbf { 0 } . 1 \\sim 1 2 \\mathrm { m m }$ ）均可获得成形美观、性能良好的焊接接头。\n\n对镍-铬系300型不锈钢进行深熔焊接表明，焊缝深宽比可达 $1 2 : 1$ ；经 $\\mathbf { X }$ 射线检验表明，焊缝致密，无缺陷。当焊接参数合适时，接头可与母材等强度。\n\n对薄壁18-8钛型（321型）不锈钢管的焊接实验也获得了满意的结果，焊缝抗拉强度达656MPa，并破断在母材区，焊缝区硬度值也较高，扫描电镜实验显示焊缝为极细的指状组织。\n\n# 3.耐热合金\n许多镍基和铁基耐热合金都可进行脉冲和连续激光焊。\n\n通过对铁基合金M-152和航空发动机中使用的三种镍基耐热合金（PK33、C263、N75）的激光焊表明，接头力学性能与母材几乎相当。\n\nDop-14合金和Dop-26合金是两种宇航用铱基合金，它们具有很高的熔点，具有优良的高温强度和抗氧化性，用激光对其进行焊接时，焊缝晶粒很细，可消除金属钍在晶界偏析所产生的热裂现象，获得无裂纹的焊缝，而用常规的钨极氩弧焊则是难以办到的。\n\n国外对厚度为 $6 , 4 \\mathrm { m m }$ 的Inco-718镍基合金组件，用大功率（ $( 8 \\sim 1 4 \\mathrm { k W }$ ） $\\mathbf { C O } _ { 2 }$ 激光器对其进行了成功的焊接，表20-2是接头的力学性能实验数据。\n\n表20-2Inc0-718合金激光焊接头性能  \n\n<table><tr><td rowspan=2 colspan=1>试验部位</td><td rowspan=2 colspan=1>伸长率（%）</td><td rowspan=1 colspan=2>抗拉强度/MPa</td></tr><tr><td rowspan=1 colspan=1>断裂强度</td><td rowspan=1 colspan=1>屈服强度</td></tr><tr><td rowspan=1 colspan=1>母材一横向</td><td rowspan=1 colspan=1>16.4</td><td rowspan=1 colspan=1>1372</td><td rowspan=1 colspan=1>1195</td></tr><tr><td rowspan=1 colspan=1>母材一横向</td><td rowspan=1 colspan=1>16.4</td><td rowspan=1 colspan=1>1372</td><td rowspan=1 colspan=1>A1215</td></tr><tr><td rowspan=1 colspan=1>母材一纵向</td><td rowspan=1 colspan=1>17.0</td><td rowspan=1 colspan=1>1391</td><td rowspan=1 colspan=1>1215</td></tr><tr><td rowspan=1 colspan=1>母材一纵向</td><td rowspan=1 colspan=1>20.0</td><td rowspan=1 colspan=1>1391</td><td rowspan=1 colspan=1>1225</td></tr></table>\n\n（续）  \n\n<table><tr><td rowspan=2 colspan=2>试验部位</td><td rowspan=2 colspan=1>伸长率（%）</td><td rowspan=1 colspan=2>抗拉强度/MPa</td></tr><tr><td rowspan=1 colspan=1>断裂强度</td><td rowspan=1 colspan=1>屈服强度</td></tr><tr><td rowspan=1 colspan=2>焊缝一纵向</td><td rowspan=1 colspan=1>5.2</td><td rowspan=1 colspan=1>1372</td><td rowspan=1 colspan=1>1195</td></tr><tr><td rowspan=1 colspan=1></td><td rowspan=1 colspan=1>焊缝一纵向</td><td rowspan=1 colspan=1>10.5</td><td rowspan=1 colspan=1>1372</td><td rowspan=1 colspan=1>1185</td></tr><tr><td rowspan=1 colspan=2>焊缝一纵向</td><td rowspan=1 colspan=1>6.0</td><td rowspan=1 colspan=1>1362</td><td rowspan=1 colspan=1>1166</td></tr><tr><td rowspan=1 colspan=2>焊缝一横向</td><td rowspan=1 colspan=1>3.9</td><td rowspan=1 colspan=1>1362</td><td rowspan=1 colspan=1>1225</td></tr><tr><td rowspan=1 colspan=2>焊缝一横向</td><td rowspan=1 colspan=1>2.2</td><td rowspan=1 colspan=1>1342</td><td rowspan=1 colspan=1>1235</td></tr><tr><td rowspan=1 colspan=2>焊缝一横向</td><td rowspan=1 colspan=1>3.2</td><td rowspan=1 colspan=1>1352</td><td rowspan=1 colspan=1>1235</td></tr></table>\n\n# 4.铝及铝合金\n铝及其合金的激光焊是比较困难的，一方面是由于工件表面在开始时的反射率极高（超过$90 \\%$ )，反射率又不稳定；另一方面，随着温度的升高，氢在铝中的溶解度急剧增加，焊缝中普遍存在着气孔。因此，对这类材料进行焊接时，工件表面需进行预处理，且需要大功率的激光器。\n\n国外有人使用 ${ \\mathfrak { s k W } }$ 的 $\\mathbf { C O } _ { 2 }$ 激光焊透 $1 2 . 7 \\mathrm { m m }$ 的5456型铝合金，但焊缝强度比母材低得多，这主要是因为母材中的 $\\mathbf { M } _ { \\mathbf { \\widetilde { E } } }$ 、Mn元素对激光吸收能力强，形成了择优蒸发，最后导致焊缝中的$\\mathbf { A l } _ { 3 } \\mathbf { M } _ { 8 2 }$ 强化相减少。\n\n尽管激光焊铝及其使合金存在较大困难，但通过大量研究，采用 ${ \\bf 1 0 k W }$ 左右的激光束和气保护系统，对抗海洋腐蚀性能良好的铝-镁合金（5000系列）进行成功焊接的试验已见诸报道。采用6kW的激光器焊接 $9 . 5 \\mathrm { m } \\mathrm { m }$ 的板材时，焊缝虽仍有气孔，但焊道成形良好，平均接头强度达$3 4 3 \\mathbf { M P a }$ ，与母材强度相当，但焊缝塑性较低。",
    "summary": "1.碳钢及合金钢, 2.不锈钢, 3.耐热合金, 4.铝及铝合金",
    "size": 3972
  },
  {
    "name": "第1卷_第3篇_高能束焊-part-22",
    "projectId": "5ET7VaxsU6Y6",
    "fileName": "第1卷_第3篇_高能束焊.pdf",
    "content": "# 5.铜及铜合金\n由于铜及铜合金的热导率和反射率比铝合金还高，一般很难进行焊接。在极高的激光功率和对表面进行处理的前提下，可对少数合金如磷青铜、硅青铜等进行焊接。由于 Zn元素易挥发，黄铜的焊接性能不好。\n\n# 6.钛及钛合金\n钛合金采用激光焊可得到满意的结果。对$1 \\mathrm { m m }$ 厚的Ti-6Al-4V板材采用 $4 . 7 \\ k \\mathbb { W }$ 的激光输出功率，焊接速度可超过 $1 5 m / \\mathrm { m i n }$ 。经 $\\mathbf { X }$ 射线检\n\n查显示，接头致密，无裂缝，无气孔，无夹杂物，接头强度与母材相近，疲劳强度亦与母材相当。当放慢焊接速度时，使用 $3 , 8 \\mathbf { k } \\mathbf { W }$ 的激光功\n\n率可焊接 $7 . 5 \\mathrm { m m }$ 的厚板。表20-3是对工业纯钛和钛合金（Ti-6Al-4V）进行深熔焊接所得到的强度实验结果。\n\n表20-3钛激光焊焊接接头抗拉性能  \n\n<table><tr><td rowspan=2 colspan=1>材料</td><td rowspan=1 colspan=3>焊缝金属</td><td rowspan=1 colspan=3>母材</td></tr><tr><td rowspan=1 colspan=1>抗拉强度/MPa</td><td rowspan=1 colspan=1>屈服强度/MPa</td><td rowspan=1 colspan=1>伸长率（%）</td><td rowspan=1 colspan=1>抗拉强度/MPa</td><td rowspan=1 colspan=1>屈服强度/MPa</td><td rowspan=1 colspan=1>伸长率（%）</td></tr><tr><td rowspan=1 colspan=1>Ti-6Al-4V</td><td rowspan=1 colspan=1>842~904</td><td rowspan=1 colspan=1>784~842</td><td rowspan=1 colspan=1>11.0~14.0</td><td rowspan=1 colspan=1>877~980</td><td rowspan=1 colspan=1>817~877</td><td rowspan=1 colspan=1>10.0~15.0</td></tr><tr><td rowspan=1 colspan=1>工业纯钛</td><td rowspan=1 colspan=1>519~561</td><td rowspan=1 colspan=1>450~492</td><td rowspan=1 colspan=1>27.0</td><td rowspan=1 colspan=1>&gt;484</td><td rowspan=1 colspan=1>407</td><td rowspan=1 colspan=1>27.0~28.0</td></tr></table>\n\n![](images/717ce3b2c465cf2374ac2b5bcc2f790c74390a5aee72f800944c55efd250c024.jpg)  \n图20-29不同金属间采用激光焊的焊接性\n\n# 7．异种金属\n激光焊可在许多类异种金属间进行，研究表明，铜-镍、镍-钛、钛-钼、低碳钢-铜等异种金属在一定条件下均可进行激光焊。图20-29是对不同材料组合进行激光焊的实例。\n\n另外，不锈钢-铜、可伐合金-铜、普通碳钢-硬质合金以及因瓦镍合金-不锈钢间也可采用激光焊。\n\n# 20.4.5非金属材料的激光焊\n激光还可以焊接陶瓷、玻璃、复合材料等。焊接陶瓷时需要预热以防止裂纹产生，一般预热到 $1 5 0 0 \\mathrm { ‰}$ ，然后在空气中进行焊接，见图20-30，通常采用长焦距的聚焦镜。为了提高接头强度，也可添加焊丝。\n\n焊接金属基复合材料（MetalMatrixComposites一MMCs）时，易产生脆性相，这些脆性相会导致裂纹以及降低接头强度，虽然在一定条件下可以获得满意的接头，但总体仍处于研究阶段。\n\n# 20.4.6激光焊复合技术\n激光焊复合技术是指将激光焊与其他焊接组合起来的集约式焊接技术，其优点是能充分发挥\n\n![](images/76d67953f6f7ac2a9656915b073442bbb025f85f75a89eb713de7c852c99b6c7.jpg)  \n图20-30陶瓷激光焊示意图\n\n每种焊接方法的优点并克服某些不足。\n\n# 1.激光-电弧焊\n图20-31和图20-32分别是激光—TIG和激光一MIG复合焊法示意图。进行这种复合焊的主要优点是：\n\n![](images/3c671f0666619c833bb27a2ba00c713301b1c49ebe790b08d6525780c18b21af.jpg)  \n图20-31激光—TIG复合焊示意图\n\n![](images/e8ec8f96c34fc110fdd55a357f5b2c8acfb62580455c25a6743e98315e3f3cf9.jpg)  \n图20-32激光—MIG复合焊示意图\n\n1）有效地利用激光能量。母材处于固态时对激光的吸收率很低，而熔化后可高达 $50 \\%$ \\~$100 \\%$ 。采用复合焊法时，TIG电弧或MIG电弧先将母材熔化，紧接着用激光照射，从而提高母材对激光的吸收率。\n\n2）增加熔深。在电弧的作用下，母材熔化形成熔池，而激光東又作用在电弧形成熔池的底部，加之液体金属对激光束的吸收率高，因而复合焊接较单纯激光焊的熔深大。\n\n3）稳定电弧。单独采用电弧焊时，焊接电弧有时不稳定，特别是在小电流情况下，当焊接速度提高到一定值时会引起电弧飘移，使焊接无法进行。而进行激光一电弧复合焊时，激光产生的等离子体有助于稳定电弧。\n\n图20-33为单纯TIG焊和激光一TIG复合焊时电弧电压和电弧电流的波形。图20-33a中焊接速度为 $1 3 5 \\mathrm { c m / m i n }$ 、TIG焊焊接电流为100A，可以看出，复合焊时电弧电压明显下降，焊接电流明显上升。图20-33b中焊接速度为$2 7 0 \\mathrm { { c m } / \\mathrm { { m i n } } }$ 、TIG焊焊接电流为70A，可以看出，单纯TIG焊时，电弧电压及焊接电流均不稳定，很难进行焊接，而与激光进行复合焊时电弧电压和电孤电流均很稳定，可顺利进行焊接。\n\n# 2.激光一高频焊\n![](images/23561249b5075e9ba2f8fd2564a242591030f467aa78cb46ac048fd649d00be7.jpg)  \n图20-33单纯TIG焊和激光一TIG复合焊时电弧电压和电弧电流的波形\n\n图20-34是激光一高频焊示意图。它是在高频焊管的同时，采用激光对尖劈进行加热，从而使尖劈在整个厚度上的加热更均匀，这样，有利于进一步提高焊管的生产率和质量。\n\n![](images/1817aa6199293349627878ed4e858fe2fc5dc862bb462aa3324310411db87392.jpg)  \n图20-34激光—高频焊示意图\n\n# 3.激光压焊\n图20-35是采用激光压焊对薄钢带焊接的示意图。对薄钢带进行激光熔焊时，如焊接速度大于 $3 0 \\mathrm { m / m i n }$ 时，往往出现缺陷。而采用如图所示的方法时，两待焊的薄钢带通过导槽形成 ${ \\bf 6 0 ^ { \\circ } }$ 张角，经聚焦的激光束照射到两薄带之间，在上下两压辊的作用下，两钢带在未熔化前被压焊在一起，其结果是不仅焊缝强度很好，而且焊接速度亦达到 $2 4 0 \\mathrm { m / m i n }$ ，是原来的8倍。\n\n![](images/9b042e9d2bc712aa62bf05e745f157a124eceff7882c2d49391757f7f6f02691.jpg)  \n图20-35采用激光压焊对薄钢带焊接的示意图",
    "summary": "1.激光-电弧焊, 2.激光一高频焊, 20.4.5非金属材料的激光焊, 20.4.6激光焊复合技术, 3.激光压焊, 5.铜及铜合金, 6.钛及钛合金, 7．异种金属",
    "size": 3466
  },
  {
    "name": "第1卷_第3篇_高能束焊-part-23",
    "projectId": "5ET7VaxsU6Y6",
    "fileName": "第1卷_第3篇_高能束焊.pdf",
    "content": "# 20.5激光热传导焊\n激光热传导焊时，功率密度比较低，金属加热温度控制在沸点附近，不致于形成很大的蒸汽压力，不形成熔池小孔。图20-36是蒸汽压与功率密度的关系。激光作用下，金属材料物态转变成液态和汽化的量不仅与激光功率密度有关，还与激光的作用时间有关。图20-37是平均功率为$\\mathbf { 3 0 k W }$ 、功率密度为 $1 0 ^ { 7 } \\mathrm { \\overline { { W } } } / \\mathrm { c m } ^ { 2 }$ 的 $1 . 0 6 \\mu \\mathrm { m }$ 波长激光作用于Ni、Mo、Cu、AI表面时，所测得的物态转变量（液化和汽化量）与激光脉宽的关系，而其中的液态物质占总转化量的百分比与脉宽的关系见图20-38。由图可知，液化汽化量随激光脉宽的增加而迅速增加。当功率密度大于$1 0 ^ { 6 } \\mathrm { \\overline { { W } } } / \\mathrm { c m } ^ { 2 }$ 且脉宽小于 $\\mathbf { 0 } , 2 \\mathbf { m } \\mathbf { s }$ 时，蒸发占主导，此时有利于切割、打孔等；当脉宽大于 $0 . 2 \\mathrm { m s }$ 时，熔化占主导，这对焊接有利，脉冲激光焊时，脉宽为毫秒量级。\n\n![](images/660416852e68c5ffc0f6852025a7ae500344ce88a9fc51f7968c703879047065.jpg)  \n图20-36蒸汽压与功率密度的关系注： $1 \\mathrm { { m m } } \\mathrm { { H g } } = 1 3 3 . 3 2 2 \\mathrm { { P a } }$\n\n![](images/8b39bf5eac0311043eedcfd602bf2d0f976074dc436929face4a4e79489aa461.jpg)  \n图20-37液化汽化量与激光脉宽的关系\n\n![](images/1ef83bb1fa5bd38df3b7c5ac4bdd83410e029898c9b77a02a8a7e7b5fb6a9051.jpg)  \n图20-38转变成液态的物质量与激光脉宽的关系\n\n# 20.5.1传导焊的接头设计\n图20-39是线材激光焊常用的接头形式，线材焊接常采用脉冲固体激光焊。图20-40是片与片的焊接形式。\n\n![](images/dd46f84c6ab04969220643b1b1e1f3ce90627064e9d8b8fb2527dfe3a3e7c001.jpg)  \n图20-39线材激光焊的常用接头形式\n\n![](images/b9713cc2cf41e0fa10717e4c645a6683d414c4d768b36374af4a410ceab2f154.jpg)  \n图20-40薄片与薄片的焊接方式a）对焊b）中心穿透熔化焊c）端焊d）中心插入式熔化焊\n\n图20-41是线材与块状零件焊接的接头形式。采用图20-41a形式时，将细丝插人孔中，图20-41b为T形连接，图20-41c、d、e为端焊连接，而采用图20-41f形式时，细丝置于平板元件的小槽或凹口内，当光斑直径大于细丝径时，可增加焊接接头的可靠性。\n\n![](images/011114695114d0d8bc5e7523fc1ed2ca00fc82b05dc92ea3154ea52e975ef436.jpg)  \n图20-41线材与块状零件焊接的常用接头形式\n\n脉冲能量主要影响金属的熔化量，当能量增大时，焊点的熔深和直径增加。图20-42a、b分别表示了当脉冲宽度和光斑直径均保持不变时，焊点熔深 $\\boldsymbol { h }$ 和直径 $\\pmb { d }$ 随能量大小变化的关系。该实验采用钕玻璃激光器，脉冲宽度 ${ \\bf 4 m s }$ ，光斑直径 $\\mathbf { 0 . 5 m m }$ ，材质分别为铜、镍和钼。由于光脉冲能量分布的不均匀性，最大熔深总是出现在光\n\n# 20.5.2焊接参数的选择\n![](images/6728ed491f302d8c28121bfcbba3f15c1684a7d2e5943f0b733b20d0836dbce6.jpg)  \n图20-42焊点熔深h和直径d随脉冲能量变化的关系曲线\n\n# 1．脉冲能量\n束的中心部位，而焊点直径也总是小于光斑直径。\n\n# 2.脉冲宽度\n脉冲宽度主要影响熔深，进而影响接头强度。图20-43表示了接头强度与脉冲宽度的关系。当脉冲宽度增加时，脉冲能量增加，在一定的范围内，焊点熔深和直径也增加，因而接头强度随之也增加。然而，当脉冲宽度超过一定的值以后，一方面热传导所造成的热耗增加，另一方面，强烈的蒸发最终导致了焊点截面积减小，接头强度下降。脉冲宽度增加引起的热传导损耗的变大还造成了曲线的右移。大量研究和实践表明，脉冲激光焊的脉宽下限不能低于1ms，其上限不能高于 $1 0 \\mathbf { m } \\mathbf { s }$ 。\n\n![](images/f11d376b8dff4bb582d2fdf24b41a05777c1688a5b2486af4b3a34d2208cc24a.jpg)  \n图20-43接头强度与脉冲宽度的关系曲线\n\n![](images/6417edba8ba1dc2f749ee02ff47452ce4f4fa8cf34ebe872b04bee1ec06db810.jpg)  \n图20-44在一个激光脉冲作用期间铜和钢的相对反射率变化曲线\n\n光脉冲，见图20-45。前置尖峰有利于对工件的迅速加热，可改善材料的吸收性能，提高能量的利用率，尖峰过后平缓的主脉冲可避免材料的强烈蒸发，这种形式的脉冲主要适用于低重复频率焊接。而对高重复频率的缝焊来讲，由于焊缝是由重叠的焊点组成，光脉冲照射处的温度高，因而，宜采用如图20-46所示的光强基本不变的平顶波。而对于某些易产生热裂纹和冷裂纹的材料，则可采用如图20-47所示的三阶段激光脉冲，从而使工件经历预热 熔化 保温的变化过程，最终可得到满意的焊接接头。\n\n# 3．脉冲形状\n由于材料的反射率随工件表面温度的变化而变化，所以，脉冲形状对材料的反射率有间接影响。图20-44中的曲线1和曲线2表示了在一个激光脉冲作用期间铜和钢相对反射率的变化。\n\n由图可知，激光开始作用时，由于材料表面为室温，反射率很高；随着温度的升高，反射率迅速下降（对应图中的ab段）；当材料处于溶化状态时，反射率基本稳定在某一值；当温度达到沸点时，反射率又一次急剧下降。 ?\n\n对大多数金属来讲，在激光脉冲作用的开始时刻，反射率都较高，因而可采用带前置尖峰的\n\n![](images/b0909afabe56f2c6919658d863b9c0a9a60a77a98e27451a73ba13344d3093c4.jpg)  \n图20-45带前置尖峰的激光脉冲波形\n\n# 4.功率密度\n在脉冲激光焊中，要尽量避免焊点金属的过量蒸发与烧穿，因而合理地控制输入到焊点的功率密度是十分重要的。功率密度（PowerDensity—PD)\n\n![](images/692741ee1bb22f1b6c9d545d7465577efac1341d9340cfbb36357e8fe6837da7.jpg)  \n图20-46光强基本不变的平顶波\n\n![](images/d33453aef2213edb361e781ad42cd7dfa82719ced7663e783d3b9cde6b4bbd47.jpg)  \n图20-47三阶段激光脉冲波形\n\n式中 $\\pmb { { \\cal E } }$ 激光能量；$\\scriptstyle { \\pmb { d } } \\cdot $ 光斑直径；t-脉冲宽度。\n\n焊接过程金属的蒸发还与材料的性质有关，即与材料的蒸汽压有关，蒸汽压高的金属易蒸发。另外，熔点与沸点相差大的金属，焊接过程易控制。大多数金属达到沸点的功率密度范围在 $1 0 ^ { 5 } \\sim 1 0 ^ { 6 } \\mathbb { W } /$ $\\mathrm { c m } ^ { 2 }$ 以上。对功率密度的调节可通过改变脉冲能量、光斑直径、脉冲宽度以及激光模式等而实现。\n\n# 5.离焦量\n一定的离焦量可以使光斑能量的分布相对均匀，同时也可获得合适的功率密度。尽管正负离焦量相等时，相应平面上的功率密度相等，然而，两种情况下所得到的焊点形状却不相同。负离焦时的熔深比较大，这是因为，负离焦时小孔内的功率密度比工件表面的高，蒸发更强烈。因而要增大熔深时可采用负离焦，而焊接薄材料时，则宜采用正离焦。\n\n# 20.5.3激光钎焊\n",
    "summary": "1．脉冲能量, 2.脉冲宽度, 20.5.1传导焊的接头设计, 20.5.2焊接参数的选择, 20.5.3激光钎焊, 20.5激光热传导焊, 3．脉冲形状, 4.功率密度, 5.离焦量",
    "size": 3693
  },
  {
    "name": "第1卷_第3篇_高能束焊-part-24",
    "projectId": "5ET7VaxsU6Y6",
    "fileName": "第1卷_第3篇_高能束焊.pdf",
    "content": "# 1.激光软钎焊\n激光软钎焊主要用于印制电路板的焊接，尤其在表面安装技术SMT（SurfacemountTechnology）中用于片状元件的组装。激光软钎焊的主要优点是：\n\n1）局部加热，热影响区小，元件不易产生热损伤，可在热敏元件附近施焊。2）非接触加热，不需任何辅助工具，可在双面印制板上进行双面装配后同时焊接。3）重复操作稳定性好，激光功率和照射时间易于控制，成品率高。4）光容易实现分光，通过半透镜、反射镜、棱镜、扫描镜等可对激光进行空间上的分割，能实现多点同时焊。5）波长为 $1 , 0 6 \\mu \\mathrm { m }$ 的激光可用光纤传输，可达性好，灵活性好。6）聚光性好，易于实现多工位装置的自动化。\n\n激光钎焊多使用连续 $\\mathbf { C O } _ { 2 }$ 激光器和 $\\mathbf { N } \\mathbf { d } ^ { 3 \\cdot }$ ：YAG激光器，二者间的特性比较见表20-4。由于 $\\mathbf { N _ { d } } ^ { 3 \\mathrm { ~ + ~ } }$ ：YAG激光可用光纤传输，钎料对其反射率又比 $\\mathbf { C O } _ { \\mathfrak { z } }$ 激光低，且光学系统廉价，因而被广泛采用。\n\n表20-4 YAG激光器和 $\\mathbf { c o } _ { \\mathfrak { z } }$ 激光器特性的比较  \n\n<table><tr><td rowspan=1 colspan=1>激光种类</td><td rowspan=1 colspan=1>波长/um</td><td rowspan=1 colspan=1>钎料表面反射率</td><td rowspan=1 colspan=1>钎剂吸收能力</td><td rowspan=1 colspan=1>电路板吸收能力</td><td rowspan=1 colspan=1>传输系统</td><td rowspan=1 colspan=1>聚光系统材料</td></tr><tr><td rowspan=1 colspan=1>YAG</td><td rowspan=1 colspan=1>1.06</td><td rowspan=1 colspan=1>小</td><td rowspan=1 colspan=1>大</td><td rowspan=1 colspan=1>小</td><td rowspan=1 colspan=1>石英光纤</td><td rowspan=1 colspan=1>石英玻璃，光学玻璃</td></tr><tr><td rowspan=1 colspan=1>co</td><td rowspan=1 colspan=1>10.6</td><td rowspan=1 colspan=1>大</td><td rowspan=1 colspan=1>小#</td><td rowspan=1 colspan=1>大</td><td rowspan=1 colspan=1>反射镜</td><td rowspan=1 colspan=1>ZnSe,Ge,GaAs</td></tr></table>\n\n在 SMT中进行激光软钎焊时，激光束对材料主要有三种作用方式：光点移动法、线状光束照射法以及扫描法。\n\n1）光点移动法激光钎焊，其示意图见图  \n20-48。激光束光点对准所焊部位，使钎料熔化，\n\n产生一定范围的流动，直至钎料覆盖整个连接区。\n\n光点移动，既可移动光束，也可移动工件。移动光源时多采用机器人，移动工件时可采用数控工作台。\n\n![](images/49760d3c0c6a39aadb1de20fbe2c22def056e14936e637203c32c0e9131f6529.jpg)  \n图20-48光点移动法激光钎焊示意图\n\n光点移动法激光钎焊所需激光功率较小，一般15W左右，每个焊点所需时间为20\\~${ \\bf 4 0 m s }$ 。激光输出的通断由谐振腔内的光快门控制。\n\n2）线状光束照射法激光钎焊，见图20-49。该方法采用柱面透镜将光束聚焦为线状，集成电路一侧的若干引线经一次激光照射即可完成钎焊，因而缩短了焊接时间。若将激光束分割为平行的两束光，则一次可完成两侧引线元件的焊接，而对于四向引线元件，仅需二次激光照射。\n\n![](images/238ff27cc1abac1ed4f74e91d5b251676497df8929e9a52034ded6586d4fc701.jpg)  \n图20-49线状光束法激光钎焊示意图\n\n3）扫描法激光钎焊，见图20-50。YAG激光经光纤传输后通过电动机带动反射镜实现往复扫描。这种方法是把局部加热的激光束变成了线状光束后，照射到若干个部位进行钎焊。\n\n扫描法激光钎焊与其他激光钎焊相比，其主要优点是：\n\n$\\textcircled{1}$ 缩短了钎焊时间。\n\n$\\textcircled{2}$ 对元件的热损伤小，尤其是高度集成器件的树脂膜很簿，温度超过 $1 5 0 \\sim 1 7 0  { \\mathrm { ‰} }$ 时树脂产生裂纹，此时，该方法的优点显得特别突出。\n\n$\\textcircled{3}$ 加热均匀，通过对振镜的反馈控制可实现匀速扫描。\n\n![](images/3b6a563c48f7471b786cf798346188f9e911ccb94ccd48ec8a02690d19cf9056.jpg)  \n图20-50扫描法激光钎焊示意图a）扫描方式原理b）扫描光学系统\n\n$\\textcircled{4}$ 能适应各种元器件，通过电控可对不同元器件照射位置及长度进行快速变换，这比采用快门法的效率高。\n\n$\\textcircled{5}$ 适宜于钎焊自动化，激光功率、辐照时间等参数易于控制，且易于重复。\n\n$\\textcircled{6}$ 具有自定位效果。由于所有钎焊部位同时加热，利用熔融钎料的表面张力，可将元器件引线拉向正中位置。\n\n# 2.激光硬钎焊\n激光硬钎焊在有色金属的连接中优越性较\n\n![](images/a81d18dff8068932e746407c16d4e644b1368780fcd1e986b9c348fb0d2b6e36.jpg)  \n图20-51激光加丝硬钎焊示意图\n\n大，目前，对 $\\mathrm { A g }$ 、Ni、Cu、Au和Al基材料的硬钎焊获得了良好的效果。\n\n图20-51是激光加丝硬钎焊示意图。焊接时聚焦光斑直径、离焦量、钎丝位置都十分重要，只有正确选择，才能保证过程的正常进行。",
    "summary": "1.激光软钎焊, 2.激光硬钎焊",
    "size": 2791
  },
  {
    "name": "第1卷_第3篇_高能束焊-part-25",
    "projectId": "5ET7VaxsU6Y6",
    "fileName": "第1卷_第3篇_高能束焊.pdf",
