Repository: LunaReborn/Welding-6m-Extractor

# 焊接文档 6M 专有词汇抽取工具

用于从焊接相关文档中抽取“人、机、料、法、环、测”六类专有词汇，并导出 JSON 和 Excel。

## 目录结构

```text
project/
  cli.py
  engine/
    document_loader.py
    chunker.py
    llm_client.py
    extractor_6m.py
    normalizer.py
    validator.py
    exporter.py
  prompts/
    welding_6m_extract.txt
    welding_6m_review.txt
  outputs/
  data/
```

## 安装

```bash
pip install -r requirements.txt
```

## 使用 Ollama

先启动 Ollama，并拉取模型：

```bash
ollama serve
ollama pull qwen2.5:7b
```

运行：

```bash
python cli.py --file data/氩弧焊标准作业指导书.docx --extractor ollama --model qwen2.5:7b --output outputs
```

启用二阶段复核：

```bash
python cli.py --file data/氩弧焊标准作业指导书.docx --extractor ollama --review --output outputs
```

File: data/hanjie_data/1.txt (part 33 of 68)
[
    "content": "# 20.6激光焊应用实例\n表20-5是激光焊的部分应用实例。\n\n图20-52是用 $\\mathbf { C O } _ { 2 }$ 激光焊的缓冲器实物照片。该缓冲器内外共有 20 条焊缝，其中内环焊缝9条，外环焊缝11条。18条焊缝为 $0 , 2 \\mathrm { m m } +$ $0 , 2 \\mathrm { m m }$ ，2条外环焊缝为 $0 . 2 \\mathrm { m m } + 1 . 2 \\mathrm { m m }$ 。\n\n图20-53是用脉冲YAG 激光焊的丝材与质量块的低倍金相照片。丝材为直径 $0 . 2 \\mathrm { m m }$ 的1Cr18Ni9Ti，质量块为1Cr13不锈钢。\n\n表20-5激光焊的部分应用实例  \n\n<table><tr><td rowspan=1 colspan=1>工业部门</td><td rowspan=1 colspan=1>应用实例</td></tr><tr><td rowspan=1 colspan=1>航空</td><td rowspan=1 colspan=1>发动机壳体、风扇机匣、燃烧室、流体管道、机翼隔架、电磁阀、膜盒等</td></tr><tr><td rowspan=1 colspan=1>航天</td><td rowspan=1 colspan=1>火箭壳体、导弹蒙皮与骨架、陀螺等</td></tr><tr><td rowspan=1 colspan=1>航海</td><td rowspan=1 colspan=1>舰船钢板拼焊</td></tr><tr><td rowspan=1 colspan=1>石化</td><td rowspan=1 colspan=1>滤油装置多层网板</td></tr><tr><td rowspan=1 colspan=1>电子仪表</td><td rowspan=1 colspan=1>集成电路内引线、显像管电子枪、全钮电容、速调管、仪表游丝、光导纤维等</td></tr><tr><td rowspan=1 colspan=1>机械</td><td rowspan=1 colspan=1>精密弹簧、针式打印机零件、金属薄壁波纹管、热电偶、电液伺服阀等</td></tr><tr><td rowspan=1 colspan=1>钢铁</td><td rowspan=1 colspan=1>焊接厚度0.2~8mm、宽度为0.5~1.8m的硅钢、高中低碳钢和不锈钢，焊接速度为1~10m/min</td></tr><tr><td rowspan=1 colspan=1>汽车</td><td rowspan=1 colspan=1>汽车底架、传动装置、齿轮、蓄电池阳极板、点火器中轴与拨板组合件等</td></tr><tr><td rowspan=1 colspan=1>医疗</td><td rowspan=1 colspan=1>心脏起搏器以及心脏起搏器所用的锂碘电池等</td></tr><tr><td rowspan=1 colspan=1>食品</td><td rowspan=1 colspan=1>食品罐（用激光焊代替了传统的锡焊或接触高频焊，具有无毒、焊接速度快、节省材料以及接头美观、性能优良等特点）</td></tr></table>\n\n![](images/e6c9e0a4437ced152cd90820dc1acd5aaffe2a9b7ab358f57248d5c70ac00145.jpg)  \n图20-52 $\\mathrm { C O } _ { 2 }$ 激光焊的缓冲器\n\n# 百思论坛\n舒舒藏书\n\n![](images/333726bdd9043dce13cadc3b6f53ae9ace780b6f0a454af3f4081fdfcdf967ce.jpg)  \n图20-53脉冲YAG激光焊的丝材与质量块的低倍金相照片\n\n# 20.7激光切割\n\n\n# 20.7.1 激光切割的特点\n激光切割与其他切割相比，具有如下一系列\n\n优点：\n\n1）切割质量好。表20-6是对厚 $6 , 2 \\mathrm { m m }$ 的低碳钢板采用激光切割、气切割及等离子切割时，切缝的宽度和形状以及其他情况的比较。\n\n表20-6几种切割方法的比较  \n\n<table><tr><td rowspan=1 colspan=1>切割方法</td><td rowspan=1 colspan=1>切缝宽度/mm</td><td rowspan=1 colspan=1>热影响区宽度/mm</td><td rowspan=1 colspan=1>切缝形态</td><td rowspan=1 colspan=1>切缝速度</td><td rowspan=1 colspan=1>设备费</td></tr><tr><td rowspan=1 colspan=1>激光切割气切割等离子切割</td><td rowspan=1 colspan=1>0.2~0.30.9~1.23.0~4.0</td><td rowspan=1 colspan=1>0.04~0.060.6~1.20.5~1.0</td><td rowspan=1 colspan=1>平行比较平行楔形且倾斜</td><td rowspan=1 colspan=1>快慢快</td><td rowspan=1 colspan=1>高低中高</td></tr></table>\n\n激光切割的切缝几何形状好，切口两边平行，切缝几乎与表面垂直，底面完全不粘附熔渣，切缝窄，热影响区小，有些零件切后不需加工即可直接使用。\n\n2）切割材料的种类多。通常气割只限于含铬量少的低碳钢、中碳钢及合金钢。在等离子切割中，使用非转移弧虽能切割金属和非金属，但容易损伤喷嘴；常用的是转移弧，故只能切割金属。激光能切割金属、非金属、金属基和非金属基复合材料、皮革、木材及纤维等。\n\n3）切割效率高。激光的光斑极小，切缝狭窄，比其他切割方法节省材料。另外，激光切割机上一般配有数控工作台，只需改变一下数控程序，就可适应不同的需要。\n\n4）非接触式加工。激光切割是非接触式加工，不存在工具磨损的问题，也不存在更换“刃具”的问题。\n\n5）噪声低。\n\n6）污染小。\n\n激光切割的不足之处是设备费用高，一次性投资大，目前，主要用于中小厚度的板材和管材。\n\n# 20.7.2激光切割的机理及分类\n根据切割材料的机理，激光切割分为：激光气化切割、激光熔化切割、激光氧气切割以及激光划片与控制断裂。\n\n1）激光气化切割。当激光束照射时，金属材料被迅速加热汽化，并以蒸发的形式由切割区逸散掉。\n\n2）激光熔化切割。材料被迅速加热到熔点，借助喷射惰性气体，如氩、氮、氮等，将熔融材\n\n料从切缝中吹掉。\n\n3）激光氧气切割。金属材料被迅速加热到熔点以上，以纯氧或压缩空气作辅助气体，此时熔融金属与氧激烈反映，放出大量热的同时，又加热了下一层金属，金属继续被氧化，并借助气体压力将氧化物从切缝中吹掉。\n\n4）激光划片与控制断裂。划片是用激光在一些脆性材料表面刻上小槽，再施加一定外力使材料沿槽口断开。控制断裂是利用激光刻槽时所产生的陡峭的温度分布，在脆性材料里产生局部热应力，使材料沿刻槽断开。\n\n一般来说，激光气化切割多用于极薄金属材料以及纸、布、木材、塑料、橡胶等的切割，非金属材料一般都不易氧化，且对 $1 0 . 6 \\mu \\mathrm { m }$ 波长的激光吸收率特别高，导热系数极低。激光熔化切割用于不锈钢、钛、铝及其合金等。激光氧化切割主要用于碳钢、钛钢以及热处理钢等易氧化的金属材料。\n\n# 20.7.3激光切割设备\n激光切割设备主要由激光器、导光系统、CNC控制的运动系统等组成，此外还有抽吸系统以保证有效地去除烟气和粉尘。\n\n激光切割时割炬与工件间的相对移动有三种情况：\n\n![](images/fdf3d73a4d8257a4d619c772aaeb01a5e18a9cf780e484b48a8d22fd4c5532fe.jpg)\n\n1）割炬不动，工件通过工作台作运动，这主要用于尺寸比较小的工件。\n\n图20-54割炬移动式切割装置1一激光振荡器2—反射镜13一激光束4-反射镜5-激光光源：6一CNC装置7-反射镜38-反射镜49-聚焦透镜\n\n2）工件不动，割炬移动。\n\n3）割炬和工作台同时移动。\n\n图20-54是割炬移动式切割装置示意图。图20-55是激光割炬示意图。\n\n激光切割时，对割炬的特殊要求是：\n\n![](images/e491d06419e2f35c4903322f60c3781af799612e87a359be4703b91aa897ba32.jpg)  \n图20-55激光割炬\n\n1）割炬能喷射出足够的气流。  \n2）要求气体喷射的方向和反射镜的光轴是同轴的。  \n3）切割时金属的蒸汽和金属的飞溅不损伤反射镜。   \n4）焦距便于调节。\n\n# 20.7.4影响切割质量的因素\n",
    "summary": "20.6激光焊应用实例, 20.7.1 激光切割的特点, 20.7.2激光切割的机理及分类, 20.7.3激光切割设备, 20.7.4影响切割质量的因素, 20.7激光切割, 百思论坛",
    "size": 3755
  },
  {
    "name": "第1卷_第3篇_高能束焊-part-26",
    "projectId": "5ET7VaxsU6Y6",
    "fileName": "第1卷_第3篇_高能束焊.pdf",
    "content": "# 1.光束横摸\n1）基模（ $\\mathbf { T E M } _ { 0 0 }$ )，又称高斯模，是切割最\n\n1一工件 2一切割喷嘴 3—氧气进气管 4一氧 气压力表5-透镜冷却水套6-聚焦透镜 7-激光束8—反射冷却水套9—反射镜\n\n10—伺服电动机11一滚珠丝杠\n\n12—放大控制及驱动电器13一位置传感器\n\n理想的模式，主要出现在千瓦以下的激光器。\n\n2）低阶模（ $\\mathbf { T E M } _ { 0 1 }$ 或 $\\mathbf { T E M } _ { 1 0 }$ )，接近 $\\bf { T E M } _ { 0 0 }$ 模，主要出现在 $1 \\sim 2 \\mathbf { k } \\mathbb { W }$ 的中功率激光器。\n\n3）多模，是高阶模的混合，出现在 $3 \\textmu \\textmd { W }$ 以上的激光器。\n\n图20-56是切割速度与横模及板厚的关系。由图可以看出， ${ \\mathfrak { 3 0 0 W } }$ 的单模激光和 $\\Im { 0 0 } \\Re$ 的多\n\n![](images/699aa773519f1a26091e08a5bc1b4ce7d510dae94973bff3643dff524c8d1000.jpg)  \n图20-56切割速度与横模及板厚的关系\n\n模有同等的切割能力。多模的聚焦性差，切割能力低，单模激光的切割能力优于多模。表20-7\n\n是一些材料的单模激光切割规范，表20-8是一些材料的多模激光切割规范。\n\n表20-7一些材料的单模激光切割规范  \n\n<table><tr><td rowspan=1 colspan=1>材料</td><td rowspan=1 colspan=1>厚度/mm</td><td rowspan=1 colspan=1>辅助气体</td><td rowspan=1 colspan=1>切割速度/(mm/min）</td><td rowspan=1 colspan=1>割缝宽度/mm</td><td rowspan=1 colspan=1>功率/W</td></tr><tr><td rowspan=9 colspan=1>低碳钢不锈钢（18CrNi)钛合金钛合金有机玻璃 （透明）Al21氧化铝聚酯地毯棉织品（多层）纸板波纹纸板石英玻璃聚丙烯聚苯乙烯硬质聚氯乙烯纤维增强塑料木材（胶合板）</td><td rowspan=5 colspan=1>3.001.0040.0010.0010.001.0010.0015.000.508.00</td><td rowspan=3 colspan=1>氧氧氧氧氮氧氮氮</td><td rowspan=1 colspan=1>60015005002800800</td><td rowspan=3 colspan=1>0.20.13.51.50.70.10.50.5</td><td rowspan=9 colspan=1>250</td></tr><tr><td rowspan=1 colspan=1>30002600</td></tr><tr><td rowspan=1 colspan=1>900</td></tr><tr><td rowspan=1 colspan=1>氮</td><td rowspan=1 colspan=1>3000</td><td rowspan=1 colspan=1>0.4</td></tr><tr><td rowspan=1 colspan=1>氮</td><td rowspan=1 colspan=1>3000</td><td rowspan=3 colspan=1>0.40.20.5</td></tr><tr><td rowspan=2 colspan=1>1.905.50</td><td rowspan=1 colspan=1>氧</td><td rowspan=1 colspan=1>600</td></tr><tr><td rowspan=1 colspan=1>氮</td><td rowspan=1 colspan=1>700</td></tr><tr><td rowspan=2 colspan=1>3.207.003.0018.00</td><td rowspan=1 colspan=1>氮</td><td rowspan=2 colspan=1>42001200600200</td><td rowspan=2 colspan=1>0.40.50.30.7</td></tr><tr><td rowspan=1 colspan=1>氮氮氮</td></tr><tr><td rowspan=1 colspan=1>低碳钢低碳钢低碳钢低碳钢低碳钢低碳钢不锈钢不锈钢胶合板</td><td rowspan=1 colspan=1>1. 003.006.001. 202.003.001.003.0018.00</td><td rowspan=1 colspan=1>实</td><td rowspan=1 colspan=1>45001500500600040002500300012003500</td><td rowspan=1 colspan=1>0.150.150.2</td><td rowspan=1 colspan=1>500</td></tr></table>\n\n表20-8一些材料的多模激光切割规范  \n\n<table><tr><td rowspan=1 colspan=1>材料</td><td rowspan=1 colspan=1>切割和焊接</td><td rowspan=1 colspan=1>板厚/mm</td><td rowspan=1 colspan=1>切割和焊接的速度/（cm/min）</td><td rowspan=1 colspan=1>切缝和焊缝的宽度/mm</td><td rowspan=1 colspan=1>功率/kW</td></tr><tr><td rowspan=1 colspan=1>铝碳钢304型不锈钢硼/环氧复合材料纤维/环氧复合材料胶合板有机玻璃玻璃混凝土</td><td rowspan=1 colspan=1>切割</td><td rowspan=1 colspan=1>1264.681225.425.49.438</td><td rowspan=1 colspan=1>2302301301654601501501505</td><td rowspan=1 colspan=1>11210.61.51.516</td><td rowspan=1 colspan=1>151520152088208</td></tr><tr><td rowspan=1 colspan=1>304型不锈钢</td><td rowspan=1 colspan=1>焊接</td><td rowspan=1 colspan=1>20128.7</td><td rowspan=1 colspan=1>13025075</td><td rowspan=1 colspan=1>3.32.32.3</td><td rowspan=1 colspan=1>20208</td></tr></table>\n\n# 2.激光功率\n切割所需的激光功率主要决定于切割机理以\n\n及被切割材料性质。气化切割所需功率最大，熔化切割次之，氧气切割最小。材料的导电性好、\n\n![](images/a967af3c73ebaf6d5eaccd446909cc207cc57aa5588bcd20c19ce80bdeeede3c.jpg)  \n图20-57激光功率与板厚和切割速度的关系\n\n导热性好、熔点高、厚度大时，所需功率高。切割速度大，所需激光功率高。\n\n图20-57是激光功率与板厚和切割速度的关系图。图20-58是激光功率对切口宽度影响的关系图。\n\n![](images/83248e6ab7526bcce63a83ef5ad706ba06f7817525bc56e5094e296c2ce5d512.jpg)  \n图20-58激光功率对切口宽度的影响\n\n# 3.激光的偏振方向\n光是横波，其振动方向与传播方向垂直，它含有互垂直的电振动矢量和磁振动矢量，习惯上以电振动矢量方向作为激光的偏振方向。\n\n切割时，光束在切割面上不断反射，如光束偏振方向与切缝方向平行，光能被吸收的最好，切缝狭窄而平行；如二者成一角度，光能吸收减少，切割速度变慢，切缝变宽，粗糙且不平直；如二者垂直，切割速度更慢，切缝更宽更粗糙。图20-59是光束偏振方向与切割质量关系示意图。\n\n![](images/2673aa37222de78bbe108d715c663e5604ca6745bcf72bcccb997e70fab6cc17.jpg)  \n图20-59光束偏振方向与切割质量的关系\n\n# 4.聚焦镜聚焦\n焦距的大小直接影响聚焦束斑直径和焦点处的功率密度。焦距短，光斑直径小，功率密度高，切割速度快，但焦距短时，焦深也小。高速切割薄板时，可选用短焦距；切割厚板时，在有足够功率密度的前提下，以选用长焦距的聚焦镜为宜。",
    "summary": "1.光束横摸, 2.激光功率, 3.激光的偏振方向, 4.聚焦镜聚焦",
    "size": 3851
  },
  {
    "name": "第1卷_第3篇_高能束焊-part-27",
    "projectId": "5ET7VaxsU6Y6",
    "fileName": "第1卷_第3篇_高能束焊.pdf",
    "content": "离焦量影响切缝宽度和切割深度。图20-60是离焦量对切缝宽度的影响，显然，负离焦时得到的切缝窄。图20-61是激光功率为 $2 , 3 \\mathbf { k } \\mathbb { W }$ 、切割不同厚钢板时，离焦量对切割质量的影响。\n\n![](images/1e6afb01a338e8ba3b949e96398cc2dff3adfe50dfc5cedc05e8a92d60e9a8ab.jpg)  \n图20-60离焦量对切缝宽度的影响\n\n![](images/5de6038e6c81a88790ec4fc362c4ccc870412ed02185c99a4def046b148fd47f.jpg)  \n图20-61切割不同厚度钢板时，离焦量对切割质量的影响\n\n# 6.切割速度\n在其他工艺参数一定的情况下，在一定的切割速度范围内均可得到较满意的切割质量。图20-62给出了切割速度与材料厚度的关系，图中的上下曲线分别表示可切透的最高速度和最低速度，图20-63给出了切割速度对切缝宽度的影响，图20-64是切割速度对切缝表面粗糙度的影响。\n\n![](images/f2526d00831d37bb38c0b122dbaa02b166f2ad4f95997cd21f6b7a78c94f9039.jpg)  \n图20-62切割速度与材料厚度的关系\n\n![](images/64f9750857df2eb81d38036c21550b0eca0a82e296032865621ea0f05d160cc6.jpg)  \n图20-63切割速度对切缝宽度的影响1—切割顶面2—切缝底边\n\n7.辅助气体及气体压力（流量）\n\n辅助气体的主要作用是：激光氧气切割时，与切割金属发生放热反应，提供一部分切割能量，吹走切割区底部熔渣并保护聚焦镜，使其免受飞溅烧蚀；激光熔化切割和气化切割时，辅助气体用于清除熔化和蒸发材料，同时抑制切割区过热、过烧。当激光切割出现等离子体时，辅助气体还有抑制等离子云负面效应的能力。\n\n![](images/87eedc1e06299be1013e479615383e2e65197b2c062e42eef9f24efa90445736.jpg)  \n图20-64切割速度对切缝表面粗糙度的影响\n\n切割金属时，多使用氧气，切割不易氧化的金属和非金属时则吹氮气。氧气纯度对切割速度有显著影响，纯度降低 $2 \\%$ 会使切割速度降低$50 \\%$ ，见图20-65。其他条件一定时，存在一最佳氧气压力，这时对应的切割速度最大；当高速切割薄板时，应采用较大的气体压力；当材料厚度大或切割速度较慢时，气体压力应适当降低，见图20-66。\n\n# 8.喷嘴\n在流量一定的情况下，作用在工件表面的辅助气体压力流态与喷嘴形状、口径以及喷嘴离材料表面的距离密切相关。\n\n图20-67列出了三种形状的6个喷嘴，其中，A、B、C、D为一种形状，仅口径不同，E、F各为一-种形状，它们的气体流态均为层流。图\n\n![](images/11a5cc147da1dc1e75eb88c40c56740e39d1f5eea25632a64ecdc6c37cee5ccf.jpg)  \n图20-65氧纯度对切割速度的影响\n\n![](images/40d3321bf120f1581c6601e050b1064f9cffd399a6e9001488f0890b6e2b5097.jpg)  \n图20-66氧气压力对激光切割速度的影响\n\n20-68为该6种喷嘴在 $\\mathbf { 0 } _ { z }$ 流量为 $2 0 \\mathrm { L } / \\mathrm { m i n }$ 时，中心轴线上压力与喷嘴离材料表面距离的关系。-般情况下，当流量相同时，口径越小、距离越\n\n![](images/6335f09c29a58def74d6668b507033c5768121dde7fc7bc5b2a0926b01b5b1af.jpg)  \n图20-67三种形状的6个喷嘴\n\n![](images/3f161c73587bd6d5193c944d99a5eeb80d458c5b5f7a50c95f95daa0b46e75bc.jpg)  \n图20-68压力与矩离的关系\n\n短，则压力越大。图20-69为不同氧气流量时，中心轴线的压力与C型喷嘴离材料表面距离的关系。",
    "summary": "5.离焦量",
    "size": 1834
  },
  {
    "name": "第1卷_第3篇_高能束焊-part-28",
    "projectId": "5ET7VaxsU6Y6",
    "fileName": "第1卷_第3篇_高能束焊.pdf",
    "content": "# 20.7.5脉冲激光切割\n脉冲激光切割与连续激光切割相比，脉冲激光峰值功率高，所以，热影响区更小；脉冲激光对等离子体有抑制作用，可提高切割效率；脉冲激光切割可获得更低的切口断面粗糙度。\n\n图20-70是脉冲 $\\mathbf { C O } _ { 2 }$ 激光切割和连续 $\\mathbf { C O } _ { 2 }$ 激光切割切缝断面示意图。二者相比，采用脉冲激光时，端面更光洁整齐。\n\n脉冲激光切割光源既可是 $\\mathbf { C O } _ { 2 }$ 激光器，也可是 $\\mathbf { N } \\mathbf { d } ^ { 3 \\cdot }$ ：YAG激光器。YAG激光特别适宜于反射率高和熔点高的金属（如金、银、铜、铝、钼、铂等）以及精密切割等。脉冲YAG激光切割的精度可以达到 $\\pm \\ : 0 . 0 0 1 5 \\mathrm { m m }$ 。表20-9是美国用于切割的几种脉冲 $\\mathbf { N } \\mathbf { d } ^ { 3 \\cdot }$ ：YAG激光器参数。\n\n![](images/a0f43cbdf399aa82a6968d7fc38e83d5db25585e496fcadf29f1d2a061a6aad8.jpg)  \n图20-69C型喷嘴中心轴线上压力与离材料表面距离的关系\n\n![](images/75e8a5ef02f6e0cede1ae89c59bf78ca6d660bf68bf61f8999199c0cede0623e.jpg)  \n图20-70脉冲和连续 ${ \\bf C O } _ { 2 }$ 激光切割切缝断面示意图a）采用脉冲激光b）采用连续激光\n\n表20-9美国用于切割的几种脉冲 $\\mathbf { N } \\mathbf { d } ^ { 3 \\cdot }$ ：YAG激光器参数  \n\n<table><tr><td rowspan=2 colspan=2>激光器型号</td><td rowspan=1 colspan=2>Model 114</td><td rowspan=1 colspan=2>Model 116</td><td rowspan=1 colspan=2>Model 117</td></tr><tr><td rowspan=1 colspan=1>TEM00</td><td rowspan=1 colspan=1>TEMm</td><td rowspan=1 colspan=1>TEMo0</td><td rowspan=1 colspan=1>TEMm</td><td rowspan=1 colspan=1>TEMo0</td><td rowspan=1 colspan=1>TEMm</td></tr><tr><td rowspan=1 colspan=1>连续输出</td><td rowspan=1 colspan=1>额定输出/W最大多模输出/W</td><td rowspan=1 colspan=1>6</td><td rowspan=1 colspan=1>2550</td><td rowspan=1 colspan=1>141</td><td rowspan=1 colspan=1>40100</td><td rowspan=1 colspan=1>181</td><td rowspan=1 colspan=1>90150</td></tr><tr><td rowspan=1 colspan=1>Q开关输出</td><td rowspan=1 colspan=1>最大峰值功率/kW最大脉冲能量/mJ脉宽/ns</td><td rowspan=1 colspan=1>121.090</td><td rowspan=1 colspan=1>204.0200</td><td rowspan=1 colspan=1>142.4170</td><td rowspan=1 colspan=1>356.6200</td><td rowspan=1 colspan=1>353.5100</td><td rowspan=1 colspan=1>8016200</td></tr><tr><td rowspan=1 colspan=1>激光输出特性</td><td rowspan=1 colspan=1>光斑直径/mm发散半角/mrad</td><td rowspan=1 colspan=1>0.82.33</td><td rowspan=1 colspan=1>2.06.05</td><td rowspan=1 colspan=1>.072.25</td><td rowspan=1 colspan=1>2.07.05</td><td rowspan=1 colspan=1>0.72.55</td><td rowspan=1 colspan=1>6.011.05</td></tr><tr><td rowspan=1 colspan=1>脉冲输出稳定度P-F×100</td><td rowspan=1 colspan=1>2kHz重复率/Hz5kHz重复率/Hz10kHz重复率/Hz35kHz重复率/Hz</td><td rowspan=1 colspan=1>510</td><td rowspan=1 colspan=1>50</td><td rowspan=1 colspan=1>10101550</td><td rowspan=1 colspan=1>10102080</td><td rowspan=1 colspan=1>10101050</td><td rowspan=1 colspan=1>20202080</td></tr><tr><td rowspan=1 colspan=1>YAG 晶体长/mm</td><td rowspan=1 colspan=1>直径/mm×长度/mm</td><td rowspan=1 colspan=1>3 x63</td><td rowspan=1 colspan=1>3 x 63</td><td rowspan=1 colspan=1>4×76</td><td rowspan=1 colspan=1>4×76</td><td rowspan=1 colspan=1>3×102</td><td rowspan=1 colspan=1>3 ×102</td></tr></table>\n\n# 20.8激光焊接与切割的安全防护\n\n\n# 20.8.1激光辐射的危害\n激光辐射眼睛或皮肤时，如果超过了人体的最大允许照射量MPE（MaximumPerissibleExposure）时，就会导致组织损伤。损伤的效应有三种：热效应、光压效应和光化学效\n\n应。\n\n最大允许照射量与波长、脉宽、照射时间等有关，而主要的损伤机理与照射时间有关。照射时间为纳秒和亚纳秒时，主要是光压效应；照射时间为 $1 0 0 \\mathrm { m s }$ 至几秒时，主要为热效应；照射时间超过100s时，主要为光化学效应。\n\n过量光照引起的病理效应见表20-10。\n\n表20-10过量光照引起的病理效应  \n\n<table><tr><td rowspan=1 colspan=1>光谱范围</td><td rowspan=1 colspan=1>眼   睛</td><td rowspan=1 colspan=1>皮肤</td></tr><tr><td rowspan=3 colspan=1>紫外光：（180~280nm)(200~315nm）（315~400nm）可见光：（400~780nm）红外光：（780~1400nm）(1.4~3.0μm)(3.0μm~1mm)</td><td rowspan=1 colspan=1>光致角膜炎光致角膜炎</td><td rowspan=1 colspan=1>红斑，色素沉着加速皮肤老化过程</td></tr><tr><td rowspan=2 colspan=1>光化学反应光化学和热效应所致的视网膜损伤白内障、视网膜灼伤白内障、水分蒸发、角膜灼伤角膜灼伤</td><td rowspan=1 colspan=1>光敏感作用，暗色</td></tr><tr><td rowspan=1 colspan=1></td></tr></table>\n\n# 1.对眼睛的危害\n当眼睛受到过量照射时，视网膜会烧伤，引起视力下降，甚至会烧坏色素上皮和邻近的光感视杆细胞和视锥细胞，导致视力丧失。\n\n我国激光从业人员的损伤率超过千分之一，其中有的基本丧失视力，所以对眼睛的防护要特别关注。\n\n# 2.对皮肤的危害\n当脉冲激光的能量密度接近几焦耳 $/ \\mathbf { c m } ^ { 2 }$ 或连续激光的功率密度达到 $0 . 5 \\mathrm { \\overline { { W } } / c m } ^ { 2 }$ 时，皮肤就可能遭到严重的损伤。\n\n可见光波段（ $4 0 0 \\sim 7 0 0 \\mathrm { n m }$ ）和红外段激光的辐射会使皮肤出现红斑，进而发展为水泡；极短脉冲、高峰值功率激光辐射会使皮肤表面炭化；对紫外激光的危害和累积效应虽然缺少充分研究，但仍不可掉以轻心。",
    "summary": "1.对眼睛的危害, 2.对皮肤的危害, 20.7.5脉冲激光切割, 20.8.1激光辐射的危害, 20.8激光焊接与切割的安全防护",
    "size": 3887
  },
  {
    "name": "第1卷_第3篇_高能束焊-part-29",
    "projectId": "5ET7VaxsU6Y6",
    "fileName": "第1卷_第3篇_高能束焊.pdf",
    "content": "# 20.8.2激光危害的工程控制\n1）最有效的措施是将整个激光系统至于不透光的罩子中。\n\n2）对激光器装配防护罩或防护围封，防护罩用以防止人员接受的照射量超过MPE，防护围封用以避免人员受到激光照射。\n\n3）工作场所的所有光路包括可能引起材料燃烧或次级辐射的区域都要予以封闭，尽量使激光光路明显高于人体身高。\n\n4）在激光加工设备上设置激光安全标志，激光器无论是在使用、维护或检修期间，标志必须永久固定。\n\n激光辐射警告标志一律采用图20-71所示的正三角形，标志中央为24条长短相间的阳光辐射线，其中长线1条、中长线11条、短线12条，图中各部分的尺寸见表20-11。\n\n![](images/6807866ae7f12b405408cf70877d81b8f9d603473f6cc4bca594630efc06f5d4.jpg)  \n图20-71激光辐射警告标志\n\n表20-11激光辐射警告标志的尺寸 （单位：mm）  \n\n<table><tr><td rowspan=1 colspan=1>a</td><td rowspan=1 colspan=1>B1</td><td rowspan=1 colspan=1>B2</td><td rowspan=1 colspan=1>1</td><td rowspan=1 colspan=1>D</td><td rowspan=1 colspan=1>D</td><td rowspan=1 colspan=1>D</td><td rowspan=1 colspan=1>d</td></tr><tr><td rowspan=1 colspan=1>2550100150200400600</td><td rowspan=1 colspan=1>0.51234812</td><td rowspan=1 colspan=1>1.5369122436</td><td rowspan=1 colspan=1>1. 252.557.5102030</td><td rowspan=1 colspan=1>10.521426384168252</td><td rowspan=1 colspan=1>714284256112168</td><td rowspan=1 colspan=1>3.571421285684</td><td rowspan=1 colspan=1>0.51234812</td></tr></table>\n\n注：尺寸 $D _ { 1 }$ 、 $\\scriptstyle D _ { 2 }$ 、 $D _ { 3 }$ 、 $\\pmb { \\mathrm { g } } _ { 1 }$ 和 $\\pmb { d }$ 是推荐值。\n\n# 20.8.3激光危害的个人防护\n即使激光加工系统被完全封闭，工作人员亦有接触意外反射激光或散射激光的可能性，所以，个人防护也不能忽视。个人防护主要使用以下器材：\n\n1）激光防护眼镜。其最重要的部分是滤光片（有时是滤光片组合件)，它能选择性地衰减特定波长的激光，并尽可能透过非防护波段的可见辐射。激光防护眼镜有普通眼镜型、防侧光型和半防侧光型等。\n\n2）激光防护面罩，实际上是带有激光防护眼镜的面盔，主要用于防紫外激光。\n\n3）激光防护手套，工作人员的双手最易受到过量激光照射，特别是高功率、高能量激光的意外照射对双手的威胁很大。\n\n4）激光防护服，防护服由耐火及耐热材料制成。\n\n# 参考文献\n[1] 刘金合．高等密度焊［M］．西安：西北工业大学出版社，1995.  \n[2] 王家金．激光加工技术［M］．北京：中国计量出版社，1992.  \n[3] 关振中．激光加工工艺手册［M］．北京：中国计量出版社，1998.  \n[4] 曹明翠，郑启光，陈祖涛，程祖海．激光热加工［M]．武汉：华中理工大学出版社，1995.  \n[5] 闫毓禾，钟敏霖，高功率激光加工及其应用[M]．天津：天津科学技术出版社，1994.  \n[6] 中国机械工程学会焊接学会．焊接手册．第一卷［M］．北京：机械工业出版社，1992.  \n[7] 李志远，钱乙余，张九海，等．先进连接方法[M]．北京：机械工业出版社，2000.  \n[8] 周炳琨，高以智，陈家骅，陈倜嵘．激光原理［M]．北京：国防工业出版社，1980.  \n[9] Poueyo-Verwaerde A,Fabbro R,et al.Experimentalstudy of laser- induced plasma in welding conditionwith continuos $\\mathbf { C O } _ { 2 }$ Laser[J]，J.Appl.phys,1993（11）.  \n[10] MillerR,Debroy T.Energy absorption by metal- vapor-dominated plasma during carbon dioxidelaser welding of steel[J].J.Appl.Phys，1990(9）.  \n[11] 徐家鸾，金尚宽．等离子体物理学［M］．北京：原子能出版社，1981.  \n[12] 肖荣诗，左铁铆．中等功率 $\\mathbf { C O } _ { 2 }$ 激光深熔焊接光致等离子体的控制［J］．激光与光电子学进展（增刊)，1996（7）.  \n[13] Ishide T.Fundamental Study oflaser plasmareduction method in high power $\\mathbf { C O } _ { 2 }$ laser welding[J]．Proc.of laser advanced mater Process 87,Osaka，High Temperature Society Of Japan,1987.张旭东，陈武柱，任家烈．第八届全国焊接会议论文集．第二册［M］．北京：机械工业出版社，1997.  \n[15] Liu Jin he, Zhang Feng ming.Rresearch adout thceffect of adding magnetic field on the penetration oflaser beam Welding [J].SPIE，1996，2888.  \n[16] 美国金属学会．金属手册．第六卷［M］.9版，北京：机械工业出版社，1994.  \n[17] BekoCBII，MeTeBM.激光工艺与徽电子技术［M］．吴国安，邓存熙，译．北京：国防工业出版社，1997.  \n[18] 刘金合，李华伦，张津生，谈军．航空发动机前后冷气导管 $\\mathbf { C O } _ { 2 }$ 激光焊接研究［J］．材料工程，1999（6）.  \n[19] 陈彦宾．现代激光焊接技术［M］．北京：科学出版社，2005.  \n[20] 张国顺．现代激光制造技术［M］．北京：化学工业出版社，2006.\n\n百思论坛\n\n# 舒舒藏书\n",
    "summary": "20.8.2激光危害的工程控制, 20.8.3激光危害的个人防护, 参考文献, 舒舒藏书",
    "size": 2943
  },
  {
    "name": "第1卷_第4篇_钎焊-part-1",
    "projectId": "5ET7VaxsU6Y6",
    "fileName": "第1卷_第4篇_钎焊.pdf",
    "content": "# 第4篇\n\n\n# 钎 焊\n百思论坛\n\n舒舒藏书\n\n# 第21章 钎焊方法及工艺\n\n\n# 作者　何　鹏　审者　方洪渊\n\n\n# 21.1钎焊基本原理及特点\n钎焊就是在低于母材熔点、高于钎料熔点的某一温度下加热母材，通过液态钎料在母材表面或间隙中润湿、铺展、毛细流动填缝，最终凝固结晶，而实现原子间结合的一种材料连接方法。它与熔焊、压焊一起构成现代焊接技术的三大组成部分。\n\n钎焊过程与在固相、液相、气相进行的还原和分解，以及润湿和毛细流动、扩散和溶解、固化和吸附、蒸发和升华等物理、化学现象的综合作用有关。钎焊可分为三个基本过程：一是钎剂的熔化及填缝过程，即预置的钎剂在加热熔化后流入母材间隙，并与母材表面氧化物发生物理化学作用，以去除氧化膜，清洁母材表面，为钎料填缝创造条件；二是钎料的熔化及填满钎缝的过程，即随着加热温度的继续升高，钎料开始熔化并润湿、铺展，同时排除钎剂残渣；三是钎料同母材的相互作用过程，即在熔化的钎料作用下，小部分母材溶解于钎料，同时钎料扩散进入到母材当中，在固液界面还会发生一些复杂的化学反应。当钎料填满间隙并保温一定时间后，开始冷却凝固形成钎焊接头。\n\n同熔焊方法相比，钎焊具有以下优点：\n\n1）钎焊加热温度较低，对母材组织和性能的影响较小。 新2）钎焊接头平整光滑，外形美观3）工件变形较小，尤其是采用均匀加热的钎焊方法，工件的变形可减小到最低程度，容易保证工件的尺寸精度。4）某些钎焊方法一次可焊成几十条或成百条钎缝，生产率高。5）可以实现异种金属或合金、金属与非金属的连接。\n\n根据使用钎料的不同，钎焊一般分为：\n\n1）软钎焊，即钎料液相线的温度低于$4 5 0 \\text{‰}$ 。2）硬钎焊，即钎料液相线的温度高于$4 5 0 \\mathrm { ‰}$ 。\n\n# 21.2液态钎料对母材的润湿与铺展\n\n\n# 21.2.1 液态钎料对母材的润湿作用\n所谓润湿，是指由固-液相界面取代固－气相界面，从而使体系的自由能降低的过程。也就是液态钎料与母材接触时，钎料将母材表面的气体排开，沿母材表面铺展，形成新的固体与液体界面的过程。液态钎料能够较好地润湿母材，是钎料填充到钎缝的毛细间隙中，并进而依靠毛细作用力保持在间隙内，经冷却凝固而形成钎焊接头的前提条件。其作用原理的相关描述如下：\n\n根据杨-拉普拉斯方程\n\n$$\np _ { 1 } \\sim p _ { 2 } = \\sigma _ { \\mathrm { L G } } \\bigg ( \\frac { 1 } { R _ { 1 } } + \\frac { 1 } { R _ { 2 } } \\bigg )\n$$\n\n式中 ${ \\pmb p } _ { 1 }$ ， ${ \\pmb p } _ { 2 }$ —液体表面对应凹液面和凸液面的压强；\n\n${ \\pmb \\sigma } _ { 1 , 6 }$ 气体介质边界上液体的表面张力；\n\n${ \\pmb R } _ { 1 }$ 和 $\\pmb { R _ { 2 } }$ ——分别为液面上相互垂直的两个方向上的曲率半径。\n\n同平直界面的液体相比，具有曲率的液体表面层在液体上会产生附加压力（表面张力），这一附加压力主要是由毛细现象引起的。钎料在固体母材表面不同程度的润湿和铺展，主要是由于固-液相界面张力和液体表面张力不同造成的。\n\n固体平界面上液滴发生铺展润湿后，最终会达到平衡状态，即体系三相边界点上表面张力达到力的平衡（图21-1），即\n\n$$\n\\sigma _ { \\mathrm { s c } } = \\sigma _ { \\mathrm { 1 } s } + \\sigma _ { \\mathrm { \\mathrm { L G } } } \\mathrm { c o s } \\theta\n$$\n\n式中 $\\pmb { \\sigma } _ { \\mathrm { s c } }$ -固体和气体介质间沿边界作用于液滴上的表面张力；\n\n${ \\pmb { \\sigma } } _ { \\mathrm { L S } }$ -—在液固边界上的界面张力。\n\n![](images/bfbe4c19fcb84a2e64443a0bca40221b24c545ba2cb7caf2383726b75e6a56df.jpg)  \n图21-1固体表面上液滴的表面张力平衡示意图\n\n将式（21-2）稍做变换，即可得到杨氏方程：\n\n$$\n\\cos \\theta \\ = \\ { \\frac { \\sigma _ { \\mathrm { s c } } \\ - \\ \\sigma _ { \\mathrm { L S } } } { \\sigma _ { \\mathrm { L S } } } }\n$$\n\n将cosθ作为描述液体润湿能力的润湿系数。$\\pmb \\theta$ 是指平衡状态下的润湿角，其大小表征了体系润湿与铺展能力的强弱。当 $\\pmb \\theta = \\mathbf 0 ^ { \\circ }$ 时，称为完全润湿；当 $0 ^ { \\circ } < \\theta < 9 0 ^ { \\circ }$ 时，称为润湿；当 $9 0 ^ { \\circ } < \\theta$ $< 1 8 0 ^ { \\circ }$ 时，称为不润湿；当 $\\pmb { \\theta } = 1 8 0 ^ { \\circ }$ 时，称为完全不润湿。\n\n杨-拉普拉斯方程与杨氏方程均是由施加于材料上的力平衡后得到的。必须指出的是，这两个方程是在液体与固体无相互作用的情况下导出的。在实际钎焊过程中，母材和熔融的钎料间会发生剧烈的相互作用。在这种情况下进行的表面润湿、铺展及毛细现象更为复杂，因此上面推导出的方程式只是一种近似的描述。\n\n# 21.2.2 液态钎料在母材表面的铺展\n熔融钎料沿母材表面的铺展是由多种因素决定的，如图21-2所示。其中金属间相互作用的性质和钎料性能（粘度）是两个最主要的影响因素。当钎料晶体结构具有较大的晶格间隙，而钎焊又是在液相线以下的温度进行时，钎料的流动性就具有特别的意义。\n\n钎料铺展的过程不但与熔融的钎料性质有关，还与母材和钎料的相互作用，钎料进人母材表面的扩散作用，及最终的毛细流动有关。钎料铺展过程取决于钎料与母材间物理化学性能关系，甚至取决于钎焊条件。固体表面上熔融钎料的铺展，是由液态钎料对母材表面的附着力，和钎料原子或分子间结合力产生的内聚力的相互对比关系而决定的。附着力所做功可由液体润湿固体时释放的表面自由能确定。\n\n![](images/0c9c2ac9a82eafeeea53d55cde43fa857a9ba0d2dad97472c0efe9df3cff2f30.jpg)  \n图21-2熔融钎料沿母材表面的铺展润湿示意图\n\n$$\n{ A _ { \\parallel } } _ { \\parallel \\pmb { \\nu } } = \\sigma _ { \\mathrm { s c } } + \\sigma _ { \\mathrm { L G } } - \\sigma _ { \\mathrm { L S } }\n$$\n\n钎料粒子的内聚力由形成两种新的液体表面所必需的功来估算： $A _ { \\tt P B M } = 2 \\sigma _ { \\tt L G }$\n\n若接近表面的附着功等于或者大于钎料的内聚功，那么沿母材表面的钎料熔滴的铺展就会发生。它们之间的差值 $\\pmb { K }$ 称为铺展系数。\n\n$$\n\\begin{array} { r l } { K } & { = A _ { \\bowtie \\pmb { \\mathscr { n } } } - A _ { \\bowtie \\pmb { \\mathscr { n } } } } \\\\ & { = \\sigma _ { \\mathscr { U } } ( 1 + \\cos \\theta ) - 2 \\sigma _ { \\mathscr { \\mathrm { L C } } } } \\\\ & { = \\sigma _ { \\mathscr { U } } ( \\cos \\theta - 1 ) } \\end{array}\n$$\n\n因此，母材表面的熔融钎料的铺展性由它的表面张力和润湿角决定。",
    "summary": "21.1钎焊基本原理及特点, 21.2.1 液态钎料对母材的润湿作用, 21.2.2 液态钎料在母材表面的铺展, 21.2液态钎料对母材的润湿与铺展, 第21章 钎焊方法及工艺, 第4篇, 钎 焊, 作者　何　鹏　审者　方洪渊",
    "size": 3454
  },
  {
    "name": "第1卷_第4篇_钎焊-part-2",
    "projectId": "5ET7VaxsU6Y6",
    "fileName": "第1卷_第4篇_钎焊.pdf",
    "content": "# 21.2.3 液态钎料与母材的反应润湿\n由于影响润湿的过程（如扩散、化学反应以及流动）具有多样性，并且可能会同时存在于一个系统中，因此描述这些过程的动力学的速度定律也不尽相同。这些速度定律与标准的流动控制的润湿模型不同。在化学和冶金反应中，当两个或更多的截然不同的过程同时起作用时，它们通常是以连续或平行的方式进行的。当涉及到扩散、流动与反应的润湿过程被看作是连续过程时，这些过程中最慢的将成为控制因素。如果液体能够润湿裸露的基体，则润湿动力通常是由表面张力及粘度控制的。由流体流动控制条件下的金属液滴的润湿速率，比扩散与反应控制条件下的润湿速率要大得多。如果这三个过程同时存在在一个系统中，则流体流动可以忽略。在这种情况下，直至扩散物质与基体组元反应并生成产物时，液体才会润湿基体。液体从一种亚稳毛细状态向另一种亚稳毛细状态推进，并且在停止时仍可能处于亚稳的毛细状态。美国F.G.Yost提出反应润湿动力学模型建立在圆柱坐标系下，不考虑液滴的形状，并将扩散与反应的过程看成是一维的（沿径向）。初始条件（ ${ \\bf \\omega } _ { t } = { \\bf 0 }$ ）为扩散（或反应）物浓度 $C ( r , 0 ) = C _ { \\circ }$ 。边界浓度，当 $\\boldsymbol { r }$ $\\mathbf { \\xi } = \\mathbf { \\xi } _ { r } ( \\mathbf { \\xi } _ { t } )$ 时为 $c _ { \\alpha }$ ，这里 $r$ 为半径， $r ( t )$ 为润湿边界的位置。润湿速率 $\\dot { \\boldsymbol { r } }$ 为 $\\boldsymbol { r } ( t )$ 对时间的一阶导数。准平衡或缓慢流动的条件为：\n\n$$\n\\dot { r } < < \\frac { D } { r ( t ) }\n$$\n\n式中， $\\pmb { D }$ 为液滴的扩散系数。要使反应能够进行，润湿边界的浓度 $c _ { \\circ }$ 必须比与基体达到化学平衡时的浓度 $c$ 略大。扩散平衡方程的解满足如下条件：\n\n$$\nC ( r , t ) \\ = C _ { a } \\ + \\frac { 2 ( C _ { 0 } - C _ { a } ) } { r ( t ) } \\sum _ { n = 1 } ^ { \\infty }\n$$\n\n$$\ne ^ { - D \\lambda \\lambda _ { n } ^ { 2 } t } \\frac { J _ { 0 } \\left[ \\boldsymbol { r } \\lambda _ { n } \\right] } { \\lambda _ { n } J _ { 1 } \\left[ \\boldsymbol { r } \\left( t \\right) \\lambda _ { n } \\right] }\n$$\n\n式中， $r ( t ) \\lambda _ { * }$ 定义Bessel函数 $J _ { \\vartheta }$ 的根。\n\n润湿边界通量平衡服从下式：\n\n$$\nC _ { a } \\dot { r } \\left( t \\right) \\ = \\ \\int _ { 0 } ^ { \\theta ( t ) } j _ { d } \\left( \\phi , r \\right) \\mathrm { d } \\phi \\ = \\ \\mu ( C _ { a } - C _ { \\bullet } )\n$$\n\n式中， $j _ { d } ^ { \\mathrm { ~ ~ } } \\left( \\phi , r \\right)$ 为扩散通量，如图21-3所示。$\\pmb { \\mu }$ 指界面迁移系数，单位与速率单位相同； $\\pmb \\theta$ 为润湿角；扩散通量可写成\n\n$$\nj _ { d } ( \\phi , r ) = - \\cos ( \\phi ) D \\frac { \\partial \\textit { \\textbf { C } } } { \\partial \\textit { \\textbf { r } } } \\Bigg | _ { r = r ( t ) }\n$$\n\n$\\phi$ 介于0到与基体的润湿角之间。\n\n扩散通量为 $\\phi$ 的函数，总通量为函数$j _ { d } ^ { \\mathrm { ~ ~ } } \\left( \\phi , r \\right)$ 对 $\\phi$ 从0到 $\\pmb \\theta$ 的积分。由式（21-8）和（21-9）得：\n\n![](images/276b0fd45fbc9ac3efbacf4c247b526c3945b06623a4e225d3dd1fd3ea8a68a1.jpg)  \n图21-3扩散通量示意图\n\n$$\nC _ { a ^ { \\prime } } ( t ) \\ = \\mu ( C _ { a } - C _ { e } )\n$$\n\n$$\n\\mu ( C _ { a } - C _ { e } ) = \\frac { 2 ( C _ { 0 } - C _ { a } ) } { r ( t ) } F ( t ) \\sin ( \\theta )\n$$\n\n此处， $F ( t ) \\ = \\ \\cdot \\sum _ { n = 1 } ^ { \\infty } e ^ { - D \\lambda } { \\mathfrak { k } } ^ { t }$\n\n解方程（21-11）求得 $c _ { \\bullet }$ ，然后代人方程(21-10）得到润湿边界运动方程\n\n$$\n\\dot { r } \\left( t \\right) \\ = \\frac { \\displaystyle \\frac { 2 D } { r ( t ) } \\bigg ( \\frac { C _ { 0 } } { C _ { \\epsilon } } - 1 \\bigg ) F ( t ) \\mathrm { s i n } \\theta ( t ) } { \\displaystyle 1 + \\frac { 2 D } { r ( t ) \\mu } F ( t ) \\mathrm { s i n } \\theta ( t ) \\frac { C _ { 0 } } { C _ { \\epsilon } } }\n$$\n\n润湿角 $\\pmb \\theta ( t )$ 可由初始液滴的体积求得。\n\n$$\nV _ { \\mathrm { { \\scriptsize ~ 0 } } } = \\frac { \\pi r ^ { 3 } \\left( t \\right) } { 6 } \\mathrm { t a n } \\frac { \\theta ( t ) } { 2 } \\bigg ( 3 + \\tan ^ { 2 } \\frac { \\theta ( t ) } { 2 } \\bigg )\n$$\n\n此时液体的体积保持不变，也就是说这里假设反应进行过程中消耗很少量的液体。从方程(21-12）可以看出，在反应控制条件下$\\left( { \\mathfrak { k } } \\sharp { \\frac { D } { \\mu } } > > 1 \\right)$ ，润湿速度为常数，且为\n\n$$\n\\dot { r } \\left( t \\right) \\ = \\mu \\left( 1 - \\frac { C _ { e } } { C _ { o } } \\right)\n$$\n\n在扩散控制条件下 $\\mathsf { F } \\left( \\mathsf { \\Pi } ^ { \\mathsf { H } } \\frac { D } { \\mu } < < 1 \\right)$ ，润湿速度\n\n$$\n\\dot { r } \\left( t \\right) \\ = \\ \\frac { 2 D } { r ( t ) } \\Big ( \\frac { C _ { 0 } } { C _ { e } } - 1 \\Big ) F ( t ) \\sin \\theta ( t )\n$$\n\n由式（21-14a）可以看出，反应控制是线性的，而在扩散控制条件下，其动力学方程由式(21-14b）给出。由于方程中含有 $F ( t )$ 和sinθ(t），故并非抛物线关系。\n\n需要说明的是，反应润湿是一个复杂的过程，反应机制也是多方面的。例如，气氛也可能与基体反应，成为控制润湿动力学的一个方面。但是，将所有可能反应都包含在一个模型中是很困难的。",
    "summary": "21.2.3 液态钎料与母材的反应润湿",
    "size": 3644
  },
  {
    "name": "第1卷_第4篇_钎焊-part-3",
    "projectId": "5ET7VaxsU6Y6",
    "fileName": "第1卷_第4篇_钎焊.pdf",
    "content": "由式（21-3）可以看出，钎料对母材的润湿性取决于具体条件下三相间的相互作用。但不论情况如何， $\\pmb { \\sigma } _ { \\mathbf { s } \\mathbf { G } }$ 增大， ${ \\pmb { \\sigma } } _ { \\mathrm { { L S } } }$ 或 $\\sigma _ { \\mathrm { L S } }$ 减小，都能使cosθ增大， $\\pmb \\theta$ 角减小，即能改善液态钎料对母材的润湿性。从物理概念上讲， $\\pmb { \\sigma } _ { \\mathrm { L G } }$ 减小，意味着液体内部原子对表面原子的吸引力减弱，液体原子容易克服本身的引力趋向液体表面，使表面积扩大，钎料容易铺展； $\\sigma _ { \\mathrm { t s } }$ 减小，表明固体对液体原子的吸引力增大，使液体内层的原子容易被拉向固体-液体界面，即容易铺展。表21-1～表21-3提供了部分金属液态时的表面张力 $\\sigma _ { t , { \\ G } }$ 、部分金属固态时的表面张力 $\\pmb { \\sigma } _ { \\mathsf { s c } }$ 和部分金属系统的界面张力的数据。\n\n大量研究表明，影响钎料的润湿及铺展的因素主要包括：",
    "summary": "21.2.4影响钎料润湿与铺展的因素",
    "size": 569
  },
  {
    "name": "第1卷_第4篇_钎焊-part-4",
    "projectId": "5ET7VaxsU6Y6",
    "fileName": "第1卷_第4篇_钎焊.pdf",
    "content": "# （1）钎料和母材的成分\n由于不同的材料具有不同的表面自由能，所以当钎料和母材的成分变化时，其界面张力值必然发生变化，这将直接影响到钎料对母材的润湿和铺展。一般来说，如果构成钎料和母材的各元素之间可以发生相互作用，如形成固溶体、共晶体或金属间化合物时，就会表现出良好的润湿性，反之润湿性就较差。\n\n表21-1部分金属液态时的表面张力  \n\n<table><tr><td rowspan=1 colspan=1>金属</td><td rowspan=1 colspan=1>Lc/(N/m）</td><td rowspan=1 colspan=1>金属</td><td rowspan=1 colspan=1>Lc/(N/m)</td><td rowspan=1 colspan=1>金属</td><td rowspan=1 colspan=1>Lc/(N/m)</td><td rowspan=1 colspan=1>金属</td><td rowspan=1 colspan=1>σLG/(N/m)</td></tr><tr><td rowspan=1 colspan=1>Ag</td><td rowspan=1 colspan=1>0.03</td><td rowspan=1 colspan=1>Cr</td><td rowspan=1 colspan=1>1. 59</td><td rowspan=1 colspan=1>Mn</td><td rowspan=1 colspan=1>1. 75</td><td rowspan=1 colspan=1>Sb</td><td rowspan=1 colspan=1>0.38</td></tr><tr><td rowspan=1 colspan=1>A</td><td rowspan=1 colspan=1>0.91</td><td rowspan=1 colspan=1>Cu</td><td rowspan=1 colspan=1>1. 35</td><td rowspan=1 colspan=1>Mo</td><td rowspan=1 colspan=1>2.10</td><td rowspan=1 colspan=1>Si</td><td rowspan=1 colspan=1>0.86</td></tr><tr><td rowspan=1 colspan=1>Au</td><td rowspan=1 colspan=1>1. 13</td><td rowspan=1 colspan=1>Fe</td><td rowspan=1 colspan=1>1. 84</td><td rowspan=1 colspan=1>N</td><td rowspan=1 colspan=1>0.19</td><td rowspan=1 colspan=1>Sa</td><td rowspan=1 colspan=1>0.55</td></tr><tr><td rowspan=1 colspan=1>Ba</td><td rowspan=1 colspan=1>0.33</td><td rowspan=1 colspan=1>Ga</td><td rowspan=1 colspan=1>0.70</td><td rowspan=1 colspan=1>Nb</td><td rowspan=1 colspan=1>2. 15</td><td rowspan=1 colspan=1>Ta</td><td rowspan=1 colspan=1>2.40</td></tr><tr><td rowspan=1 colspan=1>Be</td><td rowspan=1 colspan=1>1. 15</td><td rowspan=1 colspan=1>Ge</td><td rowspan=1 colspan=1>0.60</td><td rowspan=1 colspan=1>Nd</td><td rowspan=1 colspan=1>0.68</td><td rowspan=1 colspan=1>Ti</td><td rowspan=1 colspan=1>1. 40</td></tr><tr><td rowspan=1 colspan=1>Bi</td><td rowspan=1 colspan=1>0.39</td><td rowspan=1 colspan=1>Hf</td><td rowspan=1 colspan=1>1. 46</td><td rowspan=1 colspan=1>Ni</td><td rowspan=1 colspan=1>1. 81</td><td rowspan=1 colspan=1>V</td><td rowspan=1 colspan=1>1. 75</td></tr><tr><td rowspan=1 colspan=1>Cd</td><td rowspan=1 colspan=1>0.56</td><td rowspan=1 colspan=1>In</td><td rowspan=1 colspan=1>0.56</td><td rowspan=1 colspan=1>Pb</td><td rowspan=1 colspan=1>0.48</td><td rowspan=1 colspan=1>W</td><td rowspan=1 colspan=1>2.30</td></tr><tr><td rowspan=1 colspan=1>Ce</td><td rowspan=1 colspan=1>0. 68</td><td rowspan=1 colspan=1>Li</td><td rowspan=1 colspan=1>0.40</td><td rowspan=1 colspan=1>Pd</td><td rowspan=1 colspan=1>1. 60</td><td rowspan=1 colspan=1>Zn</td><td rowspan=1 colspan=1>0.81</td></tr><tr><td rowspan=1 colspan=1>Co</td><td rowspan=1 colspan=1>1. 87</td><td rowspan=1 colspan=1>Mg</td><td rowspan=1 colspan=1>0.57</td><td rowspan=1 colspan=1>Rh</td><td rowspan=1 colspan=1>2.10</td><td rowspan=1 colspan=1>Zr</td><td rowspan=1 colspan=1>1. 40</td></tr></table>\n\n表21-2部分固态金属的表面张力  \n\n<table><tr><td>金属</td><td>温度/℃</td><td>σNC/(N/m)</td></tr><tr><td>Fe</td><td>20</td><td>4.0 家</td></tr><tr><td></td><td>1 400</td><td>2. 1</td></tr><tr><td>Cu</td><td>1 050</td><td>1. 43</td></tr><tr><td>Al</td><td>20</td><td>1. 91</td></tr><tr><td>M</td><td>20</td><td>成 0. 70</td></tr><tr><td>W</td><td>20</td><td>6.81</td></tr><tr><td>Zn</td><td>20</td><td>0.86</td></tr></table>",
    "summary": "（1）钎料和母材的成分",
    "size": 3268
  },
  {
    "name": "第1卷_第4篇_钎焊-part-5",
    "projectId": "5ET7VaxsU6Y6",
    "fileName": "第1卷_第4篇_钎焊.pdf",
    "content": "# (2）钎焊温度\n液体的表面张力 $\\pmb { \\sigma }$ 与温度 $\\pmb { T }$ 呈下述关系：\n\n$$\n\\sigma A _ { m } ^ { 2 / 3 } \\ = \\ K ( \\ T _ { 0 } \\ - \\ T - \\ \\tau )\n$$\n\n式中A -个摩尔液体分子的表面积。\n\n$\\pmb { K }$ —常数。  \n$\\scriptstyle { T _ { \\mathfrak { o } } }$ 表面张力为零时的临界温度。  \nT—温度常数。\n\n表21-3部分金属系统的界面张力  \n\n<table><tr><td>系统</td><td>温度 T/C</td><td>TgG /(N/m)</td><td>JLG /(N/m)</td><td>TLs /(N/m)</td></tr><tr><td>Al-Sn</td><td>350</td><td>1.01</td><td>0.60</td><td>0.23</td></tr><tr><td>Al-Sn</td><td>600</td><td>1.01</td><td>0.56</td><td>0.25</td></tr><tr><td>Cu-Ag</td><td>850</td><td>1. 67</td><td>0.94</td><td>0.28</td></tr><tr><td>Fe-Cu</td><td>1 100</td><td>1.99</td><td>1. 12</td><td>0.44</td></tr><tr><td>Fe-Ag</td><td>1125</td><td>1.99</td><td>0.91</td><td>&gt;3.40</td></tr><tr><td>Cu-Pb</td><td>800</td><td>1.67</td><td>0.41</td><td>0.52</td></tr></table>\n\n由式（21-15）可知，随着温度的升高，液体的表面张力不断减小。一般说来，温度越高，润湿效果越好，铺展面积也就越大。但是，如果温度过高，就可能造成母材晶粒过分长大，以及过热、过烧等问题。而且钎料的铺展能力过强时，容易造成钎料的过分流失，不易添满钎缝，同时也容易造成溶蚀等缺陷。因此，在实际钎焊过程中，钎焊温度不宜过高，一般常取为钎料液相线以上 $2 0 \\sim 4 0  { \\mathrm { \\Phi T } }$ ，或取为钎料熔点的1.05～1.15倍。\n\n# （3）保温时间\n钎焊过程中，钎焊温度下保温时间增加到一定极限时会导致润湿角的减小。进一步增加保温时间，不会影响润湿边界角的变化。在某些情况下，钎焊时沿母材表面钎料的铺展可分为两个阶段：第一阶段是表面张力作用下的快速铺展，第二阶段是慢铺展。某些成分的合金会发生慢铺展，这种现象的本质与母材和钎料之间形成比初始状态的钎料具有更高润湿能力的合金有关。有时在第二阶段铺展的钎料面积会发生某种程度的降低，或慢铺展的效果完全消失，这种情况与相互作用双方物质的物理化学性能及钎焊温度有关。\n\n# （4）真空度\n真空钎焊时的真空度对钎料铺展有很大影响。如果金属及其氧化物处在以饱和气体形式相互作用的体系中，那么反应的平衡常数由关系式(21-16）确定。\n\n$$\nn M e \\mathrm { ~ + ~ } z O _ { 2 } \\Longrightarrow M e \\underline { { { s } } } O _ { 2 \\frac { s } { \\mathrm { ~ m ~ } } }\n$$\n\n$$\nK _ { _ p } ^ { ^ { \\prime } } = { \\frac { P _ { \\mathrm { { w e } } } ^ { ^ n } P _ { _ 0 } ^ { ^ n } } { P _ { \\mathrm { { w e } } { \\frac { n } { m } } 0 _ { 2 } { \\frac { n } { m } } } ^ { ^ n } } }\n$$\n\n式中 $P _ { \\mathrm { ~ } \\mathrm { ~ s q } _ { \\theta } } ^ { * }$ 、 $P _ { 0 _ { 2 } } ^ { z }$ 、 $P _ { \\mathrm { { u e } } _ { \\frac { \\mathrm { { u } } } { \\mathrm { { m } } } } 0 _ { 2 } \\frac { x } { \\mathrm { { m } } } } ^ { m }$ 一分别为金属气体、\n\n氧气和氧化物气体的分压。\n\n当金属和它的氧化物处于液态时，平衡常数为：\n\n$$\nK _ { _ { p } } \\ = \\ P _ { _ { 0 _ { 2 } } } ^ { \\varepsilon }\n$$\n\n也就是说，如果在同样温度下金属及其氧化物为饱和溶液混合物，则该常数不变。在不饱和溶液条件下，平衡常数将是符合相规律的金属及其氧化物浓度的函数。温度不变时，金属及其氧化物之间的平衡是由氧的分压决定的。若钎焊区氧分压比该温度下氧化物分解产物平衡时的氧的分压小，则氧化物将被从母材和钎料表面去除。\n\n# （5）钎剂\n钎焊时使用钎剂可以清除钎料和母材表面的氧化膜，改善润湿。当钎料和钎焊金属表面覆盖了一层熔化的钎剂后，它们之间的界面张力将发生变化（图21-4)。\n\n![](images/a246c5a75f45a6bf60b4cd25adb64d1de9f19e37cef141fb4a5522ab481750b6.jpg)  \n图21-4使用钎剂时母材表面上的液态钎料所受的界面张力\n\n液态钎料终止铺展时的平衡方程为\n\n$$\n{ \\pmb { \\sigma } } _ { \\mathrm { s } _ { \\mathrm { F } } } = { \\pmb { \\sigma } } _ { 1 , { s } } + { \\pmb { \\sigma } } _ { \\mathrm { L F } }\n$$\n\n$$\n\\cos \\theta = \\frac { \\sigma _ { \\scriptscriptstyle \\mathrm { S F } } \\cdot \\overline { { { \\sigma _ { \\scriptscriptstyle \\mathrm { L S } } } } } } { \\sigma _ { \\scriptscriptstyle \\mathrm { L F } } }\n$$\n\n式中 $\\pmb { \\sigma } _ { \\mathsf { s p } }$ - -固体同液态钎剂界面上的界面张力；\n\n$\\pmb { \\sigma } _ { \\mathbf { L } \\mathbf { F } }$ 液态钎料与液态钎剂间的界面张力；\n\n$\\pmb { \\sigma } _ { \\mathrm { L S } }$ --液态钎料与母材间的界面张力。\n\n由式（21-18）可以看出，要提高润湿性，即减小 $\\pmb \\theta$ 角，必须增大 $\\pmb { \\sigma } _ { \\mathtt { S F } }$ 或减小 ${ \\pmb \\sigma } _ { \\mathrm { L F } }$ 及 $\\sigma _ { \\mathrm { L S } }$ 。钎剂的作用除能消除表面氧化物使 $\\pmb { \\sigma } _ { \\mathtt { S F } }$ 增大外，另重要作用是减小液态钎料的界面张力 ${ \\pmb \\sigma } _ { { \\bf L } { \\bf F } }$ 。因此，选用适当的钎剂将有助于保证钎料对母材的润湿。\n\n# (6）金属表面的氧化物\n在常规条件下，大多数金属表面都有一层氧化膜。氧化膜的熔点一般都比较高，在钎焊温度下为固态，其表面张力值很低。因此，钎焊时将导致 $\\sigma _ { \\mathrm { s c } } < \\sigma _ { \\mathrm { l } s }$ ，产生不润湿现象，表现为钎料成球，不铺展。另外，许多钎料合金表面也存在一层氧化膜，当钎料熔化后被自身的氧化膜包覆，此时钎料与母材之间是两种固态的氧化膜在接触，产生不润湿。所以，在钎焊过程中必须采取适当的措施来去除母材和钎料表面的氧化膜，以改善钎料对母材的润湿。\n\n# （7）母材表面状态\n母材表面粗糙度在许多情况下会影响到钎料对其润湿。这是因为较粗糙表面上的纵横交错的细槽，对于液态钎料起到了特殊的毛细管作用，促进了钎料沿母材表面的铺展，改善了润湿。但是表面粗糙度的特殊毛细管作用，在液态钎料同母材相互作用较强烈的情况下不能表现出来，因为这些细槽会迅速被液态钎料溶解而不复存在。\n\n# （8）母材间隙\n母材间隙是直接影响钎焊毛细填缝的重要因素。毛细填缝的长度与间隙大小成反比，随着间隙减小，填缝长度增加；反之减小。因此毛细钎焊时一般间隙都较小。\n\n# （9）钎料与母材的相互作用\n实际钎焊过程中，只要钎料能润湿母材，液态钎料与母材都或多或少地发生相互溶解及扩散作用，致使液态钎料的成分、密度、粘度和熔化温度区间等发生变化。这些变化都将在钎焊过程中影响液态钎料的润湿及毛细填缝作用。\n\n# 21.3液态钎料的填缝过程\n\n\n# 21.3.1液态钎料的毛细流动\n",
    "summary": "(2）钎焊温度, （3）保温时间, （4）真空度, （5）钎剂, (6）金属表面的氧化物, （7）母材表面状态, （8）母材间隙, （9）钎料与母材的相互作用, 21.3.1液态钎料的毛细流动, 21.3液态钎料的填缝过程",
    "size": 3967
  },
  {
    "name": "第1卷_第4篇_钎焊-part-6",
    "projectId": "5ET7VaxsU6Y6",
    "fileName": "第1卷_第4篇_钎焊.pdf",
    "content": "# 1.钎料的铺展与流动\n钎缝内钎料的铺展和流动之间没有直接关系。钎焊时，对液态钎料的主要要求不是沿固态母材表面的自由铺展，而是填满钎缝的全部间隙。通常钎缝的间隙很小，如同毛细管。钎料是依靠毛细作用在钎缝间隙内流动的。因此，钎料能否填满钎缝间隙，取决于它在母材间隙中的毛细流动特性。在钎焊时事先将零件浸入熔融钎料中加热，对间隙中的流动也有很大影响。在气体介质中低温钎焊时钎料的毛细流动，还取决于气体介质活性组元的数量和性质。\n\n# 2.钎料流人深度\n根据系统最小表面能条件下固体表面上的液体的静力学理论，多余的压力可以通过一定水平面上的液柱高度和密度来表达。例如，液体在两平行薄片之间毛细流动情况如图21-5所示，则液面的一定水平面上升高的高度根据杨-拉普拉斯方程得：\n\n$$\nh \\ = \\ \\frac { 2 \\sigma _ { \\mathit { t G } } \\mathrm { c o s } \\theta } { a \\rho g }\n$$\n\n式中 $\\pmb { \\rho }$ 液体密度；$\\pmb { \\mathrm { \\delta } }$ 一 一重力加速度；$\\pmb { a }$ 间隙尺寸。\n\n![](images/4f5a95f5fd614ee6f84fb15a94db39d6a94bf97dfa409ce5eadbd332671e00ea.jpg)  \n图21-5两平行板间液体的毛细作用a）钎料润湿母材b）钎料不润湿母材\n\n在此情况下，若毛细管中液体重力超过毛细作用合力，则平衡状态下毛细管中液体表面将降低。在钎焊条件下，这将会导致高于固定水平面的部分钎缝处于未被钎料充满的状态，从而导致未焊透。根据动力学理论，熔融钎料的流动速度与搭接的尺寸、作用于间隙入口和出口的压力差值及钎料的粘度有关。\n\n# （1）钎料流人深度与润湿角的关系\n在钎缝中熔融钎料的流入深度与钎料在母材表面的润湿角之间，没有直接的依赖关系，即缝隙中钎料的较大流入深度并不总是对应较小的润湿角。\n\n# （2）钎料流人深度与环境介质的关系\n钎焊介质组成成分的变化可导致钎料流入深\n\n度的改变。\n\n（3）钎料流入深度与间隙 $^ { a }$ 的关系\n\n当钎缝水平分布时，钎料流入间隙的深度根据动力学理论由式（21-20）确定：\n\n$$\nl = \\sqrt { \\frac { \\sigma _ { \\mathrm { t r } } a } { 3 \\eta } t }\n$$\n\n式中 $\\pmb { \\eta }$ 钎料粘度；\n\nt——钎料流入深度为 $\\iota$ 时所需的时间。\n\n由式（21-20）得出，钎料流入深度与间隙$\\pmb { a }$ 有直接关系，但实际上钎料流入深度并不完全符合这个关系。除此之外，若熔融钎料足够，根据式（21-20）流入深度应是无限的。而事实上，由于母材在熔融钎料中的溶解，熔融钎料性能发生了较大程度的改变，尽管其量足够，仍会导致缝隙液态钎料流动停止。\n\n在钎缝水平分布时，根据动力学理论，液态钎料在存在压力差的情况下就会无限制地流动，那么，在钎缝垂直分布时钎料流动会在液柱重力与压差平衡时停止，这时总压差将为0。由此得到钎料最大上升高度为\n\n$$\nh _ { \\mathrm { m a x } } \\ = \\frac { 2 \\sigma _ { \\mathrm { L G } } } { \\rho g a }\n$$\n\n由式（21-21）可以看出，随着钎缝间隙的减小，最大上升高度将不断增大。但实验证明也并非如此，当其他条件相同时，随着钎缝间隙的减小，熔融钎料流人毛细缝中的深度先增大，然后降低。\n\n# （4）影响钎料流动的其他因素\n钎缝处熔融钎料的流动与被连接件在钎焊前的加工性质、表面状态、缝隙值及缝隙的均匀性，以及钎焊过程中氧化膜的去除方法等因素有关。由于这些因素的影响，理论上很难计算钎料流入深度。实际上，对于每一种母材与钎料的搭配，缝隙中钎料的上升高度是通过复杂的实验而确定的，实验结果通常以 $\\textbf { \\textit { h } } = f ( \\textbf { \\em a } )$ 的图表形式给出，其中 $\\pmb { a }$ 为缝隙尺寸。在通过实验获得确定缝隙与它对应的钎料高度之间关系基础上，如式(21-22），可确定钎焊连接中要求的缝隙尺寸，如图21-6所示。\n\n![](images/e19c320dab8ebfcaa8b855c33bca8dd7fb7c22207ea3accb8630490db61dc7bf.jpg)  \n图21-6确定一定钎缝间隙下钎料的上升高度\n\n$$\na _ { \\mathrm { m a x } } = \\frac { a _ { 0 } } { 2 } \\bigg [ 1 - \\cos \\frac { 5 7 . 3 \\ : \\left( \\pi r - b h ^ { n } \\right) } { r } \\bigg ]\n$$\n\n式中 $\\pmb { a } _ { \\mathfrak { m } \\equiv \\mathfrak { x } }$ 对应上升高度 $\\pmb { h }$ 的最大允许间隙；\n\n$\\pmb { a } _ { 0 }$ —杆件与套管之间的最大间隙；r杆件的半径；b，n常量。\n\n# 21.3.2液态钎料的实际填缝过程\n在实际填缝过程中，液态钎料与固态金属母材间存在着溶解、扩散作用，致使液态钎料的成分、密度、粘度和熔点都发生变化。此外，按理想状态，液体在平行板毛细间隙中的填缝是自动进行的过程，即填缝过程中扩大固液界面面积、减少固气界面面积是释放能量的自发过程，而且液体填缝速度应该是均匀的，液体流动前沿形状是规则的。但是，实际钎焊填缝过程与其完全不同，平行板间隙钎焊时，液态钎料填缝速度是不均匀的，有时还受钎料沿工件侧向流动的影响。因此，钎料填缝前沿不整齐，流动路线紊乱（图21-7）。实际上这种毛细填缝特点将会直接影响钎焊接头质量，形成钎缝不致密，产生夹气、夹渣等缺陷。\n\n![](images/b3e5f88a7711cde2114e5ede81a4ca4c2ee15a75a69c5d10e7bd4124e6962aa0.jpg)  \n图21-7实际钎料填缝过程示意图\n\n# 21.4钎焊接头的形成\n\n\n# 21.4.1钎焊接头的结构\n在钎焊过程中，液态钎料在毛细填缝的同时会与母材发生相互扩散作用。这种扩散作用包括母材原子向液态钎料中的溶解，以及钎料组分向母材中的扩散。钎料与母材之间发生的这些相互作用使得钎焊接头的成分与组织同钎料原有成分和组织有很大差别，其结构和组成是不均匀的。钎缝结构一般由三个区域组成：\n\n1）钎缝中心区：是由钎料与母材相互作用，及钎缝中熔融钎料进一步结晶形成的。由于母材原子溶解、钎料组分向母材中扩散及钎缝结晶时可能形成的偏析，使得该区域组织和结构有别于钎料原始组织。\n\n2）钎缝结合区：是母材边界与钎缝中心区的过渡层。由母材与熔融钎料相互作用后冷却形成的，一般为固溶体或金属间化合物。钎缝结合区是实现钎焊连接的关键部位，结合区的组织对钎焊接头的性能影响很大。\n\n3）扩散区：同钎缝结合区相连的母材边界层。由于钎料向母材中的扩散，使得该层的化学组成和微观结构同母材相比都发生了变化。\n\n# 21.4.2不同类型钎焊接头的形成\n\n\n# （1）无扩散接头的形成\n无扩散接头的形成必须满足相互接触的材料的原子结合能超过一定的能量界限值。如果释放的能量足以形成原子间的结合，克服一定的能量之后就会形成两部分同样的晶胚，在接触区就会发生接头面积不断增加的自发过程。无扩散接头的形成实质上是处于金属表面的原子间的化学反应，因此无扩散接头是在扩散过程开始之前的时期形成的，并始于固液金属间形成接触之时。无扩散接头可在含有聚合物和胶粘剂的金属间、非金属间、非金属与金属之间，甚至是固态金属间的相互作用时获得。\n\n# （2）溶解-扩散接头的形成\n如果钎焊过程不是在化学结合形成阶段时停止，而是在足够高的钎焊温度和较长钎焊时间的条件下钎焊，那么在固液接触区将发生不同程度的母材溶解及钎料扩散，最终形成溶解-扩散接头。",
    "summary": "（1）钎料流人深度与润湿角的关系, （1）无扩散接头的形成, （2）钎料流人深度与环境介质的关系, （2）溶解-扩散接头的形成, （4）影响钎料流动的其他因素, 1.钎料的铺展与流动, 2.钎料流人深度, 21.3.2液态钎料的实际填缝过程, 21.4.1钎焊接头的结构, 21.4.2不同类型钎焊接头的形成, 21.4钎焊接头的形成",
    "size": 3400
  },
  {
    "name": "第1卷_第4篇_钎焊-part-7",
    "projectId": "5ET7VaxsU6Y6",
    "fileName": "第1卷_第4篇_钎焊.pdf",
