Repository: LunaReborn/Welding-6m-Extractor

# 焊接文档 6M 专有词汇抽取工具

用于从焊接相关文档中抽取“人、机、料、法、环、测”六类专有词汇，并导出 JSON 和 Excel。

## 目录结构

```text
project/
  cli.py
  engine/
    document_loader.py
    chunker.py
    llm_client.py
    extractor_6m.py
    normalizer.py
    validator.py
    exporter.py
  prompts/
    welding_6m_extract.txt
    welding_6m_review.txt
  outputs/
  data/
```

## 安装

```bash
pip install -r requirements.txt
```

## 使用 Ollama

先启动 Ollama，并拉取模型：

```bash
ollama serve
ollama pull qwen2.5:7b
```

运行：

```bash
python cli.py --file data/氩弧焊标准作业指导书.docx --extractor ollama --model qwen2.5:7b --output outputs
```

启用二阶段复核：

```bash
python cli.py --file data/氩弧焊标准作业指导书.docx --extractor ollama --review --output outputs
```

File: data/hanjie_data/1.txt (part 34 of 68)
[
    "content": "# （3）接触-反应接头的形成\n利用母材与钎料接触熔化，形成共晶体接头的钎焊方法称为接触反应钎焊。通过这种方式形成的钎焊接头称为接触-反应接头。接触反应钎焊的原理是：金属A与B能形成共晶或形成低熔固溶体，则在A与B接触良好的情况下加热到高于共晶温度或低熔固溶体熔化温度以上，依靠A和B的相互扩散，在界面处形成共晶体或低熔固溶体，从而把A与B连接起来。A和B接触熔化时，形成低熔固溶体的速度较慢，故在生产上较少利用A和B能形成低熔固溶体来进行接触反应钎焊，一般都是利用它们之间能形成共晶体而进行接触反应钎焊。接触反应钎焊不仅在可以形成共晶体的纯金属之间进行，还可以在能形成共晶体的纯金属与合金、合金与合金之间进行，但是从它们之间接触加热到开始形成液相的时间要加长。成分越复杂，此时间越长。原则上凡是能形成共晶的金属，均适用于接触反应钎焊。\n\n没有共晶反应的异种金属或合金之间，也可以通过选择适当的中间反应层金属进行接触反应钎焊。中间反应金属可以是一种或两种以上的多种金属，并且中间夹层的加入方式也是多种多样的，可以是箔状、粉状，也可以是镀层，如蒸镀、电镀、阴极溅射、喷涂等。有时也采用预先渗入的方式加人，如应用硅粉接触反应钎焊铝及铝合金获得了满意的结果。目前在应用接触反应钎焊，其材料的组配形式主要有以下几种：\n\n1）两种母材之间直接连接进行接触反应钎焊。这种形式的焊接参数比较难以确定，主要是依靠时间的长短来控制，否则，反应将持续进行直到其中一种元素消耗完毕为止。\n\n2）同种金属间夹一层反应金属。这是应用最多且最为普遍的一种形式。其最大的优点是反应量可以通过中间层厚度加以控制，如以硅粉作中间层接触反应钎焊铝就属于这种情况。\n\n3）异种金属间夹一层或多层反应金属，当异种金属之间不存在共晶反应而又要进行接触反应钎焊时，常采用这种形式，它具有和“同种金属间夹一层反应金属”相同的优点。\n\n4）异种或同种金属间夹两种或多种反应金 属。\n\n# （4）扩散接头的形成\n母材金属在钎料中发生不完全溶解，较高熔点的金属在钎料熔化作用下由于表面自由能降低而扩散，这样获得的接头就称为扩散接头。\n\n形成扩散接头时，在熔融钎料的作用下，母材的扩散过程是在高温、有限量的液相、熔融钎料向母材积极迁移的条件下进行的。在这种条件下，扩散过程长期受钎缝处液相数量限制，最大持续时间由扩散粒子充满间隙的时间决定。\n\n# 21.4.3影响钎焊接头形成的因素\n（1）母材对接头形成的影响\n\n钎缝的间隙通常为 $\\mathbf { 0 . 0 5 \\sim 0 . 2 m m }$ ，因此其中液体金属的量并不显著。固相与熔融金属之间发生相互作用导致钎料原始液相成分变化，特别是在高温钎焊时，钎料会强烈地被母材金属组元合金化。如果母材金属表面无氧化膜，则母材金属和熔融钎料直接接触，合金化作用加强，即钎焊时钎料中母材金属溶解强烈。当钎料中加入母材金属的组元时，母材金属的溶解作用就会减弱。\n\n钎焊时钎料的原始组成发生变化不只是由于母材金属在钎料中的溶解，还由于钎料组元向母材中的选择扩散、蒸发和氧化进入熔渣等。母材金属对接头形成过程的影响，可用界面上进行的结晶直接说明。母材表面新晶胚的形成取决于钎料润湿性。润湿角越小，形成晶胚所需消耗的能量越小，晶胚产生所需的过冷度也越小。母材金属表面状态对钎焊接头形成的影响主要表现为：结晶一开始，母材表面状态某种程度上决定了晶体生长方向，也就是说结合区固化金属的结晶网格尺寸和形状都与母材金属表面状态有一定关系。当母材表面状态决定结晶方向的因素存在时，因结晶过程的三个阶段的连续发展，从而形成具有如下特点的钎缝金属晶体结构：第一阶段，晶体定向的形成完全由晶体生长的基底决定；第二阶段，由于固态金属对定向生长影响的减弱，出现孪晶和其他结构缺陷；第三阶段，观察到多晶体结构，或者产生组织长大。\n\n受熔融钎料结晶形成的晶格参数和母材金属晶格参数的影响，在一定方向上的结晶会按不同方式进行。熔融钎料中形成的新相在原子形状、类型和晶格参数上都有别于母材相形成的晶格。形成的熔融钎料晶面同基底晶面共格，在该晶面上原子分配更符合母材晶面上原子的分布。共格晶面上原子间距离差别越小，这样的结晶几率就越多。\n\n（2）钎料及钎缝中的液相量对接头晶体结构的影响\n\n合金的结晶类型由熔融钎料的温度梯度，以及接近结晶线成分的过冷区的面积大小决定。其他条件相同时，间隙减小，结晶的液体层从某一时刻开始导致上述因素变化，使树枝晶逐渐趋向蜂窝状晶，最后变为具有光滑表面的晶体生长。钎缝金属最终的晶体结构与晶体生长的最初形状并不相符。钎缝中晶粒的新边界在树枝晶和蜂窝状晶的任意方向上相交叉。在大间隙中存在一次枝晶边界区产生亚边界的区域。在小间隙时，沿钎缝宽度方向上是一个晶粒层。亚结构的产生与结晶时形成的大量缺陷有关。这些缺陷是由凝固金属在一定部位的移动和积聚形成的。间隙减小，从而凝固金属的量减少，这使得无论是单组元钎料还是双组元钎料，钎焊时都形成光滑的平面晶粒。\n\n# 21.5钎焊方法\n钎焊方法常常根据热源或加热方法来分类。常用的钎焊方法有炉中钎焊、火焰钎焊、浸沾钎焊、感应钎焊和电阻钎焊。此外，还有一些其他钎焊方法，如电弧钎焊、激光钎焊、红外钎焊等，在工业中也得到了应用。按加热方式区分的钎焊方法如图21-8所示。\n\n![](images/d6b4c40ced5d36e9d667d0c29bf49ed11fff7fe68f171ac1ad7f15f677658165.jpg)  \n图21-8钎焊方法分类示意图\n\n# 21.5.1 炉中钎焊\n按钎焊过程中钎焊区的气氛组成，炉中钎焊可分为三大类，即空气炉中钎焊、保护气氛炉中钎焊和真空炉中钎焊。\n\n# （1）空气炉中钎焊\n这种方法的原理很简单，即把装配好的加有钎料和钎剂的工件放人普通的工业电炉中加热至钎焊温度。依靠钎剂去除钎焊表面的氧化膜，钎料熔化后流人钎缝间隙，冷凝后形成接头。\n\n钎剂以水溶液或膏状使用最方便。一般是在工件放人炉中加热前把钎剂涂在钎焊处。有强腐蚀性的钎剂，应待工件加热到接近钎焊温度后再加。\n\n空气炉中钎焊加热均匀，工件变形小，需用的设备简单通用，成本较低。虽然加热速度较慢，但因一炉可同时钎焊多件，生产率仍然很高。其严重缺点是：由于加热时间长，又是对工件整体加热，因此工件在钎焊过程中会遭到严重氧化，钎焊温度高时尤为显著。",
    "summary": "（1）空气炉中钎焊, （3）接触-反应接头的形成, （4）扩散接头的形成, 21.4.3影响钎焊接头形成的因素, 21.5.1 炉中钎焊, 21.5钎焊方法",
    "size": 2639
  },
  {
    "name": "第1卷_第4篇_钎焊-part-8",
    "projectId": "5ET7VaxsU6Y6",
    "fileName": "第1卷_第4篇_钎焊.pdf",
    "content": "保护气氛炉中钎焊亦称控制气氛炉中钎焊。其特点是加有钎料的工件是在活性或中性气氛保护下加热钎焊的。\n\n活性气体以氢和一氧化碳为主要成分，不仅能防止空气侵入，还能还原工件表面的氧化物，有助于钎料润湿母材。活性气体的还原能力不但同氢气和一氧化碳的含量有关，而且取决于气体的含水量和二氧化碳的含量。气体的含水量以露点来表示。含水量越小，露点越低。当钎焊钢和铜等金属时，由于这些金属的氧化物容易还原，允许气体中的二氧化碳含量和露点高些；当钎焊含铬、锰量较多的合金时，如不锈钢，由于这些元素的氧化物难以还原，应选用露点低和二氧化碳含量小的气体。活性气氛炉中钎焊示意图如图21-9所示。在高温下，氢气是许多金属氧化物的一种最好的活性还原剂。在干燥氢气中，硬钎焊时特别需要注意露点的控制，并且在整个钎焊过程中都必须仔细地控制。由于氢气会使铜、钛、锆、锯、钼等金属脆化，因此在考虑采用氢气作为钎焊保护气氛时应慎重。推荐用于硬钎焊的气氛范围很广泛，其中一些列于表21-4中。\n\n![](images/7b40259dc35115c158cb4aa3151761e19738d9e5394d45566832e0033c306f5e.jpg)  \n图21-9活性气氛炉中钎焊示意图\n\n表21-4美国焊接学会推荐硬钎焊使用的气氛  \n\n<table><tr><td rowspan=2 colspan=1>气氛类号</td><td rowspan=2 colspan=1>气源</td><td rowspan=2 colspan=1>最高露点/气氛压力</td><td rowspan=1 colspan=4>成分近似值（体积分数，%）</td><td rowspan=1 colspan=2>应用</td><td rowspan=1 colspan=1>备注</td></tr><tr><td rowspan=1 colspan=1>H</td><td rowspan=1 colspan=1>N</td><td rowspan=1 colspan=1>Co</td><td rowspan=1 colspan=1>C0</td><td rowspan=1 colspan=1>钎料</td><td rowspan=1 colspan=1>母材</td><td rowspan=1 colspan=1></td></tr><tr><td rowspan=1 colspan=1>1</td><td rowspan=1 colspan=1>燃气（低氢）</td><td rowspan=1 colspan=1>室温</td><td rowspan=1 colspan=1>1~5</td><td rowspan=1 colspan=1>87</td><td rowspan=1 colspan=1>1~5</td><td rowspan=1 colspan=1>11~12</td><td rowspan=1 colspan=1>BAg①、BCuP、RBCuZn①</td><td rowspan=1 colspan=1>铜、黄铜①</td><td rowspan=1 colspan=1></td></tr><tr><td rowspan=1 colspan=1>2</td><td rowspan=1 colspan=1>燃气（脱碳）</td><td rowspan=1 colspan=1>室温</td><td rowspan=1 colspan=1>14~15</td><td rowspan=1 colspan=1>70~71</td><td rowspan=1 colspan=1>9~10</td><td rowspan=1 colspan=1>5~6</td><td rowspan=1 colspan=1>BCu、BAg、RBCuZn、BCuP</td><td rowspan=1 colspan=1>铜、黄铜①、低碳钢、蒙乃尔合金、中碳钢③</td><td rowspan=1 colspan=1>脱碳</td></tr><tr><td rowspan=1 colspan=1>3</td><td rowspan=1 colspan=1>燃气干燥的（增碳）</td><td rowspan=1 colspan=1>-40℃</td><td rowspan=1 colspan=1>15~16</td><td rowspan=1 colspan=1>73~75</td><td rowspan=1 colspan=1>10~11</td><td rowspan=1 colspan=1>一</td><td rowspan=1 colspan=1>BCu、BAg、RBCuZn、BCuP</td><td rowspan=1 colspan=1>铜②、黄铜①、低碳钢、中碳钢③、高碳钢、蒙乃尔合金和镍合金</td><td rowspan=1 colspan=1></td></tr><tr><td rowspan=1 colspan=1>4</td><td rowspan=1 colspan=1>分解氨</td><td rowspan=1 colspan=1>-40℃</td><td rowspan=1 colspan=1>38~40</td><td rowspan=1 colspan=1>41~45</td><td rowspan=1 colspan=1>17~19</td><td rowspan=1 colspan=1></td><td rowspan=1 colspan=1>BCu、BAg①、RBCuZn、BCuP</td><td rowspan=1 colspan=1>铜、黄铜①、低碳钢、中碳钢、高碳钢、蒙乃尔合金</td><td rowspan=1 colspan=1>增碳</td></tr><tr><td rowspan=1 colspan=1>5</td><td rowspan=1 colspan=1>气瓶氢气</td><td rowspan=1 colspan=1>-54C℃</td><td rowspan=1 colspan=1>75</td><td rowspan=1 colspan=1>25</td><td rowspan=1 colspan=1></td><td rowspan=1 colspan=1></td><td rowspan=1 colspan=1>BAg、BNi</td><td rowspan=1 colspan=1>铜②、黄铜①、低碳钢、中碳钢③、高碳钢、蒙乃尔合金、镍合金和含铬合金④</td><td rowspan=1 colspan=1></td></tr><tr><td rowspan=1 colspan=1>6</td><td rowspan=1 colspan=1>脱氧而干燥的氢气</td><td rowspan=1 colspan=1>室温</td><td rowspan=1 colspan=1>97~100</td><td rowspan=1 colspan=1></td><td rowspan=1 colspan=1></td><td rowspan=1 colspan=1></td><td rowspan=1 colspan=1>BCu、BAg、RBCuZn、BCuP</td><td rowspan=1 colspan=1>铜、黄铜、低碳钢、中碳钢③、蒙乃尔合金</td><td rowspan=1 colspan=1>脱碳</td></tr></table>\n\n（续）",
    "summary": "（2）保护气氛炉中钎焊 - Part 1/2",
    "size": 3176
  },
  {
    "name": "第1卷_第4篇_钎焊-part-9",
    "projectId": "5ET7VaxsU6Y6",
    "fileName": "第1卷_第4篇_钎焊.pdf",
    "content": "<table><tr><td rowspan=2 colspan=1>气氛类号</td><td rowspan=2 colspan=1>气源</td><td rowspan=2 colspan=1>最高露点/气氛压力</td><td rowspan=1 colspan=4>成分近似值（体积分数，%）</td><td rowspan=1 colspan=2>应用</td><td rowspan=1 colspan=1>备注</td></tr><tr><td rowspan=1 colspan=1>H</td><td rowspan=1 colspan=1>N</td><td rowspan=1 colspan=1>cQ</td><td rowspan=1 colspan=1>cO</td><td rowspan=1 colspan=1>钎料</td><td rowspan=1 colspan=1>母材</td><td rowspan=1 colspan=1></td></tr><tr><td rowspan=1 colspan=1>7</td><td rowspan=1 colspan=1>加热挥发性材料</td><td rowspan=1 colspan=1>-59℃</td><td rowspan=1 colspan=1>100</td><td rowspan=1 colspan=1></td><td rowspan=1 colspan=1></td><td rowspan=1 colspan=1></td><td rowspan=1 colspan=1>BAg、BCuPRBCuZn、BCu、BNi</td><td rowspan=1 colspan=1>与气氛类号5的相同，加上钴、铬、钨合金和硬质合金④</td><td rowspan=1 colspan=1></td></tr><tr><td rowspan=1 colspan=1>8</td><td rowspan=1 colspan=1>纯惰性气体</td><td rowspan=1 colspan=1>无机蒸气</td><td rowspan=1 colspan=1></td><td rowspan=1 colspan=1></td><td rowspan=1 colspan=1></td><td rowspan=1 colspan=1></td><td rowspan=1 colspan=1>BAg</td><td rowspan=1 colspan=1>黄铜</td><td rowspan=1 colspan=1>专用于与1-7气体共同使用</td></tr><tr><td rowspan=1 colspan=1>9</td><td rowspan=1 colspan=1>真空</td><td rowspan=1 colspan=1>惰性气体（如氮氩等）</td><td rowspan=1 colspan=1></td><td rowspan=1 colspan=1></td><td rowspan=1 colspan=1></td><td rowspan=1 colspan=1></td><td rowspan=1 colspan=1>BAg、BCuPRBCuZn、BCu、BNi</td><td rowspan=1 colspan=1>与气氛类号5的相同，加上钛锆和铅</td><td rowspan=1 colspan=1>专用工件清洁/气体提纯</td></tr><tr><td rowspan=1 colspan=1>10</td><td rowspan=1 colspan=1>真空</td><td rowspan=1 colspan=1>真空&gt;266Pa</td><td rowspan=1 colspan=1></td><td rowspan=1 colspan=1>1</td><td rowspan=1 colspan=1>1</td><td rowspan=1 colspan=1></td><td rowspan=1 colspan=1>BCuP、BAg</td><td rowspan=1 colspan=1>铜</td><td rowspan=1 colspan=1></td></tr><tr><td rowspan=1 colspan=1>10A</td><td rowspan=1 colspan=1>真空</td><td rowspan=1 colspan=1>66.5~266Pa</td><td rowspan=1 colspan=1>F</td><td rowspan=1 colspan=1></td><td rowspan=1 colspan=1></td><td rowspan=1 colspan=1>！</td><td rowspan=1 colspan=1>BCu、BAg</td><td rowspan=1 colspan=1>低碳钢、铜</td><td rowspan=1 colspan=1></td></tr><tr><td rowspan=1 colspan=1>10B</td><td rowspan=1 colspan=1>真空</td><td rowspan=1 colspan=1>0.133~66.5Pa</td><td rowspan=1 colspan=1></td><td rowspan=1 colspan=1></td><td rowspan=1 colspan=1></td><td rowspan=1 colspan=1></td><td rowspan=1 colspan=1>BCu、BAg</td><td rowspan=1 colspan=1>碳钢、低合金钢和铜</td><td rowspan=1 colspan=1></td></tr><tr><td rowspan=1 colspan=1>10C</td><td rowspan=1 colspan=1>真空</td><td rowspan=1 colspan=1>0.133Pa以下</td><td rowspan=1 colspan=1></td><td rowspan=1 colspan=1></td><td rowspan=1 colspan=1></td><td rowspan=1 colspan=1></td><td rowspan=1 colspan=1>BNi、BAu、BAISi、钛合金</td><td rowspan=1 colspan=1>耐热和耐腐蚀钢，铝、钛、锆和难熔合金</td><td rowspan=1 colspan=1></td></tr></table>\n\n注：美国焊接学会分类号6、7和9包括压力降到 $2 6 6 \\mathbf { P a }$ $\\textcircled{1}$ 当采用含有挥发性元素的合金时，气氛中应加人钎剂。$\\textcircled{2}$ 铜必须完全脱氧或无氧。$\\textcircled{3}$ 加热时间要保持最短，以防止有害的脱碳。$\\textcircled{4}$ 如果铝、钛、硅或铍含量显著，气氛中应加人钎剂。\n\n保护气氛炉中钎焊也可使用惰性气氛，如氮、氩、氨气等。氩气保护炉中钎焊可以用来焊接一些复杂结构、在空气中容易与氧、氮、氢等作用的材料，如1Cr18Ni9Ti不锈钢散热器、钛热交换器等。氮气保护气氛钎焊时一般需要氮气纯度达到 $9 9 . 9 9 9 5 \\%$ 以上，所以必须对氮气进行纯化处理。在这种气氛中焊接，由于氮气是纯净、干燥、惰性的，因此不会引起金属氧化，但也不能去除氧化物，不能改变碳的含量，因此可以加入一些氢、甲烷、甲醇等，以便为特殊应用提供所需的氧化-还原作用或碳势值。这种方法主要用于汽车铝制散热器、汽车空调蒸发器、冷凝器、水箱等铝制产品的钎焊。\n\n保护气氨炉中钎焊设备由供气系统、钎焊炉和温度控制等装置组成。供气系统包括气源装置及管道、阀门等。在钎焊加热中，外界空气中的渗人、器壁和零件表面吸附气体的释放、氧化物的分解或还原等，将导致保护气氛中氧、水汽等杂质增多。应指出，若保护气氛处于静止状态，气体介质与零件表面氧化膜反应的结果，使有害杂质可能在工件表面形成局部聚积，使去膜过程中止，甚至逆转为氧化。因此，在钎焊加热的全过程中，应连续地向炉中容器内送入新鲜的保护气体，排出其中已混杂了的气体，使工件在流动、纯净的保护气氛中完成钎焊。这是保持钎焊区保护气体高纯度的需要，也是使炉内气氛对炉外大气保持一定的残余压力，阻止空气渗入所必须的。对于排出的氢，应点火使之在出气管口烧掉，以消除它在炉旁积聚的危险。钎焊结束断电后，应等炉中或容器中的温度降至 $1 5 0 \\mathrm { ‰}$ 以下，再停止输送保护气体。这既是为了保护加热元件和工件不被氧化，氢也是为了防止氢气爆炸。保护气氛炉中钎焊时，不能满足于通过检测炉温来控制加热，必须直接监测工件的温度，对于大件或复杂结构，还必须监测其多点的温度。",
    "summary": "（2）保护气氛炉中钎焊 - Part 2/2",
    "size": 3792
  },
  {
    "name": "第1卷_第4篇_钎焊-part-10",
    "projectId": "5ET7VaxsU6Y6",
    "fileName": "第1卷_第4篇_钎焊.pdf",
    "content": "# （3）真空炉中钎焊\n真空炉中钎焊是在抽出空气的炉中或钎焊室中钎焊，特别适合于钎焊面积很大而连续的接头。这种接头在普通钎焊时难以彻底清除钎焊界面的固态或液态钎剂，或保护气体不能排尽藏在紧贴钎焊界面中的气体。真空钎焊也适用于连接某些特殊的金属，包括钛、锆、锯、钼和钼。这些金属的特点是，甚至很少量的大气中的气体也会使其脆化，有时在钎焊温度下就会碎裂。\n\n与其他钎焊方法相比，真空钎焊有如下优点：\n\n1）在全部钎焊过程中，被钎焊零件处于真空条件下，不会出现氧化、增碳、脱碳及污染变质等现象。\n\n2）钎焊时，零件整体受热均匀，热应力小，可将变形量控制到最小限度，特别适宜精密产品的钎焊。 家\n\n3）基体金属和钎料周围存在的低压，能够排除金属在钎焊温度下释放出来的挥发性气体和杂质，可使基体金属的性能得到改善。\n\n4）因不用钎剂，所以不会出现气孔、夹杂等缺陷，可以省掉钎焊后清洗残余钎剂的工序，节省时间，改善了劳动条件，对环境无污染。\n\n5）零件热处理工序可在钎焊工艺过程中同时完成。选择适当的钎焊焊接参数，还可将钎焊做为最终工序，而得到性能符合设计要求的钎焊接头。\n\n6）可一次钎焊多道邻近的钎缝，或同炉钎 焊多个组件，钎焊效率高。\n\n7）可钎焊的基本金属种类多，特别适宜钎焊铝及铝合金、钛及钛合金、不锈钢、高温合金等。对于复合材料、陶瓷、石墨、玻璃、金刚石等材料也适用。\n\n8）开阔了产品设计途径，对带有狭窄沟槽、极小过渡台、不通孔的部件和封闭容器、形状复杂的零组件均可采用，无需考虑由钎剂等引起的腐蚀、清洗、破坏等问题。\n\n但是，真空钎焊也存在下面一些点：\n\n1）在真空条件下金属易于挥发，因此对含易挥发元素的基本金属和钎料不宜使用真空钎焊。如确需使用，则应采用相应的复杂的工艺措施。\n\n2）真空钎焊对钎焊零件的表面粗糙度、装配质量、配合公差等的影响比较敏感，对工作环境要求高。\n\n3）真空设备复杂，一次性投资大，维修费用高。\n\n真空炉中钎焊时，零件是在氧分压较低的真空炉中加热、保温、冷却而形成钎焊接头的。因此，为了顺利地实现钎焊过程而获得优质的钎焊质量，从工艺角度考虑，现代真空钎焊炉应当是一个能准确调节温度、时间和气氛的自动控制设备，以确保钎焊产品的精度和优质钎缝的再现。工业用的真空钎焊炉已经历了60多年的发展过程，目前生产中应用的真空炉种类繁多。真空炉的分类，按炉体结构的主要特征，有采取炉外加热的热壁型真空钎焊炉和将加热系统装在真空室内的冷壁型真空钎焊炉；按照钎焊温度，有低温真空钎焊炉（ $< 6 5 0 \\mathrm { ‰ }$ ）、中温真空钎焊炉（650, $\\sim 9 5 0 \\mathrm { ‰}$ ）和高温真空钎焊炉（ $> 9 5 0 \\%$ ）三大类。\n\n在真空条件下，为了满足工艺过程的要求和获得高质量的钎焊接头，所用钎料必须满足以下几项基本要求：\n\n1）钎料组分不含有易挥发的元素，如锌、镉、锂等，蒸气压高的纯金属也不宜做真空钎焊用钎料。但含蒸气压高的元素，应视其形成的钎料本身蒸气压是否高，如磷的蒸气压在 ${ 7 0 4 } \\mathrm { ‰ }$ 时为 $1 0 ^ { 3 } \\mathrm { P a }$ ，但在镍基钎料中形成的 $\\mathbf { N i _ { 3 } P }$ 蒸气压在$7 0 4 \\mathfrak { C }$ 时为 $1 0 \\ ^ { - 2 } \\mathbf { P a }$ 。\n\n2）钎料中的非金属组分（如胶粘剂、助熔剂等），在钎焊过程中挥发后不能对钎缝成形或真空设备产生有害影响。\n\n3）熔化温度合适，能在毛细作用下比较容易地填充钎焊间隙，并能与母材产生良好的合金化作用，形成高强度接头。\n\n4）在无钎剂除氧化膜的真空气氛中对被钎焊材料要有良好的润湿性，并在钎焊温度下有足够的流动性。\n\n5）钎料可用形式能满足全位置接头所需，获得的钎缝应能满足设计和使用要求。此外，还应考虑钎料的经济性，尽量少含或不含贵重和稀有金属等。\n\n# 21.5.2火焰焊\n火焰钎焊是利用可燃气体（包括液体燃料的蒸气）吹以空气或纯氧点燃后的火焰进行加热。火焰钎焊加热温度范围宽，从酒精喷灯的数百摄氏度到氧乙炔火焰超过 $3 0 0 0 \\mathrm { ‰}$ 。最常用的是氧乙炔焰。氧乙炔焰的内焰区温度最高，可达$3 0 0 0 \\mathrm { ‰ }$ 以上，因此广泛用于气焊。但钎焊时只需把母材加热到比钎料熔点高一些的温度即可，故对火焰的使用应与气焊不同，常用火焰的外焰区加热，因为该区火焰的温度较低而横截面积较大。应当使用中性焰或碳化焰，以防止母材和钎料氧化。由于氧乙炔焰的高温在钎焊时易造成母材过热甚至熔化，因此可以采用压缩空气来代替纯氧，用其他可燃气体代替乙炔，如压缩空气雾化汽油火焰、空气丙烷火焰等，使这种钎焊方法具有就地取材的灵活性。\n\n火焰钎焊的主要工具是钎炬。和气炬一样，它的作用是使可燃气体与氧或空气按适当的比例混合后，从出口喷出，燃烧形成火焰。因此构造也与气焊炬相似。当采用氧乙炔焰时，一般即可使用普通气焊炬，但最好配上多孔喷嘴，这样得到的火焰比较柔和，截面较大，温度比较适当，有利于保证均匀加热。使用其他火焰的钎炬也均具有多喷嘴，或有类似功能的喷嘴结构。为适应大量生产的需要，火焰钎焊也可以实现机械化。此时，钎焊装置可以设计成工件运动，或者钎炬组运动。图21-10为特种火焰钎焊的设备。\n\n![](images/170b5afb2874bf5422b431a3b476d796449cf088faff3186f2dcab184e8bb632.jpg)  \n图21-10特种火焰钎焊设备  \na)、b）特种多孔喷嘴c)、d）多头固定式钎焊装置\n\n火焰钎焊的应用很广，主要用于铜基、银基钎料钎焊碳钢、低合金钢、不锈钢、铜及铜合金的薄壁和小型工件，也用于铝基钎料钎焊铝及铝合金。火焰钎焊的缺点是：手工操作时加热温度难掌握，因此要求工人有较高的技术；火焰钎焊是一个局部加热过程，可能在母材中引起应力或变形。\n\n# 21.5.3漫沾钎焊\n浸沾钎焊是把钎焊工件的局部或整体浸入盐混合物熔体或钎料熔体中，依靠这些液体介质的热量来实现钎焊过程。由于液体介质的热容量大、导热快，能迅速而均匀地加热钎焊工件，因此这种钎焊方法的生产率高，工件的变形、晶粒长大和脱碳等现象都不显著。钎焊过程中液体介质又能隔绝空气，保护工件不受氧化。并且，熔体温度能精确地控制在 $\\pm 5 \\mathrm { ‰ }$ 范围内，因此钎焊过程容易实现机械化。有时，在钎焊的同时还能完成淬火、渗碳、渗氮等热处理过程。由于这些特点，工业上广泛使用这种钎焊方法来钎焊各种合金。\n\n浸沾钎焊按使用的液体介质不同分为两类：盐浴钎焊和金属浴钎焊。",
    "summary": "（3）真空炉中钎焊, 21.5.2火焰焊, 21.5.3漫沾钎焊",
    "size": 2803
  },
  {
    "name": "第1卷_第4篇_钎焊-part-11",
    "projectId": "5ET7VaxsU6Y6",
    "fileName": "第1卷_第4篇_钎焊.pdf",
    "content": "# （1）盐浴钎焊\n盐浴钎焊时，工件的加热和保护都是靠盐浴来实现的。因此，盐混合物的成分选择对其影响很大。盐浴的基本要求是： $\\textcircled{1}$ 要有合适的熔点；$\\textcircled{2}$ 对工件能起保护作用而无不良影响； $\\textcircled{3}$ 使用中能保持成分和性能稳定。一般多使用氯盐的混合物。表21-5中列举了一些用得较广的盐混合物成分，适用于以铜基和银基钎料钎焊钢、合金钢、铜及铜合金和高温合金。在这些盐熔液中浸沾钎焊时，需要使用钎剂去除氧化膜。当浸沾钎焊铝及铝合金时，可直接使用钎剂作为盐混合物。\n\n表21-5钎焊用盐混合物  \n\n<table><tr><td rowspan=1 colspan=4>成分（质量分数，%）</td><td rowspan=2 colspan=1>盐混合物熔点Tm/C</td><td rowspan=2 colspan=1>钎焊温度T/℃</td></tr><tr><td rowspan=1 colspan=1>NaCl</td><td rowspan=1 colspan=1>CaCl</td><td rowspan=1 colspan=1>BaCl</td><td rowspan=1 colspan=1>KCl</td></tr><tr><td rowspan=1 colspan=1>30</td><td rowspan=1 colspan=1>二</td><td rowspan=1 colspan=1>65</td><td rowspan=1 colspan=1>5</td><td rowspan=1 colspan=1>510</td><td rowspan=1 colspan=1>570~900</td></tr><tr><td rowspan=1 colspan=1>22</td><td rowspan=1 colspan=1>48</td><td rowspan=1 colspan=1>30</td><td rowspan=1 colspan=1>二</td><td rowspan=1 colspan=1>435</td><td rowspan=1 colspan=1>485~900</td></tr></table>\n\n（续）  \n\n<table><tr><td rowspan=1 colspan=4>成分（质量分数，%）</td><td rowspan=2 colspan=1>盐混合物熔点T/℃</td><td rowspan=2 colspan=1>钎焊温度T/C</td></tr><tr><td rowspan=1 colspan=1>NaCl</td><td rowspan=1 colspan=1>CaCl</td><td rowspan=1 colspan=1>BaCl</td><td rowspan=1 colspan=1>KCl</td></tr><tr><td rowspan=1 colspan=1>22</td><td rowspan=1 colspan=1>1</td><td rowspan=1 colspan=1>48</td><td rowspan=1 colspan=1>30</td><td rowspan=1 colspan=1>550</td><td rowspan=1 colspan=1>605~900</td></tr><tr><td rowspan=1 colspan=1>1</td><td rowspan=1 colspan=1>50</td><td rowspan=1 colspan=1>50</td><td rowspan=1 colspan=1>1</td><td rowspan=1 colspan=1>595</td><td rowspan=1 colspan=1>655~900</td></tr><tr><td rowspan=1 colspan=1>22.5</td><td rowspan=1 colspan=1>77. 6</td><td rowspan=1 colspan=1>1</td><td rowspan=1 colspan=1>、</td><td rowspan=1 colspan=1>635</td><td rowspan=1 colspan=1>665~1300</td></tr><tr><td rowspan=1 colspan=1>1</td><td rowspan=1 colspan=1>1</td><td rowspan=1 colspan=1>100</td><td rowspan=1 colspan=1>1</td><td rowspan=1 colspan=1>962</td><td rowspan=1 colspan=1>1 000~1 300</td></tr></table>\n\n为了保证钎焊质量，在使用中必须定期检查熔盐的组成及杂质含量，并加以调整。\n\n盐浴钎焊的基本设备是盐浴槽。现在工业上用的盐浴槽大多是电热的。其加热方式有两种：一种是外热式，即槽外电阻丝加热，它的加热速度慢，且盐浴槽必须用导热好的金属制作，由于不耐盐熔液的腐蚀，因此应用不广；另一种加热方式是得到广泛采用的内热式盐浴槽，它靠电流通过盐熔液时产生的电阻热，来加热自身并进行钎焊。\n\n盐浴钎焊最大的优点是由于盐浴槽的热容量很大，工件升温的速度极快并且加热均匀，特别是钎焊温度可作精密控制，有时甚至可在比母材的固相线只低 $2 \\sim 3 \\%$ 的条件下钎焊。此外，无特殊情况不需另加钎剂。盐浴钎焊的缺点是焊后清洗较困难，盐浴蒸气和废水易引起环境污染，耗电量大。\n\n# (2）金属浴钎焊\n这种钎焊方法的过程是将经过表面清理并装配好的工件进行钎剂处理，然后浸入熔化的钎料中。熔化的钎料把零件钎焊处加热到钎焊温度，同时渗入钎缝间隙中，并在工件提起时保持在间隙内，凝固形成接头。钎焊工件的钎剂处理有两种方式：一种是将工件先浸在熔化的钎剂中，然后再浸入熔化钎料中；另一方式是熔化的钎料表面覆盖有一层钎剂，工件浸入时先接触钎剂再接触熔化的钎料。前种方式适用于在熔化状态下不显著氧化的钎料。如果钎料在熔化状态下氧化严重，则必须采用后一种方式。\n\n这种钎焊方法的最大优点是能够一次完成大量多种和复杂钎缝的钎焊，工艺简单，生产率高。主要缺点是工件表面必须作阻焊处理，否则将全部沾满焊料。工业上某些散热器，如家用热水器中热交换器的钎焊及电子工业中的波峰焊均属此类。\n\n这种钎焊方法主要用于以软钎料钎焊钢、铜及铜合金。特别是对那些钎缝多而密集的产品，诸如蜂窝式换热器、电机电枢、汽车水箱等，用这种方法钎焊比用其他方法优越。\n\n各种方式的金属浴中浸沾钎焊方法在电子工业中应用甚广，如波峰焊已在电子设备生产中占有重要地位。与一般的金属浴中浸沾钎焊过程相反，波峰焊过程的特点是用泵将液态钎料通过喷嘴向上喷起，形成波峰去接触随传送带前进的印制电路板底面，实现元器件的引线和铜箔电路的钎焊连接。\n\n# （3）波峰钎焊\n波峰钎焊是金属浴钎焊的一种，主要用于印制电路板的钎焊。在熔化钎料的底部安放一泵，依靠泵的作用使钎料不断地向上涌动，印制电路板在与钎料的波峰接触的同时随传送带向前移动，从而实现元器件引线与焊盘的连接。\n\n波峰钎焊又可分为单波峰钎焊、双波峰钎焊以及喷射空心波钎焊等等。图21-11所示的是双波峰焊的示意图。\n\n![](images/7948975a6b8d9377c5bff639215402cd5b6430a1daa4404d2c29daa79d4d7ac9.jpg)  \n图21-11双波峰焊示意图",
    "summary": "（1）盐浴钎焊, (2）金属浴钎焊, （3）波峰钎焊",
    "size": 3202
  },
  {
    "name": "第1卷_第4篇_钎焊-part-12",
    "projectId": "5ET7VaxsU6Y6",
    "fileName": "第1卷_第4篇_钎焊.pdf",
    "content": "# 21.5.4电阻钎焊\n电阻钎焊是利用电流通过工件或与工件接触的加热块所产生的电阻热，加热工件和熔化钎料的钎焊方法。钎焊时对钎焊处应施加一定的压力。电阻钎焊分直接加热和间接加热两种方式，如图21-12所示。\n\n![](images/5ae1cab29bcab1de9c8062659b6b62152c30a300bc33232163ec0d5ddb247b29.jpg)  \n图21-12电阻钎焊原理图a）直接加热图b）间接加热图1-电极2—工件 3一钎料\n\n一般的电阻钎焊方法与电阻焊相似，是用电极压紧两个零件的钎焊处，使电流流经钎焊面形成回路，主要是靠钎焊面及毗连的部分母材中产生的电阻热来加热。其特点是被加热的只是零件的钎焊处，因此加热速度很快。在这种钎焊过程中，要求零件钎焊面彼此保持紧密贴合。否则，将会因接触不良，造成母材局部过热或未钎透等缺陷。\n\n直接加热电阻钎焊，钎焊处由通过的电流直接加热，加热很快，但要求钎焊面紧密贴合。加热程度视电流大小和压力而定，加热电流在$6 0 0 0 \\sim 1 5 0 0 0 \\mathrm { A }$ ，压力在 $1 0 0 \\sim 2 0 0 0 \\mathrm { N }$ 之间。电极材料可选用铜、铬铜、钼、钨、石墨和铜钨烧结合金。电极的性能列于表21-6、表21-7中。\n\n表21-6电极的特性  \n\n<table><tr><td rowspan=1 colspan=1>材 质</td><td rowspan=1 colspan=1>电阻率赛/.m</td><td rowspan=1 colspan=1>硬度HV</td><td rowspan=1 colspan=1>软化温度/℃</td></tr><tr><td rowspan=1 colspan=1>钢</td><td rowspan=1 colspan=1>1.89×10-4</td><td rowspan=1 colspan=1>95</td><td rowspan=1 colspan=1>150</td></tr><tr><td rowspan=1 colspan=1>铜合金</td><td rowspan=1 colspan=1>(2.0~2.13)×10-4</td><td rowspan=1 colspan=1>110~150</td><td rowspan=1 colspan=1>250~450</td></tr><tr><td rowspan=1 colspan=1>铜钨合金</td><td rowspan=1 colspan=1>(5.3~5.9)×10-4</td><td rowspan=1 colspan=1>200~280</td><td rowspan=1 colspan=1>1000</td></tr><tr><td rowspan=1 colspan=1>钨</td><td rowspan=1 colspan=1>5.5×10-4</td><td rowspan=1 colspan=1>450~480</td><td rowspan=1 colspan=1>&gt;1000</td></tr><tr><td rowspan=1 colspan=1>钼</td><td rowspan=1 colspan=1>5.7 ×10~4</td><td rowspan=1 colspan=1>150~190</td><td rowspan=1 colspan=1>&gt;1000</td></tr></table>\n\n表21-7石墨电极特性  \n\n<table><tr><td>状态及特性</td><td>软质</td><td>中等</td><td>硬质</td></tr><tr><td>电阻率</td><td>1.0 x</td><td>2.0×</td><td>6.1 x</td></tr><tr><td>/0·m</td><td>10-7</td><td>10-1</td><td>10-7</td></tr><tr><td>热导率 /[W/(m·K)]</td><td>151</td><td>50</td><td>33.5</td></tr></table>\n\n间接加热电阻钎焊，电流可只通过一个工件，另一个工件的加热和钎料的熔化是依靠被通电加热的工件的热传导来实现的。也可以将电流通过一个较大的石墨板，工件放在此板上，依靠由电流加热的石墨板的传热实行加热。间接加热电阻钎焊的加热电流介于 $1 0 0 \\sim 3 0 0 0 \\mathrm { A }$ 之间，电极压力为 $5 0 \\sim 5 0 0 \\mathrm { N }$ 。间接加热电阻钎焊的灵活性较大，对工件接触面配合的要求较低，但因不是依靠电流直接通过加热的，整个工件被加热，加热速度慢，适于钎焊热物理性能差别大和厚度相差悬殊的工件，而且对钎焊面的配合要求可适当降低。\n\n电阻钎焊最适于采用箔状钎料，它可以方便地直接放在零件的钎焊面之间。另外，在钎焊面预先镀覆钎料层也是常采用的工艺措施，这在电子工业中应用很广。若使用钎料丝，应待钎焊面加热到钎焊温度后，将钎料丝末端靠紧钎缝间隙，直至钎料熔化，填满间隙，并使全部边缘呈现缓的钎角为止。\n\n电阻钎焊适于使用低电压、大电流，通常可在普通的电阻焊机上进行，也可使用专门的电阻钎焊设备。\n\n电阻钎焊的优点是： $\\textcircled{1}$ 加热迅速、生产率高； $\\textcircled{2}$ 加热十分集中，对周围的热影响小； $\\textcircled{3}$ 工艺较简单、劳动条件好，而且过程容易实现自动化。但适于钎焊的接头尺寸不能太大，形状也不能太复杂，这是电阻钎焊应用的局限性。电阻钎焊主要用于钎焊刀具、带锯、电机的定子线圈、导线端头，以及各种电触点等。\n\n# 21.5.5感应钎焊\n感应钎焊是依靠工件在交流电的交变磁场中，产生感应电流的电阻热来加热的钎焊方法。由于热量由工件本身产生，因此加热迅速，工件表面的氧化比炉中钎焊少，并可防止母材的晶粒长大和再结晶的发展。此外，还可实现对工件的局部加热。\n\n交流电源按频率可分为工频、中频和高频。工频很少用于钎焊，感应钎焊常用的是高频和中频。\n\n感应圈是传递感应电流的部件，感应圈设计的好坏对加热影响极大。图21-13为感应圈的典型结构。正确设计和选用感应圈的基本原则是：保证工件加热迅速、均匀及效率高。通常感应圈均用纯铜管制作。\n\n![](images/81f128907e6477e1d64d8547b944986044ad8c14e5cf6629e02992f6bf1188ca.jpg)  \n图21-13感应圈的典型结构a）单匝感应圈b）多匝螺管形感应圈c）扁平式感应圈d）外热式e）内热式\n\n感应钎焊可使用各种钎料。由于钎焊加热速度很快，钎料和钎剂都在装配时预先放好。感应钎焊除可在空气中进行外，也可在真空或保护气氛中进行。在这种情况下，可同时将工件和感应圈放人容器内，也可将装有工件的容器放在感应圈内，而容器抽真空或通保护气体。\n\n感应钎焊广泛地用于钎焊钢、不锈钢、铜和铜合金、高温合金等，既可用于软钎焊，也可用于硬钎焊，主要用来钎焊比较小的工件，特别适用于对称形状的工件，如管状接头、管与法兰、轴和盘的连接等。另外，由于感应钎焊容易实现自动化和局部迅速加热，对于工具的大批量生产 也是一种很有效的工艺。\n\n# 21.5.6其他钎焊方法\n（1）红外钎焊\n\n红外线是电磁波谱中波长介于红光和微波之间的电磁辐射，有显著的热效应。同时，红外线很容易被物体吸收，在通过有悬浮粒子的物质时不容易发生散射，具有较强的穿透能力。因此，在工业上红外线被广泛用作热源。红外钎焊就是利用红外线辐射能来加热工件和熔化钎料的钎焊方法。\n\n一种主要用作钎焊热源的红外线辐射器是大功率石英白炽灯。如在石英灯上附加抛物面聚焦装置，可以对小型部件进行点状加热。这种钎焊装置目前已用于印制电路板上小型元器件的钎焊连接。电热毡钎焊是红外钎焊的另一种形式。电热毡是由上、下加热垫组成。垫内安放有冷却水管，垫的表面安置着加热元件，其形状与工件外形相同。工件放在密封容器内，容器置于加热垫之间，抽真空并充氩后加热钎焊，在加热中热量的辐射起了主要作用。",
    "summary": "21.5.4电阻钎焊, 21.5.5感应钎焊, 21.5.6其他钎焊方法",
    "size": 3442
  },
  {
    "name": "第1卷_第4篇_钎焊-part-13",
    "projectId": "5ET7VaxsU6Y6",
    "fileName": "第1卷_第4篇_钎焊.pdf",
    "content": "# （2）电弧钎焊\n电弧钎焊是一种新型的钎焊工艺。钎焊时电弧位于工件与熔化极之间，周围是惰性气体。钎料作为电弧的一个电极，从焊枪中连续送进钎焊区，形成钎焊焊缝的填充金属。\n\n电弧钎焊具有节能高效的特点，同时由于氩气流对电弧具有压缩作用，热量较集中，加热升温速度快，钎焊接头在高温停留时间短，母材金属不易产生晶粒长大并使热影响区变窄，其组织与性能变化也较小，焊缝成形美观，速度快，钎焊接头强度较高。电弧钎焊用于镀锌钢板钎焊时，可防止锌层的破坏及锌的蒸发，钎缝耐腐蚀，生产率高。\n\n根据电极采用的材料不同，电弧钎焊分为熔化极惰性气体保护电弧钎焊（MIG钎焊）和钨极惰性气体保护电弧钎焊（TIG钎焊）、脉冲熔化极/非熔化极惰性气体保护电弧钎焊及等离子弧钎焊。对于TIG/MIG钎焊，当电极接正极、母材接负极时，因其特有的“阴极雾化”作用，能破碎和清洁钎缝表面的氧化膜；当电极接负极时，等离子电弧柱的热活化和热蒸发作用，能使加热区得到净化，所以电弧钎焊不需要用钎剂，无钎剂腐蚀作用，不需要焊后清洗。MIG钎焊中采用脉冲电流是取得低热输入最适宜的方式，并采用一脉冲一滴的熔滴过渡方式。钎焊过程中无飞溅，电弧十分稳定。采用脉冲MIG钎焊，因接头能够熔敷足够多的钎料，而这个部位的热输入量却很小，所以对减小变形效果显著。\n\n电弧钎焊要求线能量的输人不能过大，否则会造成被焊工件局部熔化而不能形成钎焊接头。故采用较低的热输入是获得良好钎焊接头的必要条件。因此，钎焊过程中必须严格执行工艺规范。电弧钎焊作为一种新型的钎焊工艺，由于其显著优点已在生产中获得了很多应用。在国内，第一汽车集团公司在20世纪90年代初即开展了电弧钎焊工艺的研究，并很快用于轻型车、油漆线制造等生产中；奥迪A6、上海别克已使用MIG钎焊方法焊接镀锌钢板；上海大众帕萨特在2000年已大量采用了该工艺。德国、美国、英国、日本、瑞士、荷兰、意大利等国的汽车工业的部件制造及电器制造上，都已经采用了电弧钎焊方法。\n\n近几年出现了一种冷金属过渡技术CMT（ColdMetalTransfer），它是将送丝与熔滴过渡过程进行数字化协调。当焊机的DSP处理器监测到一个短路信号，就会反馈给送丝机，送丝机作出回应回抽焊丝，从而使得焊丝与熔滴分离，使熔滴在无电流状态下过渡。通过协调送丝监控和过程控制实现了焊接过程中“冷”和“热”的交替。CMT同时具备许多优点：焊接过程中，热输入量小；无飞溅起弧，减少了焊后清理工作；能够进行薄板对接焊而不需要对工件进行背面气体保护。良好的搭桥能力使得焊接过程操作容易，特别适用于自动焊。CMT技术已成功的应用于铝与不锈钢的异种材料电弧钎焊中。\n\n# （3）激光钎焊\n激光钎焊是利用激光束所产生的热能对薄壁精密零件实行局部加热和钎焊从而使金属连接起来的一种工艺方法。由于激光钎焊的成本较高，因此只有当常规钎焊方法不适用时才考虑这一工艺方法。\n\n激光钎焊相对于常规钎焊的一大优点主要是它只产生一个局部的钎焊连接。它的另一个优点是激光束热能的可控程度很高，包括可控制光束强度、束斑尺寸、加热持续时间，以及可精确地局部加热或限位加热。此外，由于固体相对于激光波长来说是透明的，激光束易于通过固体而被传输，因此激光钎焊可在密封的真空内或充有高压气体的封装物内进行。\n\n在大多数应用场合下，将激光束直接指向接头上的预置钎料，从而完成一条钎缝的钎焊。一般来说，激光钎焊时工件将位于固定的激光束之下，将工件定位于激光束焦点上方以求得光束的能量密度与光束宽度之间的适当平衡。激光钎焊时，预先将钎料放置在接头内。钎料或呈粉状，或呈填隙片状，将其装在待钎焊零件之间。\n\n任何激光钎焊过程，不论是否采用钎剂，均需采用适当的气氛保护。当采用钎剂时，可用水或酒精使其与粉状钎料混合而成膏状并涂于接头内，钎焊前必须将膏状钎剂彻底干燥。\n\n# （4）气相钎焊\n气相钎焊是利用非活性有机溶剂（氟化物）被加热沸腾产生的饱和蒸气与工件表面接触时凝结放出的潜热而进行加热的。气相钎焊设备示意图如图21-14所示。用加热器将工件液体加热、挥发，使饱和蒸气充满容器。工作液体主要是$( \\mathbf { C } _ { 3 } \\mathbf { F } _ { 1 1 } ) \\mathbf { \\Sigma } _ { 3 } \\mathbf { N }$ ，其沸点为 $2 1 5 \\mathrm { ‰}$ ，可满足锡铅共晶钎料钎焊温度的要求。当工件进入工作液体饱和蒸气时，由于工件温度低，蒸气在其表面沉积后冷凝，释放出潜热，进行钎焊加热。为了防止蒸气逸出大气，可使用辅助气（三氯二氟乙烷，沸点为 $4 7 . 5 \\mathrm { { ‰} }$ )。辅助气的密度介于工作气与大气之间，成为工作气与大气之间的阻挡层。容器上方装有凝聚用的冷却螺旋管，以防止进入大气。\n\n这种钎焊方法的优点是加热均匀，能精确控制温度，生产率高，钎焊质量高，缺点是氟液价格昂贵。这种钎焊方法可用于钎焊印制电路板上的接线柱，在陶瓷基片上钎焊陶瓷片或钎焊芯片基座外部的引线等。\n\n# （5）放热反应钎焊\n放热反应钎焊是另一种特殊硬钎焊方法，使钎料熔化和流动所需的热量是由放热化学反应产生的。放热化学反应是两个或多个反应物之间的化学反应，并且反应中热量是由于系统的自由能变化而释放的。虽然自然界为我们提供了无数的这类反应，但只有固态或接近于固态的金属与金属氧化物之间的反应才适用于放热反应钎焊装置。\n\n![](images/bc308e41ed365bfa29eb70674efb21ba9c7eefa89a1a061666daff33169f5b4d.jpg)  \n图21-14气相焊设备示意图\n\n放热反应的特点是不需要专门的绝热装置，故适用于难以加热的部位，或在野外钎焊的场合。目前已有在宇宙空间条件下实现钢管放热反应钎焊的实例。\n\n# (6）机械热脉冲劈刀钎焊法\n这种方法依靠劈刀来传递热量，加热焊接点。预成形的钎料放置在两个母材之间，劈刀以一定的压力压在其中一被焊物上，停留片刻使钎料熔化。这种方法能够十分精确地控制由劈刀传给被焊物的热量和焊区的加热时间。劈刀的形状根据被焊物的形状而定，可以是楔形、圆柱形或凹槽形。所用的钎料多是低熔点的软钎料。如果配置适当的自动化设备，可以进行半自动或全自动的焊接。目前这种方法应用在梁式引线晶体管焊接、混合电路中的元件引线焊接及集成电路封盖中。\n\n# （7）超声波钎焊法\n超声波钎焊法是利用超声波振动传人熔化钎料，利用钎料内发生的空化现象，破坏和去除母材表面的氧化物，使熔化钎料润湿纯净的母材表面而实现钎焊的。其特点是钎焊时不需使用钎剂。\n\n超声波钎焊法常应用于低温软钎焊工艺。随着温度升高，空化破坏加剧。当零件受热超过$4 0 0 \\mathrm { { ‰} }$ ，则超声波振动不仅使钎料的氧化膜微粒脱落，而且钎料本身也会小块小块地脱落。因此，通常先将零件搪上钎料，再利用超声波烙铁进行钎焊。\n\n# （8）光学钎焊法\n光学钎焊是利用光的能量使焊点处发热，将钎料熔化、填充连接的空隙。目前常用的光学钎焊法有两种，一种是红外灯直接照射，使钎料熔化，一般用于集成电路封盖；另一种是利用透镜和反射镜等光学系统，将点光源的射线经聚光透镜成平行光束。光束的大小由一组透镜聚焦调节，光线与被焊物作用时间的长短靠一个特殊的快门来控制。根据不同的设备可以应用在微电子器件内引线焊接和管壳的封装。光学钎焊一般使用预成形的环形、圆形、矩形或球形钎料。\n\n# （9）扩散钎焊法\n扩散钎焊法是把互相接触的固态异质金属或合金加热到熔点以下，利用相互的扩散作用，在接触处产生一定深度的熔化而实现连接。当加热金属能形成共晶或一系列具有低熔点的固溶体时，就能实现这样的扩散钎焊。接触处所形成的液态合金在冷却时是连接两种材料的钎料，这种钎焊方法也称“接触-反应钎焊”或“自身钎焊”。当两种金属或合金不能形成共晶时，可在工件间放置垫圈状的其他金属或合金，以形成共晶实现扩散钎焊。\n\n扩散钎焊的主要焊接参数是温度、压力和时间，其中尤以温度对扩散系数的影响最大，而压力有助于消除结合面微细的凹凸不平。压力与温度、时间有着密切关系。\n\n扩散钎焊过程可分为三个阶段。首先是接触处在固态下进行扩散，此时合金接触处附近的合金元素饱和，但未达到共晶的浓度；接着，接触处达到共晶成分的地方形成液相，促进合金元素继续扩散，共晶的合金层将随时间增加；最后停止加热，接触处合金凝固形成连接接头。",
    "summary": "（2）电弧钎焊, （3）激光钎焊, （4）气相钎焊, （5）放热反应钎焊, (6）机械热脉冲劈刀钎焊法, （7）超声波钎焊法, （8）光学钎焊法, （9）扩散钎焊法",
    "size": 3503
  },
  {
    "name": "第1卷_第4篇_钎焊-part-14",
    "projectId": "5ET7VaxsU6Y6",
    "fileName": "第1卷_第4篇_钎焊.pdf",
    "content": "# 21.5.7各种钎焊方法的比较\n钎焊方法的种类较多，合理选择钎焊方法的依据是工件的材料和尺寸、钎料和钎剂、生产批量、成本、各种钎焊方法的特点等。表21-8综合了各种钎焊方法的优缺点及适用范围。\n\n表21-8各种钎焊方法的优缺点及适用范围  \n\n<table><tr><td rowspan=1 colspan=1>钎焊方法</td><td rowspan=1 colspan=2>主要特点</td><td rowspan=1 colspan=1>用途</td></tr><tr><td rowspan=1 colspan=1>烙铁钎焊</td><td rowspan=1 colspan=1>设备简单、灵活性好，适用于微细钎焊</td><td rowspan=1 colspan=1>需使用钎剂</td><td rowspan=1 colspan=1>只能用于软钎焊，钎焊小件</td></tr><tr><td rowspan=1 colspan=1>火焰钎焊</td><td rowspan=1 colspan=1>设备简单，灵活性好</td><td rowspan=1 colspan=1>控制温度困难，操作技术要求较高</td><td rowspan=1 colspan=1>钎焊小件</td></tr><tr><td rowspan=1 colspan=1>金属浴钎焊</td><td rowspan=1 colspan=1>加热快，能精确控制温度</td><td rowspan=1 colspan=1>钎料消耗大，焊后处理复杂</td><td rowspan=1 colspan=1>用于软钎焊及其批量生产</td></tr><tr><td rowspan=1 colspan=1>盐浴钎焊</td><td rowspan=1 colspan=1>加热快，能精确控制温度</td><td rowspan=1 colspan=1>设备费用高，焊后需仔细清洗</td><td rowspan=1 colspan=1>用于批量生产，不能钎焊密闭工件</td></tr><tr><td rowspan=1 colspan=1>气相钎焊</td><td rowspan=1 colspan=1>能精确控制温度，加热均匀，钎焊质量高</td><td rowspan=1 colspan=1></td><td rowspan=1 colspan=1>只用于软钎焊及其批量生产</td></tr><tr><td rowspan=1 colspan=1>波峰钎焊</td><td rowspan=1 colspan=1>生产率高</td><td rowspan=1 colspan=1>钎料损耗大</td><td rowspan=1 colspan=1>用于软钎焊及其批量生产</td></tr><tr><td rowspan=1 colspan=1>电阻钎焊</td><td rowspan=1 colspan=1>加热快，生产率高，成本较低</td><td rowspan=1 colspan=1>控制温度困难，工件形状、尺寸受限</td><td rowspan=1 colspan=1>钎焊小件</td></tr></table>\n\n# 百思论坛\n（续）\n\n<table><tr><td rowspan=1 colspan=1>钎焊方法</td><td rowspan=1 colspan=2>主要特点</td><td rowspan=1 colspan=1>用途</td></tr><tr><td rowspan=1 colspan=1>感应钎焊</td><td rowspan=1 colspan=1>加热快，钎焊质量好</td><td rowspan=1 colspan=1>温度不能精确控制，工件形状受限制</td><td rowspan=1 colspan=1>批量钎焊小件</td></tr><tr><td rowspan=1 colspan=1>保护气体炉中钎焊</td><td rowspan=1 colspan=1>能精确控制温度，加热均匀，变形小，一般不用钎剂，钎焊质量好</td><td rowspan=1 colspan=1>设备费用较高，加热慢，钎料和工件不宜含大量易挥发元素</td><td rowspan=1 colspan=1>大、小件的批量生产，多钎缝工件的钎焊</td></tr><tr><td rowspan=1 colspan=1>真空炉中钎焊</td><td rowspan=1 colspan=1>能精确控制温度，加热均匀，变形小，一般不用钎剂，钎焊质量好</td><td rowspan=1 colspan=1>设备费用高，钎料和工件不宜含较多挥发性元素</td><td rowspan=1 colspan=1>重要工件</td></tr><tr><td rowspan=1 colspan=1>超声波钎焊</td><td rowspan=1 colspan=1>不用钎剂，温度低</td><td rowspan=1 colspan=1>设备投资大</td><td rowspan=1 colspan=1>用于软钎焊</td></tr></table>\n\n# 21.6钎焊工艺\n\n\n# 21.6.1 钎焊工艺步骤\n钎焊的工艺过程包括如下步骤：\n\n1）工件的表面处理：包括脱脂，清除过量的氧化皮，有时还需要进行表面镀覆各种有利于钎焊的金属。\n\n2）装配和固定：以保证工件零件间的相互位置不变。\n\n3）钎料和钎剂位置的最佳配置，使得液态钎料能够在纵横复杂的钎缝中获得最理想的走向。\n\n4）当钎料在工件表面漫流不入钎缝时，有时需涂以阻流剂，以规范钎料的流向。\n\n5）正确选择钎焊的焊接参数，包括钎焊的温度、升温速度、焊后保温时间、冷却速度等。\n\n6）钎焊后清洗，以除去可能引起腐蚀的钎剂残留物或者影响钎缝外形的堆积物。\n\n7）必要时钎缝连同整个工件还要进行焊后镀覆，如镀其他金属保护层、氧化或钝化处理、喷漆等。\n\n# 21.6.2 工件表面准备\n钎焊前必须仔细地清除工件表面的氧化物、油脂、脏物及油漆等，因为熔化了的钎料不能润湿未经清理的零件表面，也无法填充接头间隙。有时，为了改善母材的钎焊性、提高钎焊接头的耐腐蚀性，钎焊前还必须将零件预先镀覆某种金\n\n属层。\n\n# （1）清除油污\n油污可用有机溶剂去除。常用的有机溶剂有酒精、四氯化碳、汽油、三氯乙烯、二氯乙烷及三氯乙烷等。\n\n小批生产时可将零件浸在有机溶剂中清洗干净。大批生产中应用最广的是在有机溶剂中脱脂。此外，在热的碱溶液中清洗也可得到满意的效果。例如钢制零件可浸人 $7 0 \\sim 8 0 \\%$ 的 $10 \\%$ 苛性钠溶液中脱脂，铜和铜合金零件可在 $5 0 \\mathbf { g }$ 磷酸三钠、 $5 0 _ { \\mathrm { \\ B } }$ 碳酸氢纳加1L水的溶液内清洗，溶液温度为 $6 0 \\sim 8 0  { \\mathrm { ~ c ~ } }$ 。零件的脱脂也可在洗涤剂中进行。脱脂后用水仔细清洗。当零件表面能完全被水润湿时，表明表面油脂已去除干净。对于形状复杂而数量很大的小零件，也可在专门的槽子中用超声波清洗。",
    "summary": "（1）清除油污, 21.5.7各种钎焊方法的比较, 21.6.1 钎焊工艺步骤, 21.6.2 工件表面准备, 21.6钎焊工艺, 百思论坛",
    "size": 3030
  },
  {
    "name": "第1卷_第4篇_钎焊-part-15",
    "projectId": "5ET7VaxsU6Y6",
    "fileName": "第1卷_第4篇_钎焊.pdf",
    "content": "# (2）清除氧化物\n钎焊前，零件表面的氧化物可用机械方法、化学浸蚀法和电化学浸蚀方法去除。\n\n机械方法清理时可采用锉刀、金属刷、砂纸 砂轮、喷砂等去除零件表面的氧化膜。其中，锉刀和砂纸清理用于单件生产，清理时形成的沟槽还有利于钎料的润湿和铺展；批量生产时用砂轮、金属刷、喷砂等方法。铝和铝合金、钛合金的表面不宜用机械清理法。\n\n由于生产率比较高，化学浸蚀法广泛用于清除零件表面的氧化物，特别是批量生产中，但要防止表面的过浸蚀。适用于不同金属的化学浸蚀液成分列于表21-9。对于大批量生产及必须快速清除氧化膜的场合，可采用电化学浸蚀法（表21-10）。\n\n表21-9化学浸蚀液成分  \n\n<table><tr><td rowspan=1 colspan=1>适用的母材</td><td rowspan=1 colspan=1>浸蚀液成分(体积分数）</td><td rowspan=1 colspan=1>处理温度/℃</td></tr><tr><td rowspan=4 colspan=1>铜和铜合金</td><td rowspan=1 colspan=1>10% HSO4，余量水</td><td rowspan=1 colspan=1>50~80</td></tr><tr><td rowspan=1 colspan=1>12.5%HSO4+1%~3%NaS04，余量水</td><td rowspan=1 colspan=1>20~77</td></tr><tr><td rowspan=1 colspan=1>10%HS04+10%FeSO，余量水</td><td rowspan=1 colspan=1>50~80</td></tr><tr><td rowspan=1 colspan=1>0.5%~10%HCl，余量水</td><td rowspan=1 colspan=1>室温</td></tr><tr><td rowspan=3 colspan=1>碳钢与低合金钢</td><td rowspan=1 colspan=1>10%HSO4+浸蚀剂，余量水</td><td rowspan=1 colspan=1>40~60</td></tr><tr><td rowspan=1 colspan=1>10% HCl+缓蚀剂，余量水</td><td rowspan=1 colspan=1>40~60</td></tr><tr><td rowspan=1 colspan=1>10%HSO4+10%HCl，余量水</td><td rowspan=1 colspan=1>室温</td></tr><tr><td rowspan=1 colspan=1>铸铁</td><td rowspan=1 colspan=1>12.5%HSO4+12.5% HCl，余量水</td><td rowspan=1 colspan=1>室温</td></tr><tr><td rowspan=3 colspan=1>不锈钢</td><td rowspan=1 colspan=1>16% HSO4，15%HCl,5% HNO，64% HO</td><td rowspan=1 colspan=1>100，308</td></tr><tr><td rowspan=1 colspan=1>25%HCl+30%HF+缓蚀剂，余量水</td><td rowspan=1 colspan=1>50~60</td></tr><tr><td rowspan=1 colspan=1>10%HSO4+10%HCl，余量水</td><td rowspan=1 colspan=1>50~60</td></tr><tr><td rowspan=1 colspan=1>钛及钛合金</td><td rowspan=1 colspan=1>2%~3%HF+3%~4%HCl，余量水</td><td rowspan=1 colspan=1>室温</td></tr><tr><td rowspan=2 colspan=1>铝及铝合金</td><td rowspan=1 colspan=1>10% NaOH，余量水</td><td rowspan=1 colspan=1>50~80</td></tr><tr><td rowspan=1 colspan=1>10%HSO，余量水</td><td rowspan=1 colspan=1>室温</td></tr></table>\n\n表21-10电化学漫蚀  \n\n<table><tr><td>成分</td><td></td><td>时间 /min</td><td>电流密度 /（A/cm²）</td><td>电压 V</td><td>温度 /C</td><td>用途</td></tr><tr><td>（正硫酸）</td><td>65%</td><td rowspan=\"4\">15~30</td><td rowspan=\"4\">0.06-0.07</td><td rowspan=\"4\">4~6</td><td rowspan=\"4\">室温</td><td rowspan=\"4\"></td><td rowspan=\"4\">用于不锈钢</td></tr><tr><td>（碳酸）</td><td>15%</td></tr><tr><td>（铬酐）</td><td>5% 10%</td></tr><tr><td>（甘油） （水）</td><td>5%</td></tr><tr><td></td><td></td><td rowspan=\"3\">15~30</td><td rowspan=\"3\"></td><td rowspan=\"3\"></td><td rowspan=\"3\"></td><td rowspan=\"3\"></td><td rowspan=\"3\">零件接阳极，用</td></tr><tr><td>硫酸</td><td>15g</td></tr><tr><td>硫酸铁</td><td>250g</td></tr><tr><td>氯化钠</td><td>40g</td><td rowspan=\"2\"></td><td rowspan=\"2\"></td><td rowspan=\"2\"></td><td rowspan=\"2\"></td><td rowspan=\"2\">室温</td><td rowspan=\"2\">于有氧化皮的碳钢</td></tr><tr><td>水</td><td>1L</td></tr><tr><td>氯化钠</td><td>50g</td><td rowspan=\"2\">10~15</td><td rowspan=\"2\"></td><td rowspan=\"2\"></td><td rowspan=\"2\"></td><td rowspan=\"2\">0~50</td><td rowspan=\"2\">零件接阳极，用 于有薄氧化皮的碳</td></tr><tr><td>氯化铁</td><td>150g</td></tr><tr><td>盐酸</td><td>10g</td><td rowspan=\"2\"></td><td rowspan=\"2\"></td><td rowspan=\"2\"></td><td rowspan=\"2\"></td><td rowspan=\"2\"></td><td rowspan=\"2\">钢</td></tr><tr><td>水</td><td>1L</td></tr><tr><td></td><td></td><td rowspan=\"2\"></td><td rowspan=\"2\"></td><td rowspan=\"2\"></td><td rowspan=\"2\"></td><td rowspan=\"2\"></td><td rowspan=\"2\">零件接阴极，用</td></tr><tr><td>硫酸</td><td>120g</td></tr><tr><td>水</td><td>1L</td><td></td><td></td><td></td><td></td><td>于碳钢</td><td></td></tr></table>\n\n表21-11光泽处理或中和处理  \n\n<table><tr><td>成分(体积分数）</td><td>温度/℃</td><td>时间/min</td><td>用途</td></tr><tr><td>HNO,30%溶液</td><td>室温</td><td>3~5</td><td rowspan=\"3\">处理铝、不锈钢、铜和铜合金、</td></tr><tr><td>NaCO15%溶液</td><td>室温</td><td>10~15</td></tr><tr><td>HSO48%，HNO310%溶液</td><td>室温</td><td>铸铁 10~15</td></tr></table>\n\n化学浸蚀和电化学浸蚀后，还应进行光泽处理或中和处理（表21-11），随后在冷水或热水中洗净，并加以干燥。",
    "summary": "(2）清除氧化物",
    "size": 3774
  },
  {
    "name": "第1卷_第4篇_钎焊-part-16",
    "projectId": "5ET7VaxsU6Y6",
    "fileName": "第1卷_第4篇_钎焊.pdf",
    "content": "# （3）母材表面镀覆金属\n在母材表面镀覆金属，其主要目的是： $\\textcircled{1}$ 改善一些材料的钎焊性，增加钎料对母材的润湿能力； $\\textcircled{2}$ 防止母材与钎料相互作用对接头质量产生不良的影响，如防止产生裂纹，减少界面产生脆性金属间化合物； $\\textcircled{3}$ 作为钎料层，以简化装配过程和提高生产率。某些母材的镀覆金属使用情况列于表21-12。在母材表面镀覆金属可用不同的方法进行，常用的有电镀、化学镀、熔化钎料中热浸、轧制包覆等。\n\n表21-12预镀覆的使用情况  \n\n<table><tr><td rowspan=1 colspan=1>母材</td><td rowspan=1 colspan=1>镀覆材料</td><td rowspan=1 colspan=1>方法</td><td rowspan=1 colspan=1>功用</td></tr><tr><td rowspan=1 colspan=1>铜</td><td rowspan=1 colspan=1>银</td><td rowspan=1 colspan=1>电镀、化学镀</td><td rowspan=1 colspan=1>用作钎料</td></tr><tr><td rowspan=1 colspan=1>铜</td><td rowspan=1 colspan=1>锡</td><td rowspan=1 colspan=1>热浸</td><td rowspan=1 colspan=1>提高钎料的润湿作用</td></tr><tr><td rowspan=1 colspan=1>不锈钢</td><td rowspan=1 colspan=1>铜、镍</td><td rowspan=1 colspan=1>电镀、化学镀</td><td rowspan=1 colspan=1>提高钎料的润湿作用，铜又可用作钎料</td></tr><tr><td rowspan=1 colspan=1>钼</td><td rowspan=1 colspan=1>铜</td><td rowspan=1 colspan=1>电镀、化学镀</td><td rowspan=1 colspan=1>提高钎料的润湿作用</td></tr><tr><td rowspan=1 colspan=1>石墨</td><td rowspan=1 colspan=1>铜</td><td rowspan=1 colspan=1>电镀</td><td rowspan=1 colspan=1>使钎料容易润湿</td></tr><tr><td rowspan=1 colspan=1>钩</td><td rowspan=1 colspan=1>镍</td><td rowspan=1 colspan=1>电镀、化学镀</td><td rowspan=1 colspan=1>提高钎料润湿作用</td></tr><tr><td rowspan=1 colspan=1>可伐合金</td><td rowspan=1 colspan=1>铜、镍</td><td rowspan=1 colspan=1>电镀、化学镀</td><td rowspan=1 colspan=1>防止母材开裂</td></tr><tr><td rowspan=1 colspan=1>钛</td><td rowspan=1 colspan=1>钼</td><td rowspan=1 colspan=1>电镀</td><td rowspan=1 colspan=1>防止界面产生脆性相</td></tr><tr><td rowspan=1 colspan=1>铝</td><td rowspan=1 colspan=1>镍、铜、锌</td><td rowspan=1 colspan=1>电镀、化学镀</td><td rowspan=1 colspan=1>提高钎料润湿作用，提高接头的耐腐蚀性</td></tr><tr><td rowspan=1 colspan=1>铝</td><td rowspan=1 colspan=1>铝硅合金</td><td rowspan=1 colspan=1>包覆</td><td rowspan=1 colspan=1>用作钎料</td></tr></table>\n\n# 21.6.3装配和固定\n模锻钎焊零件应装配定位，以确保它们之间的相互位置。固定零件的方法很多，对于尺寸小、结构简单的零件，可采用较简单的固定方法，如依靠自重、紧配合、滚花、翻边、扩口、旋压、镦粗、收口、咬口、弹簧夹、定位销、螺钉、铆钉、点焊、熔焊等。图21-15列出了典型的零件定位方法。其中，紧配合主要用于以铜钎料钎焊钢，其他场合甚少用；滚花、翻边、扩口、旋压、收口、咬口等方法简单，但间隙难以保证均匀；螺钉、铆钉、定位销定位比较可靠，但比较麻烦；点焊和熔焊固定既简单又迅速，但定位点周围往往发生氧化。故应根据具体情况进行选择。对于结构复杂的零件一般采用专用的夹具来定位。对钎焊夹具的要求是： $\\textcircled{1}$ 夹具材料应具有良好的耐高温和抗氧化性； $\\textcircled{2}$ 夹具与零件材料应具有相近的热膨胀系数； $\\textcircled{3}$ 夹具应具有足够的刚度，但结构要尽可能简单，尺寸尽可能小，使夹具既工作可靠，又能保证较高的生产率。\n\n# 21.6.4钎料的放置\n在各种钎焊方法中，除火焰钎焊和烙铁钎焊外，大多数是将钎料预先安置在接头上的。安置钎料时应尽可能利用钎料的重力作用和间隙的毛细作用来促进钎料填满间隙。图21-16a、b所示环状钎料的安置方式是合理的。为避免钎料沿平面流失，应将钎料放在稍高于间隙的部位。为了完全防止钎料沿法兰平面流失，可采用图21-16c、d形式的接头。在图21-16e、f中工件是水a）重力定位b）紧配合c）滚花d）翻边e）扩口f）旋压g）模煅h）收口i）咬边j）开槽和弯边k）夹紧1）定位销m）螺钉n）铆接o）点焊\n\n![](images/2446df39ee8ea4466459a230c48b096b36ef7648ee964a58b83db0798e0944d8.jpg)  \n图21-15典型的零件定位方法\n\n![](images/a349fd2eca04d0622636f2f78a8e7b0d14deffaa26deea0612bd18166687c829.jpg)  \n图21-16 环状钎料的安置方法\n\n平放置的，必须使料紧贴接头，方能依靠毛细作用吸入缝隙。对于紧密配合和搭接长度大的接头可采用图 $2 1 - 1 6 \\mathbf { g }$ 、h形式，即在接头上开出钎料安置槽。膏状钎料应直接涂在钎焊处；粉末状钎料可用胶粘剂调合后粘附在接头上。\n\n# 21.6.5涂阻流剂\n为了完全防止钎料流失，有时需要涂阻流剂。阻流剂主要是由氧化物（如氧化铝、氧化钛或氧化镁等稳定氧化物）与适当的胶粘剂组成。钎焊前将糊状阻流剂涂在邻近接头的零件表面上，由于钎料不能润湿这些物质，故被阻止流动。钎焊后再将阻流剂去除。阻流剂在保护气氛炉中钎焊和真空炉中钎焊中用得很广。\n\n# 21.6.6钎焊的焊接参数\n钎焊过程的主要焊接参数是钎焊温度和保温时间。钎焊温度通常选为高于钎料液相线温度$2 5 \\sim 6 0  { \\mathrm { \\Phi T } }$ ，以保证钎料能填满间隙，但也有例外。例如，对某些结晶温度间隔宽的钎料，由于在液相线温度以下已有相当量的液相存在且具有一定的流动性，这时钎焊温度可以等于或稍低于钎料液相线温度。对于某些钎料，如镍基钎料，希望钎料与母材充分地发生反应，钎焊温度可能高于钎料液相线温度 $1 0 0 \\mathcal { C }$ 以上。钎焊的保温时间视工件大小，以及钎料与母材相互作用的剧烈程度而定。大件的保温时间应长些，以保证加热均匀。钎料与母材作用强烈的，保温时间要短。一般来说，一定的保温时间是促使钎料与母材相互扩散，形成牢固结合所必需的，但过长的保温时间将导致溶蚀等缺陷的发生。",
    "summary": "（3）母材表面镀覆金属, 21.6.3装配和固定, 21.6.4钎料的放置, 21.6.5涂阻流剂, 21.6.6钎焊的焊接参数",
    "size": 3396
  },
  {
    "name": "第1卷_第4篇_钎焊-part-17",
    "projectId": "5ET7VaxsU6Y6",
    "fileName": "第1卷_第4篇_钎焊.pdf",
    "content": "# 21.6.7钎焊后清洗\n钎剂残渣大多对钎焊接头有腐蚀作用，也妨碍对钎缝的检查，需清除干净。\n\n含松香的钎剂残渣不溶于水，可用异丙醇、酒精、汽油、三氯乙烯等有机溶剂除去。由有机酸及盐组成的钎剂，一般都溶于水，可采用热水洗涤。若为由凡士林调制的膏状钎剂，则可用有机溶剂去除。由无机酸组成的软钎剂溶于水，因此可用热水洗涤。含碱金属及碱土金属氯化物的钎剂（例如氯化锌），可用体积分数 $2 \\%$ 盐酸溶液洗涤，其目的是溶解不溶于水的金属氧化物与氯化锌相互作用的产物。为了中和盐酸，再用含少量 $\\mathbf { N a O H }$ 的热水洗涤。若为由凡士林调成的含氯化锌的钎剂，则可先用有机溶剂清除残留的油脂，再用上述方法洗涤。\n\n硬钎焊用的硼砂和硼酸钎剂残渣基本上不溶于水，很难清除，一般用喷砂去除。比较好的方法是，将已钎焊的工件在热态下放入水中，使钎剂残渣开裂而易于去除，但这种方法不适用于所有的工件；也可将工件放在 $7 0 \\sim 9 0 \\%$ 的体积分数 $2 \\% \\sim 3 \\%$ 重铬酸钾溶液中清洗较长时间。含氟硼酸钾或氟化镓的硬钎剂残渣，可用水煮或在$10 \\%$ 柠檬酸热水中清除。铝用软钎剂残渣可用有机溶剂（例如甲醇）清除。铝用硬钎剂残渣对铝具有很大的腐蚀性，钎焊后必须清除干净。下面列出了一些清洗方法，可以得到较好的效果。如有可能，可将热态工件放入冷水中，使钎剂残渣崩裂。\n\n1） $6 0 \\sim 8 0  { \\mathrm { ~ ‰} }$ 热水中浸泡 $1 0 \\mathrm { { m i n } }$ ，用毛刷仔细清洗钎缝上的残渣，冷水冲洗后在 $\\mathbf { H N O _ { 3 } }$ 体积分数 $1 5 \\%$ 的水溶液中浸泡约 $3 0 \\mathrm { { m i n } }$ ，再用冷水冲洗。\n\n2） $6 0 \\sim 8 0  { \\mathrm { ~ c ~ } }$ 流动热水冲洗 $1 0 \\sim 1 5 \\mathrm { { m i n } }$ ，再放在 $6 5 \\ \\sim \\ 7 5 \\mathrm { ‰ }$ 的 $\\mathbf { C r O } _ { 3 } 2 \\%$ （体积分数）、$\\mathrm { H } _ { 3 } \\mathrm { P O } _ { 4 } 5 \\%$ （体积分数）水溶液中浸泡 ${ \\mathfrak { I m i n } }$ ，用冷水冲洗后用热水煮，冷水浸泡 ${ \\pmb 8 } { \\bf h }$ 。\n\n3） $6 0 \\sim 8 0  { \\mathrm { ^ \\circ C } }$ 流动热水冲洗 $1 0 \\sim 1 5 \\mathrm { m i n }$ ，流动冷水冲洗 $3 0 \\mathrm { m i n }$ 。放在体积分数分别为草酸$2 \\% \\sim 4 \\%$ 、 $\\mathbf { N a F 1 } \\% \\sim 7 \\%$ 、环氧乙烷的聚合物洗涤剂 $0 . 0 5 \\%$ 溶液中浸泡 $5 \\sim 1 0 \\mathrm { { m i n } }$ ，再用流动冷水冲洗 $2 0 \\mathrm { { m i n } }$ ，然后放在 $\\mathrm { H N O } _ { 3 } 1 0 \\% \\sim 1 5 \\%$ （体积分数）硝酸溶液中浸泡 $5 \\sim 1 0 \\mathrm { m i n }$ ，取出后再用冷水冲洗。\n\n对于有氟化物组成的无腐蚀性铝钎剂，可将工件放在体积分数分别为 $7 \\%$ 草酸、 $7 \\%$ 硝酸组成的水溶液中，先用刷子刷洗钎缝，再浸泡1.5h取出后用冷水冲洗。\n\n# 21.6.8工件的升温速度和冷却速度\n升温速度具有调节钎剂、钎料熔化温度区间的作用，但其与材料的热导率、工件尺寸应有相应的配合。对那些性质较脆、热导率较低和尺寸较厚的工件不宜升温过快，否则将导致材料的开裂，产生表面与内部的应力差，进而导致变形。不提高工件的环境温度而加强气氛的对流和循环来加强热传导，以提高升温速度是一种可取的方法。这种方法还可以提高加热的均匀性，是隧道窑加热炉中常采用的一种方法。类似可取的方法还有盐浴钎焊和金属浴钎焊。\n\n冷却速度对钎缝结构有很大影响。一般，钎焊过程完成以后，快速冷却有利于钎缝中钎料合金的细化，从而加强钎缝的各种力学性能，这对于薄壁、传热系数高、韧性强的材料是不成问题的。但是，对那些厚壁、热导率低的脆性材料，则会和升温速度快时一样产生同样的缺陷。较慢的冷却速度有利于钎缝结构的均匀化，这对一些钎料和母材能产生固溶体的情况时比较突出。例如 $\\mathbf { C u - P }$ 钎料钎焊铜时，较慢的冷却速度使得钎缝中含有更多的Cu-P固溶体，而产生较少的$\\mathrm { C u } _ { 3 } \\mathrm { P }$ 化合物。\n\n合适的升温速度和冷却速度应该综合考虑母材性质、工件形状尺寸、钎料的性质及其与母材的相互作用等条件后再加以确定。\n\n# 21.6.9钎焊接头的保温处理和结构的均匀化\n钎焊过程完成以后，适当加以保温再进行冷却，往往有利于结构的均匀化而使强度增加。在采用Al-Si共晶钎料 $6 0 0 \\mathrm { ‰}$ 钎焊3A21铝母材后，钎缝保温时间不同，结构不同。随着保温时间的延长，液态共晶钎料沿晶界渗入愈益深化，钎缝扩散变宽，共晶硅有聚集成较大晶粒的倾向。保温 $7 \\mathrm { { m i n } }$ 之后，共晶硅几乎完全消失，钎缝组织中只剩下不连续的硅晶粒，钎缝实际上已不复存在。这种现象的产生是因为 $6 0 0 \\mathrm { \\mathfrak { C } }$ 时Si在Al中互溶度小于 $1 \\%$ ，在 $7 \\mathrm { { m i n } }$ 内Si不足以全部溶入AI内形成固溶体，小的硅晶体溶解，而大的硅晶体长大。同Al-Si共晶钎料 ${ \\mathfrak { 6 0 0 } } \\mathfrak { C }$ 钎焊3A21铝相似，用 $\\mathbb { C } \\mathbf { u } \\mathbf { - } \\mathbf { P }$ 钎料钎焊纯铜，延长保温时间也会观察到类似现象。与母材互溶度较大的钎料则与此不同。例如，用 $\\mathbf { C u 6 2 Z n }$ 钎料钎焊铜时，由于锌在铜中互溶度很大，在 $9 0 0 \\mathrm { ‰}$ 时高达 $39 \\%$ ，在钎焊温度 ${ \\mathfrak { s s o t } }$ 保温，随保温时间的延长，钎缝会完全整齐地被固溶体充满。与此类似的例子还可以在 $1 0 5 0 \\mathrm { ‰}$ 用BNi82CrSiB钎料钎焊不锈钢时观察到。钎料与母材间有金属间化合物产生时，由于钎焊后的保温，钎料中能与母材产生化合物的组元也会向母材晶粒中或晶界扩散，而减少化合物的存在和影响。\n\n以上是钎料中第二组元和母材在液相和固相都有相互互溶度时，焊后保温所产生的效果。如果钎料和母材间无论液相还是固相的互溶度都极小，例如用银作钎料钎焊铁时，就不会产生上述效果。但通常不用纯银而是采用银铜锌的合金作为钎料，铜的质量分数高达 $2 0 \\% \\sim 5 0 \\%$ ，与铁无论是固相还是液相都有相当大的互溶度，因此这些合金钎料还是可以作保温处理的。\n\n# 21.6.10熔析与溶蚀\n钎焊时钎缝往往并不光滑，有时在钎料的流入端留下一个剩余的钎料瘤，有时也会留下一个凹坑，前者称为熔析，后者称为溶蚀。二者产生的根本原因在于钎料的组成和钎焊温度搭配不当。\n\n熔析的现象主要在应用亚共晶钎料时容易发生，因此使用亚共晶钎料的关键是要快速升温。\n\n溶蚀的发生主要由于钎料的成分选择不当、钎焊温度过高，以及钎焊停留时间过长。亚共晶钎料的溶蚀较小，而过共晶钎料则有较大的溶蚀。因此，除在特殊情况下，一般较少使用过共晶钎料。实际上，钎焊温度高出液相线许多，严格意义上的溶蚀是不可避免的。已发生较严重溶蚀的液态钎料顺着钎缝流走，则会在放置钎料处留下麻面或凹坑。如果不流走，长时间停留原处，则会在此处与母材互溶，改变母材的成分，使母材变形，甚至溶穿。总之，产生的溶蚀的原因在于，钎料合金中的第二相与母材的互溶度太大、温度太高，以及钎料在原地停留时间过长。\n\n# 21.7钎焊接头设计\n设计钎焊接头时，首先应考虑接头的强度，其次要考虑如何保证组合件的尺寸精度、零件的装配定位、钎料的安置、钎焊接头的间隙等工艺问题。",
    "summary": "21.6.10熔析与溶蚀, 21.6.7钎焊后清洗, 21.6.8工件的升温速度和冷却速度, 21.6.9钎焊接头的保温处理和结构的均匀化, 21.7钎焊接头设计",
    "size": 3588
  },
  {
    "name": "第1卷_第4篇_钎焊-part-18",
    "projectId": "5ET7VaxsU6Y6",
    "fileName": "第1卷_第4篇_钎焊.pdf",
