Repository: LunaReborn/Welding-6m-Extractor

# 焊接文档 6M 专有词汇抽取工具

用于从焊接相关文档中抽取“人、机、料、法、环、测”六类专有词汇，并导出 JSON 和 Excel。

## 目录结构

```text
project/
  cli.py
  engine/
    document_loader.py
    chunker.py
    llm_client.py
    extractor_6m.py
    normalizer.py
    validator.py
    exporter.py
  prompts/
    welding_6m_extract.txt
    welding_6m_review.txt
  outputs/
  data/
```

## 安装

```bash
pip install -r requirements.txt
```

## 使用 Ollama

先启动 Ollama，并拉取模型：

```bash
ollama serve
ollama pull qwen2.5:7b
```

运行：

```bash
python cli.py --file data/氩弧焊标准作业指导书.docx --extractor ollama --model qwen2.5:7b --output outputs
```

启用二阶段复核：

```bash
python cli.py --file data/氩弧焊标准作业指导书.docx --extractor ollama --review --output outputs
```

File: data/hanjie_data/1.txt (part 35 of 68)
[
    "content": "# 21.7.1 钎焊接头的基本形式\n钎焊接头大多采用搭接形式，搭接接头的装配同对接接头相比也比较简单。为了保证搭接接头与母材具有相等的承载能力，搭接长度可按式（21-23）计算：\n\n$$\nL \\ = \\ a \\ \\frac { \\sigma _ { \\ b } } { \\sigma _ { \\tau } } \\delta\n$$\n\n式中 $\\pmb { \\sigma _ { \\mathrm { ~ b ~ } } }$ 母材的抗拉强度；\n\n$\\pmb { \\sigma }$ 钎焊接头的抗剪强度；  \n$\\pmb { \\delta }$ 母材厚度；  \na—安全系数。\n\n在生产实践中，对采用银基、铜基、镍基等强度较高钎料的钎焊接头的搭接长度，通常取为薄件厚度的2\\~3倍；对用锡铅等软钎料的钎焊接头的搭接长度，可取为薄件厚度的4\\~5倍，但应不大于 $1 5 \\mathrm { m m }$ 。这是因为，此时钎料很难填满间隙，往往形成大量缺陷。由于工件的形状不同，搭接接头的具体形式各不相同，如图21-17\\~图21-22所示。\n\n1）平板钎焊接头形式如图21-17所示。其中，图 $2 1 - 1 7 a$ 、b、c是对接形式，当要求两个零件连接后表面平齐，同时又能承受一定负载时，可采用图21-17b、c的形式，但这对零件的加工要求较高。其他接头形式有的是搭接接头，有的是搭接和对接的混合接头。随着钎焊面积的增大，接头承载能力也可提高。图21-17j是锁边接头，适用于薄件。\n\n2）管件钎焊接头形式如图21-18所示。当要求连接后零件的内孔孔径相同时，可采用图21-18a的形式；当要求连接后零件的外径相同时，可采用图21-18b的形式；当零件接头的内、外径都允许有差别时，可采用图21-18c、图21-18d的形式。\n\n![](images/3a6980cc2addf60690de72a26ef1cf096b22bd0e8199e6ce7dae4607c052fdaf.jpg)  \n图21-17平板钎焊接头形式\n\n![](images/359614042c2bd5577eb8dbc3b8fd9161c466984f8c8d383201289935b998eae0.jpg)  \n图21-18管件钎焊接头形式\n\n![](images/936481be9d2f2a1fa2409c3fbdd52ac27ff9d0892001467311315da924816f20.jpg)  \n图21-19T形和斜角钎焊接头\n\n3）T形和斜角钎焊接头如图21-19所示。对T形接头，为增加搭接面积，可将图21-19a、b所示的形式改为图21-19f、g的形式；对楔角接头，可采用图21-19h、i所示的形式来代替图21-19c、d形式；图21-19e、j所示形式的搭接面积更大；图21-19k主要用于薄件的钎焊。\n\n4）端面接头，特别是承压密封接头采用图21-20形式。这种接头具有较大的钎焊面积，发生泄漏的可能性可减小。\n\n![](images/25ff90282214b80ce92303d48efc07453e5795f2674e06ae3568d81c0a6b35e7.jpg)  \n图21-20端面密封接头\n\n5）管或棒与板的接头形式如图21-21所示。图21-21a所示的管板的接头形式较少采用，常以21-21b、c、d所示的接头替代。图21-21e所示的接头可用图21-21f、g、h所示的接头替代。当板较厚时，可采用图21-21i、j、k所示的接头形式。\n\n6）线接触接头形式如图21-22所示。这种接头的间隙有时是可变的，毛细作用只在有限的范围内起作用，接头强度不是太高。这种接头主要用于钎缝受压，或受力不大的结构。\n\n# 21.7.2钎焊接头形式与载荷的关系\n设计钎焊接头时，还应考虑应力集中问题，尤其是接头受动载荷或大应力时的应力集中问题更为明显。这种情况下的设计原则是不应使接头边缘产生任何过大的应力集中，应将应力转移到母材上去。图21-23示出了一些受撕裂、冲击、振动等载荷的合理与不合理设计的接头。图21-$^ { 2 3 a }$ 、b所示为受撕裂载荷的接头，为避免在载荷作用下接头处发生应力集中，可局部加厚薄件的接头部分，使应力集中点发生在母材而不是在钎缝边缘。图21-23c所示接头，当载荷大时不应用钎缝圆角来缓和应力集中，应在零件本身拐角处安排圆角，使应力通过母材上的圆角形成适当的分布。图21-23d所示接头，如果要增强承载能力，一-方面应增大钎缝面积，另一方面应尽量使受力方向垂直于钎缝面积。图21-23e所示是轴和盘的接头，可在盘的连接处做成圆角，以减小应力集中。\n\n# 21.7.3接头的工艺性设计\n接头的工艺性设计包括接头的装配定位、钎料安置，以及限制钎料流动等。工艺孔是为满足工艺上的要求而在接头上开的孔。这对于密闭容器尤为重要。因为钎焊时容器内的空气受热膨胀，阻碍钎料的填隙，也可能使已填满间隙的钎料重新排出，形成不致密性缺陷。故密闭容器必须开工艺孔（图21-24a)。对于其他接头，为使受热膨胀的空气逸出，也应开设类似的工艺孔（图21-24b、c）。\n\n![](images/065d5cd4003c1d97b33afbd52b25b97792a52265b6132d77f4e67a74b5b216c5.jpg)  \n图21-21管或棒与板的接头形式\n\n![](images/1cd3e6f1a88ccbfff45955ee02466690dc9dfcf212a9fe871ecf0362e9ef24d0.jpg)  \n图21-22线接触焊接头\n\n![](images/dbdf90a62823bbe78c5d2ff3dbb48ada7ceecfe2481baf8f94142199c985c5b4.jpg)  \n图21-23受动载荷或大载荷的合理与不合理设计\n\n# 21.7.4接头间隙\n钎焊时是依靠毛细作用使钎料填满间隙的，因此必须正确地选择接头间隙。间隙的大小在很大程度上影响钎缝的致密性和接头强度。间隙过小，钎料流入困难，在钎缝内形成夹渣或未钎透，导致接头强度下降；接头间隙过大，毛细作用减弱，钎料不能填满间隙，也会使接头的致密性变坏，强度下降。接头间隙的选择与下列因素有关：\n\n1）用钎剂钎焊时，接头的间隙应选得大一些。这是因为钎焊时，熔化的钎剂先于熔化的钎料流人接头，熔化的钎料流进接头后将熔化的钎剂排出间隙。当接头间隙小时，熔化的钎料难以将钎剂排出，从而形成夹渣。真空或气体保护钎焊时，不发生上述排渣的过程，接头间隙可取得小些。\n\n![](images/4030d0c8bf7899afe330c3bd199a279e20211e50a243d566bbb97c3654653c1e.jpg)  \n图21-24封闭型接头的工艺孔\n\n2）母材与钎料的相互作用程度将影响接头的间隙值。若母材与钎料的相互作用小，间隙值一般可取小些，如用铜钎焊钢或不锈钢时就是这种情况；若母材与钎料的相互作用强烈，如用铝基钎料钎焊铝时，会因为母材的溶解使钎料熔点提高，流动性降低，间隙值应大些。\n\n3）流动性好的钎料，如纯金属（铜）、共晶合金及自钎剂钎料，接头间隙应小些；结晶间隔大的钎料，流动性差，接头间隙可以大些。\n\n4）垂直位置的接头间隙应小些，以免钎料流出。水平位置的接头间隙可以大些。搭接长度大的接头，间隙应大些。\n\n5）设计异种材料接头时，必须根据热膨胀数据计算出钎焊温度时的接头间隙。\n\n# 21.8钎焊接头的质量检验\n\n\n# 21.8.1钎焊接头的缺陷\n钎焊后的工件必须检验，以判定钎焊接头是否符合质量要求。钎焊接头的缺陷与熔焊接头相比，无论在缺陷的类型、产生原因或消除方法等方面都有很大的差别。钎焊接头内常见的缺陷包括填缝不良、钎缝气孔、钎缝夹渣、钎缝开裂、母材开裂和钎料流失等。\n\n（1）填隙不良的原因\n\n1）接头设计不合理，装配间隙过大或过小，装配时零件歪斜。\n\n2）钎剂不合适，如活性差，钎剂与钎料熔化温度相差过大，钎剂填缝能力差等。或者，是气体保护钎焊时，气体纯度低；真空钎焊时，真空度低。\n\n3）钎料选用不当，如钎料的润湿作用差，钎料量不足。\n\n4）钎料安置不当。\n\n5）钎焊前准备工作不佳，如清洗不净等。\n\n6）钎焊温度过低或分布不均匀。\n\n（2）钎缝气孔的原因\n\n1）接头间隙选择不当。\n\n2）钎焊前零件清理不净。\n\n3）钎剂去膜作用和保护气体去氧化物作用弱。\n\n4）钎料在钎焊时析出气体或钎料过热。\n\n（3）钎缝夹渣的原因\n\n1）钎剂使用量过多或过少。\n\n2）接头间隙选择不当。\n\n3）钎料从接头两面填缝。\n\n4）钎料与钎剂的熔化温度不匹配。\n\n5）钎剂的密度过大。\n\n6）加热不均匀。\n\n（4）钎缝开裂的原因\n\n1）由于异种母材的热膨胀系数不同，冷却过程中形成的内应力过大。\n\n2）同种材料钎焊加热不均匀，造成冷却过程中收缩不一致。\n\n3）钎料凝固时，零件相互错动。\n\n4）钎料结晶温度间隔过大。\n\n5）钎缝脆性过大。\n\n（5）母材开裂的原因\n\n1）母材过烧或过热。\n\n2）钎料向母材晶间渗入，形成脆性相。\n\n3）加热不均匀或由于刚性夹持工件而引起过大的内应力。\n\n4）工件本身的内应力而引起的应力。\n\n5）异种母材的热膨胀系数相差过大，而其\n\n# 延性较低。\n6）钎料流失。  \n（6）钎料流失的原因  \n1）钎焊温度过高，保温时间过长。  \n2）母材与钎料之间的作用太剧烈。  \n3）钎料量过大。\n\n# 21.8.2钎焊接头缺陷的检验方法\n钎焊接头缺陷的检验方法可分为无损检测和破坏性试验。",
    "summary": "21.7.1 钎焊接头的基本形式, 21.7.2钎焊接头形式与载荷的关系, 21.7.3接头的工艺性设计, 21.7.4接头间隙, 21.8.1钎焊接头的缺陷, 21.8.2钎焊接头缺陷的检验方法, 21.8钎焊接头的质量检验, 延性较低。",
    "size": 3988
  },
  {
    "name": "第1卷_第4篇_钎焊-part-19",
    "projectId": "5ET7VaxsU6Y6",
    "fileName": "第1卷_第4篇_钎焊.pdf",
    "content": "# （1）外观检查\n外观检查是用肉眼或低倍放大镜检查钎焊接头的表面质量，如钎料是否填满间隙，钎缝外露的一端是否形成圆角，圆角是否均匀，表面是否光滑，是否有裂纹、气孔及其他外部缺陷。\n\n# （2）表面缺陷检验\n表面缺陷检验法包括荧光检验、着色检验和磁粉检验，用来检查发现不了的钎缝表面缺陷，如裂纹、气孔等。荧光检验一般用于小型工件的检查，大型工件则用着色探伤法。磁粉检验法只用于磁性金属。\n\n# (3）内部缺陷检验\n采用一般的 $\\mathbf { X }$ 射线和 $\\pmb { \\gamma }$ 射线是检验重要工件内部缺陷的常用方法，可以显示钎缝中的气孔、夹渣、未钎透，以及钎缝和母材的开裂等。对于钎焊接头，由于钎缝很薄，在工件较厚的情况下常因设备灵敏度不够而不能发现缺陷，使其应用受到一定的限制。\n\n超声波检验所能发现的缺陷范围与射线检验相同。\n\n钎焊结构致密性检验的常用方法有水压试验、气密试验、气渗透试验、煤油渗透试验和质谱实验等方法。其中，水压试验用于高压容器；气密试验及气渗透试验用于低压容器；煤油渗透试验用于不受压容器；质谱实验用于真空密封接头。\n\n钎焊接头的检验方法一般都在产品技术条件中加以规定。另外，还有一些破坏性的检验方法，包括金相检验、剥离试验、拉伸与剪切试验、扭转试验等。\n\n参考文献  \n［1］邹僖，等．焊接方法及设备：第四分册 钎焊和胶接［M］．北京：机械工业出版社，1981.  \n[2] IpeMeHKO B H.IIOBepXHOCTHOeHaTAKeHHeKHAKHX MeTaDIOB[M].YKPAHHA:yxpaHCKH XHMNyeCKH KypHa/，1962.  \n[3] TpeMeHKO BH，HaHANH A II.CMauMHaHnepeIKOMeTaIIaMNIOBepXHOCTHTyrOIaBCKHXCoeAMHeHu[M]．yKPANHA：AHyCCP,1958.  \n[4] 陈定华，钱乙余，等.AI/Cu接触反应钎焊中反应铺展现象和氧化膜行为[J］．金属学报，1989，25(1):42-47.  \n[5] 邹僖．钎焊［M］．北京：机械工业出版社，1989.  \n[6] Iaiko ${ \\textbf { H } } \\Phi$ ，IaIKO-ABaKAHCB.IIanKaMeTaIIOB {M].yKPAHHA：MauIru3,1978.  \n[7] 曾乐．精密焊接［M］．上海：上海科学技术出版社，1996.  \n[8] 金德宣：微电子焊接技术［M]．北京：电子工业出版社，1990.  \n[9] 美国焊接学会．焊接手册：第2卷焊接方法［M］．黄静文，等译．北京：机械工业出版社，1988.  \n[10] 田中和吉．电子产品焊接技术［M］．北京：电子工业出版社，1984.  \n[11] 邓键．钎焊［M］．北京：机械工业出版社，1979.  \n[12] IerpyHHH H E.C/IpaBOHHHK nO HaHke[M].YKPANHA:MauIrH3，1984.  \n[13] 王听兵，等．铝溶剂钎接的焊后处理［C]．上海：铝波导器件钎焊技术文集，1984.  \n[14] 美国金属学会．金属手册：第6卷焊接与钎焊［M].8版.吴友华，等译．北京：机械工业出版社，1984.  \n[15] AWS Committe on Brazing and Soldering.BrazingManual[M] .3th ed.Ohio:ASM Metals Park,1975.  \n[16] 陈定华，等，不等间隙钎焊提高钎缝致密性机理的研究[J］．电子工艺技术，1987（7）：18-28.  \n[17] 中国焊接学会，焊接标准汇编［M］．北京：中国标准出版社，1996.  \n[18] 张启运，庄鸿寿．钎焊手册［M］．北京：机械工业出版社，1999.  \n[19] 方洪．简明钎焊工手册［M］．北京：机械工业出版社，1998.  \n[20] 张启运，郑朝贵，胡佳，Al-Si共晶合金变质机理的探讨（Ⅱ）［J］．金属学报，1984，20(2):A138.  \n[21] 张启运，刘淑祺，高温铝钎料的选择及其与母材的相互作用［J]．金属学报，1981，17(3):300.  \n[22] 张启运，刘淑祺，高念宗，氟铝酸钾高温铝钎剂的湿法合成及其在钎焊时的作用机理[J]：焊接学报，1982，3（4）：153.  \n[23] AluminumAssociation.Aluminum BrazingHandbook[M}.NewYork：AluminumAssociation,1971.  \n[24] American Welding Society.Brazing Handbook[M].4th ed.Miami：American Welding Society,1991.  \n[25] Humpston G,Jacobson D M.PrinciplesofSoldering and Brazing:Materials Park [M].OhiO：ASM International,1993.  \n[26] 美国金属学会：金属手册：第6卷［M].9版.北京：机械工业出版社，1994.  \n[27] 中国机械工程学会焊接学会，焊接手册：第2卷［M]．北京：机械工业出版社，1992.  \n[28] 日本溶接学会．溶接·接合便览［M]．东京：丸善出版社，1994.  \n[29] ASM.Metals Handbook.Vol.6,Welding Brazingand Soldering[M].9th ed.New York：AWSINC，1987.  \n[30] 曾乐．现代焊接技术手册［M］．上海：上海科学技术出版社，1993.  \n[31] 占列维奇CM.有色金属焊接手册{M］，邸斌，刘中青，译．北京：中国铁道出版社，1988.  \n[32] 王连仲，李国亮．连续式气体保护钎焊炉的发展现状及其应用[J]．工业炉，2001，23(4):15-18.\n\n田\n\n# 百思论坛\n\n\n# 舒舒藏书\n\n\n# 第22章钎焊材料\n\n\n# 作者　薛松柏 审者　冯吉才\n钎焊材料是钎焊过程中在低于母材（被钎金属）熔点的温度下熔化并填充钎焊接头的钎料（金属和/或合金），及起到去除或破坏母材被钎焊部位氧化膜作用的钎剂的总称。钎焊材料根据所起作用的不同，分为钎料和钎剂。钎焊材料质量的好坏、性能的优劣，以及合理选择和应用钎焊材料，对钎焊接头的质量起着举足轻重的作用。\n\n# 22.1概述\n为了满足接头性能和钎焊工艺的要求，钎料一般应满足以下几项基本要求：\n\n1）合适的熔化温度范围。通常情况下它的熔化温度范围要比母材低。2）在钎焊温度下具有良好的润湿性能和铺展性能，能充分地填充接头间隙。3）与母材的物理、化学作用应能保证它们之间形成牢固的结合。4）成分稳定，尽量减少钎焊温度下元素的烧损或挥发，少含或不含稀有金属或贵重金属。5）能满足钎焊接头的物理、化学及力学性能等要求。\n\n钎料按供货要求，可制成带、丝、铸条、非晶态箔材、普通箔材、粉末状、环状、膏状、含钎剂芯管材（丝材）、药皮钎料、胶带状钎料等。\n\n钎剂的作用是去除母材和液态钎料表面上的氧化物，保护母材和钎料在加热过程中不被进一步氧化，以及改善钎料在母材表面的润湿铺展性能。因此，钎剂必须具有足够的“活性”，即去除母材及钎料表面氧化物的能力；熔化温度及最低“活性”温度应稍低于钎料的熔化温度；在钎焊温度下具有足够的润湿铺展能力。\n\n钎剂分为软钎剂与硬钎剂两大类。按特殊用途，钎剂可再分为铝用钎剂、铜基钎料钎焊不锈钢钎剂；按钎剂形态，钎剂可分为粉末状钎剂、液体钎剂、气体钎剂、膏状钎剂、免清洗钎剂等。\n\n# 22.1.1钎焊材料分类方法\n\n\n# 1．钎焊材料的分类\n钎料可按下列三种方法分类：\n\n1）按钎料的熔点分类：通常将熔点在$4 5 0 \\mathbb { C }$ 以下的钎料称为软钎料，而高于 $4 5 0 \\mathrm { ‰}$ 的称为硬钎料，高于 $\\mathbf { 9 5 0 \\mathrm { ‰} }$ 的称高温钎料。\n\n2）按钎料的化学成分分类：根据组成钎料的主要元素，软钎料、硬钎料都可分成各种“基”的钎料。如软钎料分为Sn基、Bi基、In基、Pb基、Cd基、 ${ \\bf z _ { n } }$ 基等，其熔点范围如图22-1所示；硬钎料分为Al基、Ag基、Cu基、Mn基、Au基、Ni基等，其熔点范围如图22-1所示。\n\n3）按钎焊工艺性能分类：分为自钎性钎料、真空钎料、复合钎料等。",
    "summary": "（1）外观检查, （2）表面缺陷检验, (3）内部缺陷检验, 1．钎焊材料的分类, 22.1.1钎焊材料分类方法, 22.1概述, 百思论坛, 第22章钎焊材料, 舒舒藏书, 作者　薛松柏 审者　冯吉才",
    "size": 3579
  },
  {
    "name": "第1卷_第4篇_钎焊-part-20",
    "projectId": "5ET7VaxsU6Y6",
    "fileName": "第1卷_第4篇_钎焊.pdf",
    "content": "根据GB/T6208-1995《钎料型号表示方法》的规定，钎料型号由两部分组成，中间用隔线“-”分开。\n\n钎料型号的第一部分用一个大写英文字母表示钎料的类型，如“S”（英文Solder的第一个大写字母）表示软钎料；“B”（英文Braze或Bra-zing 的第一个大写字母）表示硬钎料。\n\n钎料型号的第二部分由主要合金组分的化学元素符号组成，第一个化学元素符号表示钎料的基本组分，其他化学元素符号按其质量分数顺序排列，当几种元素具有相同质量分数时，按其原子序数顺序排列。\n\n![](images/10f44ec6169724c1e699be075f9aca2626ea64bc1432370791a008f3697539f4.jpg)  \n图22-1软、硬钎料熔点\n\n软钎料每个化学元素符号后都要标出其公称质量分数。硬钎料仅第一个化学元素符号后标出公称质量分数。公称质量分数取整数，误差$\\pm 1 \\%$ ，小于 $1 \\%$ 的元素在型号中不必标出。如某元素是钎料的关键组分-定要标出时，按如下规定予以标出：\n\n1）软钎料型号中可仅标出其化学元素符号。\n\n2）硬钎料型号中将其化学元素符号用括号括起来。\n\n标准规定每个型号中最多只能标出6个化学元素符号。将符号“E”标在第二部分之后用以表示是电子行业用软钎料。\n\n钎料型号的表示方法示例：\n\n# （1）软钎料\n1）一种 $w \\left( \\mathrm { { \\sf ~ S n } } \\right) 6 0 \\% , w \\left( \\mathrm { { \\bf ~ P b } } \\right) 3 9 \\% , w \\left( \\mathrm { { \\bf ~ S b } } \\right)$ $0 . 4 \\%$ 的软钎料，型号表示为： $\\mathbf { S } – \\mathbf { S n 6 0 P b 4 0 S b }$ 。\n\n2）一种 $w \\left( \\mathrm { S n } \\right) 6 3 \\% \\ , w \\left( \\mathrm { P b } \\right) 3 7 \\%$ 电子工业用软钎料，型号表示为： $\\mathbf { S } { - } \\mathbf { S n } 6 3 \\mathbf { P b } 3 7 \\mathbf { E }$ 。",
    "summary": "2．钎料型号表示方法",
    "size": 996
  },
  {
    "name": "第1卷_第4篇_钎焊-part-21",
    "projectId": "5ET7VaxsU6Y6",
    "fileName": "第1卷_第4篇_钎焊.pdf",
    "content": "# （2）硬钎料\n1）一种二元共晶钎料含 $w \\ ( \\ \\mathbf { A } \\mathbf { g } ) \\ 7 2 \\%$ 、$w ( \\mathbf { \\delta C u } ) 2 8 \\%$ ，型号表示为： $\\mathbf { B } { \\cdot } \\mathbf { A } \\mathbf { g } 7 2 \\mathbf { C } \\mathbf { u }$\n\n2）一种成分基本相同的钎料，但含有一种关键元素Li[ ${ \\pmb w }$ (Li）小于 $1 \\%$ ],型号表示为：B-$\\mathbf { A g 7 2 C u ( L i ) }$ 。\n\n3）一种 $w \\left( \\mathrm { \\bf ~ N i } \\right) 6 3 \\% , w \\left( \\mathrm { \\bf ~ W } \\right) 1 6 \\% , w$ （Cr）$1 0 \\% \\ , w \\left( \\mathrm { \\bf ~ F e } \\right) 3 . 8 \\% \\ , w \\left( \\mathrm { \\bf ~ S i } \\right) 3 . 2 \\% \\ , w \\left( \\mathrm { \\bf ~ B e } \\right) 2 . 5 \\% $ $w \\left( \\mathrm { ~ C ~ } \\right) 0 . \\ 5 \\% , w \\left( \\mathrm { ~ S ~ } \\right) 0 . \\ 6 \\% , w \\left( \\mathrm { ~ M ~ n ~ } \\right) 0 . \\ 1 \\% , w \\left( \\mathrm { ~ C ~ } \\right)$ $0 , 2 \\%$ 的Ni基钎料，型号表示为：B-Ni63WCrFeSiB\n\n我国还有一套钎料牌号表示方法，在该方法中，钎料又称焊料，以“ $\\mathbf { H } \\mathbf { L } \\times \\mathbf { \\nabla } \\times \\mathbf { \\nabla } \\times \\mathbf { \\nabla } \\cdot \\mathbf { \\vec { \\tau } }$ 或“料 $\\times$ $\\times \\textbf { \\times } ^ { \\star }$ 表示，“HL”或“料”代表焊料，即钎料。其后第1位数字代表不同合金类型（见表22-1)。第2、3位数字代表该类钎料合金的不同编号，亦即不同品种成分。\n\n表22-1钎料牌号及合金分类  \n\n<table><tr><td>牌 号</td><td>合金类型</td></tr><tr><td>HL1 ×× （料1××）</td><td>CuZn合金</td></tr><tr><td>HL2×× （料2××）</td><td>CuP合金</td></tr><tr><td>HL3×× （料3××）</td><td>Ag基合金</td></tr><tr><td>HL4 × × （料4××）</td><td>A1基合金</td></tr><tr><td>HL5××（料5××）</td><td>Zn 基、Cd基合金</td></tr><tr><td>HL6××（料6××）</td><td>SnPb合金</td></tr><tr><td>HL7××（料7××）</td><td>Ni基合金</td></tr></table>\n\n随着市场上膏状钎料的出现，为了区别于丝状、片状、箔状等固体状态钎料，又另行采用了表示膏状钎料的方法，见表22-2。\n\n表22-2膏状钎料分类及表示方法  \n\n<table><tr><td>膏状钎料牌号</td><td>合金类型</td></tr><tr><td>GL1 × ×</td><td>Cu基合金</td></tr><tr><td>GL2 × ×</td><td>Al基合金</td></tr><tr><td>GL3 × x</td><td>Ag基合金</td></tr></table>\n\n此外，由于我国“行业管理”的原因，还有一些其他的表示方法，许多至今还在沿用。\n\nSJ/T 10753—1996《电子器件用金银及其合金钎焊料》中用“ $\\mathbf { D H L A g C u 2 8 } ^ { \\prime }$ ”之类牌号表示。“D”表示电子器件用，“HL”代表钎焊料，其中 ${ \\pmb w }$ （ $\\mathbf { A } _ { \\pmb { \\mathrm { g } } } )$ 约 $72 \\%$ ， ${ \\pmb w }$ ${ \\bf C u } )$ ）约 $28 \\%$ 。\n\nGB/T8012—2000《铸造锡铅焊料》中用“ZHLSnPb60”之类牌号表示。“Z”代表铸造，“HL”亦为焊料，其中 $\\pmb { w }$ （ $\\mathbf { P b }$ ）约 $60 \\%$ ，余量\n\n为 $\\mathbf { P b }$\n\n3．硬钎焊用钎剂型号表示方法\n\n根据JB/T6045—1992《硬钎焊用钎剂》的规定，硬钎焊用钎剂型号表示方法如下所述。\n\n钎剂型号由硬钎焊用钎剂代号“FB”（英文Flux和Brazing的第一个大写字母）和钎剂主要组分分类代号 $\\mathbf { X } _ { 1 }$ 、钎剂顺序代号 $\\mathbf { X } _ { 2 }$ 和钎剂形态$\\mathbf { X } _ { 3 }$ 表示。钎剂主要组分 $\\mathbf { X } _ { 1 }$ 见表22-3，分为四类，并用“1、2、3、4”表示。 $\\mathbf { X _ { 3 } }$ 分别用大写字母S（粉末状、粒状）、 $\\mathbf { P }$ （膏状）、L（液态）表示钎剂的形态。\n\n表22-3硬钎剂主要元素组分分类  \n\n<table><tr><td rowspan=1 colspan=1>钎剂主要组分分类代号(X）</td><td rowspan=1 colspan=1>钎剂主要组分（质量分数，%）</td><td rowspan=1 colspan=1>钎焊温度/℃</td></tr><tr><td rowspan=1 colspan=1>1</td><td rowspan=1 colspan=1>硼酸+硼砂+氟化物≥90</td><td rowspan=1 colspan=1>550~850</td></tr><tr><td rowspan=1 colspan=1>2</td><td rowspan=1 colspan=1>卤化物≥80</td><td rowspan=1 colspan=1>450~620</td></tr><tr><td rowspan=1 colspan=1>3</td><td rowspan=1 colspan=1>硼砂+硼酸≥90</td><td rowspan=1 colspan=1>800~1150</td></tr><tr><td rowspan=1 colspan=1>4</td><td rowspan=1 colspan=1>硼酸三甲酯≥60</td><td rowspan=1 colspan=1>&gt;450</td></tr></table>\n\n钎剂型号的表示方法如下：\n\nFB X X X钎剂形态钎剂顺序号钎剂主要元素组分分类代号硬钎焊用钎剂代号  \n示例：\n\nFB 01 S-钎剂形态为粉末状或粒状钎剂顺序号为01以 $w$ (硼酸+硼砂+氟代物）$\\geqslant 9 0 \\%$ 为钎剂主要元素组分硬钎焊用钎剂\n\n# 4．软钎焊用钎剂型号表示方法\n根据GB/T15829.1-1995《软钎焊用钎剂分类、标记与包装》的规定，软钎剂型号表示方法如下所述。\n\n软钎焊用钎剂型号由代号“FS”（英文Flux和Soldering的第一个大写字母）加上表示钎剂分类的代码组合而成。\n\n软钎焊用钎剂根据钎剂的主要组分分类并按表22-4进行编码。\n\n例如磷酸活性无机膏状钎剂应编为3.2.1.C，型号表示方法为FS321C；非卤化物活性液体松香钎剂应编为1.1.3.A，型号表示方法为FS113A。",
    "summary": "（2）硬钎料, 4．软钎焊用钎剂型号表示方法",
    "size": 3467
  },
  {
    "name": "第1卷_第4篇_钎焊-part-22",
    "projectId": "5ET7VaxsU6Y6",
    "fileName": "第1卷_第4篇_钎焊.pdf",
    "content": "目前已有的钎焊材料国家标准和行业标准如下：钎料型号表示方法\n\n1）GB/T6418-1993铜基钎料   \n2）GB/T10046—2000 银钎料   \n3） GB/T10859-1989镍基钎料   \n4） GB/T13679-1992锰基钎料   \n5）GB/T13815-1992铝基钎料   \n6）GB/T15829.1\\~4-1995软钎焊用钎剂\n\n表22-4软钎剂分类及代码  \n\n<table><tr><td rowspan=1 colspan=1>钎剂类型</td><td rowspan=1 colspan=1>钎剂主要组分</td><td rowspan=1 colspan=1>钎剂活性剂</td><td rowspan=1 colspan=1>钎剂形态</td></tr><tr><td rowspan=2 colspan=1>1．树脂类</td><td rowspan=1 colspan=1>1．松香(松脂）</td><td rowspan=4 colspan=1>1．未加活性剂2.加人卤化物活性剂3.加人非卤化物活性剂</td><td rowspan=7 colspan=1>参 A：液态B：固态C：膏状</td></tr><tr><td rowspan=1 colspan=1>2．非松香 (树脂)</td></tr><tr><td rowspan=2 colspan=1>2．有机物类</td><td rowspan=1 colspan=1>1．水溶性</td></tr><tr><td rowspan=1 colspan=1>2．非水溶性</td></tr><tr><td rowspan=3 colspan=1>3．无机物类</td><td rowspan=1 colspan=1>1．盐类</td><td rowspan=1 colspan=1>1.加人氯化铵2.未加人氯化铵</td></tr><tr><td rowspan=1 colspan=1>2.酸类</td><td rowspan=1 colspan=1>1.磷酸     和2.其他酸</td></tr><tr><td rowspan=1 colspan=1>3．碱类</td><td rowspan=1 colspan=1>1．胺及（或）氨类</td></tr></table>\n\n7）GB/T8012-2000 铸造锡铅钎料\n\n8）GB/T3131-2001锡铅焊料\n\n9）SJ/T10753--1996电子器件用金银及其合金钎焊料\n\n10）GJB2450-1995航天用锰基钎料规范\n\n11）GJB2509-1995其他器件用含钯贵金属钎料规范\n\n12）JB/T6045—1992硬钎焊用钎剂   \n13）JB/T6173—1992水溶性有机助焊剂   \n14）SJ/T2659--1986电子工业用树脂芯焊   \n15）HB6771—1993银基钎料   \n16）HB 6772-1993 镍基钎料   \n17）HB 7052—1993 铝基钎料   \n18）HB7053-1993铜基钎料   \n19）YS/T93-1996膏状软钎料规范\n\n# 22.2软钎料\n",
    "summary": "22.1.2钎焊材料国家标准及行业标准",
    "size": 1340
  },
  {
    "name": "第1卷_第4篇_钎焊-part-23",
    "projectId": "5ET7VaxsU6Y6",
    "fileName": "第1卷_第4篇_钎焊.pdf",
    "content": "1）国家标准规定成分的锡铅软钎料国家标准规定中的锡铅钎料的成分、物理化学性能及用途见表22-5\\~表22-8。\n\n锡丝   \n表22-5铸造锡铅钎料熔化温度、密度、应用说明  \n\n<table><tr><td rowspan=\"2\">代号</td><td colspan=\"2\">温度范围／C</td><td rowspan=\"2\">密度/（g/cm³）</td><td rowspan=\"2\">应用说明</td></tr><tr><td>固相线</td><td>液相线</td></tr><tr><td>90A</td><td>183</td><td>215</td><td>7.4</td><td>电子、电气、仪器高温焊 接用</td></tr><tr><td>70A</td><td>183</td><td>192</td><td>8.1</td><td>专门钎料、焊接锌和镀层 金属</td></tr><tr><td>63AA</td><td>183</td><td>183</td><td>8.4</td><td rowspan=\"4\">电子、电气（印制电路板） 波峰焊用</td></tr><tr><td>63A</td><td>183</td><td>183</td><td>8.4</td></tr><tr><td>60A</td><td>183</td><td>190</td><td>8.5</td></tr><tr><td>55A</td><td>183</td><td>203</td><td>8.7</td></tr><tr><td>50A</td><td>183</td><td>215</td><td>8.9</td><td rowspan=\"4\">电子、电气一般焊接，机 械、器具焊接。散热器浸焊、 电缆接头用</td></tr><tr><td>45A</td><td>183</td><td>221</td><td>9.1</td></tr><tr><td>40A</td><td>185</td><td>235</td><td>9.9</td></tr><tr><td>35A</td><td>185</td><td>245</td><td>9.5</td></tr><tr><td>30A</td><td>185</td><td>255</td><td>9.7</td><td rowspan=\"4\">机械制造焊接、灯泡焊头 用</td></tr><tr><td>25A</td><td>185</td><td>267</td><td>9.9</td></tr><tr><td>20A</td><td>185</td><td>279</td><td>10.2</td></tr><tr><td>10A</td><td>288</td><td>301</td><td>10. 7</td></tr><tr><td>2A</td><td>320</td><td>325</td><td>K 11. 2</td><td>散热器芯片焊接</td></tr><tr><td>63B 60B</td><td>183 183</td><td>183 190</td><td>N 山 8.4 8.5</td><td rowspan=\"5\">电缆、家用电器焊接，白铁 工艺焊接</td></tr><tr><td>50B 45B</td><td>183 183</td><td>216 224</td><td>8.9 9.1</td></tr><tr><td>40B</td><td>185</td><td>235</td><td>9.3 9.5</td></tr><tr><td>35B 30B</td><td>185 185</td><td>245 255</td><td>我 9.7</td></tr><tr><td>25B 20B</td><td>185 185</td><td>267 279</td><td>9.9 10.2</td></tr></table>\n\n（续）\n\n<table><tr><td rowspan=\"2\">代号</td><td>温度范围／℃</td><td>密度/（g/cm³）</td><td colspan=\"2\" rowspan=\"2\">应用说明</td></tr><tr><td>固相线</td><td>液相线</td></tr><tr><td>60C</td><td>183</td><td>190</td><td>8.5</td><td>机械、电器焊接。冷却机</td></tr><tr><td>55C</td><td>183</td><td>203</td><td>8.7</td><td>械、润滑机械制造用。铜及</td></tr><tr><td>50C</td><td>183</td><td>216</td><td>8.9</td><td>铜合金，白铁工艺焊接</td></tr><tr><td>45C</td><td>183</td><td>224</td><td>9.1</td><td></td></tr><tr><td>40C</td><td>185</td><td>225</td><td>9.3</td><td></td></tr><tr><td>35C</td><td>185</td><td>235</td><td>9.5</td><td></td></tr><tr><td>30C</td><td>185</td><td>250</td><td>9.7</td><td></td></tr><tr><td>25C</td><td>185</td><td>260</td><td>9.9</td><td></td></tr><tr><td>20C 63Ag</td><td>185</td><td>270</td><td>10.2 8.4</td><td></td></tr><tr><td>62Ag</td><td>178 178</td><td>178 180</td><td>8.4</td><td>银电极、导体焊接用，银</td></tr><tr><td>60Ag</td><td>178</td><td>180</td><td>8.5</td><td>餐具焊接用</td></tr><tr><td>50Ag</td><td>183</td><td>215</td><td>8.9</td><td></td></tr><tr><td>63P</td><td>183</td><td></td><td>8.4</td><td>电子、电气（印制电路板）</td></tr><tr><td>60P</td><td>183</td><td>183</td><td>8.5</td><td>波峰焊用。具有一定抗氧化</td></tr><tr><td>50P</td><td>183</td><td>190 215</td><td>8.9</td><td>性能</td></tr></table>\n\n注：摘自GB/T8012-2000。\n\n表22-6铸造锡铅钎料成分  ",
    "summary": "22.2.1锡基及铅基软钎料 - Part 1/9",
    "size": 2977
  },
  {
    "name": "第1卷_第4篇_钎焊-part-24",
    "projectId": "5ET7VaxsU6Y6",
    "fileName": "第1卷_第4篇_钎焊.pdf",
    "content": "<table><tr><td rowspan=2 colspan=1>类型</td><td rowspan=2 colspan=1>牌号</td><td rowspan=2 colspan=1>代号</td><td rowspan=1 colspan=4>合金成分（质量分数，%）</td><td rowspan=1 colspan=9>杂质含量（质量分数，%）≤</td></tr><tr><td rowspan=1 colspan=1>Sn</td><td rowspan=1 colspan=1>Pb</td><td rowspan=1 colspan=1>Sb</td><td rowspan=1 colspan=1>其他</td><td rowspan=1 colspan=1>Bi</td><td rowspan=1 colspan=1>Fe</td><td rowspan=1 colspan=1>As</td><td rowspan=1 colspan=1>Cu</td><td rowspan=1 colspan=1>Zn</td><td rowspan=1 colspan=1>Al</td><td rowspan=1 colspan=1>Cd</td><td rowspan=1 colspan=1>Ag</td><td rowspan=1 colspan=1>除 Sb、Bi、Cu以外，杂质总和</td></tr><tr><td rowspan=6 colspan=1>E</td><td rowspan=1 colspan=1>ZHLSn63 PbAA 63AA</td><td rowspan=1 colspan=1>63AA</td><td rowspan=1 colspan=1>62.5~63.5</td><td rowspan=1 colspan=1>余量</td><td rowspan=1 colspan=1>≤0.007</td><td rowspan=1 colspan=1>一</td><td rowspan=1 colspan=1>0.00</td><td rowspan=1 colspan=1>0.005</td><td rowspan=1 colspan=1>0.002</td><td rowspan=1 colspan=1>0.005</td><td rowspan=1 colspan=1>0.00</td><td rowspan=1 colspan=1>0.00</td><td rowspan=1 colspan=1>0.001</td><td rowspan=1 colspan=1>0.01</td><td rowspan=1 colspan=1>0.05</td></tr><tr><td rowspan=1 colspan=1>ZHLSn90PbA</td><td rowspan=1 colspan=1>90AA</td><td rowspan=1 colspan=1>89.5~90.5</td><td rowspan=1 colspan=1>余量</td><td rowspan=1 colspan=1>≤0.05</td><td rowspan=1 colspan=1></td><td rowspan=1 colspan=1>0.02</td><td rowspan=1 colspan=1>0.01</td><td rowspan=1 colspan=1>0.01</td><td rowspan=1 colspan=1>0.02</td><td rowspan=1 colspan=1>[0.001</td><td rowspan=1 colspan=1>0.001</td><td rowspan=1 colspan=1>0.001</td><td rowspan=1 colspan=1>[0. 015</td><td rowspan=1 colspan=1>0.08</td></tr><tr><td rowspan=1 colspan=1>ZHLSn70PbA</td><td rowspan=1 colspan=1>70A</td><td rowspan=1 colspan=1>69.5~70.5</td><td rowspan=1 colspan=1>余量</td><td rowspan=1 colspan=1>≤0.05</td><td rowspan=1 colspan=1></td><td rowspan=1 colspan=1>0.02</td><td rowspan=1 colspan=1>0.01</td><td rowspan=1 colspan=1>0.01</td><td rowspan=1 colspan=1>0.02</td><td rowspan=1 colspan=1>0.001</td><td rowspan=1 colspan=1>0.001</td><td rowspan=1 colspan=1>0.001</td><td rowspan=1 colspan=1>0.015</td><td rowspan=1 colspan=1>0.08</td></tr><tr><td rowspan=1 colspan=1>ZHLSn63PbA</td><td rowspan=1 colspan=1>63A</td><td rowspan=1 colspan=1>62.5~63.5</td><td rowspan=1 colspan=1>余量</td><td rowspan=1 colspan=1>≤0.012</td><td rowspan=1 colspan=1></td><td rowspan=1 colspan=1>0.01</td><td rowspan=1 colspan=1>0.01</td><td rowspan=1 colspan=1>0. 01</td><td rowspan=1 colspan=1>?0.02</td><td rowspan=1 colspan=1>0.001</td><td rowspan=1 colspan=1>0.001</td><td rowspan=1 colspan=1>0.0010.015</td><td rowspan=1 colspan=1>0.0010.015</td><td rowspan=1 colspan=1>0.08</td></tr><tr><td rowspan=1 colspan=1>ZHLSn60PbA</td><td rowspan=1 colspan=1>60A</td><td rowspan=1 colspan=1>59.5~60.5</td><td rowspan=1 colspan=1>余量</td><td rowspan=1 colspan=1>≤0.012</td><td rowspan=1 colspan=1>一</td><td rowspan=1 colspan=1>0.01</td><td rowspan=1 colspan=1>0.01</td><td rowspan=1 colspan=1>0.01</td><td rowspan=1 colspan=1>0.02</td><td rowspan=1 colspan=1>0.001</td><td rowspan=1 colspan=1>0.001</td><td rowspan=1 colspan=1>0.001</td><td rowspan=1 colspan=1>0.015</td><td rowspan=1 colspan=1>0.08</td></tr><tr><td rowspan=1 colspan=1>ZHLSn55PbA</td><td rowspan=1 colspan=1>55A</td><td rowspan=1 colspan=1>54.5~55.5</td><td rowspan=1 colspan=1>余量</td><td rowspan=1 colspan=1>≤0.012</td><td rowspan=1 colspan=1></td><td rowspan=1 colspan=1>0.01</td><td rowspan=1 colspan=1>0.01</td><td rowspan=1 colspan=1>0.01</td><td rowspan=1 colspan=1>0.02</td><td rowspan=1 colspan=1>0.001</td><td rowspan=1 colspan=1>0.001</td><td rowspan=1 colspan=1>0.001</td><td rowspan=1 colspan=1>0.015</td><td rowspan=1 colspan=1>0.08</td></tr></table>\n\n（续）",
    "summary": "22.2.1锡基及铅基软钎料 - Part 2/9",
    "size": 3770
  },
  {
    "name": "第1卷_第4篇_钎焊-part-25",
    "projectId": "5ET7VaxsU6Y6",
    "fileName": "第1卷_第4篇_钎焊.pdf",
    "content": "<table><tr><td rowspan=2 colspan=1>类型</td><td rowspan=2 colspan=1>牌号</td><td rowspan=2 colspan=1>代号</td><td rowspan=1 colspan=4>合金成分（质量分数，%）</td><td rowspan=1 colspan=9>杂质含量（质量分数，%）≤</td></tr><tr><td rowspan=1 colspan=1>Sn</td><td rowspan=1 colspan=1>Pb</td><td rowspan=1 colspan=1>Sb</td><td rowspan=1 colspan=1>其他</td><td rowspan=1 colspan=1>Bi</td><td rowspan=1 colspan=1>Fe</td><td rowspan=1 colspan=1>As</td><td rowspan=1 colspan=1>Cu</td><td rowspan=1 colspan=1>Zn</td><td rowspan=1 colspan=1>Al</td><td rowspan=1 colspan=1>Cd</td><td rowspan=1 colspan=1>Ag</td><td rowspan=1 colspan=1>除 Sb、Bi、Cu以外，杂质总和</td></tr><tr><td rowspan=15 colspan=1>锡铅钎料</td><td rowspan=1 colspan=1>ZHLSn50PbA</td><td rowspan=1 colspan=1>50A</td><td rowspan=1 colspan=1>49.5~50.5</td><td rowspan=1 colspan=1>余量</td><td rowspan=1 colspan=1>≤0.012</td><td rowspan=1 colspan=1></td><td rowspan=1 colspan=1>0.01</td><td rowspan=1 colspan=1>0.01</td><td rowspan=1 colspan=1>0.01</td><td rowspan=1 colspan=1>0.02</td><td rowspan=1 colspan=1>0.001</td><td rowspan=1 colspan=1>0.001</td><td rowspan=1 colspan=1>0.001</td><td rowspan=1 colspan=1>0.015</td><td rowspan=1 colspan=1>0.08</td></tr><tr><td rowspan=1 colspan=1>ZHLSn45PbA</td><td rowspan=1 colspan=1>45A</td><td rowspan=1 colspan=1>44.5~45.5</td><td rowspan=1 colspan=1>余量</td><td rowspan=1 colspan=1>≤0.05</td><td rowspan=1 colspan=1></td><td rowspan=1 colspan=1>0.025</td><td rowspan=1 colspan=1>0.012</td><td rowspan=1 colspan=1>0.01</td><td rowspan=1 colspan=1>0.03</td><td rowspan=1 colspan=1>0.001</td><td rowspan=1 colspan=1>0.001</td><td rowspan=1 colspan=1>0.001</td><td rowspan=1 colspan=1>0.015</td><td rowspan=1 colspan=1>0.08</td></tr><tr><td rowspan=1 colspan=1>ZHLSn40PbA</td><td rowspan=1 colspan=1>40A</td><td rowspan=1 colspan=1>39.5~40.5</td><td rowspan=1 colspan=1>余量</td><td rowspan=1 colspan=1>≤0.05</td><td rowspan=1 colspan=1></td><td rowspan=1 colspan=1>0.025</td><td rowspan=1 colspan=1>0.012</td><td rowspan=1 colspan=1>0.01</td><td rowspan=1 colspan=1>0.03</td><td rowspan=1 colspan=1>0.001</td><td rowspan=1 colspan=1>0.001</td><td rowspan=1 colspan=1>0.001</td><td rowspan=1 colspan=1>0.015</td><td rowspan=1 colspan=1>0.08</td></tr><tr><td rowspan=1 colspan=1>ZHLSn35PbA</td><td rowspan=1 colspan=1>35A</td><td rowspan=1 colspan=1>34.5~35.5</td><td rowspan=1 colspan=1>余量</td><td rowspan=1 colspan=1>≤0.05</td><td rowspan=1 colspan=1></td><td rowspan=1 colspan=1>0.025</td><td rowspan=1 colspan=1>0.012</td><td rowspan=1 colspan=1>0.01</td><td rowspan=1 colspan=1>0.03</td><td rowspan=1 colspan=1>0.001</td><td rowspan=1 colspan=1>0.001</td><td rowspan=1 colspan=1>0.001</td><td rowspan=1 colspan=1>0.015</td><td rowspan=1 colspan=1>0.08</td></tr><tr><td rowspan=1 colspan=1>ZHLSn30PbA</td><td rowspan=1 colspan=1>30A</td><td rowspan=1 colspan=1>29.5~30.5</td><td rowspan=1 colspan=1>余量</td><td rowspan=1 colspan=1>≤0.05</td><td rowspan=1 colspan=1></td><td rowspan=1 colspan=1>0. 025</td><td rowspan=1 colspan=1>0.012</td><td rowspan=1 colspan=1>0.01</td><td rowspan=1 colspan=1>0.03</td><td rowspan=1 colspan=1>0.001</td><td rowspan=1 colspan=1>0.001</td><td rowspan=1 colspan=1>0.001</td><td rowspan=1 colspan=1>0.015</td><td rowspan=1 colspan=1>0.08</td></tr><tr><td rowspan=1 colspan=1>ZHLSn25PbA</td><td rowspan=1 colspan=1>25A</td><td rowspan=1 colspan=1>24.5~25.5</td><td rowspan=1 colspan=1>余量</td><td rowspan=1 colspan=1>≤0.05</td><td rowspan=1 colspan=1></td><td rowspan=1 colspan=1>0.025</td><td rowspan=1 colspan=1>0.012</td><td rowspan=1 colspan=1>0.01</td><td rowspan=1 colspan=1>0.03</td><td rowspan=1 colspan=1>0.001</td><td rowspan=1 colspan=1>0.001</td><td rowspan=1 colspan=1>0.001</td><td rowspan=1 colspan=1>0.015</td><td rowspan=1 colspan=1>0.08</td></tr><tr><td rowspan=1 colspan=1>ZHLSn20PbA</td><td rowspan=1 colspan=1>20A</td><td rowspan=1 colspan=1>19.5~20.5</td><td rowspan=1 colspan=1>余量</td><td rowspan=1 colspan=1>≤0.05</td><td rowspan=1 colspan=1></td><td rowspan=1 colspan=1>0.",
    "summary": "22.2.1锡基及铅基软钎料 - Part 3/9",
    "size": 3976
  },
  {
    "name": "第1卷_第4篇_钎焊-part-26",
    "projectId": "5ET7VaxsU6Y6",
    "fileName": "第1卷_第4篇_钎焊.pdf",
    "content": " 025</td><td rowspan=1 colspan=1>0.012</td><td rowspan=1 colspan=1>0.01</td><td rowspan=1 colspan=1>0.03</td><td rowspan=1 colspan=1>0.001</td><td rowspan=1 colspan=1>0.001</td><td rowspan=1 colspan=1>0.001</td><td rowspan=1 colspan=1>0.015</td><td rowspan=1 colspan=1>0.08</td></tr><tr><td rowspan=1 colspan=1>ZHLSn10PbA</td><td rowspan=1 colspan=1>10A</td><td rowspan=1 colspan=1>9.5~10.5</td><td rowspan=1 colspan=1>余量</td><td rowspan=1 colspan=1>≤0.05</td><td rowspan=1 colspan=1></td><td rowspan=1 colspan=1>0. 025</td><td rowspan=1 colspan=1>0.012</td><td rowspan=1 colspan=1>0.01</td><td rowspan=1 colspan=1>0.03</td><td rowspan=1 colspan=1>0.001</td><td rowspan=1 colspan=1>0.001</td><td rowspan=1 colspan=1>0.001</td><td rowspan=1 colspan=1>0.015</td><td rowspan=1 colspan=1>0.08</td></tr><tr><td rowspan=1 colspan=1>ZHLSn2PbA</td><td rowspan=1 colspan=1>2A</td><td rowspan=1 colspan=1>1.5~2.5</td><td rowspan=1 colspan=1>余量</td><td rowspan=1 colspan=1>≤0.05</td><td rowspan=1 colspan=1></td><td rowspan=1 colspan=1>0. 025</td><td rowspan=1 colspan=1>0.012</td><td rowspan=1 colspan=1>0.01</td><td rowspan=1 colspan=1>0.03</td><td rowspan=1 colspan=1>0.001</td><td rowspan=1 colspan=1>0.001</td><td rowspan=1 colspan=1>0.001</td><td rowspan=1 colspan=1>0.015</td><td rowspan=1 colspan=1>0.08</td></tr><tr><td rowspan=1 colspan=1>ZHLSn63PbB</td><td rowspan=1 colspan=1>63B</td><td rowspan=1 colspan=1>62.5~63.5</td><td rowspan=1 colspan=1>余量</td><td rowspan=1 colspan=1>0.12~0.50</td><td rowspan=1 colspan=1></td><td rowspan=1 colspan=1>0.05</td><td rowspan=1 colspan=1>0.012</td><td rowspan=1 colspan=1>0.015</td><td rowspan=1 colspan=1>0.04</td><td rowspan=1 colspan=1>0.001</td><td rowspan=1 colspan=1>0.001</td><td rowspan=1 colspan=1>0. 001</td><td rowspan=1 colspan=1>0.015</td><td rowspan=1 colspan=1>0.08</td></tr><tr><td rowspan=1 colspan=1>ZHLSn60PbB</td><td rowspan=1 colspan=1>60B</td><td rowspan=1 colspan=1>59.5~60.5</td><td rowspan=1 colspan=1>余量</td><td rowspan=1 colspan=1>0.12~0.50</td><td rowspan=1 colspan=1></td><td rowspan=1 colspan=1>0.05</td><td rowspan=1 colspan=1>0.012</td><td rowspan=1 colspan=1>0.015</td><td rowspan=1 colspan=1>0.04</td><td rowspan=1 colspan=1>0.001</td><td rowspan=1 colspan=1>0.001</td><td rowspan=1 colspan=1>0.001</td><td rowspan=1 colspan=1>0.015</td><td rowspan=1 colspan=1>0.08</td></tr><tr><td rowspan=1 colspan=1>ZHLSn50PbB</td><td rowspan=1 colspan=1>50B</td><td rowspan=1 colspan=1>49.5~50.5</td><td rowspan=1 colspan=1>余量</td><td rowspan=1 colspan=1>0.12~0.50</td><td rowspan=1 colspan=1></td><td rowspan=1 colspan=1>0.05</td><td rowspan=1 colspan=1>0.012</td><td rowspan=1 colspan=1>0.015</td><td rowspan=1 colspan=1>0.04</td><td rowspan=1 colspan=1>0.001</td><td rowspan=1 colspan=1>0.001</td><td rowspan=1 colspan=1>0.001</td><td rowspan=1 colspan=1>0.015</td><td rowspan=1 colspan=1>0.08</td></tr><tr><td rowspan=1 colspan=1>ZHLSn45PbB</td><td rowspan=1 colspan=1>45B</td><td rowspan=1 colspan=1>44.5~45.5</td><td rowspan=1 colspan=1>余量</td><td rowspan=1 colspan=1>0.12~0.50</td><td rowspan=1 colspan=1>二</td><td rowspan=1 colspan=1>0.05</td><td rowspan=1 colspan=1>0.012</td><td rowspan=1 colspan=1>0.015</td><td rowspan=1 colspan=1>0.04</td><td rowspan=1 colspan=1>0.001</td><td rowspan=1 colspan=1>0.001</td><td rowspan=1 colspan=1>0.001</td><td rowspan=1 colspan=1>0.015</td><td rowspan=1 colspan=1>0.08</td></tr><tr><td rowspan=1 colspan=1>ZHLSn40PbB</td><td rowspan=1 colspan=1>40B</td><td rowspan=1 colspan=1>39.5~40.5</td><td rowspan=1 colspan=1>余量</td><td rowspan=1 colspan=1>0.12~0.50</td><td rowspan=1 colspan=1></td><td rowspan=1 colspan=1>0.05</td><td rowspan=1 colspan=1>0.012</td><td rowspan=1 colspan=1>0.015</td><td rowspan=1 colspan=1>0.04</td><td rowspan=1 colspan=1>0.001</td><td rowspan=1 colspan=1>0.001</td><td rowspan=1 colspan=1>0.001</td><td rowspan=1 colspan=1>0.015</td><td rowspan=1 colspan=1>0.",
    "summary": "22.2.1锡基及铅基软钎料 - Part 4/9",
    "size": 3895
  },
  {
    "name": "第1卷_第4篇_钎焊-part-27",
    "projectId": "5ET7VaxsU6Y6",
    "fileName": "第1卷_第4篇_钎焊.pdf",
    "content": "08</td></tr><tr><td rowspan=1 colspan=1>ZHLSn35PbB</td><td rowspan=1 colspan=1>35B</td><td rowspan=1 colspan=1>34.5~35.5</td><td rowspan=1 colspan=1>余量</td><td rowspan=1 colspan=1>0.12~0.50</td><td rowspan=1 colspan=1></td><td rowspan=1 colspan=1>0.05</td><td rowspan=1 colspan=1>0.012</td><td rowspan=1 colspan=1>0.015</td><td rowspan=1 colspan=1>0.04</td><td rowspan=1 colspan=1>0.001</td><td rowspan=1 colspan=1>0.001</td><td rowspan=1 colspan=1>0.001</td><td rowspan=1 colspan=1>0.015</td><td rowspan=1 colspan=1>0.\n\n（续）",
    "summary": "22.2.1锡基及铅基软钎料 - Part 5/9",
    "size": 524
  },
  {
    "name": "第1卷_第4篇_钎焊-part-28",
    "projectId": "5ET7VaxsU6Y6",
    "fileName": "第1卷_第4篇_钎焊.pdf",
    "content": "<table><tr><td rowspan=2 colspan=1>类塑</td><td rowspan=2 colspan=1>牌号</td><td rowspan=2 colspan=1>代号</td><td rowspan=1 colspan=4>合金成分（质量分数，%）</td><td rowspan=1 colspan=9>杂质含量（质量分数，%）≤</td></tr><tr><td rowspan=1 colspan=1>Sn</td><td rowspan=1 colspan=1>Pb</td><td rowspan=1 colspan=1>Sb</td><td rowspan=1 colspan=1>其他</td><td rowspan=1 colspan=1>Bi</td><td rowspan=1 colspan=1>Fe</td><td rowspan=1 colspan=1>As</td><td rowspan=1 colspan=1>Cu</td><td rowspan=1 colspan=1>Zn</td><td rowspan=1 colspan=1>Al</td><td rowspan=1 colspan=1>Cd</td><td rowspan=1 colspan=1>Ag</td><td rowspan=1 colspan=1>除 Sb、Bi、Cu以外，杂质总和</td></tr><tr><td rowspan=12 colspan=1>锡铅钎料</td><td rowspan=1 colspan=1>ZHLSn30PbB</td><td rowspan=1 colspan=1>30B</td><td rowspan=1 colspan=1>29.5~30.5</td><td rowspan=1 colspan=1>余量</td><td rowspan=1 colspan=1>0.12~0.50</td><td rowspan=1 colspan=1></td><td rowspan=1 colspan=1>0.05</td><td rowspan=1 colspan=1>0.012</td><td rowspan=1 colspan=1>0.015</td><td rowspan=1 colspan=1>0.04</td><td rowspan=1 colspan=1>0.001</td><td rowspan=1 colspan=1>0.001</td><td rowspan=1 colspan=1>0.001</td><td rowspan=1 colspan=1>0.015</td><td rowspan=1 colspan=1>0.08</td></tr><tr><td rowspan=1 colspan=1>ZHLSn25PbB</td><td rowspan=1 colspan=1>25B</td><td rowspan=1 colspan=1>24.5~25.5</td><td rowspan=1 colspan=1>余量</td><td rowspan=1 colspan=1>0.12~0.50</td><td rowspan=1 colspan=1></td><td rowspan=1 colspan=1>0.05</td><td rowspan=1 colspan=1>[0.012</td><td rowspan=1 colspan=1>0.015</td><td rowspan=1 colspan=1>0.04</td><td rowspan=1 colspan=1>0.001</td><td rowspan=1 colspan=1>0.001</td><td rowspan=1 colspan=1>0.001</td><td rowspan=1 colspan=1>0.015</td><td rowspan=1 colspan=1>0.08</td></tr><tr><td rowspan=1 colspan=1>ZHLSn20PbB</td><td rowspan=1 colspan=1>20B</td><td rowspan=1 colspan=1>19.5~20.5</td><td rowspan=1 colspan=1>余量</td><td rowspan=1 colspan=1>0.12~0.50</td><td rowspan=1 colspan=1></td><td rowspan=1 colspan=1>0.05</td><td rowspan=1 colspan=1>[0.012</td><td rowspan=1 colspan=1>0.015</td><td rowspan=1 colspan=1>0.04</td><td rowspan=1 colspan=1>0.001</td><td rowspan=1 colspan=1>0.001</td><td rowspan=1 colspan=1>[0.001</td><td rowspan=1 colspan=1>0.015</td><td rowspan=1 colspan=1>0.08</td></tr><tr><td rowspan=1 colspan=1>ZHLSn60PbC</td><td rowspan=1 colspan=1>60C</td><td rowspan=1 colspan=1>59.5~60.5</td><td rowspan=1 colspan=1>余量</td><td rowspan=1 colspan=1>0.50~0.80</td><td rowspan=1 colspan=1></td><td rowspan=1 colspan=1>0.10</td><td rowspan=1 colspan=1>0.02</td><td rowspan=1 colspan=1>0.02</td><td rowspan=1 colspan=1>0.05</td><td rowspan=1 colspan=1>0. 001</td><td rowspan=1 colspan=1>0.001</td><td rowspan=1 colspan=1>[0.001</td><td rowspan=1 colspan=1></td><td rowspan=1 colspan=1>0.08</td></tr><tr><td rowspan=1 colspan=1>ZHLSn55PbC</td><td rowspan=1 colspan=1>55C</td><td rowspan=1 colspan=1>54.5~55.5</td><td rowspan=1 colspan=1>余量</td><td rowspan=1 colspan=1>0.12~0.80</td><td rowspan=1 colspan=1></td><td rowspan=1 colspan=1>0.10</td><td rowspan=1 colspan=1>0.02</td><td rowspan=1 colspan=1>0.02</td><td rowspan=1 colspan=1>0.05</td><td rowspan=1 colspan=1>0.001</td><td rowspan=1 colspan=1>0.001</td><td rowspan=1 colspan=1>0.001</td><td rowspan=1 colspan=1></td><td rowspan=1 colspan=1>0.08</td></tr><tr><td rowspan=1 colspan=1>ZHLSn50PbC</td><td rowspan=1 colspan=1>50C</td><td rowspan=1 colspan=1>49.5~50.5</td><td rowspan=1 colspan=1>余量</td><td rowspan=1 colspan=1>0.50~0.80</td><td rowspan=1 colspan=1></td><td rowspan=1 colspan=1>0.10</td><td rowspan=1 colspan=1>0.02</td><td rowspan=1 colspan=1>0.02</td><td rowspan=1 colspan=1>0.05</td><td rowspan=1 colspan=1>0.001</td><td rowspan=1 colspan=1>10.001</td><td rowspan=1 colspan=1>0.001</td><td rowspan=1 colspan=1></td><td rowspan=1 colspan=1>0.08</td></tr><tr><td rowspan=1 colspan=1>ZHLSn45PbC</td><td rowspan=1 colspan=1>45C</td><td rowspan=1 colspan=1>44.5~45.5</td><td rowspan=1 colspan=1>余量</td><td rowspan=1 colspan=1>0.50~0.80</td><td rowspan=1 colspan=1></td><td rowspan=1 colspan=1>0.",
    "summary": "22.2.1锡基及铅基软钎料 - Part 6/9",
    "size": 3989
  },
  {
    "name": "第1卷_第4篇_钎焊-part-29",
    "projectId": "5ET7VaxsU6Y6",
    "fileName": "第1卷_第4篇_钎焊.pdf",
    "content": "10</td><td rowspan=1 colspan=1>0.02</td><td rowspan=1 colspan=1>0.02</td><td rowspan=1 colspan=1>0.05</td><td rowspan=1 colspan=1>0.001</td><td rowspan=1 colspan=1>[0.001</td><td rowspan=1 colspan=1>0.001</td><td rowspan=1 colspan=1></td><td rowspan=1 colspan=1>0.08</td></tr><tr><td rowspan=1 colspan=1>ZHLSn40PbC</td><td rowspan=1 colspan=1>40C</td><td rowspan=1 colspan=1>39.5~40.5</td><td rowspan=1 colspan=1>余量</td><td rowspan=1 colspan=1>1.50~2.00</td><td rowspan=1 colspan=1></td><td rowspan=1 colspan=1>0.10</td><td rowspan=1 colspan=1>0.02</td><td rowspan=1 colspan=1>0.02</td><td rowspan=1 colspan=1>0.05</td><td rowspan=1 colspan=1>0.001</td><td rowspan=1 colspan=1>0.001</td><td rowspan=1 colspan=1>0.001</td><td rowspan=1 colspan=1></td><td rowspan=1 colspan=1>0.08</td></tr><tr><td rowspan=1 colspan=1>ZHLSn35PbC</td><td rowspan=1 colspan=1>35C</td><td rowspan=1 colspan=1>34.5~35.5</td><td rowspan=1 colspan=1>余量</td><td rowspan=1 colspan=1>1.50~2.00</td><td rowspan=1 colspan=1></td><td rowspan=1 colspan=1>0.10</td><td rowspan=1 colspan=1>0.02</td><td rowspan=1 colspan=1>0.02</td><td rowspan=1 colspan=1>0.05</td><td rowspan=1 colspan=1>0.001</td><td rowspan=1 colspan=1>0.001</td><td rowspan=1 colspan=1>0.001</td><td rowspan=1 colspan=1></td><td rowspan=1 colspan=1>0.08</td></tr><tr><td rowspan=1 colspan=1>ZHLSn30PbC</td><td rowspan=1 colspan=1>30C</td><td rowspan=1 colspan=1>29.5~30.5</td><td rowspan=1 colspan=1>余量</td><td rowspan=1 colspan=1>1.50~2.00</td><td rowspan=1 colspan=1></td><td rowspan=1 colspan=1>0.10</td><td rowspan=1 colspan=1>0.02</td><td rowspan=1 colspan=1>0.02</td><td rowspan=1 colspan=1>0.05</td><td rowspan=1 colspan=1>0.001</td><td rowspan=1 colspan=1>0.001</td><td rowspan=1 colspan=1>0.001</td><td rowspan=1 colspan=1></td><td rowspan=1 colspan=1>0.08</td></tr><tr><td rowspan=1 colspan=1>ZHLSn25PbC</td><td rowspan=1 colspan=1>25C</td><td rowspan=1 colspan=1>24.5~25.5</td><td rowspan=1 colspan=1>余量</td><td rowspan=1 colspan=1>0.20~1.50</td><td rowspan=1 colspan=1></td><td rowspan=1 colspan=1>0.10</td><td rowspan=1 colspan=1>0.02</td><td rowspan=1 colspan=1>0.02</td><td rowspan=1 colspan=1>0.05</td><td rowspan=1 colspan=1>0.001</td><td rowspan=1 colspan=1>0.001</td><td rowspan=1 colspan=1>0.001</td><td rowspan=1 colspan=1></td><td rowspan=1 colspan=1>0.08</td></tr><tr><td rowspan=1 colspan=1>ZHLSn20PbC</td><td rowspan=1 colspan=1>20C</td><td rowspan=1 colspan=1>19.5~20.5</td><td rowspan=1 colspan=1>余量</td><td rowspan=1 colspan=1>0.50~3.00</td><td rowspan=1 colspan=1></td><td rowspan=1 colspan=1>0.10</td><td rowspan=1 colspan=1>0.02</td><td rowspan=1 colspan=1>0.02</td><td rowspan=1 colspan=1>0.05</td><td rowspan=1 colspan=1>0.001</td><td rowspan=1 colspan=1>0.001</td><td rowspan=1 colspan=1>0.001</td><td rowspan=1 colspan=1>一</td><td rowspan=1 colspan=1>0.08</td></tr><tr><td rowspan=4 colspan=1>有</td><td rowspan=1 colspan=1>ZHLSn63PbAg</td><td rowspan=1 colspan=1>63Ag</td><td rowspan=1 colspan=1>62.5~63.5</td><td rowspan=1 colspan=1>余量</td><td rowspan=1 colspan=1>≤0.012</td><td rowspan=1 colspan=1>Ag:1~4</td><td rowspan=1 colspan=1>0.01</td><td rowspan=1 colspan=1>0.01</td><td rowspan=1 colspan=1>0.01</td><td rowspan=1 colspan=1>0.02</td><td rowspan=1 colspan=1>0.001</td><td rowspan=1 colspan=1>0.001</td><td rowspan=1 colspan=1>0.001</td><td rowspan=1 colspan=1></td><td rowspan=1 colspan=1>0.08</td></tr><tr><td rowspan=1 colspan=1>ZHLSn62PbAg</td><td rowspan=1 colspan=1>62Ag</td><td rowspan=1 colspan=1>61.5~62.5</td><td rowspan=1 colspan=1>余量</td><td rowspan=1 colspan=1>≤0.012</td><td rowspan=1 colspan=1>Ag:1~4</td><td rowspan=1 colspan=1>0.01</td><td rowspan=1 colspan=1>0.01</td><td rowspan=1 colspan=1>0.01</td><td rowspan=1 colspan=1>0.02</td><td rowspan=1 colspan=1>0.001</td><td rowspan=1 colspan=1>0.001</td><td rowspan=1 colspan=1>0.001</td><td rowspan=1 colspan=1></td><td rowspan=1 colspan=1>0.",
    "summary": "22.2.1锡基及铅基软钎料 - Part 7/9",
    "size": 3889
  },
  {
    "name": "第1卷_第4篇_钎焊-part-30",
    "projectId": "5ET7VaxsU6Y6",
    "fileName": "第1卷_第4篇_钎焊.pdf",
