Repository: LunaReborn/Welding-6m-Extractor

# 焊接文档 6M 专有词汇抽取工具

用于从焊接相关文档中抽取“人、机、料、法、环、测”六类专有词汇，并导出 JSON 和 Excel。

## 目录结构

```text
project/
  cli.py
  engine/
    document_loader.py
    chunker.py
    llm_client.py
    extractor_6m.py
    normalizer.py
    validator.py
    exporter.py
  prompts/
    welding_6m_extract.txt
    welding_6m_review.txt
  outputs/
  data/
```

## 安装

```bash
pip install -r requirements.txt
```

## 使用 Ollama

先启动 Ollama，并拉取模型：

```bash
ollama serve
ollama pull qwen2.5:7b
```

运行：

```bash
python cli.py --file data/氩弧焊标准作业指导书.docx --extractor ollama --model qwen2.5:7b --output outputs
```

启用二阶段复核：

```bash
python cli.py --file data/氩弧焊标准作业指导书.docx --extractor ollama --review --output outputs
```

File: data/hanjie_data/1.txt (part 36 of 68)
[
    "content": "08</td></tr><tr><td rowspan=1 colspan=1>ZHLSn60PbAg</td><td rowspan=1 colspan=1>60Ag</td><td rowspan=1 colspan=1>59.5~60.5</td><td rowspan=1 colspan=1>余量</td><td rowspan=1 colspan=1>≤0.012</td><td rowspan=1 colspan=1>Ag:1~4</td><td rowspan=1 colspan=1>0.01</td><td rowspan=1 colspan=1>0.01</td><td rowspan=1 colspan=1>0.01</td><td rowspan=1 colspan=1>0.02</td><td rowspan=1 colspan=1>0.001</td><td rowspan=1 colspan=1>0. 001</td><td rowspan=1 colspan=1>0. 001</td><td rowspan=1 colspan=1></td><td rowspan=1 colspan=1>0.08</td></tr><tr><td rowspan=1 colspan=1>ZHLSn50PbAg</td><td rowspan=1 colspan=1>50Ag</td><td rowspan=1 colspan=1>49.5~50.5</td><td rowspan=1 colspan=1>余量</td><td rowspan=1 colspan=1>≤0.012</td><td rowspan=1 colspan=1>Ag:~4</td><td rowspan=1 colspan=1>0.01</td><td rowspan=1 colspan=1>0.01</td><td rowspan=1 colspan=1>0.01</td><td rowspan=1 colspan=1>0.02</td><td rowspan=1 colspan=1>0.001</td><td rowspan=1 colspan=1>0.001</td><td rowspan=1 colspan=1>0.001</td><td rowspan=1 colspan=1></td><td rowspan=1 colspan=1>0.\n\n（续）\n\n<table><tr><td rowspan=2 colspan=1>类型</td><td rowspan=2 colspan=1>牌号</td><td rowspan=2 colspan=1>代号</td><td rowspan=1 colspan=4>合金成分（质量分数，%）</td><td rowspan=1 colspan=9>杂质含量（质量分数，%）≤</td></tr><tr><td rowspan=1 colspan=1>Sn</td><td rowspan=1 colspan=1>Pb</td><td rowspan=1 colspan=1>Sb</td><td rowspan=1 colspan=1>其他</td><td rowspan=1 colspan=1>Bi</td><td rowspan=1 colspan=1>Fe</td><td rowspan=1 colspan=1>As</td><td rowspan=1 colspan=1>Cu</td><td rowspan=1 colspan=1>Zn</td><td rowspan=1 colspan=1>Al</td><td rowspan=1 colspan=1>Cd</td><td rowspan=1 colspan=1>Ag</td><td rowspan=1 colspan=1>除Sb、Bi、Cu以外，杂质总和</td></tr><tr><td rowspan=3 colspan=1>有</td><td rowspan=1 colspan=1>ZHLSn63PbP</td><td rowspan=1 colspan=1>63P</td><td rowspan=1 colspan=1>62.5~63.5</td><td rowspan=1 colspan=1>余量</td><td rowspan=1 colspan=1>≤0.012</td><td rowspan=1 colspan=1>P：0.001~0. 004</td><td rowspan=1 colspan=1>0.01</td><td rowspan=1 colspan=1>0.01</td><td rowspan=1 colspan=1>0.01</td><td rowspan=1 colspan=1>0.02</td><td rowspan=1 colspan=1></td><td rowspan=1 colspan=1></td><td rowspan=1 colspan=1></td><td rowspan=1 colspan=1></td><td rowspan=1 colspan=1>0.08</td></tr><tr><td rowspan=1 colspan=1>ZHLSn60PbP</td><td rowspan=1 colspan=1>60P</td><td rowspan=1 colspan=1>59.5~60.5</td><td rowspan=1 colspan=1>余量</td><td rowspan=1 colspan=1>≤0.012</td><td rowspan=1 colspan=1>P:0.001~10. 004</td><td rowspan=1 colspan=1>0.01</td><td rowspan=1 colspan=1>0.01</td><td rowspan=1 colspan=1>0.01</td><td rowspan=1 colspan=1>0.02</td><td rowspan=1 colspan=1></td><td rowspan=1 colspan=1></td><td rowspan=1 colspan=1></td><td rowspan=1 colspan=1></td><td rowspan=1 colspan=1>0.08</td></tr><tr><td rowspan=1 colspan=1>ZHLSn50PbP</td><td rowspan=1 colspan=1>50P</td><td rowspan=1 colspan=1>49.5~50.5</td><td rowspan=1 colspan=1>余量</td><td rowspan=1 colspan=1>≤0.012</td><td rowspan=1 colspan=1>P：0.001~0.004</td><td rowspan=1 colspan=1>0.01</td><td rowspan=1 colspan=1>0.01</td><td rowspan=1 colspan=1>0.01</td><td rowspan=1 colspan=1>0.02</td><td rowspan=1 colspan=1></td><td rowspan=1 colspan=1></td><td rowspan=1 colspan=1></td><td rowspan=1 colspan=1></td><td rowspan=1 colspan=1>0.08</td></tr></table>\n\n注：1.含银钎料的（ $\\mathbf { A } _ { \\mathbf { \\delta B } } )$ 在 $1 \\% \\sim 4 \\%$ 范围内由供需双方商定。2.摘自 $\\mathrm { G B } / \\mathrm { T } 8 0 1 2 { - } 2 0 0 0 _ { \\mathrm { ~ c } }$\n\n表22-7锡铅钎料成分  ",
    "summary": "22.2.1锡基及铅基软钎料 - Part 8/9",
    "size": 3407
  },
  {
    "name": "第1卷_第4篇_钎焊-part-31",
    "projectId": "5ET7VaxsU6Y6",
    "fileName": "第1卷_第4篇_钎焊.pdf",
    "content": "<table><tr><td rowspan=2 colspan=1>牌号</td><td rowspan=1 colspan=4>主要成分（质量分数，%）</td><td rowspan=1 colspan=10>杂质成分（质量分数,%）≤</td></tr><tr><td rowspan=1 colspan=1>Sn</td><td rowspan=1 colspan=1>Pb</td><td rowspan=1 colspan=1>Sb</td><td rowspan=1 colspan=1>其他元素</td><td rowspan=1 colspan=1>Sb</td><td rowspan=1 colspan=1>Cu</td><td rowspan=1 colspan=1>Bi</td><td rowspan=1 colspan=1>Fe</td><td rowspan=1 colspan=1>Zn</td><td rowspan=1 colspan=1>A1</td><td rowspan=1 colspan=1>Cd</td><td rowspan=1 colspan=1>As</td><td rowspan=1 colspan=1>S</td><td rowspan=1 colspan=1>除 Sb、Bi、Cu以外的杂质总和</td></tr><tr><td rowspan=1 colspan=1>S-Sn95PbA</td><td rowspan=1 colspan=1>94.0~96.0</td><td rowspan=1 colspan=1>余量</td><td rowspan=1 colspan=1>1</td><td rowspan=1 colspan=1>1</td><td rowspan=1 colspan=1>0.1</td><td rowspan=1 colspan=1>0.03</td><td rowspan=1 colspan=1>0.03</td><td rowspan=1 colspan=1>0.02</td><td rowspan=1 colspan=1>0.0020.002</td><td rowspan=1 colspan=1>0.0020.002</td><td rowspan=1 colspan=1>0.002</td><td rowspan=1 colspan=1>0.03</td><td rowspan=1 colspan=1>0.015</td><td rowspan=1 colspan=1>0.08</td></tr><tr><td rowspan=1 colspan=1>S-Sn90PbA</td><td rowspan=1 colspan=1>89.0~91.0</td><td rowspan=1 colspan=1>余量</td><td rowspan=1 colspan=1></td><td rowspan=1 colspan=1>一</td><td rowspan=1 colspan=1>0.1</td><td rowspan=1 colspan=1>0.03</td><td rowspan=1 colspan=1>0.03</td><td rowspan=1 colspan=1>0.020.002</td><td rowspan=1 colspan=1>0.020.002</td><td rowspan=1 colspan=1>0.002</td><td rowspan=1 colspan=1>0.002</td><td rowspan=1 colspan=1>0.03</td><td rowspan=1 colspan=1>0.015</td><td rowspan=1 colspan=1>0.08</td></tr><tr><td rowspan=1 colspan=1>S-Sn65PbA</td><td rowspan=1 colspan=1>64.0~66.0</td><td rowspan=1 colspan=1>余量</td><td rowspan=1 colspan=1>1</td><td rowspan=1 colspan=1>一</td><td rowspan=1 colspan=1>0.1</td><td rowspan=1 colspan=1>0.03</td><td rowspan=1 colspan=1>0.03</td><td rowspan=1 colspan=1>0.02</td><td rowspan=1 colspan=1>0.002</td><td rowspan=1 colspan=1>0.002</td><td rowspan=1 colspan=1>0.002</td><td rowspan=1 colspan=1>0.03</td><td rowspan=1 colspan=1>0.015</td><td rowspan=1 colspan=1>0.08</td></tr><tr><td rowspan=1 colspan=1>S-Sn63PbA</td><td rowspan=1 colspan=1>62.0~64.0</td><td rowspan=1 colspan=1>余量</td><td rowspan=1 colspan=1>1</td><td rowspan=1 colspan=1></td><td rowspan=1 colspan=1>0.1</td><td rowspan=1 colspan=1>0.03</td><td rowspan=1 colspan=1>0.03</td><td rowspan=1 colspan=1>0.02</td><td rowspan=1 colspan=1>0. 0020.002</td><td rowspan=1 colspan=1>0. 0020.002</td><td rowspan=1 colspan=1>0.002</td><td rowspan=1 colspan=1>0.03</td><td rowspan=1 colspan=1>0.015</td><td rowspan=1 colspan=1>0.08</td></tr><tr><td rowspan=1 colspan=1>S-Sn60PbA</td><td rowspan=1 colspan=1>59.0~61.0</td><td rowspan=1 colspan=1>余量</td><td rowspan=1 colspan=1>1</td><td rowspan=1 colspan=1>I</td><td rowspan=1 colspan=1>0.1</td><td rowspan=1 colspan=1>0.03</td><td rowspan=1 colspan=1>0.03</td><td rowspan=1 colspan=1>0.02</td><td rowspan=1 colspan=1>0.002</td><td rowspan=1 colspan=1>0.002</td><td rowspan=1 colspan=1>0.002</td><td rowspan=1 colspan=1>0.03</td><td rowspan=1 colspan=1>0.015</td><td rowspan=1 colspan=1>0.08</td></tr><tr><td rowspan=1 colspan=1>S-Sn60PbSbA</td><td rowspan=1 colspan=1>59.0~61.0</td><td rowspan=1 colspan=1>余量</td><td rowspan=1 colspan=1>0.3~0.8</td><td rowspan=1 colspan=1>一</td><td rowspan=1 colspan=1></td><td rowspan=1 colspan=1>0.03</td><td rowspan=1 colspan=1>0.03</td><td rowspan=1 colspan=1>0.02</td><td rowspan=1 colspan=1>0.0020.002</td><td rowspan=1 colspan=1>0.0020.002</td><td rowspan=1 colspan=1>20.002</td><td rowspan=1 colspan=1>0.03</td><td rowspan=1 colspan=1>0.015</td><td rowspan=1 colspan=1>0.08</td></tr></table>",
    "summary": "22.2.1锡基及铅基软钎料 - Part 9/9",
    "size": 3697
  },
  {
    "name": "第1卷_第4篇_钎焊-part-32",
    "projectId": "5ET7VaxsU6Y6",
    "fileName": "第1卷_第4篇_钎焊.pdf",
    "content": "（续）",
    "summary": "百思论坛 - Part 1/5",
    "size": 3
  },
  {
    "name": "第1卷_第4篇_钎焊-part-33",
    "projectId": "5ET7VaxsU6Y6",
    "fileName": "第1卷_第4篇_钎焊.pdf",
    "content": "<table><tr><td rowspan=2 colspan=1>牌号</td><td rowspan=1 colspan=4>主要成分（质量分数，%）</td><td rowspan=1 colspan=10>杂质成分（质量分数,%）≤</td></tr><tr><td rowspan=1 colspan=1>Sn</td><td rowspan=1 colspan=1>Pb</td><td rowspan=1 colspan=1>Sb</td><td rowspan=1 colspan=1>其他元素</td><td rowspan=1 colspan=1>Sb</td><td rowspan=1 colspan=1>Cu</td><td rowspan=1 colspan=1>Bi</td><td rowspan=1 colspan=1>Fe</td><td rowspan=1 colspan=1>Zn</td><td rowspan=1 colspan=1>Al</td><td rowspan=1 colspan=1>Cd</td><td rowspan=1 colspan=1>As</td><td rowspan=1 colspan=1>S</td><td rowspan=1 colspan=1>除Sb、Bi、Cu以外的杂质总和</td></tr><tr><td rowspan=1 colspan=1>S-Sn55PbA</td><td rowspan=1 colspan=1>54.0~56.0</td><td rowspan=1 colspan=1>余量</td><td rowspan=1 colspan=1></td><td rowspan=1 colspan=1>一</td><td rowspan=1 colspan=1>0.1</td><td rowspan=1 colspan=1>0.03</td><td rowspan=1 colspan=1>0.03</td><td rowspan=1 colspan=1>0.02</td><td rowspan=1 colspan=1>0.002</td><td rowspan=1 colspan=1>0.002</td><td rowspan=1 colspan=1>0.002</td><td rowspan=1 colspan=1>0.03</td><td rowspan=1 colspan=1>0.015</td><td rowspan=1 colspan=1>0.08</td></tr><tr><td rowspan=1 colspan=1>S-Sn50PbA</td><td rowspan=1 colspan=1>49.0-51.0</td><td rowspan=1 colspan=1>余量</td><td rowspan=1 colspan=1>1</td><td rowspan=1 colspan=1>1</td><td rowspan=1 colspan=1>0.1</td><td rowspan=1 colspan=1>0.03</td><td rowspan=1 colspan=1>0.03</td><td rowspan=1 colspan=1>0.02</td><td rowspan=1 colspan=1>0.002</td><td rowspan=1 colspan=1>0.002</td><td rowspan=1 colspan=1>0.002</td><td rowspan=1 colspan=1>0.03</td><td rowspan=1 colspan=1>0.015</td><td rowspan=1 colspan=1>0.08</td></tr><tr><td rowspan=1 colspan=1>S-Sn50PbSbA</td><td rowspan=1 colspan=1>49.0-51.0</td><td rowspan=1 colspan=1>余量</td><td rowspan=1 colspan=1>0.3~0.8</td><td rowspan=1 colspan=1></td><td rowspan=1 colspan=1></td><td rowspan=1 colspan=1>0.03</td><td rowspan=1 colspan=1>0.03</td><td rowspan=1 colspan=1>0.02</td><td rowspan=1 colspan=1>0. 002</td><td rowspan=1 colspan=1>0. 002</td><td rowspan=1 colspan=1>0.002</td><td rowspan=1 colspan=1>0.03</td><td rowspan=1 colspan=1>0.015</td><td rowspan=1 colspan=1>0.08</td></tr><tr><td rowspan=1 colspan=1>S-Sn45PbA</td><td rowspan=1 colspan=1>44.0~46.0</td><td rowspan=1 colspan=1>余量</td><td rowspan=1 colspan=1>一</td><td rowspan=1 colspan=1></td><td rowspan=1 colspan=1>0.1</td><td rowspan=1 colspan=1>0.03</td><td rowspan=1 colspan=1>0.03</td><td rowspan=1 colspan=1>0.02</td><td rowspan=1 colspan=1>0.002</td><td rowspan=1 colspan=1>0.002</td><td rowspan=1 colspan=1>0.002</td><td rowspan=1 colspan=1>0.03</td><td rowspan=1 colspan=1>0.015</td><td rowspan=1 colspan=1>0.08</td></tr><tr><td rowspan=1 colspan=1>S-Sn40PbA</td><td rowspan=1 colspan=1>39.0~41.0</td><td rowspan=1 colspan=1>余量</td><td rowspan=1 colspan=1>一</td><td rowspan=1 colspan=1>1</td><td rowspan=1 colspan=1>0.1</td><td rowspan=1 colspan=1>0.03</td><td rowspan=1 colspan=1>0.03</td><td rowspan=1 colspan=1>0.02</td><td rowspan=1 colspan=1>0.002</td><td rowspan=1 colspan=1>0.002</td><td rowspan=1 colspan=1>0.002</td><td rowspan=1 colspan=1>0.03</td><td rowspan=1 colspan=1>0.015</td><td rowspan=1 colspan=1>0.08</td></tr><tr><td rowspan=1 colspan=1>S-Sn40PbSbA</td><td rowspan=1 colspan=1>39.0~41.0</td><td rowspan=1 colspan=1>余量</td><td rowspan=1 colspan=1>1.5~2.0</td><td rowspan=1 colspan=1>1</td><td rowspan=1 colspan=1></td><td rowspan=1 colspan=1>0.03</td><td rowspan=1 colspan=1>0.03</td><td rowspan=1 colspan=1>0.02</td><td rowspan=1 colspan=1>0.002</td><td rowspan=1 colspan=1>0.002</td><td rowspan=1 colspan=1>0.002</td><td rowspan=1 colspan=1>0.03</td><td rowspan=1 colspan=1>0.015</td><td rowspan=1 colspan=1>0.08</td></tr><tr><td rowspan=1 colspan=1>S-Sn35 PbA</td><td rowspan=1 colspan=1>34.0~36.0</td><td rowspan=1 colspan=1>余量</td><td rowspan=1 colspan=1>一</td><td rowspan=1 colspan=1>1</td><td rowspan=1 colspan=1>0.1</td><td rowspan=1 colspan=1>0.03</td><td rowspan=1 colspan=1>0.03</td><td rowspan=1 colspan=1>0.02</td><td rowspan=1 colspan=1>0.",
    "summary": "百思论坛 - Part 2/5",
    "size": 3981
  },
  {
    "name": "第1卷_第4篇_钎焊-part-34",
    "projectId": "5ET7VaxsU6Y6",
    "fileName": "第1卷_第4篇_钎焊.pdf",
    "content": " 002</td><td rowspan=1 colspan=1>0.002</td><td rowspan=1 colspan=1>0.002</td><td rowspan=1 colspan=1>0.03</td><td rowspan=1 colspan=1>0.015</td><td rowspan=1 colspan=1>0.08</td></tr><tr><td rowspan=1 colspan=1>S-Sn30PbA</td><td rowspan=1 colspan=1>29.0~31.0</td><td rowspan=1 colspan=1>余量</td><td rowspan=1 colspan=1>1</td><td rowspan=1 colspan=1>1</td><td rowspan=1 colspan=1>0.1</td><td rowspan=1 colspan=1>0.03</td><td rowspan=1 colspan=1>0.03</td><td rowspan=1 colspan=1>0.02</td><td rowspan=1 colspan=1>0.002</td><td rowspan=1 colspan=1>0.002</td><td rowspan=1 colspan=1>0.002</td><td rowspan=1 colspan=1>0.03</td><td rowspan=1 colspan=1>0.015</td><td rowspan=1 colspan=1>0.08</td></tr><tr><td rowspan=1 colspan=1>S-Sn30PbSbA</td><td rowspan=1 colspan=1>29.0~31.0</td><td rowspan=1 colspan=1>余量</td><td rowspan=1 colspan=1>1.5~2.0</td><td rowspan=1 colspan=1>1</td><td rowspan=1 colspan=1></td><td rowspan=1 colspan=1>0.03</td><td rowspan=1 colspan=1>0.03</td><td rowspan=1 colspan=1>0.02</td><td rowspan=1 colspan=1>0.002</td><td rowspan=1 colspan=1>0.002</td><td rowspan=1 colspan=1>0.002</td><td rowspan=1 colspan=1>0.03</td><td rowspan=1 colspan=1>0.015</td><td rowspan=1 colspan=1>0.08</td></tr><tr><td rowspan=1 colspan=1>S-Sn25PbSbA</td><td rowspan=1 colspan=1>24.0-26.0</td><td rowspan=1 colspan=1>余量</td><td rowspan=1 colspan=1>1.5~2.0</td><td rowspan=1 colspan=1></td><td rowspan=1 colspan=1></td><td rowspan=1 colspan=1>0.03</td><td rowspan=1 colspan=1>0.03</td><td rowspan=1 colspan=1>0.02</td><td rowspan=1 colspan=1>0.002</td><td rowspan=1 colspan=1>0.002</td><td rowspan=1 colspan=1>0.002</td><td rowspan=1 colspan=1>0.03</td><td rowspan=1 colspan=1>0.015</td><td rowspan=1 colspan=1>0.08</td></tr><tr><td rowspan=1 colspan=1>S-Sn20PbA</td><td rowspan=1 colspan=1>19.0~21.0</td><td rowspan=1 colspan=1>余量</td><td rowspan=1 colspan=1>1</td><td rowspan=1 colspan=1>1</td><td rowspan=1 colspan=1>0.1</td><td rowspan=1 colspan=1>0.03</td><td rowspan=1 colspan=1>0.03</td><td rowspan=1 colspan=1>0.02</td><td rowspan=1 colspan=1>0. 002</td><td rowspan=1 colspan=1>0.002</td><td rowspan=1 colspan=1>0. 002</td><td rowspan=1 colspan=1>0.03</td><td rowspan=1 colspan=1>0.015</td><td rowspan=1 colspan=1>0.08</td></tr><tr><td rowspan=1 colspan=1>S-Sn18PbSbA</td><td rowspan=1 colspan=1>17.0-19.0</td><td rowspan=1 colspan=1>余量</td><td rowspan=1 colspan=1>1.5~2.0</td><td rowspan=1 colspan=1></td><td rowspan=1 colspan=1></td><td rowspan=1 colspan=1>0.03</td><td rowspan=1 colspan=1>0.03</td><td rowspan=1 colspan=1>0.02</td><td rowspan=1 colspan=1>0.002</td><td rowspan=1 colspan=1>0.002</td><td rowspan=1 colspan=1>0.002</td><td rowspan=1 colspan=1>0.03</td><td rowspan=1 colspan=1>0.015</td><td rowspan=1 colspan=1>0.08</td></tr><tr><td rowspan=1 colspan=1>S-Sn10PbA</td><td rowspan=1 colspan=1>9.0~11.0</td><td rowspan=1 colspan=1>余量</td><td rowspan=1 colspan=1></td><td rowspan=1 colspan=1>1</td><td rowspan=1 colspan=1>0.1</td><td rowspan=1 colspan=1>0.03·</td><td rowspan=1 colspan=1>0.03</td><td rowspan=1 colspan=1>0.02</td><td rowspan=1 colspan=1>0.002</td><td rowspan=1 colspan=1>0.002</td><td rowspan=1 colspan=1>0. 002</td><td rowspan=1 colspan=1>0.03</td><td rowspan=1 colspan=1>0.015</td><td rowspan=1 colspan=1>0.08</td></tr><tr><td rowspan=1 colspan=1>S-Sn5PbA</td><td rowspan=1 colspan=1>4.0~6.0</td><td rowspan=1 colspan=1>余量</td><td rowspan=1 colspan=1></td><td rowspan=1 colspan=1></td><td rowspan=1 colspan=1>0.1</td><td rowspan=1 colspan=1>0.03</td><td rowspan=1 colspan=1>0.03</td><td rowspan=1 colspan=1>0.02</td><td rowspan=1 colspan=1>0.002</td><td rowspan=1 colspan=1>0.002</td><td rowspan=1 colspan=1>0.002</td><td rowspan=1 colspan=1>0.03</td><td rowspan=1 colspan=1>0.015</td><td rowspan=1 colspan=1>0.08</td></tr><tr><td rowspan=1 colspan=1>S-Sn2PbA</td><td rowspan=1 colspan=1>1.0~3.0</td><td rowspan=1 colspan=1>余量</td><td rowspan=1 colspan=1></td><td rowspan=1 colspan=1>1</td><td rowspan=1 colspan=1>0.1</td><td rowspan=1 colspan=1>0.",
    "summary": "百思论坛 - Part 3/5",
    "size": 3980
  },
  {
    "name": "第1卷_第4篇_钎焊-part-35",
    "projectId": "5ET7VaxsU6Y6",
    "fileName": "第1卷_第4篇_钎焊.pdf",
    "content": "03</td><td rowspan=1 colspan=1>0.03</td><td rowspan=1 colspan=1>0.02</td><td rowspan=1 colspan=1>0.002</td><td rowspan=1 colspan=1>0.002</td><td rowspan=1 colspan=1>0.002</td><td rowspan=1 colspan=1>0.03</td><td rowspan=1 colspan=1>0.015</td><td rowspan=1 colspan=1>0.\n\n（续）\n\n<table><tr><td rowspan=2 colspan=1>牌号</td><td rowspan=1 colspan=4>主要成分（质量分数，%）</td><td rowspan=1 colspan=10>杂质成分（质量分数，%）≤</td></tr><tr><td rowspan=1 colspan=1>Sn</td><td rowspan=1 colspan=1>Pb</td><td rowspan=1 colspan=1>Sb</td><td rowspan=1 colspan=1>其他元素</td><td rowspan=1 colspan=1>Sb</td><td rowspan=1 colspan=1>Cu</td><td rowspan=1 colspan=1>Bi</td><td rowspan=1 colspan=1>Fe</td><td rowspan=1 colspan=1>Zn</td><td rowspan=1 colspan=1>Al</td><td rowspan=1 colspan=1>Cd</td><td rowspan=1 colspan=1>As</td><td rowspan=1 colspan=1>S</td><td rowspan=1 colspan=1>除 Sb、Bi、Cu以外的杂质总和</td></tr><tr><td rowspan=1 colspan=1>S-Sn50PbCdA</td><td rowspan=1 colspan=1>49.0~51.0</td><td rowspan=1 colspan=1>余量</td><td rowspan=1 colspan=1></td><td rowspan=1 colspan=1>Cd:17.5~18.5</td><td rowspan=1 colspan=1>0.1</td><td rowspan=1 colspan=1>0.03</td><td rowspan=1 colspan=1>0.03</td><td rowspan=1 colspan=1>0.02</td><td rowspan=1 colspan=1>0.002</td><td rowspan=1 colspan=1>20.002</td><td rowspan=1 colspan=1>一</td><td rowspan=1 colspan=1>0.03</td><td rowspan=1 colspan=1>0.015</td><td rowspan=1 colspan=1>0.08</td></tr><tr><td rowspan=1 colspan=1>S-Sn5PbAgA</td><td rowspan=1 colspan=1>4.0~6.0</td><td rowspan=1 colspan=1>余量</td><td rowspan=1 colspan=1>一</td><td rowspan=1 colspan=1>Ag:1.0~2.0</td><td rowspan=1 colspan=1>0.1</td><td rowspan=1 colspan=1>0.03</td><td rowspan=1 colspan=1>0.03</td><td rowspan=1 colspan=1>0.02</td><td rowspan=1 colspan=1>0.002</td><td rowspan=1 colspan=1>0.002</td><td rowspan=1 colspan=1>0.002</td><td rowspan=1 colspan=1>0.03</td><td rowspan=1 colspan=1>0.015</td><td rowspan=1 colspan=1>0.08</td></tr><tr><td rowspan=1 colspan=1>S-Sn63PbAgA</td><td rowspan=1 colspan=1>62.0~64.0</td><td rowspan=1 colspan=1>余量</td><td rowspan=1 colspan=1>1</td><td rowspan=1 colspan=1>Ag:1.5~2.5</td><td rowspan=1 colspan=1>0.1</td><td rowspan=1 colspan=1>0.03</td><td rowspan=1 colspan=1>0.03</td><td rowspan=1 colspan=1>0.02</td><td rowspan=1 colspan=1>0.002</td><td rowspan=1 colspan=1>0.002</td><td rowspan=1 colspan=1>0.002</td><td rowspan=1 colspan=1>0.03</td><td rowspan=1 colspan=1>0.015</td><td rowspan=1 colspan=1>0.08</td></tr><tr><td rowspan=1 colspan=1>S-Sn40PbPA</td><td rowspan=1 colspan=1>39.0~41.0</td><td rowspan=1 colspan=1>余量</td><td rowspan=1 colspan=1>1.5~2.0</td><td rowspan=1 colspan=1>P:0.001~0.004</td><td rowspan=1 colspan=1></td><td rowspan=1 colspan=1>0.03</td><td rowspan=1 colspan=1>0.03</td><td rowspan=1 colspan=1>0.02</td><td rowspan=1 colspan=1>0. 002</td><td rowspan=1 colspan=1>0.002</td><td rowspan=1 colspan=1>0.002</td><td rowspan=1 colspan=1>0.03</td><td rowspan=1 colspan=1>0.015</td><td rowspan=1 colspan=1>0.08</td></tr><tr><td rowspan=1 colspan=1>S-Sn60PbPA</td><td rowspan=1 colspan=1>59.0~61.0</td><td rowspan=1 colspan=1>余量</td><td rowspan=1 colspan=1>0.3~0.8</td><td rowspan=1 colspan=1>P:0.001~0.004</td><td rowspan=1 colspan=1></td><td rowspan=1 colspan=1>0.03</td><td rowspan=1 colspan=1>0.03</td><td rowspan=1 colspan=1>0.02</td><td rowspan=1 colspan=1>0.002</td><td rowspan=1 colspan=1>0.002</td><td rowspan=1 colspan=1>0.002</td><td rowspan=1 colspan=1>0.03</td><td rowspan=1 colspan=1>0. 015</td><td rowspan=1 colspan=1>0.08</td></tr></table>\n\n注：摘自GB/T3131—2001。\n\n表22-8锡铅钎料的物理性能  ",
    "summary": "百思论坛 - Part 4/5",
    "size": 3518
  },
  {
    "name": "第1卷_第4篇_钎焊-part-36",
    "projectId": "5ET7VaxsU6Y6",
    "fileName": "第1卷_第4篇_钎焊.pdf",
    "content": "<table><tr><td rowspan=1 colspan=1>牌号</td><td rowspan=1 colspan=1>固相线/C</td><td rowspan=1 colspan=1>液相线/C</td><td rowspan=1 colspan=1>电阻率/·m</td><td rowspan=1 colspan=1>主要用途</td></tr><tr><td rowspan=1 colspan=1>S-Sn95Pb</td><td rowspan=1 colspan=1>183</td><td rowspan=1 colspan=1>224</td><td rowspan=1 colspan=1></td><td rowspan=2 colspan=1>电气、电子工业用耐高温器件</td></tr><tr><td rowspan=1 colspan=1>S-Sn90Pb</td><td rowspan=1 colspan=1>183</td><td rowspan=1 colspan=1>215</td><td rowspan=1 colspan=1></td></tr><tr><td rowspan=1 colspan=1>S-Sn65Pb</td><td rowspan=1 colspan=1>183</td><td rowspan=1 colspan=1>186</td><td rowspan=1 colspan=1>1. 22 ×10-7</td><td rowspan=1 colspan=1></td></tr><tr><td rowspan=1 colspan=1>S-Sn63Pb</td><td rowspan=1 colspan=1>183</td><td rowspan=1 colspan=1>183</td><td rowspan=1 colspan=1>1.41×10-7</td><td rowspan=2 colspan=1>电气、电子工业（印制电路板）、航空工业及镀层金属的焊接新</td></tr><tr><td rowspan=1 colspan=1>S-Sn60PbS-Sn60PbSb</td><td rowspan=1 colspan=1>183</td><td rowspan=1 colspan=1>190</td><td rowspan=1 colspan=1>1.45 ×10-7</td></tr><tr><td rowspan=1 colspan=1>S-Sn55Pb</td><td rowspan=1 colspan=1>183</td><td rowspan=1 colspan=1>203</td><td rowspan=1 colspan=1>1.60×10-7</td><td rowspan=1 colspan=1></td></tr><tr><td rowspan=1 colspan=1>S-Sn50PbS-Sn50PbSb</td><td rowspan=1 colspan=1>183</td><td rowspan=1 colspan=1>215</td><td rowspan=1 colspan=1>1.81×10-7</td><td rowspan=2 colspan=1>开普通电气、空                          </td></tr><tr><td rowspan=1 colspan=1>S-Sn45Pb</td><td rowspan=1 colspan=1>183</td><td rowspan=1 colspan=1>227</td><td rowspan=1 colspan=1></td></tr><tr><td rowspan=1 colspan=1>S-Sn40PbS-Sn40PbSb</td><td rowspan=1 colspan=1>183</td><td rowspan=1 colspan=1>238</td><td rowspan=1 colspan=1>1.70×10-7</td><td rowspan=2 colspan=1>钣金、铅管焊接，电缆线、换热器金属器材、辐射体、制罐等焊接</td></tr><tr><td rowspan=1 colspan=1>S-Sn35Pb</td><td rowspan=1 colspan=1>183</td><td rowspan=1 colspan=1>248</td><td rowspan=1 colspan=1></td></tr></table>",
    "summary": "百思论坛 - Part 5/5",
    "size": 1945
  },
  {
    "name": "第1卷_第4篇_钎焊-part-37",
    "projectId": "5ET7VaxsU6Y6",
    "fileName": "第1卷_第4篇_钎焊.pdf",
    "content": "（续）\n\n<table><tr><td rowspan=1 colspan=1>牌号</td><td rowspan=1 colspan=1>固相线/</td><td rowspan=1 colspan=1>液相线/℃</td><td rowspan=1 colspan=1>电阻率/·m</td><td rowspan=1 colspan=1>主要用途</td></tr><tr><td rowspan=1 colspan=1>S-Sn30PbS-Sn30PbSb</td><td rowspan=1 colspan=1>183</td><td rowspan=1 colspan=1>258</td><td rowspan=1 colspan=1>1.82×10-7</td><td rowspan=4 colspan=1>灯泡、冷却机制造、钣金、铅管</td></tr><tr><td rowspan=1 colspan=1>S-Sn25PbSb</td><td rowspan=1 colspan=1>183</td><td rowspan=1 colspan=1>260</td><td rowspan=1 colspan=1>1.96×10-7</td></tr><tr><td rowspan=1 colspan=1>S-Sn20PbS-Sn18PbSb</td><td rowspan=1 colspan=1>183</td><td rowspan=1 colspan=1>279</td><td rowspan=1 colspan=1>2.20×10-7</td></tr><tr><td rowspan=1 colspan=1>S-Sn10Pb</td><td rowspan=1 colspan=1>268</td><td rowspan=1 colspan=1>301</td><td rowspan=1 colspan=1>1.98×10-7</td></tr><tr><td rowspan=1 colspan=1>S-Sn5Pb</td><td rowspan=1 colspan=1>300</td><td rowspan=1 colspan=1>314</td><td rowspan=1 colspan=1>二</td><td rowspan=2 colspan=1>钣金、锅炉用及其他高温用</td></tr><tr><td rowspan=1 colspan=1>S-Sn2 Pb</td><td rowspan=1 colspan=1>316</td><td rowspan=1 colspan=1>322</td><td rowspan=1 colspan=1>1</td></tr><tr><td rowspan=1 colspan=1>S-Sn50PbCd</td><td rowspan=1 colspan=1>145</td><td rowspan=1 colspan=1>145</td><td rowspan=1 colspan=1>1</td><td rowspan=1 colspan=1>轴瓦、陶瓷的烘烤焊接、热切割、分级焊接及其他低温焊接</td></tr><tr><td rowspan=1 colspan=1>S-Sn5PbAg</td><td rowspan=1 colspan=1>296</td><td rowspan=1 colspan=1>301</td><td rowspan=1 colspan=1>1</td><td rowspan=1 colspan=1>电气工业、高温工作条件</td></tr><tr><td rowspan=1 colspan=1>S-Sn63PbAg</td><td rowspan=1 colspan=1>183</td><td rowspan=1 colspan=1>183</td><td rowspan=1 colspan=1>1.20×10-7</td><td rowspan=1 colspan=1>同 S-Sn63Pb，但焊点质量等方面优于S-Sn63Pb</td></tr><tr><td rowspan=1 colspan=1>S-Sn40PbSbP</td><td rowspan=1 colspan=1>183</td><td rowspan=1 colspan=1>238</td><td rowspan=1 colspan=1>1.70×10-7</td><td rowspan=2 colspan=1>用于对抗氧化有较高要求的场合</td></tr><tr><td rowspan=1 colspan=1>S-Sn60PbSbP</td><td rowspan=1 colspan=1>183</td><td rowspan=1 colspan=1>190</td><td rowspan=1 colspan=1>1.45×10-7</td></tr></table>\n\n注：摘自GB/T3131--2001。\n\n2）非国家标准规定的锡铅软钎料的成分、熔化温度及用途见表22-9和表22-10。\n\n3）微电子器件组装用膏状软钎料的合金种类、形状及尺寸见表22-11。\n\n表22-9 锡基软钎料及其用途  ",
    "summary": "百思论坛 - Part 1/3",
    "size": 2221
  },
  {
    "name": "第1卷_第4篇_钎焊-part-38",
    "projectId": "5ET7VaxsU6Y6",
    "fileName": "第1卷_第4篇_钎焊.pdf",
    "content": "<table><tr><td rowspan=2 colspan=1>钎料牌号</td><td rowspan=1 colspan=5>化学成分（质量分数，%）</td><td rowspan=2 colspan=1>熔化温度C</td><td rowspan=2 colspan=1>用途</td></tr><tr><td rowspan=1 colspan=1>Sn</td><td rowspan=1 colspan=1>Ag</td><td rowspan=1 colspan=1>Sb</td><td rowspan=1 colspan=1>A1</td><td rowspan=1 colspan=1>其他</td></tr><tr><td rowspan=1 colspan=1>S-Sn96Ag</td><td rowspan=1 colspan=1>96</td><td rowspan=1 colspan=1>4</td><td rowspan=1 colspan=1></td><td rowspan=1 colspan=1></td><td rowspan=1 colspan=1></td><td rowspan=1 colspan=1>221~230</td><td rowspan=1 colspan=1>适宜钎焊铜、黄铜、铝青铜等，工作环境温度可达100℃左右，在钎焊镀银件（如半导体材料）时，能有效防止银薄膜的扩散</td></tr><tr><td rowspan=1 colspan=1>S-Sn95Sb</td><td rowspan=1 colspan=1>95</td><td rowspan=1 colspan=1>5</td><td rowspan=1 colspan=1>5</td><td rowspan=1 colspan=1></td><td rowspan=1 colspan=1>Cu:2</td><td rowspan=1 colspan=1>234~240创</td><td rowspan=1 colspan=1>加入w（Sb）5%可增加钎缝高温强度和抗蠕变性能，在150℃时，仍能保持抗拉强度达23MPa</td></tr><tr><td rowspan=1 colspan=1>S-Sn92AgCuSb</td><td rowspan=1 colspan=1>92</td><td rowspan=1 colspan=1>5</td><td rowspan=1 colspan=1>1</td><td rowspan=1 colspan=1>1</td><td rowspan=1 colspan=1>Cu:2</td><td rowspan=1 colspan=1>215~240</td><td rowspan=1 colspan=1>与 S-Sn96Ag相似，强度更高</td></tr><tr><td rowspan=1 colspan=1>Sn84.5AgSb</td><td rowspan=1 colspan=1>84.5</td><td rowspan=1 colspan=1>8</td><td rowspan=1 colspan=1>7.5</td><td rowspan=1 colspan=1>1</td><td rowspan=1 colspan=1>一</td><td rowspan=1 colspan=1>235~250</td><td rowspan=1 colspan=1>高温强度比前三种更高</td></tr><tr><td rowspan=1 colspan=1>S-Sn80Ag</td><td rowspan=1 colspan=1>80</td><td rowspan=1 colspan=1>20</td><td rowspan=1 colspan=1></td><td rowspan=1 colspan=1></td><td rowspan=1 colspan=1></td><td rowspan=1 colspan=1>225~370</td><td rowspan=1 colspan=1>与 S-Sn96Ag相似，强度更高</td></tr></table>\n\n（续）\n\n<table><tr><td rowspan=2 colspan=1>钎料牌号</td><td rowspan=1 colspan=5>化学成分（质量分数，%）</td><td rowspan=2 colspan=1>熔化温度/</td><td rowspan=2 colspan=1>用途</td></tr><tr><td rowspan=1 colspan=1>Sn</td><td rowspan=1 colspan=1>Ag</td><td rowspan=1 colspan=1>Sb</td><td rowspan=1 colspan=1>A1</td><td rowspan=1 colspan=1>其他</td></tr><tr><td rowspan=1 colspan=1>S-Sn78ZnAgCu</td><td rowspan=1 colspan=1>78</td><td rowspan=1 colspan=1>1</td><td rowspan=1 colspan=1></td><td rowspan=1 colspan=1></td><td rowspan=1 colspan=1>Zn:20Cu:1</td><td rowspan=1 colspan=1>197~281</td><td rowspan=1 colspan=1>用于AI-Cu接头钎焊</td></tr><tr><td rowspan=1 colspan=1>S-Sn72ZnAgAlGe</td><td rowspan=1 colspan=1>72</td><td rowspan=1 colspan=1>2</td><td rowspan=1 colspan=1>一</td><td rowspan=1 colspan=1>20</td><td rowspan=1 colspan=1>Zn:2Ge:0.4</td><td rowspan=1 colspan=1>200~230</td><td rowspan=1 colspan=1>熔点较低，适用于铬铁钎焊铝及铝合金，及钢和不锈钢的钎焊</td></tr><tr><td rowspan=1 colspan=1>S-Sn55ZnAgAl</td><td rowspan=1 colspan=1>55</td><td rowspan=1 colspan=1>2.5</td><td rowspan=1 colspan=1>一</td><td rowspan=1 colspan=1>2.5</td><td rowspan=1 colspan=1>Zn:40</td><td rowspan=1 colspan=1>320~350</td><td rowspan=1 colspan=1>钎料的塑性好、强度高，用火焰钎焊铝-铜接头的力学性能稳定、电气性能较好，可在-60~200℃工作</td></tr><tr><td rowspan=1 colspan=1>S-Sn70Ag</td><td rowspan=1 colspan=1>70</td><td rowspan=1 colspan=1>30</td><td rowspan=1 colspan=1>1</td><td rowspan=1 colspan=1>一</td><td rowspan=1 colspan=1>一</td><td rowspan=1 colspan=1>221~420</td><td rowspan=1 colspan=1>同S-Sn80Ag</td></tr></table>\n\n表22-10铅基软钎料及其用途  ",
    "summary": "百思论坛 - Part 2/3",
    "size": 3329
  },
  {
    "name": "第1卷_第4篇_钎焊-part-39",
    "projectId": "5ET7VaxsU6Y6",
    "fileName": "第1卷_第4篇_钎焊.pdf",
    "content": "<table><tr><td rowspan=2 colspan=1>钎料牌号</td><td rowspan=1 colspan=4>化学成分（质量分数，%）</td><td rowspan=2 colspan=1>熔化温度</td><td rowspan=2 colspan=1>用途</td></tr><tr><td rowspan=1 colspan=1>Pb</td><td rowspan=1 colspan=1>Ag</td><td rowspan=1 colspan=1>Sn</td><td rowspan=1 colspan=1>其他</td></tr><tr><td rowspan=1 colspan=1>S-Pb97Ag</td><td rowspan=1 colspan=1>97</td><td rowspan=1 colspan=1>3</td><td rowspan=1 colspan=1>1</td><td rowspan=1 colspan=1>1</td><td rowspan=1 colspan=1>300~305</td><td rowspan=3 colspan=1>接近铅银共晶成分的钎料，耐热性较好，在200℃时抗拉强度为11.5MPa，可钎焊工作温度高的铜及铜合金</td></tr><tr><td rowspan=1 colspan=1>S-Pb92SnAg</td><td rowspan=1 colspan=1>92</td><td rowspan=1 colspan=1>2.5</td><td rowspan=1 colspan=1>5.5</td><td rowspan=1 colspan=1>1</td><td rowspan=1 colspan=1>295~305</td></tr><tr><td rowspan=1 colspan=1>S-Pb90InAg</td><td rowspan=1 colspan=1>90</td><td rowspan=1 colspan=1>5</td><td rowspan=1 colspan=1>1</td><td rowspan=1 colspan=1>In:5</td><td rowspan=1 colspan=1>290~294</td></tr><tr><td rowspan=1 colspan=1>S-Pb65SnAg</td><td rowspan=1 colspan=1>65</td><td rowspan=1 colspan=1>5</td><td rowspan=1 colspan=1>30</td><td rowspan=1 colspan=1>一</td><td rowspan=1 colspan=1>225~235</td><td rowspan=1 colspan=1></td></tr><tr><td rowspan=1 colspan=1>S-Pb83.5SnAg</td><td rowspan=1 colspan=1>83.5</td><td rowspan=1 colspan=1>1.5</td><td rowspan=1 colspan=1>15</td><td rowspan=1 colspan=1></td><td rowspan=1 colspan=1>265~270</td><td rowspan=1 colspan=1>家</td></tr><tr><td rowspan=1 colspan=1>S-Pb50AgCdSnZn</td><td rowspan=1 colspan=1>50</td><td rowspan=1 colspan=1>25</td><td rowspan=1 colspan=1>8</td><td rowspan=1 colspan=1>Cd:15,Zn:2</td><td rowspan=1 colspan=1>320~485</td><td rowspan=1 colspan=1>熔点较高，结晶区间大，适用于快速加热方法钎焊，能填满较大间隙，适于钎焊铜及铜合金</td></tr><tr><td rowspan=1 colspan=1>S-Pb87SnSbNi</td><td rowspan=1 colspan=1>87</td><td rowspan=1 colspan=1></td><td rowspan=1 colspan=1>6</td><td rowspan=1 colspan=1>Sb:6、Ni:1</td><td rowspan=1 colspan=1>310~320</td><td rowspan=1 colspan=1></td></tr></table>\n\n表22-11膏状软钎料分类   \n\n<table><tr><td rowspan=1 colspan=4>软钎料</td><td rowspan=1 colspan=3>钎剂</td></tr><tr><td rowspan=2 colspan=1>合金系</td><td rowspan=2 colspan=1>合金种类</td><td rowspan=1 colspan=2>焊粉</td><td rowspan=2 colspan=1>类型</td><td rowspan=2 colspan=1>主剂</td><td rowspan=2 colspan=1>活性成分</td></tr><tr><td rowspan=1 colspan=1>形状</td><td rowspan=1 colspan=1>尺寸</td></tr><tr><td rowspan=1 colspan=1>Sn-Pb</td><td rowspan=1 colspan=1>Sn95Pb5，Sn65Pb35,Sn63Pb37，Sn60Pb40，Sn55Pb45,Sn50Pb50</td><td rowspan=7 colspan=1>SI</td><td rowspan=7 colspan=1>1a1b2a2b345</td><td rowspan=7 colspan=1>123</td><td rowspan=7 colspan=1>123</td><td rowspan=7 colspan=1>123</td></tr><tr><td rowspan=1 colspan=1>Pb-Sn</td><td rowspan=1 colspan=1>Pb55Sn45，Pb60Sn40,Pb65Sn35，Pb70Sn30，Pb80Sn20,Pb90Sn10，Pb95Sn5，Pb98Sn2</td></tr><tr><td rowspan=1 colspan=1>Sn-Pb-Sb</td><td rowspan=1 colspan=1>Sn60Pb39.2Sb0.8,Sn40Pb58. 25 Sb1.75</td></tr><tr><td rowspan=1 colspan=1>Sn-Pb-Ag</td><td rowspan=1 colspan=1>Sn62Pb36Ag2</td></tr><tr><td rowspan=1 colspan=1>Pb-Sn-Zn</td><td rowspan=1 colspan=1>Pb57Sn38Zn4. 5Sb0.5</td></tr><tr><td rowspan=1 colspan=1>Pb-Ag-Sn</td><td rowspan=1 colspan=1>Pb97.5Ag1. 5Sn1</td></tr><tr><td rowspan=1 colspan=1>Pb-Sn-Ag</td><td rowspan=1 colspan=1>Pb93.5Sn5 Ag1. 5</td></tr></table>\n\n注：1．焊粉形状：S一球形；I不定形。2．焊粉尺寸：la $- 7 5 \\sim 1 5 0 \\mu \\mathrm { m }$ ；lb $- 2 0 \\sim 1 5 0 \\mu \\mathrm { m }$ ; $2 \\mathbf { a } { - } 4 5 \\sim 7 5 \\mu \\mathbf { m }$ ； $2 \\mathrm { b } { - } 2 0 \\sim 7 5 \\mu \\mathrm { m }$ ； $3 - 2 0 \\sim 4 5 \\mu m$ ；4-20\\~ $3 8 \\mu \\mathrm { m }$ ；5-15\\~25μm。3．钎剂分类及代码见表22-4。4.摘自YS/T93-1996。",
    "summary": "百思论坛 - Part 3/3",
    "size": 3609
  },
  {
    "name": "第1卷_第4篇_钎焊-part-40",
    "projectId": "5ET7VaxsU6Y6",
    "fileName": "第1卷_第4篇_钎焊.pdf",
    "content": "# 22.2.2 锌基钎料和镉基钎料\n\n\n# （1）锌基钎料\n纯锌的熔点为 $4 1 9 \\mathrm { ‰}$ 。在锌中加入锡能明显降低钎料的熔点，加人少量 $\\mathbf { A } _ { \\mathbf { \\delta B } }$ 、Al、Cu等元素，可提高钎缝的结合强度、耐腐蚀性能和工作温度。近年来，许多研究者在锌基钎料中加人某些微量元素，可以达到良好的自钎效果，并已在生产中得到应用，取得了良好的效果。\n\n锌基钎料适于钎焊铝合金制品。钎焊铜、铜合金和钢时，铺展性能差。在潮湿条件下，其耐蚀性能较差。常用锌基钎料的用途列于表22-12。\n\n表22-12锌基钎料及其应用  \n\n<table><tr><td rowspan=2 colspan=1>钎料牌号</td><td rowspan=1 colspan=5>化学成分（质量分数，%）</td><td rowspan=2 colspan=1>熔化温度/C</td><td rowspan=2 colspan=1>用   途</td></tr><tr><td rowspan=1 colspan=1>Zn</td><td rowspan=1 colspan=1>Al</td><td rowspan=1 colspan=1>Sn</td><td rowspan=1 colspan=1>Cu</td><td rowspan=1 colspan=1>其他</td></tr><tr><td rowspan=1 colspan=1>S-Zn89AlCu</td><td rowspan=1 colspan=1>89</td><td rowspan=1 colspan=1>7</td><td rowspan=1 colspan=1>一</td><td rowspan=1 colspan=1>4</td><td rowspan=1 colspan=1></td><td rowspan=1 colspan=1>377</td><td rowspan=1 colspan=1>用于纯铝、铝合金、铸件和工件的补焊。钎焊铜、铜合金和钢时，铺展性比其他锌基钎料稍好</td></tr><tr><td rowspan=1 colspan=1>S-Zn95Al</td><td rowspan=1 colspan=1>95</td><td rowspan=1 colspan=1>5</td><td rowspan=1 colspan=1></td><td rowspan=1 colspan=1></td><td rowspan=1 colspan=1></td><td rowspan=1 colspan=1>382</td><td rowspan=1 colspan=1>在钎焊铝的软钎料中，耐蚀性能最好，可用于钎焊铝-铜接头</td></tr><tr><td rowspan=1 colspan=1>S-Zn72. 5Al</td><td rowspan=1 colspan=1>72.5</td><td rowspan=1 colspan=1>27.5</td><td rowspan=1 colspan=1></td><td rowspan=1 colspan=1></td><td rowspan=1 colspan=1>一</td><td rowspan=1 colspan=1>430~500</td><td rowspan=1 colspan=1>钎焊铝及铝合金，具有较好的铺展性和填缝能力，耐蚀性较好，钎缝在阳极化处理时发黑</td></tr></table>\n\n# 百思论坛\n（续）\n\n<table><tr><td rowspan=2 colspan=1>钎料牌号</td><td rowspan=1 colspan=5>化学成分（质量分数，%）</td><td rowspan=2 colspan=1>熔化温度</td><td rowspan=2 colspan=1>用途</td></tr><tr><td rowspan=1 colspan=1>Zn</td><td rowspan=1 colspan=1>AI</td><td rowspan=1 colspan=1>Sn</td><td rowspan=1 colspan=1>Cu</td><td rowspan=1 colspan=1>其他</td></tr><tr><td rowspan=1 colspan=1>S-Zn65AlCu</td><td rowspan=1 colspan=1>65</td><td rowspan=1 colspan=1>20</td><td rowspan=1 colspan=1>二</td><td rowspan=1 colspan=1>15</td><td rowspan=1 colspan=1>二</td><td rowspan=1 colspan=1>390~420</td><td rowspan=1 colspan=1></td></tr><tr><td rowspan=1 colspan=1>S-Zn58SnCu</td><td rowspan=1 colspan=1>58</td><td rowspan=1 colspan=1>一</td><td rowspan=1 colspan=1>40</td><td rowspan=1 colspan=1>2</td><td rowspan=1 colspan=1>1</td><td rowspan=1 colspan=1>200~350</td><td rowspan=1 colspan=1>钎焊铝及铝合金、铝-铜，可不用钎剂进行括擦钎焊</td></tr><tr><td rowspan=1 colspan=1>S-Zn86A1CuSnBi</td><td rowspan=1 colspan=1>86</td><td rowspan=1 colspan=1>6.7</td><td rowspan=1 colspan=1>2</td><td rowspan=1 colspan=1>3.8</td><td rowspan=1 colspan=1>Bil</td><td rowspan=1 colspan=1>304~350</td><td rowspan=1 colspan=1></td></tr><tr><td rowspan=1 colspan=1>S-Zn60Cd</td><td rowspan=1 colspan=1>60</td><td rowspan=1 colspan=1>1</td><td rowspan=1 colspan=1>一</td><td rowspan=1 colspan=1>1</td><td rowspan=1 colspan=1>Cd40</td><td rowspan=1 colspan=1>266~366</td><td rowspan=1 colspan=1>用于铝、铝合金、铜、铜合金及铝-铜接头钎焊</td></tr></table>\n\n# （2）镉基钎料\n镉具有较高的耐腐蚀性能。Cd与Bi、Zn、$\\mathbf { S } \\mathbf { n }$ 、Ti、Al等元素形成塑性很好的共晶合金。镉基钎料是一种耐热软钎料，工作温度可达\n\n$2 5 0 \\mathrm { \\mathfrak { C } }$ 。但是，Cd是对人体健康极为有害的元素，除特殊需要外，一般不推荐使用镉基钎料。镉基钎料及其应用列于表22-13。",
    "summary": "（1）锌基钎料, （2）镉基钎料, 22.2.2 锌基钎料和镉基钎料, 百思论坛",
    "size": 3170
  },
  {
    "name": "第1卷_第4篇_钎焊-part-41",
    "projectId": "5ET7VaxsU6Y6",
    "fileName": "第1卷_第4篇_钎焊.pdf",
    "content": "# 22.2.3金基软钎料\n表22-13镉基钎料及其应用  \n\n<table><tr><td rowspan=2 colspan=1>钎料牌号</td><td rowspan=1 colspan=4>化学成分（质量分数，%）</td><td rowspan=2 colspan=1>熔化温度/C</td><td rowspan=2 colspan=1>用途</td></tr><tr><td rowspan=1 colspan=1>Cd</td><td rowspan=1 colspan=1>Zn</td><td rowspan=1 colspan=1>Ag</td><td rowspan=1 colspan=1>Ni</td></tr><tr><td rowspan=1 colspan=1>S-Cd96AgZn</td><td rowspan=1 colspan=1>96</td><td rowspan=1 colspan=1>1</td><td rowspan=1 colspan=1>3</td><td rowspan=1 colspan=1>一</td><td rowspan=1 colspan=1>300~325</td><td rowspan=2 colspan=1>适用于铜及铜合金零件的软钎焊，如散热器电机整流子等。在铜及铜合金上具有良好的润湿性及填缝能力</td></tr><tr><td rowspan=1 colspan=1>S-Cd95 Ag</td><td rowspan=1 colspan=1>95</td><td rowspan=1 colspan=1>1</td><td rowspan=1 colspan=1>5</td><td rowspan=1 colspan=1>1</td><td rowspan=1 colspan=1>338~393</td></tr><tr><td rowspan=1 colspan=1>S-Cd84AgZnNi</td><td rowspan=1 colspan=1>84</td><td rowspan=1 colspan=1>6</td><td rowspan=1 colspan=1>8</td><td rowspan=1 colspan=1>2</td><td rowspan=1 colspan=1>363~380</td><td rowspan=1 colspan=1>强度极限比Sn-Ag和Pb-Ag钎料高，耐热性能是软钎料中最好的一种，在260℃时抗拉强度为12MPa</td></tr><tr><td rowspan=1 colspan=1>S-Cd82.5Zn</td><td rowspan=1 colspan=1>82.5</td><td rowspan=1 colspan=1>17.5</td><td rowspan=1 colspan=1></td><td rowspan=1 colspan=1>一</td><td rowspan=1 colspan=1>265</td><td rowspan=1 colspan=1>同 S-Cd95Ag。加Zn可减少Cd在加热过程中的氧化</td></tr><tr><td rowspan=1 colspan=1>S-Cd82ZnAg</td><td rowspan=1 colspan=1>82</td><td rowspan=1 colspan=1>16</td><td rowspan=1 colspan=1>2</td><td rowspan=1 colspan=1></td><td rowspan=1 colspan=1>270~280</td><td rowspan=2 colspan=1>这两种钎料是在Cd-Zn 共晶的基础上加Ag，熔点较低，强度及耐热性良好，钎缝能进行电镀       Y</td></tr><tr><td rowspan=1 colspan=1>S-Cd79ZnAg</td><td rowspan=1 colspan=1>79</td><td rowspan=1 colspan=1>16</td><td rowspan=1 colspan=1>5</td><td rowspan=1 colspan=1>1</td><td rowspan=1 colspan=1>270~285</td></tr><tr><td rowspan=1 colspan=1>S-Cd92AgZn</td><td rowspan=1 colspan=1>92</td><td rowspan=1 colspan=1>2~4</td><td rowspan=1 colspan=1>4~5</td><td rowspan=1 colspan=1>一</td><td rowspan=1 colspan=1>320~360</td><td rowspan=1 colspan=1>6比S-Cd96AgZn的熔点稍高，适用性相同</td></tr></table>\n\n金基软钎料（表22-14）主要用于半导体器 性能好、钎焊接头强度高、耐腐蚀性好、润湿性件的封装。虽然其成本高，但是由于其具有导电 好等许多优点，在生产中仍得到了应用。\n\n表22-14几种金基钎料成分及液相线温度  \n\n<table><tr><td rowspan=\"2\">钎料牌号</td><td colspan=\"4\">化学成分（质量分数，%）</td><td rowspan=\"2\">液相线温度/℃</td></tr><tr><td>Au</td><td>Sn</td><td>Ge</td><td>其他</td></tr><tr><td>S-Au30SnAg</td><td>余量</td><td>40</td><td></td><td>Ag:30</td><td>411</td></tr><tr><td>S-Au97Sn</td><td>余量</td><td></td><td>1</td><td>Si:3</td><td>363</td></tr><tr><td>S-Au99.5Sb</td><td>余量</td><td></td><td>1</td><td>Sb: 0.5</td><td>360</td></tr><tr><td>S-Au86GeAg</td><td>余量</td><td>/</td><td>12</td><td>Ag:2</td><td>358</td></tr><tr><td>S-Au88Ge</td><td>余量</td><td></td><td>12</td><td>1</td><td>356</td></tr><tr><td>S-Au87.5GeNi</td><td>余量</td><td>1</td><td>12</td><td>Ni:0.5</td><td>356</td></tr><tr><td>S-Au80Sn</td><td>余量</td><td>20</td><td></td><td></td><td>280</td></tr><tr><td>S-Au10Sn</td><td>余量</td><td>90</td><td></td><td></td><td>217</td></tr></table>\n\n# 22.2.4其他低熔点软钎料\n（1）铟基钎料铟的熔点为 $1 5 6 . 4 \\mathrm { ‰}$ 。In与Sn、Pb、Cd、Bi等金属组成二元合金，可得到非常易熔的共晶钎料，这类钎料通常称为易熔软钎料。这种钎料在碱性介质中具有较高的耐腐蚀性能，并能很好地润湿金属和非金属。常用共晶铟基钎料的牌号、化学成分、熔化温度列于表22-15。\n\n这类钎料钎缝电阻值低、塑性较好，可进行不同热膨胀系数材料的非匹配封接。在电真空器件、玻璃、陶瓷和低温超导器件的钎焊上获得广泛的应用。如 $\\mathbf { S } \\mathbf { - } \\mathbf { J } \\mathbf { n } \\pmb { 5 } 2 \\mathbf { S } \\mathbf { n }$ 是In-Sn共晶二元合金，对玻璃的润湿性能较好，并能得到相当牢固的连接。此外，含In的易熔三元合金（ ${ \\pmb w }$ （Pb）$3 7 . 5 \\%$ 、 $\\pmb { w }$ （ $\\mathtt { S n }$ ） $3 7 . 5 \\%$ 和 $\\pmb { w }$ （In） $25 \\%$ ）钎料，广泛地用来封接玻璃和石英器件。富铟的锡钎料广泛地用来制造玻璃的真空密封接头。\n\n# （2）铋基钎料\n铋的熔点是 $2 7 1 \\mathrm { ‰}$ ，同许多金属形成易熔共晶，多元合金组成钎料熔点更低（表22-16）。几种易熔软钎料都含有Bi。\n\n含Bi钎料对某些金属润湿性能较差，为此钎焊前可预先镀锌后再进行钎焊。铋基液态钎料在冷却过程中体积稍有增加。铋基钎料可用在$\\mathbf { 1 8 0 } \\mathbf { \\mathcal { C } }$ 以下制造敏感元件。S-Bi32PbInSnCd和S-Bi49ZnPbSn的熔点很低，可用于要求钎焊温度低的工件及某些特殊需要中。",
    "summary": "（2）铋基钎料, 22.2.3金基软钎料, 22.2.4其他低熔点软钎料",
    "size": 3853
  },
  {
    "name": "第1卷_第4篇_钎焊-part-42",
    "projectId": "5ET7VaxsU6Y6",
    "fileName": "第1卷_第4篇_钎焊.pdf",
