Repository: LunaReborn/Welding-6m-Extractor

# 焊接文档 6M 专有词汇抽取工具

用于从焊接相关文档中抽取“人、机、料、法、环、测”六类专有词汇，并导出 JSON 和 Excel。

## 目录结构

```text
project/
  cli.py
  engine/
    document_loader.py
    chunker.py
    llm_client.py
    extractor_6m.py
    normalizer.py
    validator.py
    exporter.py
  prompts/
    welding_6m_extract.txt
    welding_6m_review.txt
  outputs/
  data/
```

## 安装

```bash
pip install -r requirements.txt
```

## 使用 Ollama

先启动 Ollama，并拉取模型：

```bash
ollama serve
ollama pull qwen2.5:7b
```

运行：

```bash
python cli.py --file data/氩弧焊标准作业指导书.docx --extractor ollama --model qwen2.5:7b --output outputs
```

启用二阶段复核：

```bash
python cli.py --file data/氩弧焊标准作业指导书.docx --extractor ollama --review --output outputs
```

File: data/hanjie_data/1.txt (part 37 of 68)
[
    "content": "镓的熔点为 $2 9 . 8 \\mathrm { ‰}$ 。Ga与Sn、In、Cd、${ \\bf Z n }$ 、Al、Pb等金属元素组成一系列低熔点钎料。镓基钎料的牌号、化学成分和熔化温度列于表22-17。镓基钎料可做成钎料膏，使用方便。在膏状钎料中添加 $\\mathbf { A } _ { \\mathbf { \\delta B } }$ 、 $\\mathbf { c u }$ 、Ni粉末可制成复合钎料。\n\n镓基钎料的熔化温度在 $1 0 . 6 \\sim 2 9 . 8 \\mathcal { C }$ 之间。钎焊时在常温下，将钎料涂覆在金属、陶瓷等钎缝外，被钎焊工件加压或在自由状态下放置4\\~48h后，由于液、固相间的溶解扩散作用，可自行固化形成牢固钎焊缝。这种接头的工作温度可达 $4 2 5 \\sim 6 5 0  { \\mathrm { \\ : { c } } }$ ，脱焊温度可达 $9 0 0 \\sim 1 0 0 0 \\mathrm { ^ c }$ 。镓基钎料工艺性能好，钎缝力学性能好，特别适宜用来钎焊加热不能过高的镓砷元件及其他微电子器件。\n\n表22-15铟基钎料的牌号、化学成分和熔化温度  \n\n<table><tr><td rowspan=2 colspan=1>钎料牌号</td><td rowspan=1 colspan=4>化学成分（质量分数，%）</td><td rowspan=2 colspan=1>熔化温度/C</td></tr><tr><td rowspan=1 colspan=1>In</td><td rowspan=1 colspan=1>Sn</td><td rowspan=1 colspan=1>Cd</td><td rowspan=1 colspan=1>Zn</td></tr><tr><td rowspan=1 colspan=1>S-In44SnCdZn</td><td rowspan=1 colspan=1>44.2</td><td rowspan=1 colspan=1>41.6</td><td rowspan=1 colspan=1>13.6</td><td rowspan=1 colspan=1>Ti0.8</td><td rowspan=1 colspan=1>90</td></tr><tr><td rowspan=1 colspan=1>S-In44ZnCd</td><td rowspan=1 colspan=1>44</td><td rowspan=1 colspan=1>42</td><td rowspan=1 colspan=1>14</td><td rowspan=1 colspan=1>1</td><td rowspan=1 colspan=1>93</td></tr><tr><td rowspan=1 colspan=1>S-In48SnPbZn</td><td rowspan=1 colspan=1>48.2</td><td rowspan=1 colspan=1>46</td><td rowspan=1 colspan=1>Pb:4</td><td rowspan=1 colspan=1>1.8</td><td rowspan=1 colspan=1>108</td></tr></table>",
    "summary": "（3）镓基钎料",
    "size": 1407
  },
  {
    "name": "第1卷_第4篇_钎焊-part-43",
    "projectId": "5ET7VaxsU6Y6",
    "fileName": "第1卷_第4篇_钎焊.pdf",
    "content": "（续）\n\n表22-16铋基钎料的牌号、化学成分和熔化温度  \n\n<table><tr><td rowspan=2 colspan=1>钎料牌号</td><td rowspan=1 colspan=4>化学成分（质量分数，%）</td><td rowspan=2 colspan=1>熔化温度/℃</td></tr><tr><td rowspan=1 colspan=1>In</td><td rowspan=1 colspan=1>Sn</td><td rowspan=1 colspan=1>Cd</td><td rowspan=1 colspan=1>Zn</td></tr><tr><td rowspan=1 colspan=1>S-In74CdZn</td><td rowspan=1 colspan=1>74</td><td rowspan=1 colspan=1>二</td><td rowspan=1 colspan=1>24. 25</td><td rowspan=1 colspan=1>1. 75</td><td rowspan=1 colspan=1>116</td></tr><tr><td rowspan=1 colspan=1>S-In50Sn</td><td rowspan=1 colspan=1>50</td><td rowspan=1 colspan=1>50</td><td rowspan=1 colspan=1>二</td><td rowspan=1 colspan=1>二</td><td rowspan=1 colspan=1>120</td></tr><tr><td rowspan=1 colspan=1>S-In97Zn</td><td rowspan=1 colspan=1>97. 2</td><td rowspan=1 colspan=1>二</td><td rowspan=1 colspan=1>二</td><td rowspan=1 colspan=1>2.8</td><td rowspan=1 colspan=1>143</td></tr></table>\n\n表22-17镓基钎料的牌号、化学成分和熔化温度  \n\n<table><tr><td rowspan=2 colspan=1>钎料牌号</td><td rowspan=1 colspan=5>化学成分（质量分数,%）</td><td rowspan=2 colspan=1>熔化温度/℃</td></tr><tr><td rowspan=1 colspan=1>Bi</td><td rowspan=1 colspan=1>Pb</td><td rowspan=1 colspan=1>Sn</td><td rowspan=1 colspan=1>Cd</td><td rowspan=1 colspan=1>In</td></tr><tr><td rowspan=1 colspan=1>S-Bi32PbInSnCd</td><td rowspan=1 colspan=1>32</td><td rowspan=1 colspan=1>22</td><td rowspan=1 colspan=1>10.8</td><td rowspan=1 colspan=1>8.2</td><td rowspan=1 colspan=1>18</td><td rowspan=1 colspan=1>46</td></tr><tr><td rowspan=1 colspan=1>S-Bi49PbSn</td><td rowspan=1 colspan=1>49</td><td rowspan=1 colspan=1>18</td><td rowspan=1 colspan=1>12</td><td rowspan=1 colspan=1></td><td rowspan=1 colspan=1>21</td><td rowspan=1 colspan=1>58</td></tr><tr><td rowspan=1 colspan=1>S-Bi50PbSn</td><td rowspan=1 colspan=1>50</td><td rowspan=1 colspan=1>25</td><td rowspan=1 colspan=1>25</td><td rowspan=1 colspan=1></td><td rowspan=1 colspan=1></td><td rowspan=1 colspan=1>94</td></tr><tr><td rowspan=1 colspan=1>S-Bi59SnPb</td><td rowspan=1 colspan=1>59</td><td rowspan=1 colspan=1>15</td><td rowspan=1 colspan=1>26</td><td rowspan=1 colspan=1></td><td rowspan=1 colspan=1></td><td rowspan=1 colspan=1>114</td></tr><tr><td rowspan=1 colspan=1>S-Bi55Pb</td><td rowspan=1 colspan=1>55</td><td rowspan=1 colspan=1>45</td><td rowspan=1 colspan=1></td><td rowspan=1 colspan=1></td><td rowspan=1 colspan=1></td><td rowspan=1 colspan=1>124</td></tr><tr><td rowspan=1 colspan=1>S-Bi57Sn</td><td rowspan=1 colspan=1>57</td><td rowspan=1 colspan=1>1</td><td rowspan=1 colspan=1>43</td><td rowspan=1 colspan=1></td><td rowspan=1 colspan=1></td><td rowspan=1 colspan=1>138.5</td></tr><tr><td rowspan=1 colspan=1>S-Bi60Cd</td><td rowspan=1 colspan=1>60</td><td rowspan=1 colspan=1></td><td rowspan=1 colspan=1></td><td rowspan=1 colspan=1>40</td><td rowspan=1 colspan=1></td><td rowspan=1 colspan=1>144</td></tr></table>",
    "summary": "百思论坛 - Part 1/2",
    "size": 2856
  },
  {
    "name": "第1卷_第4篇_钎焊-part-44",
    "projectId": "5ET7VaxsU6Y6",
    "fileName": "第1卷_第4篇_钎焊.pdf",
    "content": "<table><tr><td rowspan=2 colspan=1>钎料牌号</td><td rowspan=1 colspan=6>化学成分（质量分数，%）</td><td rowspan=1 colspan=2>熔化温度/℃</td></tr><tr><td rowspan=1 colspan=1>Ga</td><td rowspan=1 colspan=1>In</td><td rowspan=1 colspan=1>Sn</td><td rowspan=1 colspan=1>Zn</td><td rowspan=1 colspan=1>Ag</td><td rowspan=1 colspan=1>其他</td><td rowspan=1 colspan=1>固相线</td><td rowspan=1 colspan=1>液相线</td></tr><tr><td rowspan=1 colspan=1>S-Ga100</td><td rowspan=1 colspan=1>100</td><td rowspan=1 colspan=1>1</td><td rowspan=1 colspan=1>1</td><td rowspan=1 colspan=1>/</td><td rowspan=1 colspan=1>一</td><td rowspan=1 colspan=1></td><td rowspan=1 colspan=1></td><td rowspan=1 colspan=1>29.8</td></tr><tr><td rowspan=1 colspan=1>S-Ga95Zn</td><td rowspan=1 colspan=1>95</td><td rowspan=1 colspan=1>1</td><td rowspan=1 colspan=1>i</td><td rowspan=1 colspan=1>5</td><td rowspan=1 colspan=1>一</td><td rowspan=1 colspan=1>一</td><td rowspan=1 colspan=1>24</td><td rowspan=1 colspan=1>25</td></tr><tr><td rowspan=1 colspan=1>S-Ga92Sn</td><td rowspan=1 colspan=1>92</td><td rowspan=1 colspan=1>1</td><td rowspan=1 colspan=1>8</td><td rowspan=1 colspan=1>一</td><td rowspan=1 colspan=1></td><td rowspan=1 colspan=1>新</td><td rowspan=1 colspan=1>20</td><td rowspan=1 colspan=1>21</td></tr><tr><td rowspan=1 colspan=1>S-Ga82SnZn</td><td rowspan=1 colspan=1>82</td><td rowspan=1 colspan=1>：</td><td rowspan=1 colspan=1>12</td><td rowspan=1 colspan=1>6</td><td rowspan=1 colspan=1></td><td rowspan=1 colspan=1></td><td rowspan=1 colspan=1></td><td rowspan=1 colspan=1>17</td></tr><tr><td rowspan=1 colspan=1>S-Ga76In</td><td rowspan=1 colspan=1>76</td><td rowspan=1 colspan=1>24</td><td rowspan=1 colspan=1>1</td><td rowspan=1 colspan=1></td><td rowspan=1 colspan=1></td><td rowspan=1 colspan=1></td><td rowspan=1 colspan=1></td><td rowspan=1 colspan=1>16</td></tr><tr><td rowspan=1 colspan=1>S-Ga67InZn</td><td rowspan=1 colspan=1>67</td><td rowspan=1 colspan=1>29</td><td rowspan=1 colspan=1>1</td><td rowspan=1 colspan=1>4</td><td rowspan=1 colspan=1>丨</td><td rowspan=1 colspan=1></td><td rowspan=1 colspan=1></td><td rowspan=1 colspan=1>13</td></tr><tr><td rowspan=1 colspan=1>S-Ga55InSnCdMgZr</td><td rowspan=1 colspan=1>55</td><td rowspan=1 colspan=1>25</td><td rowspan=1 colspan=1>11</td><td rowspan=1 colspan=1></td><td rowspan=1 colspan=1></td><td rowspan=1 colspan=1>Cd:4，Mg:4，Zr:1</td><td rowspan=1 colspan=1></td><td rowspan=1 colspan=1>10.6</td></tr></table>",
    "summary": "百思论坛 - Part 2/2",
    "size": 2429
  },
  {
    "name": "第1卷_第4篇_钎焊-part-45",
    "projectId": "5ET7VaxsU6Y6",
    "fileName": "第1卷_第4篇_钎焊.pdf",
    "content": "# 22.2.5无铅软钎料\n近年来，铅的危害性已经受到广泛重视，各国相继立法，如欧盟的WEEE、RoHS指令（2006年7月1日正式实施），以及我国的《电子信息产品污染控制管理办法》（2007年3月1日正式实施），对Pb、Cd、 $\\mathbf { H } _ { \\mathbf { \\mathbf { \\mathbf { \\mathbf { \\mathbf { g } } } } } }$ 、六价Cr等六种有害物质在电子行业的应用作了相应的限制。因此，替代 $\\mathbf { S n - P b }$ 钎料中Pb的无铅软钎焊合金的研究进展很快，目前国内外已研究开发出了几十种具有应用前景的无铅软钎焊合金。但在润湿性和铺展性能方面，较传统的Sn-Pb软钎料仍有相当大的差距。无铅钎料的国家标准GB/T20422一2006已于2007年1月1日正式实施，含铅钎料必将被无铅钎料所取代。但是由于Sn-Pb钎料优良的润湿性和铺展性能，在相当长的一段时间里，Sn-Pb钎料与无铅钎料仍将并存，因此，关于无铅钎料，仍有大量研究工作尚待深入进行。表22-18中列出了熔点和铺展面积（在纯铜上）较为接近 $\\mathbf { S n { \\cdot } P b }$ 软钎料的若干种合金。表22-19中列出了一些无铅钎料的化学成分。\n\n表22-18部分无铅钎料及 $\\mathbf { S n } { \\cdot } \\mathbf { 4 0 P b }$ 钎料的铺展面积  \n\n<table><tr><td rowspan=1 colspan=1>无铅软钎焊合金</td><td rowspan=1 colspan=1>熔点或温度范围/C</td><td rowspan=1 colspan=1>铺展面积(母材为纯铜）/mm²</td></tr><tr><td rowspan=1 colspan=1>Sn-3.5Ag</td><td rowspan=1 colspan=1>221</td><td rowspan=1 colspan=1>77</td></tr><tr><td rowspan=1 colspan=1>Sn-3. 5Ag-1Zn</td><td rowspan=1 colspan=1>217</td><td rowspan=1 colspan=1>77</td></tr><tr><td rowspan=1 colspan=1>Sn-1Ag-1Sb</td><td rowspan=1 colspan=1>222 ~232</td><td rowspan=1 colspan=1>97</td></tr><tr><td rowspan=1 colspan=1>In-48Sn</td><td rowspan=1 colspan=1>118</td><td rowspan=1 colspan=1>73</td></tr><tr><td rowspan=1 colspan=1>Sn-Ag-Cu-Sb</td><td rowspan=1 colspan=1>210~215</td><td rowspan=1 colspan=1>53</td></tr><tr><td rowspan=1 colspan=1>Sn-20In-2. 8Ag</td><td rowspan=1 colspan=1>178.5~189. 1</td><td rowspan=1 colspan=1>127</td></tr><tr><td rowspan=1 colspan=1>Sn-9Zn</td><td rowspan=1 colspan=1>198</td><td rowspan=1 colspan=1>77</td></tr><tr><td rowspan=1 colspan=1>Sn-9Zn-10In</td><td rowspan=1 colspan=1>178</td><td rowspan=1 colspan=1>70</td></tr><tr><td rowspan=1 colspan=1>Sn-9Zn-5In</td><td rowspan=1 colspan=1>188</td><td rowspan=1 colspan=1>67</td></tr><tr><td rowspan=1 colspan=1>Bi-43Sn</td><td rowspan=1 colspan=1>138</td><td rowspan=1 colspan=1>47</td></tr><tr><td rowspan=1 colspan=1>Sn-3.3Ag-4. 8Bi</td><td rowspan=1 colspan=1>212</td><td rowspan=1 colspan=1>100</td></tr><tr><td rowspan=1 colspan=1>Sn-7. 5Bi-2Ag</td><td rowspan=1 colspan=1>207~212</td><td rowspan=1 colspan=1>110</td></tr><tr><td rowspan=1 colspan=1>Sn-0.7Cu</td><td rowspan=1 colspan=1>227</td><td rowspan=1 colspan=1>明80</td></tr><tr><td rowspan=1 colspan=1>Sn-4Cu-0.5Ag</td><td rowspan=1 colspan=1>225~349</td><td rowspan=1 colspan=1>80</td></tr><tr><td rowspan=1 colspan=1>Sn-5Sb</td><td rowspan=1 colspan=1>232~240</td><td rowspan=1 colspan=1>05</td></tr><tr><td rowspan=1 colspan=1>Sn-4Sb-8In</td><td rowspan=1 colspan=1>198~204</td><td rowspan=1 colspan=1>70</td></tr><tr><td rowspan=1 colspan=1>Sn-6Sb-19Bi</td><td rowspan=1 colspan=1>140 ~ 220</td><td rowspan=1 colspan=1>老160</td></tr><tr><td rowspan=1 colspan=1>Sn-40Pb</td><td rowspan=1 colspan=1>183</td><td rowspan=1 colspan=1>250</td></tr></table>",
    "summary": "22.2.5无铅软钎料",
    "size": 2825
  },
  {
    "name": "第1卷_第4篇_钎焊-part-46",
    "projectId": "5ET7VaxsU6Y6",
    "fileName": "第1卷_第4篇_钎焊.pdf",
    "content": "<table><tr><td rowspan=2 colspan=1>型号</td><td rowspan=2 colspan=1>熔化温度范围/℃</td><td rowspan=1 colspan=15>化学成分（质量分数，%）</td></tr><tr><td rowspan=1 colspan=1>Sn</td><td rowspan=1 colspan=1>Ag</td><td rowspan=1 colspan=1>Cu</td><td rowspan=1 colspan=1>Bi</td><td rowspan=1 colspan=1>Sb</td><td rowspan=1 colspan=1>In</td><td rowspan=1 colspan=1>Zn</td><td rowspan=1 colspan=1>Pb</td><td rowspan=1 colspan=1>Au</td><td rowspan=1 colspan=1>Ni</td><td rowspan=1 colspan=1>Fe</td><td rowspan=1 colspan=1>As</td><td rowspan=1 colspan=1>Al</td><td rowspan=1 colspan=1>Cd</td><td rowspan=1 colspan=1>杂质总量</td></tr><tr><td rowspan=1 colspan=1>S-Sn99Cu</td><td rowspan=1 colspan=1>227~235</td><td rowspan=1 colspan=1>余量</td><td rowspan=1 colspan=1>0.10</td><td rowspan=1 colspan=1>0.20~0.40</td><td rowspan=1 colspan=1>0.10</td><td rowspan=1 colspan=1>0.10</td><td rowspan=1 colspan=1>0.10</td><td rowspan=1 colspan=1>0.001</td><td rowspan=1 colspan=1>0.10</td><td rowspan=1 colspan=1>0.05</td><td rowspan=1 colspan=1>0.01</td><td rowspan=1 colspan=1>0.02</td><td rowspan=1 colspan=1>0.03</td><td rowspan=1 colspan=1>0.001</td><td rowspan=1 colspan=1>0.002</td><td rowspan=1 colspan=1>0.2</td></tr><tr><td rowspan=1 colspan=1>S-Sn99Cul</td><td rowspan=1 colspan=1>227</td><td rowspan=1 colspan=1>余量</td><td rowspan=1 colspan=1>0.10</td><td rowspan=1 colspan=1>0.5-0.9</td><td rowspan=1 colspan=1>0.10</td><td rowspan=1 colspan=1>0.10</td><td rowspan=1 colspan=1>0.10</td><td rowspan=1 colspan=1>0.001</td><td rowspan=1 colspan=1>0.10</td><td rowspan=1 colspan=1>0.05</td><td rowspan=1 colspan=1></td><td rowspan=1 colspan=1>0.02</td><td rowspan=1 colspan=1>0.03</td><td rowspan=1 colspan=1>0.001</td><td rowspan=1 colspan=1>0.002</td><td rowspan=1 colspan=1>0.2</td></tr><tr><td rowspan=1 colspan=1>S-Sn97Cu3</td><td rowspan=1 colspan=1>227~310</td><td rowspan=1 colspan=1>余量</td><td rowspan=1 colspan=1>0.10</td><td rowspan=1 colspan=1>2.5~3.5</td><td rowspan=1 colspan=1>0.10</td><td rowspan=1 colspan=1>0.10</td><td rowspan=1 colspan=1>0.10</td><td rowspan=1 colspan=1>0.001</td><td rowspan=1 colspan=1>0.10</td><td rowspan=1 colspan=1>0.05</td><td rowspan=1 colspan=1></td><td rowspan=1 colspan=1>0.02</td><td rowspan=1 colspan=1>0.03</td><td rowspan=1 colspan=1>0.001</td><td rowspan=1 colspan=1>0.002</td><td rowspan=1 colspan=1>0.2</td></tr><tr><td rowspan=1 colspan=1>S-Sn97 Ag3</td><td rowspan=1 colspan=1>221~230</td><td rowspan=1 colspan=1>余量</td><td rowspan=1 colspan=1>2.8~3.2</td><td rowspan=1 colspan=1>0.10</td><td rowspan=1 colspan=1>0.10</td><td rowspan=1 colspan=1>0.10</td><td rowspan=1 colspan=1>0.05</td><td rowspan=1 colspan=1>0.001</td><td rowspan=1 colspan=1>0.10</td><td rowspan=1 colspan=1>0.05</td><td rowspan=1 colspan=1>0.01</td><td rowspan=1 colspan=1>0.02</td><td rowspan=1 colspan=1>0.03</td><td rowspan=1 colspan=1>0.001</td><td rowspan=1 colspan=1>0.002</td><td rowspan=1 colspan=1>0.2</td></tr><tr><td rowspan=1 colspan=1>S-Sn96Ag4</td><td rowspan=1 colspan=1>221</td><td rowspan=1 colspan=1>余量</td><td rowspan=1 colspan=1>3.3~3.7</td><td rowspan=1 colspan=1>0.05</td><td rowspan=1 colspan=1>0.10</td><td rowspan=1 colspan=1>0.10</td><td rowspan=1 colspan=1>0.10</td><td rowspan=1 colspan=1>0.001</td><td rowspan=1 colspan=1>0.10</td><td rowspan=1 colspan=1>0.05</td><td rowspan=1 colspan=1>0.01</td><td rowspan=1 colspan=1>0.02</td><td rowspan=1 colspan=1>0.03</td><td rowspan=1 colspan=1>0.001</td><td rowspan=1 colspan=1>0.002</td><td rowspan=1 colspan=1>0.2</td></tr><tr><td rowspan=1 colspan=1>S-Sn96Ag4Cu</td><td rowspan=1 colspan=1>217~229</td><td rowspan=1 colspan=1>余量</td><td rowspan=1 colspan=1>3.7~4.3</td><td rowspan=1 colspan=1>0.3~0.7</td><td rowspan=1 colspan=1>0.10</td><td rowspan=1 colspan=1>0.10</td><td rowspan=1 colspan=1>0.10</td><td rowspan=1 colspan=1>0.001</td><td rowspan=1 colspan=1>0.10</td><td rowspan=1 colspan=1>0.05</td><td rowspan=1 colspan=1>0.01</td><td rowspan=1 colspan=1>0.02</td><td rowspan=1 colspan=1>0.03</td><td rowspan=1 colspan=1>0.",
    "summary": "百思论坛 - Part 1/7",
    "size": 4000
  },
  {
    "name": "第1卷_第4篇_钎焊-part-47",
    "projectId": "5ET7VaxsU6Y6",
    "fileName": "第1卷_第4篇_钎焊.pdf",
    "content": "001</td><td rowspan=1 colspan=1>0.002</td><td rowspan=1 colspan=1>0.2</td></tr><tr><td rowspan=1 colspan=1>S-Sn98Cu1 Ag</td><td rowspan=1 colspan=1>217~227</td><td rowspan=1 colspan=1>余量</td><td rowspan=1 colspan=1>0.2~0.4</td><td rowspan=1 colspan=1>0.5~0.9</td><td rowspan=1 colspan=1>0.06</td><td rowspan=1 colspan=1>0.10</td><td rowspan=1 colspan=1>0.10</td><td rowspan=1 colspan=1>0.001</td><td rowspan=1 colspan=1>0.10</td><td rowspan=1 colspan=1>0.05</td><td rowspan=1 colspan=1>0.01</td><td rowspan=1 colspan=1>0.02</td><td rowspan=1 colspan=1>0.03</td><td rowspan=1 colspan=1>0.001</td><td rowspan=1 colspan=1>0.002</td><td rowspan=1 colspan=1>0.2</td></tr><tr><td rowspan=1 colspan=1>S-Sn95Cu4 Ag1</td><td rowspan=1 colspan=1>217~353</td><td rowspan=1 colspan=1>余量</td><td rowspan=1 colspan=1>0.8~1.2</td><td rowspan=1 colspan=1>3.5~4.5</td><td rowspan=1 colspan=1>0.08</td><td rowspan=1 colspan=1>0.10</td><td rowspan=1 colspan=1>0.10</td><td rowspan=1 colspan=1>0.001</td><td rowspan=1 colspan=1>0.10</td><td rowspan=1 colspan=1>0.05</td><td rowspan=1 colspan=1>0.01</td><td rowspan=1 colspan=1>0.02</td><td rowspan=1 colspan=1>0.03</td><td rowspan=1 colspan=1>0.001</td><td rowspan=1 colspan=1>0.002</td><td rowspan=1 colspan=1>0.2</td></tr><tr><td rowspan=1 colspan=1>S-Sn92Cu6Ag2</td><td rowspan=1 colspan=1>217~380</td><td rowspan=1 colspan=1>余量</td><td rowspan=1 colspan=1>1.8~2.2</td><td rowspan=1 colspan=1>5.5~6.5</td><td rowspan=1 colspan=1>0.08</td><td rowspan=1 colspan=1>0.10</td><td rowspan=1 colspan=1>0.10</td><td rowspan=1 colspan=1>0.001</td><td rowspan=1 colspan=1>0.10</td><td rowspan=1 colspan=1>0.05</td><td rowspan=1 colspan=1>0.01</td><td rowspan=1 colspan=1>0.02</td><td rowspan=1 colspan=1>0.03</td><td rowspan=1 colspan=1>0.001</td><td rowspan=1 colspan=1>0.002</td><td rowspan=1 colspan=1>0.2</td></tr><tr><td rowspan=1 colspan=1>S-Sn91Zn9</td><td rowspan=1 colspan=1>199</td><td rowspan=1 colspan=1>余量</td><td rowspan=1 colspan=1>0.10</td><td rowspan=1 colspan=1>0.05</td><td rowspan=1 colspan=1>0.10</td><td rowspan=1 colspan=1>0.10</td><td rowspan=1 colspan=1>0.10</td><td rowspan=1 colspan=1>8.5~9.5</td><td rowspan=1 colspan=1>0.10</td><td rowspan=1 colspan=1>0.05</td><td rowspan=1 colspan=1>0.01</td><td rowspan=1 colspan=1>0.02</td><td rowspan=1 colspan=1>0.03</td><td rowspan=1 colspan=1>0.001</td><td rowspan=1 colspan=1>0.002</td><td rowspan=1 colspan=1>0.2</td></tr><tr><td rowspan=1 colspan=1>S-Sn95Sb5</td><td rowspan=1 colspan=1>230~240</td><td rowspan=1 colspan=1>余量</td><td rowspan=1 colspan=1>0.10</td><td rowspan=1 colspan=1>0.05</td><td rowspan=1 colspan=1>0.10</td><td rowspan=1 colspan=1>4.5~5.5</td><td rowspan=1 colspan=1>0.10</td><td rowspan=1 colspan=1>0.001</td><td rowspan=1 colspan=1>0.10</td><td rowspan=1 colspan=1>0.05</td><td rowspan=1 colspan=1>0.01</td><td rowspan=1 colspan=1>0.02</td><td rowspan=1 colspan=1>0.03</td><td rowspan=1 colspan=1>0.001</td><td rowspan=1 colspan=1>0.002</td><td rowspan=1 colspan=1>0.2</td></tr><tr><td rowspan=1 colspan=1>S-Bi58Sn42</td><td rowspan=1 colspan=1>139</td><td rowspan=1 colspan=1>41~43</td><td rowspan=1 colspan=1>0.10</td><td rowspan=1 colspan=1>0.05</td><td rowspan=1 colspan=1>余量</td><td rowspan=1 colspan=1>0.10</td><td rowspan=1 colspan=1>0.10</td><td rowspan=1 colspan=1>0.001</td><td rowspan=1 colspan=1>0.10</td><td rowspan=1 colspan=1>0.05</td><td rowspan=1 colspan=1>0.01</td><td rowspan=1 colspan=1>0.02</td><td rowspan=1 colspan=1>0.03</td><td rowspan=1 colspan=1>0.001</td><td rowspan=1 colspan=1>0.002</td><td rowspan=1 colspan=1>0.2</td></tr><tr><td rowspan=1 colspan=1>S-Sn89Zn8 Bi3</td><td rowspan=1 colspan=1>190~197</td><td rowspan=1 colspan=1>余量</td><td rowspan=1 colspan=1>0.10</td><td rowspan=1 colspan=1>0.05</td><td rowspan=1 colspan=1>2.8~3.2</td><td rowspan=1 colspan=1>0.10</td><td rowspan=1 colspan=1>0.10</td><td rowspan=1 colspan=1>7.5~8.5</td><td rowspan=1 colspan=1>0.10</td><td rowspan=1 colspan=1>0.05</td><td rowspan=1 colspan=1>0.",
    "summary": "百思论坛 - Part 2/7",
    "size": 3983
  },
  {
    "name": "第1卷_第4篇_钎焊-part-48",
    "projectId": "5ET7VaxsU6Y6",
    "fileName": "第1卷_第4篇_钎焊.pdf",
    "content": "01</td><td rowspan=1 colspan=1>0.02</td><td rowspan=1 colspan=1>0.03</td><td rowspan=1 colspan=1>0.001</td><td rowspan=1 colspan=1>0.002</td><td rowspan=1 colspan=1>0.2</td></tr><tr><td rowspan=1 colspan=1>S-Sn48In52</td><td rowspan=1 colspan=1>118</td><td rowspan=1 colspan=1>47.5~48.5</td><td rowspan=1 colspan=1>0.10</td><td rowspan=1 colspan=1>0.05</td><td rowspan=1 colspan=1>0.10</td><td rowspan=1 colspan=1>0.10</td><td rowspan=1 colspan=1>余量</td><td rowspan=1 colspan=1>0.001</td><td rowspan=1 colspan=1>0.10</td><td rowspan=1 colspan=1>0.05</td><td rowspan=1 colspan=1>0.01</td><td rowspan=1 colspan=1>0.02</td><td rowspan=1 colspan=1>0.03</td><td rowspan=1 colspan=1>0.001</td><td rowspan=1 colspan=1>0.002</td><td rowspan=1 colspan=1>0.",
    "summary": "百思论坛 - Part 3/7",
    "size": 747
  },
  {
    "name": "第1卷_第4篇_钎焊-part-49",
    "projectId": "5ET7VaxsU6Y6",
    "fileName": "第1卷_第4篇_钎焊.pdf",
    "content": "<table><tr><td rowspan=2 colspan=1>型    号</td><td rowspan=1 colspan=13>化学成分（质量分数，%）</td><td rowspan=1 colspan=4>参考值</td></tr><tr><td rowspan=1 colspan=1>Ag</td><td rowspan=1 colspan=1>Cu</td><td rowspan=1 colspan=1>Zn</td><td rowspan=1 colspan=1>Cd</td><td rowspan=1 colspan=1>Ni</td><td rowspan=1 colspan=1>Sn</td><td rowspan=1 colspan=1>Li</td><td rowspan=1 colspan=1>In</td><td rowspan=1 colspan=1>Al</td><td rowspan=1 colspan=1>Mn</td><td rowspan=1 colspan=3>杂质总量（%）</td><td rowspan=1 colspan=1>固相线温度/℃</td><td rowspan=1 colspan=1>液相线温度/℃</td><td rowspan=1 colspan=1>钎焊温度/℃</td><td rowspan=1 colspan=1></td></tr><tr><td rowspan=1 colspan=1>B-Ag72Cu</td><td rowspan=1 colspan=1>71.0~73.0</td><td rowspan=1 colspan=1>余量</td><td rowspan=1 colspan=1>1</td><td rowspan=1 colspan=1>一</td><td rowspan=1 colspan=1>1</td><td rowspan=1 colspan=1>一</td><td rowspan=1 colspan=1>1</td><td rowspan=1 colspan=1>1</td><td rowspan=1 colspan=1>1</td><td rowspan=1 colspan=1>一</td><td rowspan=1 colspan=3></td><td rowspan=1 colspan=1>779</td><td rowspan=1 colspan=1>779</td><td rowspan=1 colspan=1>770~900</td><td rowspan=3 colspan=1></td></tr><tr><td rowspan=2 colspan=1>B-Ag94A1</td><td rowspan=2 colspan=1>余量</td><td rowspan=2 colspan=1>1</td><td rowspan=2 colspan=1>1</td><td rowspan=2 colspan=1>1</td><td rowspan=2 colspan=1>一</td><td rowspan=2 colspan=1>1</td><td rowspan=2 colspan=1>1</td><td rowspan=2 colspan=1>1</td><td rowspan=2 colspan=1>4.5~5.5</td><td rowspan=2 colspan=1>0.7~1.3</td><td rowspan=2 colspan=2></td><td rowspan=1 colspan=1></td><td rowspan=2 colspan=1></td><td rowspan=2 colspan=1>780</td><td rowspan=2 colspan=1>825</td><td rowspan=2 colspan=1>825~925</td></tr><tr><td rowspan=1 colspan=2></td></tr><tr><td rowspan=2 colspan=1>B-Ag72CuLi</td><td rowspan=2 colspan=1>71.0~73.0</td><td rowspan=2 colspan=1>余量</td><td rowspan=2 colspan=1>1</td><td rowspan=2 colspan=1>一</td><td rowspan=2 colspan=1>1</td><td rowspan=2 colspan=1>一</td><td rowspan=2 colspan=1>0.25~0.50</td><td rowspan=2 colspan=1>1</td><td rowspan=2 colspan=1>1</td><td rowspan=2 colspan=1>」</td><td rowspan=2 colspan=2></td><td rowspan=1 colspan=1></td><td rowspan=2 colspan=1></td><td rowspan=2 colspan=1>766</td><td rowspan=2 colspan=1>766</td><td rowspan=2 colspan=1>766~871</td></tr><tr><td rowspan=1 colspan=2></td></tr><tr><td rowspan=2 colspan=1>B-Ag72CuNiLi</td><td rowspan=2 colspan=1>71.0~73.0</td><td rowspan=2 colspan=1>余量</td><td rowspan=2 colspan=1>一</td><td rowspan=2 colspan=1>一</td><td rowspan=2 colspan=1>0.8~1.2</td><td rowspan=2 colspan=1></td><td rowspan=2 colspan=1>0.40~0.60</td><td rowspan=2 colspan=1>1</td><td rowspan=2 colspan=1>1</td><td rowspan=2 colspan=1>二</td><td rowspan=2 colspan=2></td><td rowspan=1 colspan=1></td><td rowspan=2 colspan=1></td><td rowspan=2 colspan=1>780</td><td rowspan=2 colspan=1>800</td><td rowspan=2 colspan=1>800~850</td></tr><tr><td rowspan=1 colspan=2></td></tr><tr><td rowspan=1 colspan=1>B-Ag25CuZn</td><td rowspan=1 colspan=1>24.0~26.0</td><td rowspan=1 colspan=1>40.0~42.0</td><td rowspan=1 colspan=1>33.0~35.0</td><td rowspan=1 colspan=1>1</td><td rowspan=1 colspan=1>1</td><td rowspan=1 colspan=1>1</td><td rowspan=1 colspan=1>1</td><td rowspan=1 colspan=1>1</td><td rowspan=1 colspan=1>1</td><td rowspan=1 colspan=1>1</td><td rowspan=1 colspan=3></td><td rowspan=1 colspan=1></td><td rowspan=1 colspan=1>700</td><td rowspan=1 colspan=1>800</td><td rowspan=1 colspan=1>800~890</td></tr><tr><td rowspan=1 colspan=1>B-Ag45CuZn</td><td rowspan=1 colspan=1>44.0~46.0</td><td rowspan=1 colspan=1>29.0~31.0</td><td rowspan=1 colspan=1>23.0~27.",
    "summary": "百思论坛 - Part 4/7",
    "size": 3581
  },
  {
    "name": "第1卷_第4篇_钎焊-part-50",
    "projectId": "5ET7VaxsU6Y6",
    "fileName": "第1卷_第4篇_钎焊.pdf",
    "content": "0</td><td rowspan=1 colspan=1>1</td><td rowspan=1 colspan=1>1</td><td rowspan=1 colspan=1>一</td><td rowspan=1 colspan=1>1</td><td rowspan=1 colspan=1>1</td><td rowspan=1 colspan=1>1</td><td rowspan=1 colspan=1>1</td><td rowspan=1 colspan=3></td><td rowspan=1 colspan=1></td><td rowspan=1 colspan=1>665</td><td rowspan=1 colspan=1>745</td><td rowspan=1 colspan=1>745~815</td></tr><tr><td rowspan=2 colspan=1>B-Ag50CuZn</td><td rowspan=2 colspan=1>49.0~51.0</td><td rowspan=2 colspan=1>33.0~35.0</td><td rowspan=2 colspan=1>14.0~18.0</td><td rowspan=2 colspan=1>1</td><td rowspan=2 colspan=1>1</td><td rowspan=2 colspan=1>一</td><td rowspan=2 colspan=1>1</td><td rowspan=2 colspan=1>1</td><td rowspan=2 colspan=1></td><td rowspan=2 colspan=1>1</td><td rowspan=2 colspan=2></td><td rowspan=1 colspan=1></td><td rowspan=2 colspan=1></td><td rowspan=2 colspan=1>690</td><td rowspan=2 colspan=1>775</td><td rowspan=2 colspan=1>775~870</td></tr><tr><td rowspan=1 colspan=2></td></tr><tr><td rowspan=2 colspan=1>B-Ag60CuSn</td><td rowspan=2 colspan=1>59.0~61.0</td><td rowspan=2 colspan=1>余量</td><td rowspan=2 colspan=1>1</td><td rowspan=2 colspan=1>一</td><td rowspan=2 colspan=1>1</td><td rowspan=2 colspan=1>9.5~10.5</td><td rowspan=2 colspan=1>1</td><td rowspan=2 colspan=1>1</td><td rowspan=2 colspan=1>1</td><td rowspan=2 colspan=1>1</td><td rowspan=2 colspan=2></td><td rowspan=1 colspan=1></td><td rowspan=2 colspan=1></td><td rowspan=2 colspan=1>600</td><td rowspan=2 colspan=1>720</td><td rowspan=2 colspan=1>720~840</td></tr><tr><td rowspan=1 colspan=2></td></tr><tr><td rowspan=2 colspan=1>B-Ag35CuZnCd</td><td rowspan=2 colspan=1>34.0~36.0</td><td rowspan=2 colspan=1>25.0-29.0</td><td rowspan=2 colspan=1>19.0~23.5</td><td rowspan=2 colspan=1>17.0~19.0</td><td rowspan=2 colspan=1>一</td><td rowspan=2 colspan=1>1</td><td rowspan=2 colspan=1>1</td><td rowspan=2 colspan=1>1</td><td rowspan=2 colspan=1>1</td><td rowspan=2 colspan=1>1</td><td rowspan=2 colspan=2></td><td rowspan=1 colspan=1></td><td rowspan=2 colspan=1></td><td rowspan=2 colspan=1>605</td><td rowspan=2 colspan=1>700</td><td rowspan=2 colspan=1>700~845</td></tr><tr><td rowspan=1 colspan=2></td></tr><tr><td rowspan=2 colspan=1>B-Ag45CuZnCd</td><td rowspan=2 colspan=1>44.0~46.0</td><td rowspan=2 colspan=1>14.0~16.0</td><td rowspan=2 colspan=1>14.0~18.0</td><td rowspan=2 colspan=1>23.0~25.0</td><td rowspan=2 colspan=1>一</td><td rowspan=2 colspan=1></td><td rowspan=2 colspan=1></td><td rowspan=2 colspan=1>1</td><td rowspan=2 colspan=1>1</td><td rowspan=2 colspan=1>1</td><td rowspan=2 colspan=2>≤0</td><td rowspan=1 colspan=1></td><td rowspan=2 colspan=1>.15</td><td rowspan=2 colspan=1>1</td><td rowspan=2 colspan=1>620</td><td rowspan=2 colspan=1>620~760</td></tr><tr><td rowspan=1 colspan=2>0.1</td></tr><tr><td rowspan=2 colspan=1>B-Ag50CuZnCd</td><td rowspan=2 colspan=1>49.0~51.0</td><td rowspan=2 colspan=1>14.5~16.5</td><td rowspan=2 colspan=1>14.5~18.5</td><td rowspan=2 colspan=1>17.0-19.0</td><td rowspan=2 colspan=1>1</td><td rowspan=2 colspan=1>1</td><td rowspan=2 colspan=1>1</td><td rowspan=2 colspan=1>一</td><td rowspan=2 colspan=1>1</td><td rowspan=2 colspan=1>1</td><td rowspan=2 colspan=2></td><td rowspan=1 colspan=1></td><td rowspan=2 colspan=1></td><td rowspan=2 colspan=1>625</td><td rowspan=2 colspan=1>635</td><td rowspan=2 colspan=1>635~760</td></tr><tr><td rowspan=1 colspan=2></td></tr><tr><td rowspan=2 colspan=1>B-Ag40CuZnCdNi</td><td rowspan=2 colspan=1>39.0~41.0</td><td rowspan=2 colspan=1>15.5~16.5</td><td rowspan=2 colspan=1>14.5~18.5</td><td rowspan=2 colspan=1>25.1~26.5</td><td rowspan=2 colspan=1>0.1-0.",
    "summary": "百思论坛 - Part 5/7",
    "size": 3618
  },
  {
    "name": "第1卷_第4篇_钎焊-part-51",
    "projectId": "5ET7VaxsU6Y6",
    "fileName": "第1卷_第4篇_钎焊.pdf",
    "content": "3</td><td rowspan=2 colspan=1>1</td><td rowspan=2 colspan=1>1</td><td rowspan=2 colspan=1>1</td><td rowspan=2 colspan=1>一</td><td rowspan=2 colspan=1>1</td><td rowspan=2 colspan=2></td><td rowspan=1 colspan=1></td><td rowspan=2 colspan=1></td><td rowspan=2 colspan=1>595</td><td rowspan=2 colspan=1>605</td><td rowspan=2 colspan=1>605~705</td></tr><tr><td rowspan=1 colspan=2></td></tr><tr><td rowspan=2 colspan=1>B-Ag50CuZnCdNi</td><td rowspan=2 colspan=1>49.0~51.0</td><td rowspan=2 colspan=1>14.5~16.5</td><td rowspan=2 colspan=1>13.5~17.5</td><td rowspan=2 colspan=1>15.0~17.0</td><td rowspan=2 colspan=1>2.5~3.5</td><td rowspan=2 colspan=1>1</td><td rowspan=2 colspan=1>1</td><td rowspan=2 colspan=1>1</td><td rowspan=2 colspan=1>1</td><td rowspan=2 colspan=1>1</td><td rowspan=2 colspan=2></td><td rowspan=1 colspan=1></td><td rowspan=2 colspan=1></td><td rowspan=2 colspan=1>630</td><td rowspan=2 colspan=1>690</td><td rowspan=2 colspan=1>690~815</td></tr><tr><td rowspan=1 colspan=2></td></tr><tr><td rowspan=2 colspan=1>B-Ag34CuZnSn</td><td rowspan=2 colspan=1>33.0~35.0</td><td rowspan=2 colspan=1>35.0~37.0</td><td rowspan=2 colspan=1>25.0~29.0</td><td rowspan=2 colspan=1>1</td><td rowspan=2 colspan=1>1</td><td rowspan=2 colspan=1>2.5~3.5</td><td rowspan=2 colspan=1>1</td><td rowspan=2 colspan=1>1</td><td rowspan=2 colspan=1>1</td><td rowspan=2 colspan=1>1</td><td rowspan=2 colspan=2></td><td rowspan=1 colspan=1></td><td rowspan=2 colspan=1></td><td rowspan=2 colspan=1>1</td><td rowspan=2 colspan=1>730</td><td rowspan=2 colspan=1>730~820</td></tr><tr><td rowspan=1 colspan=2></td></tr><tr><td rowspan=2 colspan=1>B-Ag56CuZnSn</td><td rowspan=2 colspan=1>55.0~57.0</td><td rowspan=2 colspan=1>21.0~23.0</td><td rowspan=2 colspan=1>15.0~19.0</td><td rowspan=2 colspan=1>1</td><td rowspan=2 colspan=1></td><td rowspan=2 colspan=1>4.5~5.5</td><td rowspan=2 colspan=1>一</td><td rowspan=2 colspan=1></td><td rowspan=2 colspan=1>1</td><td rowspan=2 colspan=1>一</td><td rowspan=2 colspan=2></td><td rowspan=1 colspan=1></td><td rowspan=2 colspan=1></td><td rowspan=2 colspan=1>620</td><td rowspan=2 colspan=1>650</td><td rowspan=2 colspan=1>650~760</td></tr><tr><td rowspan=1 colspan=2></td></tr><tr><td rowspan=2 colspan=1>B-Ag49CuMnNi</td><td rowspan=2 colspan=1>48.0~50.0</td><td rowspan=2 colspan=1>15.0~17.0</td><td rowspan=2 colspan=1>余量</td><td rowspan=2 colspan=1>一</td><td rowspan=2 colspan=1>4.0~5.0</td><td rowspan=2 colspan=1>一</td><td rowspan=2 colspan=1>1</td><td rowspan=2 colspan=1>1</td><td rowspan=2 colspan=1></td><td rowspan=2 colspan=1>6.5~8.5</td><td rowspan=2 colspan=2></td><td rowspan=1 colspan=1></td><td rowspan=2 colspan=1></td><td rowspan=2 colspan=1>625</td><td rowspan=2 colspan=1>705</td><td rowspan=2 colspan=1>705~850</td></tr><tr><td rowspan=1 colspan=2></td></tr><tr><td rowspan=2 colspan=1>B-Ag40CuZnIn</td><td rowspan=2 colspan=1>39.0~41.0</td><td rowspan=2 colspan=1>29.0~31.0</td><td rowspan=2 colspan=1>23.5~26.5</td><td rowspan=2 colspan=1>1</td><td rowspan=2 colspan=1>1</td><td rowspan=2 colspan=1>1</td><td rowspan=2 colspan=1>1</td><td rowspan=2 colspan=1>4.5~5.5</td><td rowspan=2 colspan=1>1</td><td rowspan=2 colspan=1>1</td><td rowspan=2 colspan=2></td><td rowspan=1 colspan=1></td><td rowspan=2 colspan=1></td><td rowspan=2 colspan=1>635</td><td rowspan=2 colspan=1>715</td><td rowspan=2 colspan=1>715~780</td></tr><tr><td rowspan=1 colspan=2></td></tr><tr><td rowspan=2 colspan=1>B-Ag34CuZnIn</td><td rowspan=2 colspan=1>33.0~35.0</td><td rowspan=2 colspan=1>34.0~36.0</td><td rowspan=2 colspan=1>28.5~31.5</td><td rowspan=2 colspan=1>1</td><td rowspan=2 colspan=1>1</td><td rowspan=2 colspan=1>1</td><td rowspan=2 colspan=1>1</td><td rowspan=2 colspan=1>0.8~1.",
    "summary": "百思论坛 - Part 6/7",
    "size": 3724
  },
  {
    "name": "第1卷_第4篇_钎焊-part-52",
    "projectId": "5ET7VaxsU6Y6",
    "fileName": "第1卷_第4篇_钎焊.pdf",
    "content": "2</td><td rowspan=2 colspan=1>一</td><td rowspan=2 colspan=1>1</td><td rowspan=2 colspan=2></td><td rowspan=1 colspan=1></td><td rowspan=2 colspan=1></td><td rowspan=2 colspan=1>660</td><td rowspan=2 colspan=1>740</td><td rowspan=2 colspan=1>740~800</td></tr><tr><td rowspan=1 colspan=2></td></tr><tr><td rowspan=1 colspan=1>B-Ag30CuZnIn</td><td rowspan=1 colspan=1>29.0~31.0</td><td rowspan=1 colspan=1>37.0~39.0</td><td rowspan=1 colspan=1>25.5~28.5</td><td rowspan=1 colspan=1>1</td><td rowspan=1 colspan=1>一</td><td rowspan=1 colspan=1>1</td><td rowspan=1 colspan=1>1</td><td rowspan=1 colspan=1>4.5~5.",
    "summary": "百思论坛 - Part 7/7",
    "size": 605
  },
  {
    "name": "第1卷_第4篇_钎焊-part-53",
    "projectId": "5ET7VaxsU6Y6",
    "fileName": "第1卷_第4篇_钎焊.pdf",
    "content": "钎焊温度高于 $4 5 0 \\mathrm { ‰}$ 以上的钎料称为硬钎料。硬钎料由于强度相对较高，可用于钎焊受力构件，如钎焊钢、铜及其合金的银钎料和铜基钎料，钎焊铝用的铝基钎料等，已在生产中得到广泛的应用。在高温工作场合，镍基、锰基钎料越来越受到重视。在某些重要场合，铜基、钯基等贵金属钎料仍是必不可少的连接材料。",
    "summary": "22.3硬钎料",
    "size": 159
  },
  {
    "name": "第1卷_第4篇_钎焊-part-54",
    "projectId": "5ET7VaxsU6Y6",
    "fileName": "第1卷_第4篇_钎焊.pdf",
    "content": "# 22.3.1银钎料\n银钎料主要指 $\\mathbf { A g { \\cdot } C u { - } Z n { - } C d }$ 、 $\\mathbf { A g - C u - Z n }$ 及$\\mathbf { A g - C u }$ 系钎料（表22-20）， $w \\left( \\sf A _ { B } \\right)$ 一般在 $10 \\%$ $\\sim 9 0 \\%$ 范围内。银钎料是应用很广的硬钎料，具有良好的钎焊接头强度、塑性、导热性、导电性和耐腐蚀性，广泛地应用于钎焊铜及其合金、钢及不锈钢、镍及其合金等材料。\n\n银钎料中有时加人Sn、Mn、Ni、Li及Al等元素，以满足不同的钎焊工艺要求。20世纪90 年代后期，国内外相继研究开发出了含In的银钎料，由于其具有优良的润湿性、铺展性和填缝性，在铜与钢的钎焊中得到了很好的应用。但是，由于In是稀有元素，且价格昂贵（约为银的3倍），含In的银基钎料已很少使用。近几年国内外相继研究开发了含Ga（或含Ga、In）的稀土银钎料。虽然Ga也是稀有元素，但价格相对较低，与银的价格相当，对降低银钎料的熔点效果显著，因此具有良好的发展和应用前景。几种典型含镓稀土银钎料的化学成分及熔化温度见表22-21。\n\n表22-21含镓稀土银钎料的化学成分及熔化温度  \n\n<table><tr><td rowspan=2 colspan=1>型   号</td><td rowspan=1 colspan=8>化学成分（质量分数，%）</td><td rowspan=1 colspan=3>参考值</td></tr><tr><td rowspan=1 colspan=1>Ag</td><td rowspan=1 colspan=1>Cu</td><td rowspan=1 colspan=1>Zn</td><td rowspan=1 colspan=1>Ga</td><td rowspan=1 colspan=1>Sn</td><td rowspan=1 colspan=1>In</td><td rowspan=1 colspan=1>Ce</td><td rowspan=1 colspan=1>杂质总量（%）</td><td rowspan=1 colspan=1>固相线温度/℃</td><td rowspan=1 colspan=1>液相线温度/℃</td><td rowspan=1 colspan=1>钎焊温度广</td></tr><tr><td rowspan=1 colspan=1>HY-Ag50SnGa</td><td rowspan=1 colspan=1>余量</td><td rowspan=1 colspan=1>17.0~21.0</td><td rowspan=1 colspan=1>16.0~20.0</td><td rowspan=1 colspan=1>2.0~5.0</td><td rowspan=1 colspan=1>3.0~6.0</td><td rowspan=1 colspan=1>1</td><td rowspan=1 colspan=1>0.001~0.10</td><td rowspan=1 colspan=1></td><td rowspan=1 colspan=1>610</td><td rowspan=1 colspan=1>640</td><td rowspan=1 colspan=1>660~700</td></tr><tr><td rowspan=1 colspan=1>BrazeTec 5662①</td><td rowspan=1 colspan=1>56</td><td rowspan=1 colspan=1>19</td><td rowspan=1 colspan=1>17</td><td rowspan=1 colspan=1>3</td><td rowspan=1 colspan=1>5</td><td rowspan=1 colspan=1>一</td><td rowspan=1 colspan=1></td><td rowspan=1 colspan=1></td><td rowspan=1 colspan=1>608</td><td rowspan=1 colspan=1>630</td><td rowspan=1 colspan=1>≥630</td></tr><tr><td rowspan=1 colspan=1>HY-Ag40GaSn</td><td rowspan=1 colspan=1>余量</td><td rowspan=1 colspan=1>25.0~32.0</td><td rowspan=1 colspan=1>25.0~35.0</td><td rowspan=1 colspan=1>0.1~3.0</td><td rowspan=1 colspan=1>0.01~1.0</td><td rowspan=1 colspan=1>1</td><td rowspan=1 colspan=1>0.002~0.10</td><td rowspan=1 colspan=1>≤0.15</td><td rowspan=1 colspan=1>690</td><td rowspan=1 colspan=1>720</td><td rowspan=1 colspan=1>730~830</td></tr><tr><td rowspan=1 colspan=1>HY-Ag35SnGa</td><td rowspan=1 colspan=1>余量</td><td rowspan=1 colspan=1>26.0~32.0</td><td rowspan=1 colspan=1>24.0~32.0</td><td rowspan=1 colspan=1>2.0~5.0</td><td rowspan=1 colspan=1>2.0~6.0</td><td rowspan=1 colspan=1>0.2~2.0</td><td rowspan=1 colspan=1>0.002~0.10</td><td rowspan=1 colspan=1></td><td rowspan=1 colspan=1>645</td><td rowspan=1 colspan=1>700</td><td rowspan=1 colspan=1>710~800</td></tr><tr><td rowspan=1 colspan=1>HY-Ag30GaSn</td><td rowspan=1 colspan=1>余量</td><td rowspan=1 colspan=1>30.0~41.0</td><td rowspan=1 colspan=1>28.0~35.0</td><td rowspan=1 colspan=1>0.5~2.0</td><td rowspan=1 colspan=1>0.01~2.0</td><td rowspan=1 colspan=1></td><td rowspan=1 colspan=1>0.001~0.10</td><td rowspan=1 colspan=1></td><td rowspan=1 colspan=1>690</td><td rowspan=1 colspan=1>710</td><td rowspan=1 colspan=1>720~820</td></tr></table>\n\n$\\textcircled{1}$ BrazeTec 5662 为德国UMICORE公司产品样本数值。\n\n# 22.3.2铜基钎料\n铜基钎料常用的是铜锌系和铜磷系钎料，此外还有铜锗钎料和其他铜基钎料。",
    "summary": "22.3.1银钎料, 22.3.2铜基钎料",
    "size": 3277
  },
  {
    "name": "第1卷_第4篇_钎焊-part-55",
    "projectId": "5ET7VaxsU6Y6",
    "fileName": "第1卷_第4篇_钎焊.pdf",
    "content": "GB/T6418—1993《铜基钎料》中所列的铜和铜锌钎料化学成分及熔化温度见表22-22。\n\n（2）铜磷钎料\n\n铜磷钎料是以 $\\mathbb { C } \\mathbf { u } \\mathrm { - } \\mathbf { P }$ 系和 $\\mathbf { C u \\mathbf { \\mathbf { \\mathbf { \\mathbf { \\mathbf { P } } } \\cdot \\mathbf { \\mathbf { A } } \\mathbf { \\mathbf { \\mathbf { g } } } } } }$ 系为主的钎料。在钎焊纯铜时可以不用钎剂，在电气、电机制造业和制冷行业得到了广泛的应用。\n\n由于铜磷钎料中含有较高的磷，因此不能钎焊钢、镍合金以及 $w ( \\mathbf { N i } )$ 超过 $10 \\%$ 的镍铜合金。\n\nGB/T6418—1993《铜基钎料》中所列的铜磷钎料化学成分及熔化温度见表22-23。\n\n表22-22铜和铜锌钎料化学成分及熔化温度  ",
    "summary": "（1）铜锌系钎料 - Part 1/3",
    "size": 460
  },
  {
    "name": "第1卷_第4篇_钎焊-part-56",
    "projectId": "5ET7VaxsU6Y6",
    "fileName": "第1卷_第4篇_钎焊.pdf",
