Repository: LunaReborn/Welding-6m-Extractor

# 焊接文档 6M 专有词汇抽取工具

用于从焊接相关文档中抽取“人、机、料、法、环、测”六类专有词汇，并导出 JSON 和 Excel。

## 目录结构

```text
project/
  cli.py
  engine/
    document_loader.py
    chunker.py
    llm_client.py
    extractor_6m.py
    normalizer.py
    validator.py
    exporter.py
  prompts/
    welding_6m_extract.txt
    welding_6m_review.txt
  outputs/
  data/
```

## 安装

```bash
pip install -r requirements.txt
```

## 使用 Ollama

先启动 Ollama，并拉取模型：

```bash
ollama serve
ollama pull qwen2.5:7b
```

运行：

```bash
python cli.py --file data/氩弧焊标准作业指导书.docx --extractor ollama --model qwen2.5:7b --output outputs
```

启用二阶段复核：

```bash
python cli.py --file data/氩弧焊标准作业指导书.docx --extractor ollama --review --output outputs
```

File: data/hanjie_data/1.txt (part 38 of 68)
[
    "content": "<table><tr><td rowspan=2 colspan=1>牌号</td><td rowspan=1 colspan=12>化学成分（质量分数，%）</td><td rowspan=1 colspan=2>熔化温度/℃</td></tr><tr><td rowspan=1 colspan=1>Cu</td><td rowspan=1 colspan=1>Zn</td><td rowspan=1 colspan=1>P</td><td rowspan=1 colspan=1>Sn</td><td rowspan=1 colspan=1>Si</td><td rowspan=1 colspan=1>Fe</td><td rowspan=1 colspan=1>Mn</td><td rowspan=1 colspan=1>Ni</td><td rowspan=1 colspan=1>Al</td><td rowspan=1 colspan=1>Pb</td><td rowspan=1 colspan=1>Co</td><td rowspan=1 colspan=1></td><td rowspan=1 colspan=1>面</td><td rowspan=1 colspan=1>海</td></tr><tr><td rowspan=1 colspan=1>BCu</td><td rowspan=1 colspan=1>99.90</td><td rowspan=1 colspan=1></td><td rowspan=1 colspan=1>[0.075</td><td rowspan=3 colspan=1></td><td rowspan=3 colspan=1></td><td rowspan=2 colspan=1></td><td rowspan=1 colspan=1></td><td rowspan=1 colspan=1></td><td rowspan=1 colspan=1>0.01</td><td rowspan=1 colspan=1>0.02</td><td rowspan=1 colspan=1></td><td rowspan=1 colspan=1>6.10</td><td rowspan=1 colspan=1>1</td><td rowspan=1 colspan=1>1083</td></tr><tr><td rowspan=1 colspan=1>BCu54Zn</td><td rowspan=1 colspan=1>53.0~55.0</td><td rowspan=2 colspan=1></td><td rowspan=2 colspan=1>一</td><td rowspan=1 colspan=1></td><td rowspan=3 colspan=1>一</td><td rowspan=3 colspan=1></td><td rowspan=1 colspan=1>0.015@</td><td rowspan=2 colspan=1></td><td rowspan=2 colspan=1></td><td rowspan=1 colspan=1>885</td><td rowspan=1 colspan=1>888</td></tr><tr><td rowspan=1 colspan=1>BCu58ZnMn</td><td rowspan=1 colspan=1>57.0~59.0</td><td rowspan=1 colspan=1>0.15</td><td rowspan=1 colspan=1>3.7~4.3</td><td rowspan=1 colspan=1>.015</td><td rowspan=1 colspan=1>880</td><td rowspan=1 colspan=1>909</td></tr><tr><td rowspan=1 colspan=1>BCu60ZnSn-R</td><td rowspan=1 colspan=1>59.0~61.0</td><td rowspan=2 colspan=1>余量</td><td rowspan=2 colspan=1></td><td rowspan=1 colspan=1>0.8~1.2</td><td rowspan=1 colspan=1>p.15~0.35</td><td rowspan=1 colspan=1></td><td rowspan=1 colspan=1></td><td rowspan=1 colspan=1>0</td><td rowspan=3 colspan=1></td><td rowspan=3 colspan=1>.50</td><td rowspan=1 colspan=1>890</td><td rowspan=1 colspan=1>905</td></tr><tr><td rowspan=1 colspan=1>BCu58ZnFe-R</td><td rowspan=1 colspan=1>57.0~59.0</td><td rowspan=1 colspan=1>0.7~1.0</td><td rowspan=1 colspan=1>0.05~0.15</td><td rowspan=1 colspan=1>0.35~1.20</td><td rowspan=1 colspan=1>0.03~0.09</td><td rowspan=1 colspan=1></td><td rowspan=1 colspan=1>0.100.20</td><td rowspan=1 colspan=1>0.100.20</td><td rowspan=1 colspan=1>865</td><td rowspan=1 colspan=1>890</td></tr><tr><td rowspan=1 colspan=1>BCu48ZnNi-R</td><td rowspan=1 colspan=1>46.0~50.0</td><td rowspan=1 colspan=1></td><td rowspan=1 colspan=1>0.25</td><td rowspan=1 colspan=1></td><td rowspan=1 colspan=1>0.04~0.25</td><td rowspan=1 colspan=1></td><td rowspan=1 colspan=1></td><td rowspan=1 colspan=1>9.0~11.0</td><td rowspan=1 colspan=1>0.10</td><td rowspan=1 colspan=1>0.05①</td><td rowspan=1 colspan=1>921</td><td rowspan=1 colspan=1>935</td></tr><tr><td rowspan=1 colspan=1>BCu57ZnMnCo</td><td rowspan=1 colspan=1>56.0~58.0</td><td rowspan=1 colspan=1></td><td rowspan=1 colspan=1></td><td rowspan=1 colspan=1></td><td rowspan=1 colspan=1></td><td rowspan=1 colspan=1></td><td rowspan=1 colspan=1>1.5~2.5</td><td rowspan=1 colspan=1>/</td><td rowspan=1 colspan=1></td><td rowspan=1 colspan=1></td><td rowspan=1 colspan=1>1.5~2.5</td><td rowspan=1 colspan=1></td><td rowspan=1 colspan=1>890</td><td rowspan=1 colspan=1>930</td></tr><tr><td rowspan=1 colspan=1>BCu62ZnNiMnSi-R61.0~63.0</td><td rowspan=1 colspan=1>61.0~-63.0</td><td rowspan=1 colspan=1></td><td rowspan=1 colspan=1></td><td rowspan=1 colspan=1>0.1</td><td rowspan=1 colspan=1>0.1~0.3</td><td rowspan=1 colspan=1></td><td rowspan=1 colspan=1>0.1~0.3</td><td rowspan=1 colspan=1>0.3-0.5</td><td rowspan=1 colspan=1>1</td><td rowspan=1 colspan=1></td><td rowspan=1 colspan=1></td><td rowspan=1 colspan=1></td><td rowspan=1 colspan=1>853</td><td rowspan=1 colspan=1>870</td></tr></table>",
    "summary": "（1）铜锌系钎料 - Part 2/3",
    "size": 3957
  },
  {
    "name": "第1卷_第4篇_钎焊-part-57",
    "projectId": "5ET7VaxsU6Y6",
    "fileName": "第1卷_第4篇_钎焊.pdf",
    "content": "注：表中单值数表示最大值。$\\textcircled{1}$ 杂质总量包括此元素的质量分数。\n\n表22-23铜磷钎料化学成分及熔化温度  \n\n<table><tr><td rowspan=2 colspan=1>牌号</td><td></td><td rowspan=1 colspan=9>化学成分（质量分数，%）</td><td rowspan=1 colspan=2>熔化温度/℃</td></tr><tr><td></td><td rowspan=1 colspan=1>Cu</td><td rowspan=1 colspan=1>Sb</td><td rowspan=1 colspan=1>P</td><td rowspan=1 colspan=1>Ag</td><td rowspan=1 colspan=1>Sn</td><td rowspan=1 colspan=1>Si</td><td rowspan=1 colspan=1>Ni</td><td rowspan=1 colspan=2>杂质总量≤</td><td rowspan=1 colspan=1>固相线</td><td rowspan=1 colspan=1>液相线</td></tr><tr><td rowspan=1 colspan=1>BCu93P</td><td></td><td rowspan=1 colspan=1></td><td rowspan=1 colspan=1></td><td rowspan=1 colspan=1>6.8~7.5</td><td rowspan=2 colspan=1></td><td rowspan=2 colspan=1></td><td rowspan=7 colspan=1></td><td rowspan=2 colspan=1></td><td rowspan=2 colspan=2>汽</td><td rowspan=1 colspan=1>710</td><td rowspan=1 colspan=1>800</td></tr><tr><td rowspan=1 colspan=1>BCu92PSb</td><td></td><td rowspan=1 colspan=1></td><td rowspan=1 colspan=1>1.5~2.5</td><td rowspan=1 colspan=1>5.8~6.7</td><td rowspan=1 colspan=1></td><td rowspan=1 colspan=1>690</td><td rowspan=1 colspan=1>800</td></tr><tr><td rowspan=1 colspan=1>BCu86SnP</td><td rowspan=1 colspan=2></td><td rowspan=5 colspan=1>金量</td><td rowspan=5 colspan=1></td><td rowspan=1 colspan=1>4.8~5.8</td><td rowspan=1 colspan=1></td><td rowspan=1 colspan=1>7.0~8.0</td><td rowspan=1 colspan=1>0.4~1.2</td><td rowspan=1 colspan=2></td><td rowspan=1 colspan=1></td><td rowspan=1 colspan=1>620</td></tr><tr><td rowspan=1 colspan=1>BCu91PAg</td><td></td><td></td><td rowspan=1 colspan=1>6.8~7.2</td><td rowspan=1 colspan=1>1.8~2.2</td><td rowspan=2 colspan=1></td><td rowspan=4 colspan=1></td><td rowspan=4 colspan=2>0.15电</td><td rowspan=1 colspan=1>0.15</td><td rowspan=1 colspan=1>645</td><td rowspan=1 colspan=1>790</td></tr><tr><td rowspan=1 colspan=1>BCu89PAg</td><td></td><td></td><td rowspan=1 colspan=1>5.8~6.7</td><td rowspan=1 colspan=1>4.8~5.2</td><td rowspan=1 colspan=1>645</td><td rowspan=1 colspan=1>815</td></tr><tr><td rowspan=1 colspan=1>BCu80AgP</td><td></td><td></td><td rowspan=1 colspan=1>4.8~5.3</td><td rowspan=1 colspan=1>14.5~15.5</td><td rowspan=1 colspan=1></td><td rowspan=1 colspan=1>645</td><td rowspan=1 colspan=1>800</td></tr><tr><td rowspan=1 colspan=1>BCu80SnPAg</td><td></td><td></td><td rowspan=1 colspan=1>4.8~5.8</td><td rowspan=1 colspan=1>4.5~5.5</td><td rowspan=1 colspan=1>9.5~10.5</td><td rowspan=1 colspan=1>560</td><td rowspan=1 colspan=1>650</td></tr></table>",
    "summary": "（1）铜锌系钎料 - Part 3/3",
    "size": 2506
  },
  {
    "name": "第1卷_第4篇_钎焊-part-58",
    "projectId": "5ET7VaxsU6Y6",
    "fileName": "第1卷_第4篇_钎焊.pdf",
    "content": "铜锗钎料的特点是蒸气压低，可用来钎焊铜和可伐合金等，主要用于电真空器件的钎焊。表22-24列出了几种铜锗钎料的化学成分和特性。\n\n# （4）高温铜基钎料\n普通银钎料和铜基钎料的强度随温度的升高而下降，不能满足在较高温度下工作的要求。在铜中加人Ni和Co，可提高钎料的耐热性能，但钎料的熔化温度也相应有所提高。表22-25列出了一些高温铜基钎料的化学成分及特性。",
    "summary": "（3）铜锗钎料",
    "size": 180
  },
  {
    "name": "第1卷_第4篇_钎焊-part-59",
    "projectId": "5ET7VaxsU6Y6",
    "fileName": "第1卷_第4篇_钎焊.pdf",
    "content": "铝基钎料用来钎焊铝和铝合金。它主要以铝硅合金为基，有时加入 ${ { \\mathbb { C } } _ { \\mathbf { u } } }$ 、 ${ \\bf Z } { \\bf n }$ 、Ge等元素以满足工艺性能的要求。在铝硅合金中加人 $\\pmb { w }$ （ $\\mathbf { M } _ { \\mathbf { \\delta g } } )$ 为 $1 \\% \\sim 1 . 5 \\%$ ，可用于铝合金的真空钎焊。GB/T13815一1992《铝基钎料》中规定的一些铝基钎料的成分及特性列于表22-26。\n\n铝基钎料还可制成双金属复合板，即在基体金属一侧或两侧复合厚度为 $5 \\% \\sim 1 0 \\%$ 的钎料板，以简化装配过程。双金属复合板适用于钎焊大面积或接头密集的部件，如各种散热器、冷却器等。双金属钎焊板的牌号和特性见表22-27。\n\n表22-24铜锗钎料的化学成分和特性  \n表22-25高温铜基钎料的化学成分及特性  \n\n<table><tr><td rowspan=2 colspan=1>牌号</td><td rowspan=1 colspan=3>化学成分（质量分数，%）</td><td rowspan=1 colspan=2>熔化温度/C</td></tr><tr><td rowspan=1 colspan=1>Cu</td><td rowspan=1 colspan=1>Ge</td><td rowspan=1 colspan=1>Ni</td><td rowspan=1 colspan=1>固相线</td><td rowspan=1 colspan=1>液相线</td></tr><tr><td rowspan=1 colspan=1>BCu92Ge</td><td rowspan=1 colspan=1>余量</td><td rowspan=1 colspan=1>8</td><td rowspan=1 colspan=1>二</td><td rowspan=1 colspan=1>930</td><td rowspan=1 colspan=1>950</td></tr><tr><td rowspan=1 colspan=1>BCu90Ge</td><td rowspan=1 colspan=1>余量</td><td rowspan=1 colspan=1>10.5</td><td rowspan=1 colspan=1></td><td rowspan=1 colspan=1>870</td><td rowspan=1 colspan=1>890</td></tr><tr><td rowspan=1 colspan=1>BCu88Ge</td><td rowspan=1 colspan=1>余量</td><td rowspan=1 colspan=1>12</td><td rowspan=1 colspan=1>0. 25</td><td rowspan=1 colspan=1>840</td><td rowspan=1 colspan=1>860</td></tr></table>\n\n表22-26铝基钎料的化学成分及特性  \n\n<table><tr><td rowspan=2 colspan=1>牌号</td><td rowspan=1 colspan=7>化学成分（质量分数，%）</td><td rowspan=2 colspan=1>熔化温度/</td><td rowspan=2 colspan=1>钎焊温度/</td></tr><tr><td rowspan=1 colspan=1>Cu</td><td rowspan=1 colspan=1>Ni</td><td rowspan=1 colspan=1>Si</td><td rowspan=1 colspan=1>B</td><td rowspan=1 colspan=1>Fe</td><td rowspan=1 colspan=1>Mn</td><td rowspan=1 colspan=1>Co</td></tr><tr><td rowspan=1 colspan=1>BCuNiSiB</td><td rowspan=1 colspan=1>余量</td><td rowspan=1 colspan=1>27~30</td><td rowspan=1 colspan=1>1.5~2.0</td><td rowspan=1 colspan=1>0.2</td><td rowspan=1 colspan=1>&lt;1.5</td><td rowspan=1 colspan=1>一</td><td rowspan=1 colspan=1>1</td><td rowspan=1 colspan=1>1080~1120</td><td rowspan=1 colspan=1>1 175~1200</td></tr><tr><td rowspan=1 colspan=1>BCuNiMnCoSiB</td><td rowspan=1 colspan=1>余量</td><td rowspan=1 colspan=1>18</td><td rowspan=1 colspan=1>1.75</td><td rowspan=1 colspan=1>0.2</td><td rowspan=1 colspan=1>1</td><td rowspan=1 colspan=1>5</td><td rowspan=1 colspan=1>5</td><td rowspan=1 colspan=1>1053~1084</td><td rowspan=1 colspan=1>1090~1110</td></tr><tr><td rowspan=1 colspan=1>BCuMnCo</td><td rowspan=1 colspan=1>余量</td><td rowspan=1 colspan=1>二</td><td rowspan=1 colspan=1>一</td><td rowspan=1 colspan=1>1</td><td rowspan=1 colspan=1>一</td><td rowspan=1 colspan=1>31.5</td><td rowspan=1 colspan=1>10</td><td rowspan=1 colspan=1>940~950</td><td rowspan=1 colspan=1>1000~1050</td></tr><tr><td rowspan=1 colspan=1>BCuMnNi</td><td rowspan=1 colspan=1>余量</td><td rowspan=1 colspan=1>20</td><td rowspan=1 colspan=1>一</td><td rowspan=1 colspan=1></td><td rowspan=1 colspan=1></td><td rowspan=1 colspan=1>40</td><td rowspan=1 colspan=1>1</td><td rowspan=1 colspan=1>950~960</td><td rowspan=1 colspan=1>1000~1050</td></tr></table>",
    "summary": "22.3.3铝基钎料 - Part 1/3",
    "size": 3109
  },
  {
    "name": "第1卷_第4篇_钎焊-part-60",
    "projectId": "5ET7VaxsU6Y6",
    "fileName": "第1卷_第4篇_钎焊.pdf",
    "content": "<table><tr><td rowspan=2 colspan=1>牌号</td><td rowspan=1 colspan=14>化学成分（质量分数，%）</td><td rowspan=1 colspan=2>熔化温度/℃</td></tr><tr><td rowspan=1 colspan=2>A1</td><td rowspan=1 colspan=1>Si</td><td rowspan=1 colspan=1>Cu</td><td rowspan=1 colspan=1>Zn</td><td rowspan=1 colspan=3>Fe</td><td rowspan=1 colspan=1>Mg</td><td rowspan=1 colspan=1>Cr</td><td rowspan=1 colspan=1>Ti@</td><td rowspan=1 colspan=1>Mn①</td><td rowspan=1 colspan=2>其他元素总量</td><td rowspan=1 colspan=1></td><td rowspan=1 colspan=1>湘</td></tr><tr><td rowspan=1 colspan=1>BA188Si</td><td rowspan=1 colspan=2></td><td rowspan=1 colspan=1>11.0~13.0</td><td rowspan=3 colspan=1>&lt;0.30</td><td rowspan=1 colspan=1>&lt;0.20</td><td rowspan=1 colspan=3></td><td rowspan=1 colspan=1>&lt;0.10</td><td rowspan=1 colspan=1></td><td rowspan=1 colspan=1></td><td rowspan=3 colspan=1>&lt;0.05</td><td rowspan=3 colspan=2></td><td rowspan=1 colspan=1>577</td><td rowspan=1 colspan=1>580</td></tr><tr><td rowspan=2 colspan=1>BA190Si</td><td rowspan=2 colspan=2></td><td rowspan=2 colspan=1>9.0~11.0</td><td rowspan=2 colspan=1>&lt;0.10</td><td rowspan=2 colspan=2></td><td rowspan=1 colspan=2></td><td rowspan=2 colspan=1></td><td rowspan=2 colspan=2>&lt;0.05①</td><td rowspan=2 colspan=1></td><td rowspan=2 colspan=2>0.20</td><td rowspan=2 colspan=1>577</td><td rowspan=2 colspan=1>590</td></tr><tr><td rowspan=1 colspan=3></td></tr><tr><td rowspan=1 colspan=1>BA192Si</td><td rowspan=1 colspan=2></td><td rowspan=1 colspan=1>6.8~8.2</td><td rowspan=1 colspan=1>&lt;0.25</td><td rowspan=10 colspan=1>&lt;0.20</td><td rowspan=10 colspan=3>&lt;0.8</td><td rowspan=1 colspan=1></td><td rowspan=1 colspan=2></td><td rowspan=1 colspan=1></td><td rowspan=1 colspan=2></td><td rowspan=1 colspan=1>&lt;0.10</td><td rowspan=1 colspan=1></td></tr><tr><td rowspan=1 colspan=1>BAl67CuSi</td><td rowspan=1 colspan=2></td><td rowspan=1 colspan=1></td><td rowspan=1 colspan=1>5.5~6.5</td><td rowspan=1 colspan=3>27~29</td><td rowspan=1 colspan=1></td><td rowspan=1 colspan=1></td><td rowspan=2 colspan=1></td><td rowspan=2 colspan=1>&lt;0.15</td><td rowspan=2 colspan=2>≤0.15e</td><td rowspan=1 colspan=1>525</td><td rowspan=1 colspan=1>535</td></tr><tr><td rowspan=1 colspan=1>BA186SiCu</td><td rowspan=1 colspan=2>金量</td><td rowspan=1 colspan=1>金量</td><td rowspan=1 colspan=1>9.3~10.7</td><td rowspan=1 colspan=3>3.3~4.7</td><td rowspan=3 colspan=1>一</td><td rowspan=1 colspan=1>&lt;0.15</td><td rowspan=1 colspan=1></td><td rowspan=1 colspan=1>520</td><td rowspan=1 colspan=1>585</td></tr><tr><td rowspan=2 colspan=1>BA186SiMg</td><td rowspan=2 colspan=1></td><td rowspan=1 colspan=1></td><td rowspan=2 colspan=1></td><td rowspan=2 colspan=1>11.0~13.0</td><td rowspan=7 colspan=3></td><td rowspan=7 colspan=1></td><td rowspan=7 colspan=1></td><td rowspan=7 colspan=1>&lt;0.10</td><td rowspan=7 colspan=2>e</td><td rowspan=2 colspan=1>559</td><td rowspan=2 colspan=1>579</td></tr><tr><td rowspan=1 colspan=2></td></tr><tr><td rowspan=2 colspan=1>BA188SiMg</td><td rowspan=2 colspan=1></td><td rowspan=1 colspan=1></td><td rowspan=2 colspan=1></td><td rowspan=2 colspan=1>9.0~10.5</td><td rowspan=5 colspan=1>0.20~1.02.0~3.0</td><td rowspan=2 colspan=1>559</td><td rowspan=2 colspan=1>591</td></tr><tr><td rowspan=1 colspan=2></td></tr><tr><td rowspan=2 colspan=1>BAI89SiMg</td><td rowspan=2 colspan=1></td><td rowspan=1 colspan=1></td><td rowspan=2 colspan=1></td><td rowspan=2 colspan=1>9.5~11.0</td><td rowspan=2 colspan=1>559</td><td rowspan=2 colspan=1>582</td></tr><tr><td rowspan=1 colspan=2></td></tr><tr><td rowspan=1 colspan=1>BAI90SiMg</td><td rowspan=1 colspan=2></td><td rowspan=1 colspan=1>6.8~8.2</td><td></td><td rowspan=1 colspan=1>559</td><td rowspan=1 colspan=1>607</td></tr></table>\n\n$\\textcircled{1}$ 元素可不分析，供方保证其成分范围。\n\n表22-27铝基双金属钎焊板牌号和特性  ",
    "summary": "22.3.3铝基钎料 - Part 2/3",
    "size": 3800
  },
  {
    "name": "第1卷_第4篇_钎焊-part-61",
    "projectId": "5ET7VaxsU6Y6",
    "fileName": "第1卷_第4篇_钎焊.pdf",
    "content": "<table><tr><td>钎焊板牌号</td><td>基体金属</td><td>包覆层</td><td>包覆层熔化温度范围/℃</td></tr><tr><td>5A06. 3-1</td><td>3A21</td><td>A1-11~12.5Si</td><td>577~582</td></tr><tr><td>LF-3</td><td>3A21</td><td>A1-6.8~8.2Si</td><td>577~612</td></tr></table>",
    "summary": "22.3.3铝基钎料 - Part 3/3",
    "size": 232
  },
  {
    "name": "第1卷_第4篇_钎焊-part-62",
    "projectId": "5ET7VaxsU6Y6",
    "fileName": "第1卷_第4篇_钎焊.pdf",
    "content": "锰基钎料的延性好，对不锈钢、耐热钢具有良好的润湿能力，钎缝有较高的室温和高温强度，中等的抗氧化性和耐腐蚀性，钎料对母材无明显的溶蚀作用。在锰基钎料中加人Cr、Co、${ { \\mathbb { C } } _ { \\mathbf { u } } }$ 、Fe、B等元素，可降低钎料的熔化温度，改善工艺性能，提高耐腐蚀性等。Mn在国内资源丰富，价格较低，但锰基钎料的蒸气压高，耐腐蚀性不够好。它适用于在低真空及保护气氛下钎焊在 ${ 5 0 0 } \\mathrm { \\textcircled { C } }$ 左右长期工作的不锈钢和耐热钢部件。GB/TI3679—1992《锰基钎料》中规定的一些锰基钎料的成分及特性见表22-28。",
    "summary": "22.3.4锰基钎料",
    "size": 317
  },
  {
    "name": "第1卷_第4篇_钎焊-part-63",
    "projectId": "5ET7VaxsU6Y6",
    "fileName": "第1卷_第4篇_钎焊.pdf",
    "content": "镍基钎料具有优良的耐腐蚀性和耐热性，用它钎焊的接头可以承受的工作温度高达 $1 0 0 0 \\mathrm { ‰}$ 。\n\n镍基钎料常用于钎焊奥氏体不锈钢、双相不锈钢、马氏体不锈钢、镍基合金和钴基合金等，也可用于碳钢和低合金钢的钎焊。镍基钎料的钎焊接头在液氧、液氮等低温介质内也有满意的性能。\n\n镍基钎料内常加的元素有Cr、Si、B、Fe、P和C等。Cr的主要作用是增大抗氧化、耐腐蚀能力，及提高钎料的高温强度；Si可降低熔点，增加流动性；B和P是降低钎料熔点的主要元素，并能改善润湿能力和铺展能力；C可以降低钎料的熔化温度，而对高温强度没有多大的影响；少量的Fe可以提高钎料的强度。镍基钎料中含有较多的Si、B、P等非金属元素，比较脆，常以粉末状使用，但近年来已研制成非晶态箔状钎料。GB/T10859-1989《镍基钎料》中规定的常用镍基钎料的成分及特性见表22-29。\n\n表22-28锰基钎料的化学成分及特性  \n\n<table><tr><td rowspan=2 colspan=1>牌号</td><td rowspan=1 colspan=11>化学成分（质量分数，%）</td><td rowspan=1 colspan=2>熔化温度/℃</td></tr><tr><td rowspan=1 colspan=1>Mn</td><td rowspan=1 colspan=1>Ni</td><td rowspan=1 colspan=1>Cu</td><td rowspan=1 colspan=1>Cr</td><td rowspan=1 colspan=1>Co</td><td rowspan=1 colspan=1>Fe</td><td rowspan=1 colspan=1>B</td><td rowspan=1 colspan=1>C</td><td rowspan=1 colspan=1>S</td><td rowspan=1 colspan=1>P</td><td rowspan=1 colspan=1>其他元素总量</td><td rowspan=1 colspan=1></td><td rowspan=1 colspan=1>海</td></tr><tr><td rowspan=1 colspan=1>BMn70NiCr</td><td rowspan=1 colspan=1></td><td rowspan=1 colspan=1>24.0~26.0</td><td rowspan=1 colspan=1></td><td rowspan=1 colspan=1>4.5~5.5</td><td rowspan=1 colspan=1>1</td><td rowspan=1 colspan=1>1</td><td rowspan=1 colspan=1></td><td rowspan=7 colspan=1>0.10</td><td rowspan=7 colspan=1>≤0.020公</td><td rowspan=7 colspan=1>m0.208</td><td rowspan=7 colspan=1>爱</td><td rowspan=1 colspan=1>1035</td><td rowspan=1 colspan=1>1080</td></tr><tr><td rowspan=1 colspan=1>BMn40NiCrCoFe</td><td rowspan=1 colspan=1></td><td rowspan=1 colspan=1>40.0~42.0</td><td rowspan=1 colspan=1></td><td rowspan=1 colspan=1>11.0~13.0</td><td rowspan=1 colspan=1>2.5~3.5</td><td rowspan=1 colspan=1>3.5~4.5</td><td rowspan=1 colspan=1></td><td rowspan=1 colspan=1>1065</td><td rowspan=1 colspan=1>1 135</td></tr><tr><td rowspan=1 colspan=1>BMn68NiCo</td><td rowspan=1 colspan=1></td><td rowspan=1 colspan=1>21.0~23.0</td><td rowspan=1 colspan=1></td><td rowspan=1 colspan=1>一</td><td rowspan=1 colspan=1>9.0~11.0</td><td rowspan=1 colspan=1></td><td rowspan=1 colspan=1></td><td rowspan=1 colspan=1>1050</td><td rowspan=1 colspan=1>1070</td></tr><tr><td rowspan=1 colspan=1>BMn65NiCoFeB</td><td rowspan=1 colspan=1>金量</td><td rowspan=1 colspan=1>15.0~17.0</td><td rowspan=1 colspan=1></td><td rowspan=1 colspan=1></td><td rowspan=1 colspan=1>15.0~17.0</td><td rowspan=1 colspan=1>2.5~3.5</td><td rowspan=1 colspan=1>0.210</td><td rowspan=1 colspan=1>1010</td><td rowspan=1 colspan=1>1035</td></tr><tr><td rowspan=1 colspan=1>BMn52NiCuCr</td><td rowspan=1 colspan=1></td><td rowspan=1 colspan=1>27.5~29.5</td><td rowspan=1 colspan=1>13.5~15.5</td><td rowspan=1 colspan=1>4.5~5.5</td><td rowspan=1 colspan=1></td><td rowspan=1 colspan=1></td><td rowspan=1 colspan=1></td><td rowspan=1 colspan=1>1000</td><td rowspan=1 colspan=1>1010</td></tr><tr><td rowspan=1 colspan=1>BMn50NiCuCrCo</td><td rowspan=1 colspan=1></td><td rowspan=1 colspan=1>26.5~28.5</td><td rowspan=1 colspan=1>12.5~14.5</td><td rowspan=1 colspan=1>4.0~5.0</td><td rowspan=1 colspan=1>4.0~5.0</td><td rowspan=2 colspan=1></td><td rowspan=2 colspan=1></td><td rowspan=1 colspan=1>1010</td><td rowspan=1 colspan=1>1 035</td></tr><tr><td rowspan=1 colspan=1>BMn45NiCu</td><td rowspan=1 colspan=1></td><td rowspan=1 colspan=1>19.0~21.0</td><td rowspan=1 colspan=1>34.0~36.0</td><td rowspan=1 colspan=1>1</td><td rowspan=1 colspan=1></td><td rowspan=1 colspan=1>920</td><td rowspan=1 colspan=1>950</td></tr></table>\n\n表22-29镍基钎料的化学成分及特性  ",
    "summary": "22.3.5镍基钎料 - Part 1/4",
    "size": 3452
  },
  {
    "name": "第1卷_第4篇_钎焊-part-64",
    "projectId": "5ET7VaxsU6Y6",
    "fileName": "第1卷_第4篇_钎焊.pdf",
    "content": "<table><tr><td rowspan=2 colspan=2>牌   号</td><td rowspan=1 colspan=12>化学成分（质量分数，%）</td></tr><tr><td rowspan=1 colspan=3>Ni</td><td rowspan=1 colspan=2>Cr</td><td rowspan=1 colspan=2>B</td><td rowspan=1 colspan=2>Si</td><td rowspan=1 colspan=2>Fe</td><td rowspan=1 colspan=1>P</td></tr><tr><td rowspan=1 colspan=2>BNi74CrSiB</td><td rowspan=2 colspan=3></td><td rowspan=2 colspan=2>13.5~45.0</td><td rowspan=2 colspan=2>2.75~3.50</td><td rowspan=2 colspan=2>4.0~5.0</td><td rowspan=2 colspan=2>4.0~5.0</td><td rowspan=1 colspan=1>0.60~0.90</td></tr><tr><td rowspan=1 colspan=2>BNi75CrSiB</td><td rowspan=1 colspan=3></td><td rowspan=3 colspan=1>0.06</td></tr><tr><td rowspan=2 colspan=2>BNi82CrSiB</td><td rowspan=2 colspan=2></td><td rowspan=1 colspan=2></td><td rowspan=2 colspan=1></td><td rowspan=2 colspan=2>6.0~8.0</td><td rowspan=2 colspan=2></td><td rowspan=2 colspan=2></td><td rowspan=2 colspan=1>2.5~3.5</td></tr><tr><td rowspan=1 colspan=2></td><td></td></tr><tr><td rowspan=2 colspan=2>BNi68CrWB</td><td rowspan=2 colspan=2></td><td rowspan=1 colspan=1></td><td rowspan=2 colspan=1></td><td rowspan=2 colspan=2>9.5~10.5</td><td rowspan=2 colspan=1>2.20~2.80</td><td rowspan=2 colspan=2>3.0~4.0</td><td rowspan=2 colspan=2>2.0~3.0</td><td rowspan=2 colspan=1>0.30~0.50</td></tr><tr><td rowspan=1 colspan=2></td></tr><tr><td rowspan=2 colspan=2>BNi92SiB</td><td rowspan=3 colspan=3></td><td rowspan=3 colspan=2></td><td rowspan=2 colspan=2>2.75~3.50</td><td rowspan=2 colspan=2>4.0~5.0</td><td rowspan=2 colspan=2>0.5</td><td rowspan=3 colspan=1>0.06</td></tr><tr></tr><tr><td rowspan=1 colspan=2>BNi93SiB</td><td rowspan=1 colspan=2>1.50~2.20</td><td rowspan=1 colspan=2>3.0~4.0</td><td rowspan=1 colspan=2>1.5</td></tr><tr><td rowspan=1 colspan=2>BNi71CrSi</td><td rowspan=1 colspan=3></td><td rowspan=1 colspan=2>18.5~19.5</td><td rowspan=1 colspan=2>0.03</td><td rowspan=1 colspan=2>9.75~10.50</td><td rowspan=1 colspan=2></td><td rowspan=1 colspan=1>1</td></tr><tr><td rowspan=1 colspan=2>BNi89P</td><td rowspan=1 colspan=3></td><td rowspan=1 colspan=2></td><td rowspan=1 colspan=2>1</td><td rowspan=1 colspan=2>1</td><td rowspan=1 colspan=2></td><td rowspan=1 colspan=1>0.10</td></tr><tr><td rowspan=1 colspan=2>BNi76CrP</td><td rowspan=1 colspan=3></td><td rowspan=1 colspan=2>13.0~15.0</td><td rowspan=1 colspan=2>0.01</td><td rowspan=1 colspan=2>0.10</td><td rowspan=1 colspan=2>0.20</td><td rowspan=1 colspan=1>0.08</td></tr><tr><td rowspan=1 colspan=2>BNi66MnSiCu</td><td rowspan=1 colspan=3></td><td rowspan=1 colspan=2></td><td rowspan=1 colspan=2>11</td><td rowspan=1 colspan=2>6.0~8.0</td><td rowspan=1 colspan=2>1</td><td rowspan=1 colspan=1>0.10</td></tr><tr><td rowspan=2 colspan=2>牌   号</td><td rowspan=1 colspan=8>化学成分（质量分数，%）</td><td rowspan=1 colspan=4>参考值</td></tr><tr><td rowspan=1 colspan=4>W</td><td rowspan=1 colspan=2>Mn</td><td rowspan=1 colspan=1>Cu</td><td rowspan=1 colspan=1>其他元素总量</td><td rowspan=1 colspan=2>固相线/</td><td rowspan=1 colspan=1>液相线/C</td><td rowspan=1 colspan=1>轩焊温度</td></tr><tr><td rowspan=1 colspan=2>BNi74CrSiB</td><td rowspan=3 colspan=4></td><td rowspan=4 colspan=2></td><td rowspan=9 colspan=1></td><td rowspan=10 colspan=1>0.50</td><td rowspan=2 colspan=2>975</td><td rowspan=1 colspan=1>1040</td><td rowspan=1 colspan=1>1065~1 205</td></tr><tr><td rowspan=1 colspan=2>BNi75CrSiB</td><td rowspan=1 colspan=1>1 075</td><td rowspan=1 colspan=1>1075~1 205</td></tr><tr><td rowspan=1 colspan=2>BNi82CrSiR</td><td rowspan=1 colspan=2>970</td><td rowspan=1 colspan=1>1000</td><td rowspan=1 colspan=1>1 010~1 175</td></tr><tr><td rowspan=1 colspan=2>BNi68CrWB</td><td rowspan=1 colspan=4>11.5~12.",
    "summary": "22.3.5镍基钎料 - Part 2/4",
    "size": 3655
  },
  {
    "name": "第1卷_第4篇_钎焊-part-65",
    "projectId": "5ET7VaxsU6Y6",
    "fileName": "第1卷_第4篇_钎焊.pdf",
    "content": "5</td><td rowspan=1 colspan=2>970</td><td rowspan=1 colspan=1>1095</td><td rowspan=1 colspan=1>1 150~1 205</td></tr><tr><td rowspan=1 colspan=2>BNi92SiB</td><td rowspan=6 colspan=4></td><td rowspan=4 colspan=2></td><td rowspan=2 colspan=2>980</td><td rowspan=1 colspan=1>1040</td><td rowspan=2 colspan=1>1 010~1 175</td></tr><tr><td rowspan=1 colspan=2>BNi93SiB</td><td rowspan=1 colspan=1>1065</td></tr><tr><td rowspan=1 colspan=2>BNi71CrSi</td><td rowspan=1 colspan=2>1080</td><td rowspan=1 colspan=1>1135</td><td rowspan=1 colspan=1>1 150~1 205</td></tr><tr><td rowspan=1 colspan=2>BNi89P</td><td rowspan=1 colspan=2>875</td><td rowspan=1 colspan=1>875</td><td rowspan=1 colspan=1>925~1205</td></tr><tr><td rowspan=1 colspan=2>BNi76CrP</td><td rowspan=1 colspan=2>0.04</td><td rowspan=1 colspan=2>890</td><td rowspan=1 colspan=1>890</td><td rowspan=1 colspan=1>925~1040</td></tr><tr><td rowspan=1 colspan=2>BNi66MnSiCu</td><td rowspan=1 colspan=2>21.0~24.5</td><td rowspan=1 colspan=1>4.0~5.\n\n因为钎料的蒸气压很低，所以镍基钎料特别适用于真空系统和真空管的钎焊。镍基钎料中不得含有 $\\mathbf { A } \\mathbf { g }$ 、Cd、Zn或其他高蒸气压元素。应该指出，当P与某些元素化合后，这些化合物具有极低的蒸气压，因而可允许在 $1 0 6 5 \\mathrm { ^ \\circ C }$ 和真空度为 $0 . 1 3 5 \\mathrm { P a }$ 下进行真空焊。\n\nBNi74CrSiB钎料广泛地用于高强度合金和耐热合金的钎焊，可用于钎接涡轮叶片、喷气发动机零件、高应力的平板金属结构，以及其他高应力部件。\n\nBNi75CrSiB钎料是一种低碳的镍铬硼硅钎料，除其最大 ${ \\pmb w }$ （C） $0 . 0 6 \\%$ 外，其化学成分与BNi74CrSiB一致。这种钎料也可用于高温喷气发动机零件。\n\nBNi82CrSiB钎料的性能和用途与BNi74CrSiB相似，但能在较低的温度下进行钎焊，且有较好的流动性和扩散性能。\n\nBNi92SiB钎料是一种耐热性能良好的钎料，适用于较低温度下钎焊高应力零件。它的使用与BNi74CrSiB相似，在保护气体中，或在间隙很小或大面积的接头上都有良好的铺展性。\n\nBNi93SiB钎料与BNi92SiB相似，用这种钎料可以形成较大和塑性较好的角接钎缝，也能用来钎焊具有相当大间隙的接头。\n\nBNi71CrSi钎料用于钎焊在高温下工作的高强度和抗氧化合金接头，其应用范围与BNi74CrSiB相似。此外，BNi7ICrSi还可用于钎焊某些不允许含硼的核工业中的部件。\n\nBNi89P钎料流动性极好，与大多数镍基或铁基金属只产生极小的溶蚀。这种钎料可在保护气体中使用，在放热性气体中钎焊低铬钢，结果很好。\n\nBNi76CrP钎料用于钎焊蜂窝结构、薄壁管组件，以及其他在高温下使用的结构。由于BNi76CrP与铁基和镍基合金的溶解性小，因而能控制溶蚀。在相当低的钎焊温度下，钎焊耐热母材可以得到牢固而防漏的接头。推荐用于钎焊不允许含硼的各种核工业中的部件，炉中钎焊可以获得良好的结果。增加钎焊温度下的时间，可以提高塑性。\n\nBNi66MnSiCu钎料最初是由于它与Ni的相互作用很小，并且具有良好的钎焊性能而发展起来的，后来发现也适于钎焊航空工业的蜂窝结构和其他不锈钢材料与耐腐蚀材料。由于这种钎料含有相当多的 $\\mathbf { M } \\mathbf { n }$ ，故应遵守特别的钎焊工艺。因为Mn比Cr更容易氧化，因而氢气、氩气和氮气等钎焊气体必须纯净而且十分干燥。在真空环境下，真空压力必须很低，漏气速率必须很小，以确保很低的氧分压。应当指出，当Mn在保护气体中氧化或当Mn在真空中蒸发或氧化时，BNi66MnSiCu钎料的化学成分和熔化特性都会发生变化。但是，保护气体中，Mn的影响不致构成问题。\n\n镍基活性扩散钎焊用钎料列于表22-30中。\n\n表22-30Ni基活性扩散钎焊用钎料成分及特性  \n\n<table><tr><td rowspan=2 colspan=1>牌    号</td><td rowspan=2 colspan=1>化学成分（质量分数，%）</td><td rowspan=1 colspan=2>熔化温度/℃</td><td rowspan=1 colspan=1>钎焊温度</td></tr><tr><td rowspan=1 colspan=1>T国</td><td rowspan=1 colspan=1>T格</td><td rowspan=1 colspan=1>/</td></tr><tr><td rowspan=1 colspan=1>AMDRY DF3</td><td rowspan=1 colspan=1>Ni-20Cr-20Co-3Ta-3B-0.05La</td><td rowspan=1 colspan=1>1050</td><td rowspan=1 colspan=1>1122</td><td rowspan=1 colspan=1>1191~1218</td></tr><tr><td rowspan=1 colspan=1>AMDRYDF4B</td><td rowspan=1 colspan=1>Ni-14Cr-10Co-2.5Ta-3.5Al-2.7B-0.02Y</td><td rowspan=1 colspan=1>1064</td><td rowspan=1 colspan=1>1 122</td><td rowspan=1 colspan=1>1 149~1190</td></tr><tr><td rowspan=1 colspan=1>AMDRYDF5</td><td rowspan=1 colspan=1>Ni-13Cr-3Ta-4Al-2.7B-0.02Y</td><td rowspan=1 colspan=1>1080</td><td rowspan=1 colspan=1>1157</td><td rowspan=1 colspan=1>1177~1218</td></tr><tr><td rowspan=1 colspan=1>AMDRYDF6</td><td rowspan=1 colspan=1>Ni-20Cr-3Ta-2. 8B-0.04Y</td><td rowspan=1 colspan=1>1 050</td><td rowspan=1 colspan=1>1 157</td><td rowspan=1 colspan=1>1 170~1 218</td></tr><tr><td rowspan=1 colspan=1>AMDRYDF915B2</td><td rowspan=1 colspan=1>Ni-13Cr-3.5Fe-2B</td><td rowspan=1 colspan=1>1030</td><td rowspan=1 colspan=1>1066</td><td rowspan=1 colspan=1>1149~1205</td></tr></table>\n\n各钎料的具体用途如下。\n\nAMDRYDF3具有极好的抗氧化性和抗硫化性，特别适用于在氧化和燃烧的环境下工作的工件。钎料具有很好的流动性和铺展性，适用于钎焊小间隙和钎补裂纹，用于各种镍基和铁镍基合金。\n\nAMDRYDF4B因含大量的Ta和Al，特别适用于钎焊沉淀强化镍基合金，也可以与等离子喷涂粉NiCrAIY混和作为表面修复用。\n\nAMDRYDF5是由等离子喷涂粉NiCrAIY加B而形成的钎料，具有极好的抗氧化性和耐腐蚀性，用于钎补小裂纹和修复表面。\n\nAMDRYDF6钎料用来钎焊镍基合金、MA754和956，氧化物称为散强化合金（ODS）。\n\nAMDRYDF915B2钎料在钎焊时由于B的迁移，可使钎缝的重熔温度大大提高。适用于钎焊马氏体时效钢和沉淀强化镍基合金。接头的工件温度可高达 $1 1 4 9 \\mathrm { ‰}$ 。",
    "summary": "22.3.5镍基钎料 - Part 3/4",
    "size": 3918
  },
  {
    "name": "第1卷_第4篇_钎焊-part-66",
    "projectId": "5ET7VaxsU6Y6",
    "fileName": "第1卷_第4篇_钎焊.pdf",
    "content": "上述钎料按表22-30所述的焊接参数钎焊后，再经过约 $1 0 6 6 \\mathfrak { C }$ 扩散处理，使B充分地从钎缝向母材迁移，可获得与母材性能一致的钎焊接头。",
    "summary": "22.3.5镍基钎料 - Part 4/4",
    "size": 88
  },
  {
    "name": "第1卷_第4篇_钎焊-part-67",
    "projectId": "5ET7VaxsU6Y6",
    "fileName": "第1卷_第4篇_钎焊.pdf",
    "content": "# 22.3.6金基钎料\n高温金基钎料主要由Au、Cu和Ni等元素组成。这类钎料耐热性和抗氧化性优良，对铁、镍、钴基耐热合金润湿性好，溶蚀倾向小。钎料强度高，塑性好，广泛地用于铁、镍、钴基合金薄壁构件的钎焊。由于钎料中不含挥发元素，导电性好，热稳定性高，因此金基钎料在电真空器件上、高温工程以及工作温度高的真空电子管上获得应用。这类钎料可在低于 $6 5 0 \\mathrm { ‰}$ 的情况下可靠工作。常用金基钎料的化学成分及特性列于表22-31中。\n\n表22-31常用金基钎料化学成分、特性及用途  \n\n<table><tr><td rowspan=2 colspan=1>钎料牌号</td><td rowspan=1 colspan=5>化学成分（质量分数，%）</td><td rowspan=2 colspan=1>熔化温度/℃</td><td rowspan=2 colspan=1>钎焊温度/</td><td rowspan=2 colspan=1>用   途</td></tr><tr><td rowspan=1 colspan=1>Au</td><td rowspan=1 colspan=1>Cu</td><td rowspan=1 colspan=1>Ni</td><td rowspan=1 colspan=1>Pd</td><td rowspan=1 colspan=1>其他</td></tr><tr><td rowspan=1 colspan=1>BAu82Ni</td><td rowspan=1 colspan=1>余量</td><td rowspan=1 colspan=1></td><td rowspan=1 colspan=1>17~18</td><td rowspan=1 colspan=1></td><td rowspan=1 colspan=1></td><td rowspan=1 colspan=1>≈949</td><td rowspan=1 colspan=1>949~1004</td><td rowspan=1 colspan=1>综合性能极好，可钎焊铜、可伐合金、钨、钼、不锈钢等重要产品</td></tr><tr><td rowspan=1 colspan=1>BAu80Cu</td><td rowspan=1 colspan=1>余量</td><td rowspan=1 colspan=1>19.5~20.5</td><td rowspan=1 colspan=1></td><td rowspan=1 colspan=1></td><td rowspan=1 colspan=1></td><td rowspan=1 colspan=1>891</td><td rowspan=1 colspan=1>890~1010</td><td rowspan=1 colspan=1>电真空器件分段钎焊用钎料</td></tr><tr><td rowspan=1 colspan=1>BAu60Cu</td><td rowspan=1 colspan=1>余量</td><td rowspan=1 colspan=1>39~41</td><td rowspan=1 colspan=1></td><td rowspan=1 colspan=1></td><td rowspan=1 colspan=1>一</td><td rowspan=1 colspan=1>850~975</td><td rowspan=1 colspan=1>980~1000</td><td rowspan=1 colspan=1></td></tr><tr><td rowspan=1 colspan=1>BAu37Cu</td><td rowspan=1 colspan=1>余量</td><td rowspan=1 colspan=1>62.5~63.5</td><td rowspan=1 colspan=1></td><td rowspan=1 colspan=1></td><td rowspan=1 colspan=1></td><td rowspan=1 colspan=1>991~1016</td><td rowspan=1 colspan=1>1016~1083</td><td rowspan=1 colspan=1>电真空器件分段钎焊用钎料</td></tr><tr><td rowspan=1 colspan=1>BAu35CuNi</td><td rowspan=1 colspan=1>余量</td><td rowspan=1 colspan=1>61.5~62.5</td><td rowspan=1 colspan=1>2.5~3.5</td><td rowspan=1 colspan=1></td><td rowspan=1 colspan=1></td><td rowspan=1 colspan=1>974~1029</td><td rowspan=1 colspan=1>1029~1091</td><td rowspan=1 colspan=1>电真空器件分段钎焊用钎料</td></tr><tr><td rowspan=1 colspan=1>BAu30PdNi</td><td rowspan=1 colspan=1>余量</td><td rowspan=1 colspan=1>36.5~37.5</td><td rowspan=1 colspan=1></td><td rowspan=1 colspan=1>33.5~34.5</td><td rowspan=1 colspan=1></td><td rowspan=1 colspan=1>1 135~1166</td><td rowspan=1 colspan=1>1 166~1232</td><td rowspan=1 colspan=1>钎焊在高温下要求接头具有良好强度的耐热和耐腐蚀金属</td></tr><tr><td rowspan=1 colspan=1>BAu35CuIn</td><td rowspan=1 colspan=1>余量</td><td rowspan=1 colspan=1>59~61</td><td rowspan=1 colspan=1></td><td rowspan=1 colspan=1></td><td rowspan=1 colspan=1>In5</td><td rowspan=1 colspan=1>850~890</td><td rowspan=1 colspan=1>880~910</td><td rowspan=1 colspan=1>可代替BAu80Cu用于电子器件的钎焊</td></tr><tr><td rowspan=1 colspan=1>BAu40Cu</td><td rowspan=1 colspan=1>40</td><td rowspan=1 colspan=1>60</td><td rowspan=1 colspan=1></td><td rowspan=1 colspan=1></td><td rowspan=1 colspan=1></td><td rowspan=1 colspan=1>980~1000</td><td rowspan=1 colspan=1>1000~1050</td><td rowspan=1 colspan=1></td></tr><tr><td rowspan=1 colspan=1>BAu55Cu</td><td rowspan=1 colspan=1>55</td><td rowspan=1 colspan=1>45</td><td rowspan=1 colspan=1></td><td rowspan=1 colspan=1></td><td rowspan=1 colspan=1></td><td rowspan=1 colspan=1>1 020~1 160</td><td rowspan=1 colspan=1>1 160~1 180</td><td rowspan=1 colspan=1>可钎焊铁基、镍基、铜基合金</td></tr></table>",
    "summary": "22.3.6金基钎料",
    "size": 3479
  },
  {
    "name": "第1卷_第4篇_钎焊-part-68",
    "projectId": "5ET7VaxsU6Y6",
    "fileName": "第1卷_第4篇_钎焊.pdf",
    "content": "# 22.3.7含钯钎料\n钎料合金中含有合金元素Pd的钎料通称为含钯钎料。\n\n银铜钎料中添加钯，大大提高了钎料的润湿性、充填接头间隙能力和接头的工作温度。含钯的银铜钎料可在 $4 2 7 \\mathbb { C }$ 下可靠工作，接头的耐蚀性能较银铜钎料显著增加。在银锰或镍锰钎料中加入Pd，钎焊接头的强度、耐热性可接近Ni基钎料，而接头的塑性及抗冲击性能比Ni基钎料优越得多。\n\n含钯钎料的优点是有良好的润湿性和流动性，蒸气压低，接头强度高、塑性好，对基体金属的溶蚀倾向小。适用于镍基、钴基、钛基等耐热合金、硬质合金、不锈钢等材料的钎焊，主要用于高温工艺装置、电真空和宇航工业部门。常用含钯钎料的化学成分及特性列于表22-32中。\n\n表22-32常用含Pd钎料化学成分及特性  \n\n<table><tr><td rowspan=2 colspan=1>牌号</td><td rowspan=1 colspan=5>化学成分（质量分数，%）</td><td rowspan=2 colspan=1>熔化温度/℃</td></tr><tr><td rowspan=1 colspan=1>Pd</td><td rowspan=1 colspan=1>Ag</td><td rowspan=1 colspan=1>Cu</td><td rowspan=1 colspan=1>Mn</td><td rowspan=1 colspan=1>其他</td></tr><tr><td rowspan=1 colspan=1>BPd5AgAu</td><td rowspan=1 colspan=1>5</td><td rowspan=1 colspan=1>68.4</td><td rowspan=1 colspan=1>26.6</td><td rowspan=1 colspan=1>1</td><td rowspan=1 colspan=1>1</td><td rowspan=1 colspan=1>807~810</td></tr><tr><td rowspan=1 colspan=1>BPd10AgCu</td><td rowspan=1 colspan=1>10</td><td rowspan=1 colspan=1>58</td><td rowspan=1 colspan=1>32</td><td rowspan=1 colspan=1></td><td rowspan=1 colspan=1></td><td rowspan=1 colspan=1>825~850</td></tr><tr><td rowspan=1 colspan=1>BPd20AgCu</td><td rowspan=1 colspan=1>20</td><td rowspan=1 colspan=1>52</td><td rowspan=1 colspan=1>28</td><td rowspan=1 colspan=1></td><td rowspan=1 colspan=1></td><td rowspan=1 colspan=1>879~898</td></tr><tr><td rowspan=1 colspan=1>BPd20AgMn</td><td rowspan=1 colspan=1>20</td><td rowspan=1 colspan=1>75</td><td rowspan=1 colspan=1>一</td><td rowspan=1 colspan=1>5</td><td rowspan=1 colspan=1></td><td rowspan=1 colspan=1>1 000~1120</td></tr><tr><td rowspan=1 colspan=1>BPd20AgLi</td><td rowspan=1 colspan=1>20</td><td rowspan=1 colspan=1>79.5</td><td rowspan=1 colspan=1></td><td rowspan=1 colspan=1>5</td><td rowspan=1 colspan=1>Li: 0.5</td><td rowspan=1 colspan=1>1000</td></tr><tr><td rowspan=1 colspan=1>BPd25 AgCu</td><td rowspan=1 colspan=1>25</td><td rowspan=1 colspan=1>54</td><td rowspan=1 colspan=1>21</td><td rowspan=1 colspan=1>二</td><td rowspan=1 colspan=1></td><td rowspan=1 colspan=1>901~950</td></tr><tr><td rowspan=1 colspan=1>BP21NiMn</td><td rowspan=1 colspan=1>21</td><td rowspan=1 colspan=1>二</td><td rowspan=1 colspan=1>一</td><td rowspan=1 colspan=1>31</td><td rowspan=1 colspan=1>Ni: 48</td><td rowspan=1 colspan=1>1120</td></tr><tr><td rowspan=1 colspan=1>BPd33AgMn</td><td rowspan=1 colspan=1>33</td><td rowspan=1 colspan=1>64</td><td rowspan=1 colspan=1></td><td rowspan=1 colspan=1>3</td><td rowspan=1 colspan=1></td><td rowspan=1 colspan=1>1180~1 200</td></tr><tr><td rowspan=1 colspan=1>BPd81AgSi</td><td rowspan=1 colspan=1>81.1</td><td rowspan=1 colspan=1>14.3</td><td rowspan=1 colspan=1></td><td rowspan=1 colspan=1>1</td><td rowspan=1 colspan=1>Si: 4.6</td><td rowspan=1 colspan=1>750 ~790</td></tr><tr><td rowspan=1 colspan=1>BPd60Ni</td><td rowspan=1 colspan=1>60</td><td rowspan=1 colspan=1></td><td rowspan=1 colspan=1></td><td rowspan=1 colspan=1></td><td rowspan=1 colspan=1>Ni:40</td><td rowspan=1 colspan=1>1 235</td></tr><tr><td rowspan=1 colspan=1>BPdCuNi50-15</td><td rowspan=1 colspan=1>35</td><td rowspan=1 colspan=1></td><td rowspan=1 colspan=1>50</td><td rowspan=1 colspan=1></td><td rowspan=1 colspan=1>Ni:15</td><td rowspan=1 colspan=1>1 163~1 171</td></tr></table>\n\n# 22.3.8真空级钎料\n真空级钎料主要用于电子器件等要求有极佳运行特性和较长的工作寿命部件的钎焊。真空级钎料对除主元素之外的杂质元素要求比普通钎料要严格得多，且对钎焊时钎料的溅散性和钎焊部位的清洁性亦有严格要求。我国目前正式列入标准的有5种钎料，其化学成分及特性见表22-33。普通真空级钎料化学成分及特性见表22-34。\n\n# 22.3.9其他钎料\n近年来，随着新材料、新工艺大量涌现，对新的钎焊材料的需求越来越高，现有的常规品种已无法满足需要，因此不断研究开发出许多新型钎料来并投放市场试用。\n\n# （1）钛基钎料\n钛基钎料是Ti和Ni、Cu、Be、Zr等元素制成的许多不同熔化温度的钎料。这类钎料可润湿多种难熔金属、石墨、陶瓷、宝石等材料。钎料的抗氧化性能强。钎缝可承受高于 ${ 8 0 0 } \\mathrm { ‰}$ 的温度，某些钎料和无水胖还有极好的相容性。\n\n钛基钎料可用于Ti、 $\\mathbf { w }$ 、Mo、Ba、Nb、石墨、陶瓷、蓝宝石等材料的钎焊。钎料极脆，多以粉末状态供应。BTi70CuNi钎料具有较低的钎焊温度，可在氩气或真空中钎焊，特别适宜高频感应钎焊钛及钛合金，接头具有较高的高温强度，在 $4 3 0 \\mathrm { ‰}$ 时，接头抗剪强度可达 ${ 3 0 0 } \\bf { M P a }$ ，而 $\\mathbf { B A g 9 1 A l }$ 钎料的抗剪强度只有 ${ \\bf 8 9 M P a }$",
    "summary": "（1）钛基钎料, 22.3.7含钯钎料, 22.3.8真空级钎料, 22.3.9其他钎料",
    "size": 3887
  },
  {
    "name": "第1卷_第4篇_钎焊-part-69",
    "projectId": "5ET7VaxsU6Y6",
    "fileName": "第1卷_第4篇_钎焊.pdf",
    "content": "铁基钎料含有Cr、Ni、 $\\mathbf { M } \\mathbf { n }$ 、Ti、B等元素，可用来钎焊硬质合金与高速钢刀具，钎缝具有一定的耐热性能与热稳定性，但钎缝的塑性较差。\n\n铁基钎料的价格便宜，一般以粉末状供应。${ \\pmb w }$ （P） $10 \\%$ 的铁基钎料，具有十分好的自钎性能。 ${ \\pmb w }$ （ $\\pmb { \\mathrm { T i } }$ ） $40 \\%$ 的铁基钎料，耐热性极佳，可钎焊在高温条件下不受力的构件。\n\n# （3）钴基钎料\n钴基钎料是以Co为基体并加入Rh、Cr、W、B、Si等元素组成的钎料。BCo70CrWBSi钎料的接头强度高，耐蚀性好， 可在炉中钎焊高温下工作的耐热合金零部件。",
    "summary": "（2）铁基钎料",
    "size": 331
  },
  {
    "name": "第1卷_第4篇_钎焊-part-70",
    "projectId": "5ET7VaxsU6Y6",
    "fileName": "第1卷_第4篇_钎焊.pdf",
    "content": "铂基钎料是Pt与Au、Ir、Cu、Ni、Pd等金属制成的钎料，可以很好地润湿W、Mo等金属。钎料具有良好的抗氧化性能和高温性能。铂基钎料可以钎焊钨丝与钼丝，在电子工业中有很大的使用价值。\n\n一些特殊用途钎料的化学成分及特性见表22-35。",
    "summary": "（4）铂基钎料 - Part 1/6",
    "size": 119
  },
  {
    "name": "第1卷_第4篇_钎焊-part-71",
    "projectId": "5ET7VaxsU6Y6",
    "fileName": "第1卷_第4篇_钎焊.pdf",
    "content": "<table><tr><td rowspan=3 colspan=1>序号</td><td rowspan=3 colspan=1>钎焊料名称</td><td rowspan=3 colspan=1>牌号</td><td rowspan=2 colspan=4>主要成分（质量分数,%）</td><td></td><td></td><td></td><td></td><td></td><td></td><td></td><td></td><td></td><td></td><td></td><td></td><td></td><td></td><td></td><td></td><td></td><td></td></tr><tr><td></td><td></td><td></td><td></td><td></td><td></td><td></td><td></td><td></td><td></td><td></td><td></td><td></td><td></td><td></td><td rowspan=1 colspan=3>熔化温度/</td></tr><tr><td rowspan=1 colspan=1>Au</td><td rowspan=1 colspan=1>Ag</td><td rowspan=1 colspan=1>Cu</td><td rowspan=1 colspan=1>Ni</td><td rowspan=1 colspan=1>Pd</td><td rowspan=1 colspan=1>Bi</td><td rowspan=1 colspan=1>Zn</td><td rowspan=1 colspan=1>Cd</td><td rowspan=1 colspan=1>Sb</td><td rowspan=1 colspan=1>S</td><td rowspan=1 colspan=2>P</td><td rowspan=1 colspan=1>A①</td><td rowspan=1 colspan=2>Fe</td><td rowspan=1 colspan=1>MgD</td><td rowspan=1 colspan=1>Sn①</td><td rowspan=1 colspan=2>总量</td><td rowspan=1 colspan=2>開现</td><td rowspan=1 colspan=1>液现</td></tr><tr><td rowspan=1 colspan=1>1</td><td rowspan=1 colspan=1>纯银</td><td rowspan=1 colspan=1>DHLAg</td><td rowspan=1 colspan=1></td><td rowspan=1 colspan=1>&gt;99.95</td><td rowspan=1 colspan=1></td><td rowspan=1 colspan=1></td><td rowspan=1 colspan=1>0.003</td><td rowspan=1 colspan=1>0.003</td><td rowspan=1 colspan=1>0.002</td><td rowspan=1 colspan=1>0.002</td><td rowspan=1 colspan=1>0.003</td><td rowspan=1 colspan=1>0.005</td><td rowspan=1 colspan=2>0.002</td><td rowspan=1 colspan=1>1</td><td rowspan=1 colspan=2>0.005</td><td rowspan=1 colspan=1>0.002</td><td rowspan=1 colspan=1></td><td rowspan=1 colspan=2>0.05</td><td rowspan=1 colspan=2>961</td><td rowspan=1 colspan=1>961</td></tr><tr><td rowspan=1 colspan=1>2</td><td rowspan=1 colspan=1>28银铜</td><td rowspan=1 colspan=1>DHLAgCu28</td><td rowspan=1 colspan=1></td><td rowspan=1 colspan=1>71.0~73.0</td><td rowspan=1 colspan=1>27.0~29.0</td><td rowspan=1 colspan=1></td><td rowspan=1 colspan=1>0.005</td><td rowspan=1 colspan=1>0.003</td><td rowspan=1 colspan=1>0.002</td><td rowspan=1 colspan=1>0.002</td><td rowspan=1 colspan=1>0.003</td><td rowspan=1 colspan=1>0.005</td><td rowspan=1 colspan=2>0.002</td><td rowspan=1 colspan=1>0.002</td><td rowspan=1 colspan=2>0.005</td><td rowspan=1 colspan=1>0.002</td><td rowspan=1 colspan=1>0.002</td><td rowspan=1 colspan=2>|</td><td rowspan=1 colspan=2>779</td><td rowspan=1 colspan=1>779</td></tr><tr><td rowspan=1 colspan=1>3</td><td rowspan=1 colspan=1>50银铜</td><td rowspan=1 colspan=1>DHLAgCu50</td><td rowspan=1 colspan=1></td><td rowspan=1 colspan=1>49.0~51.0</td><td rowspan=1 colspan=1>49.0~51.0</td><td rowspan=1 colspan=1></td><td rowspan=1 colspan=1>0.005</td><td rowspan=1 colspan=1>0.003</td><td rowspan=1 colspan=1>0.005</td><td rowspan=1 colspan=1>0.002</td><td rowspan=1 colspan=1>0.003</td><td rowspan=1 colspan=1>0.005</td><td rowspan=1 colspan=2>0.002</td><td rowspan=1 colspan=1>0.002</td><td rowspan=1 colspan=2>0.005</td><td rowspan=1 colspan=1>0.002</td><td rowspan=1 colspan=1>0.002</td><td rowspan=1 colspan=2></td><td rowspan=1 colspan=2>779</td><td rowspan=1 colspan=1>875</td></tr><tr><td rowspan=1 colspan=1>4</td><td rowspan=1 colspan=1>17.5金镍</td><td rowspan=1 colspan=1>DHLAuNi17.5</td><td rowspan=1 colspan=1>82.0~83.0</td><td rowspan=1 colspan=1></td><td rowspan=1 colspan=1></td><td rowspan=1 colspan=1>17.0~18.0</td><td rowspan=1 colspan=1>0.005</td><td rowspan=1 colspan=1></td><td rowspan=1 colspan=1>0.005</td><td rowspan=1 colspan=1></td><td rowspan=1 colspan=1></td><td rowspan=1 colspan=1>10.005</td><td rowspan=1 colspan=2>0.002</td><td rowspan=1 colspan=1></td><td rowspan=1 colspan=2></td><td rowspan=1 colspan=1></td><td rowspan=1 colspan=1></td><td rowspan=1 colspan=2></td><td rowspan=1 colspan=2>950</td><td rowspan=1 colspan=1>950</td></tr><tr><td rowspan=1 colspan=1>5</td><td rowspan=1 colspan=1>20金铜</td><td rowspan=1 colspan=1>ADHLAuCu20级</td><td rowspan=1 colspan=1>79.3~80.",
    "summary": "（4）铂基钎料 - Part 2/6",
    "size": 3994
