Repository: LunaReborn/Welding-6m-Extractor

# 焊接文档 6M 专有词汇抽取工具

用于从焊接相关文档中抽取“人、机、料、法、环、测”六类专有词汇，并导出 JSON 和 Excel。

## 目录结构

```text
project/
  cli.py
  engine/
    document_loader.py
    chunker.py
    llm_client.py
    extractor_6m.py
    normalizer.py
    validator.py
    exporter.py
  prompts/
    welding_6m_extract.txt
    welding_6m_review.txt
  outputs/
  data/
```

## 安装

```bash
pip install -r requirements.txt
```

## 使用 Ollama

先启动 Ollama，并拉取模型：

```bash
ollama serve
ollama pull qwen2.5:7b
```

运行：

```bash
python cli.py --file data/氩弧焊标准作业指导书.docx --extractor ollama --model qwen2.5:7b --output outputs
```

启用二阶段复核：

```bash
python cli.py --file data/氩弧焊标准作业指导书.docx --extractor ollama --review --output outputs
```

File: data/hanjie_data/1.txt (part 39 of 68)
[
  },
  {
    "name": "第1卷_第4篇_钎焊-part-72",
    "projectId": "5ET7VaxsU6Y6",
    "fileName": "第1卷_第4篇_钎焊.pdf",
    "content": "7</td><td rowspan=1 colspan=1></td><td rowspan=1 colspan=1>19.3~20.7</td><td rowspan=1 colspan=1></td><td rowspan=1 colspan=1>0.005</td><td rowspan=1 colspan=1></td><td rowspan=1 colspan=1>0.005</td><td rowspan=1 colspan=1></td><td rowspan=1 colspan=1></td><td rowspan=1 colspan=1>0.005</td><td rowspan=1 colspan=2>0.",
    "summary": "（4）铂基钎料 - Part 3/6",
    "size": 317
  },
  {
    "name": "第1卷_第4篇_钎焊-part-73",
    "projectId": "5ET7VaxsU6Y6",
    "fileName": "第1卷_第4篇_钎焊.pdf",
    "content": "<table><tr><td rowspan=2 colspan=1>钎料型号</td><td rowspan=1 colspan=8>主要成分（质量分数，%）</td><td rowspan=1 colspan=5>杂质（质量分数，%）≤</td><td rowspan=1 colspan=2>熔化温度/℃</td></tr><tr><td rowspan=1 colspan=1>Ag</td><td rowspan=1 colspan=1>Au</td><td rowspan=1 colspan=1>Cu</td><td rowspan=1 colspan=1>Ni</td><td rowspan=1 colspan=1>Co</td><td rowspan=1 colspan=1>Sn</td><td rowspan=1 colspan=1>Pd</td><td rowspan=1 colspan=1>In</td><td rowspan=1 colspan=1>Zn</td><td rowspan=1 colspan=1>Cd</td><td rowspan=1 colspan=1>Pb</td><td rowspan=1 colspan=1>P</td><td rowspan=1 colspan=1>C</td><td rowspan=1 colspan=1>固相线</td><td rowspan=1 colspan=1>液相线</td></tr><tr><td rowspan=1 colspan=1>BAg99.99-V</td><td rowspan=1 colspan=1>&gt;99.95</td><td rowspan=1 colspan=1>一</td><td rowspan=1 colspan=1>0.05</td><td rowspan=1 colspan=1></td><td rowspan=1 colspan=1></td><td rowspan=1 colspan=1></td><td rowspan=1 colspan=1></td><td rowspan=1 colspan=1></td><td rowspan=1 colspan=1>0.001</td><td rowspan=1 colspan=1>0.001</td><td rowspan=1 colspan=1>0.002</td><td rowspan=1 colspan=1>0.002</td><td rowspan=1 colspan=1>0.005</td><td rowspan=1 colspan=1>961</td><td rowspan=1 colspan=1>961</td></tr><tr><td rowspan=1 colspan=1>BAg50Cu-V</td><td rowspan=1 colspan=1>49.5~51.0</td><td rowspan=1 colspan=1></td><td rowspan=1 colspan=1>余量</td><td rowspan=1 colspan=1></td><td rowspan=1 colspan=1></td><td rowspan=1 colspan=1></td><td rowspan=1 colspan=1></td><td rowspan=1 colspan=1></td><td rowspan=1 colspan=1>0.001</td><td rowspan=1 colspan=1>0.001</td><td rowspan=1 colspan=1>0.002</td><td rowspan=1 colspan=1>0.002</td><td rowspan=1 colspan=1>0.005</td><td rowspan=1 colspan=1>779</td><td rowspan=1 colspan=1>875</td></tr><tr><td rowspan=1 colspan=1>BAg72Cu-V</td><td rowspan=1 colspan=1>71.0~73.0</td><td rowspan=1 colspan=1></td><td rowspan=1 colspan=1>余量</td><td rowspan=1 colspan=1></td><td rowspan=1 colspan=1></td><td rowspan=1 colspan=1></td><td rowspan=1 colspan=1></td><td rowspan=1 colspan=1></td><td rowspan=1 colspan=1>0.001</td><td rowspan=1 colspan=1>0.001</td><td rowspan=1 colspan=1>0.002</td><td rowspan=1 colspan=1>0.002</td><td rowspan=1 colspan=1>0.005</td><td rowspan=1 colspan=1>779</td><td rowspan=1 colspan=1>779</td></tr><tr><td rowspan=1 colspan=1>BAg71CuNi-V</td><td rowspan=1 colspan=1>70.5~72.5</td><td rowspan=1 colspan=1></td><td rowspan=1 colspan=1>余量</td><td rowspan=1 colspan=1>0.3~0.7</td><td rowspan=1 colspan=1></td><td rowspan=1 colspan=1>1</td><td rowspan=1 colspan=1>一</td><td rowspan=1 colspan=1></td><td rowspan=1 colspan=1>0.001</td><td rowspan=1 colspan=1>0.001</td><td rowspan=1 colspan=1>0.002</td><td rowspan=1 colspan=1>0.002</td><td rowspan=1 colspan=1>0.005</td><td rowspan=1 colspan=1>779</td><td rowspan=1 colspan=1>795</td></tr><tr><td rowspan=1 colspan=1>BAg60CuSn-V</td><td rowspan=1 colspan=1>59:0~61.0</td><td rowspan=1 colspan=1></td><td rowspan=1 colspan=1>余量</td><td rowspan=1 colspan=1>1</td><td rowspan=1 colspan=1>丨</td><td rowspan=1 colspan=1>9.5~10.5</td><td rowspan=1 colspan=1>丨</td><td rowspan=1 colspan=1></td><td rowspan=1 colspan=1>0.001</td><td rowspan=1 colspan=1>0.001</td><td rowspan=1 colspan=1>0.002</td><td rowspan=1 colspan=1>0.002</td><td rowspan=1 colspan=1>0.005</td><td rowspan=1 colspan=1>602</td><td rowspan=1 colspan=1>768</td></tr><tr><td rowspan=1 colspan=1>BAg61CuIn-V</td><td rowspan=1 colspan=1>60.5~62.5</td><td rowspan=1 colspan=1></td><td rowspan=1 colspan=1>余量</td><td rowspan=1 colspan=1></td><td rowspan=1 colspan=1></td><td rowspan=1 colspan=1>一</td><td rowspan=1 colspan=1></td><td rowspan=1 colspan=1>14.0~15.0</td><td rowspan=1 colspan=1>0.001</td><td rowspan=1 colspan=1>0.001</td><td rowspan=1 colspan=1>0.002</td><td rowspan=1 colspan=1>0.002</td><td rowspan=1 colspan=1>0.005</td><td rowspan=1 colspan=1>624</td><td rowspan=1 colspan=1>707</td></tr><tr><td rowspan=1 colspan=1>BAg68CuPd-V</td><td rowspan=1 colspan=1>67.0~69.",
    "summary": "（4）铂基钎料 - Part 4/6",
    "size": 3899
  },
  {
    "name": "第1卷_第4篇_钎焊-part-74",
    "projectId": "5ET7VaxsU6Y6",
    "fileName": "第1卷_第4篇_钎焊.pdf",
    "content": "0</td><td rowspan=1 colspan=1></td><td rowspan=1 colspan=1>余量</td><td rowspan=1 colspan=1></td><td rowspan=1 colspan=1></td><td rowspan=1 colspan=1></td><td rowspan=1 colspan=1>4.5~5.5</td><td rowspan=1 colspan=1></td><td rowspan=1 colspan=1>0.001</td><td rowspan=1 colspan=1>0.001</td><td rowspan=1 colspan=1>0.002</td><td rowspan=1 colspan=1>0.002</td><td rowspan=1 colspan=1>0.005</td><td rowspan=1 colspan=1>807</td><td rowspan=1 colspan=1>810</td></tr><tr><td rowspan=1 colspan=1>BAg58CuPd-V</td><td rowspan=1 colspan=1>57.0~59.0</td><td rowspan=1 colspan=1></td><td rowspan=1 colspan=1>31.0~33.0</td><td rowspan=1 colspan=1></td><td rowspan=1 colspan=1></td><td rowspan=1 colspan=1></td><td rowspan=1 colspan=1>余量</td><td rowspan=1 colspan=1></td><td rowspan=1 colspan=1>0.001</td><td rowspan=1 colspan=1>0.001</td><td rowspan=1 colspan=1>0.002</td><td rowspan=1 colspan=1>0.002</td><td rowspan=1 colspan=1>0.005</td><td rowspan=1 colspan=1>824</td><td rowspan=1 colspan=1>852</td></tr><tr><td rowspan=1 colspan=1>BAg54PdCu-V</td><td rowspan=1 colspan=1>53.0~55.0</td><td rowspan=1 colspan=1></td><td rowspan=1 colspan=1>20.0~22.0</td><td rowspan=1 colspan=1></td><td rowspan=1 colspan=1></td><td rowspan=1 colspan=1></td><td rowspan=1 colspan=1>余量</td><td rowspan=1 colspan=1></td><td rowspan=1 colspan=1>0.001</td><td rowspan=1 colspan=1>0.001</td><td rowspan=1 colspan=1>0.002</td><td rowspan=1 colspan=1>0.002</td><td rowspan=1 colspan=1>0.005</td><td rowspan=1 colspan=1>900</td><td rowspan=1 colspan=1>950</td></tr><tr><td rowspan=1 colspan=1>BAu80Cu-V</td><td rowspan=1 colspan=1></td><td rowspan=1 colspan=1>79.5~80.5</td><td rowspan=1 colspan=1>余量</td><td rowspan=1 colspan=1></td><td rowspan=1 colspan=1>一</td><td rowspan=1 colspan=1>1</td><td rowspan=1 colspan=1>1</td><td rowspan=1 colspan=1></td><td rowspan=1 colspan=1>0.001</td><td rowspan=1 colspan=1>0.001</td><td rowspan=1 colspan=1>0.002</td><td rowspan=1 colspan=1>0.002</td><td rowspan=1 colspan=1>0.005</td><td rowspan=1 colspan=1>891</td><td rowspan=1 colspan=1>891</td></tr><tr><td rowspan=1 colspan=1>BAu82Ni-V</td><td rowspan=1 colspan=1></td><td rowspan=1 colspan=1>81.5~82.5</td><td rowspan=1 colspan=1></td><td rowspan=1 colspan=1>余量</td><td rowspan=1 colspan=1>一</td><td rowspan=1 colspan=1>1</td><td rowspan=1 colspan=1></td><td rowspan=1 colspan=1></td><td rowspan=1 colspan=1>0.001</td><td rowspan=1 colspan=1>0.001</td><td rowspan=1 colspan=1>0.002</td><td rowspan=1 colspan=1>0.002</td><td rowspan=1 colspan=1>0.005</td><td rowspan=1 colspan=1>949</td><td rowspan=1 colspan=1>949</td></tr><tr><td rowspan=1 colspan=1>BAuNiPd-V</td><td rowspan=1 colspan=1></td><td rowspan=1 colspan=1>49.5~50.5</td><td rowspan=1 colspan=1></td><td rowspan=1 colspan=1>24.5~25.5</td><td rowspan=1 colspan=1>0.06</td><td rowspan=1 colspan=1>1</td><td rowspan=1 colspan=1>余量</td><td rowspan=1 colspan=1></td><td rowspan=1 colspan=1>0.001</td><td rowspan=1 colspan=1>0.001</td><td rowspan=1 colspan=1>0.002</td><td rowspan=1 colspan=1>0.002</td><td rowspan=1 colspan=1>0.005</td><td rowspan=1 colspan=1>1102</td><td rowspan=1 colspan=1>1121</td></tr><tr><td rowspan=1 colspan=1>BAu92Pd-V</td><td rowspan=1 colspan=1></td><td rowspan=1 colspan=1>91.0~93.0</td><td rowspan=1 colspan=1></td><td rowspan=1 colspan=1></td><td rowspan=1 colspan=1></td><td rowspan=1 colspan=1></td><td rowspan=1 colspan=1>余量</td><td rowspan=1 colspan=1></td><td rowspan=1 colspan=1>0.001</td><td rowspan=1 colspan=1>0.001</td><td rowspan=1 colspan=1>0.002</td><td rowspan=1 colspan=1>0.002</td><td rowspan=1 colspan=1>0.005</td><td rowspan=1 colspan=1>1200</td><td rowspan=1 colspan=1>1240</td></tr><tr><td rowspan=1 colspan=1>BPdCoNi-V</td><td rowspan=1 colspan=1></td><td rowspan=1 colspan=1>一</td><td rowspan=1 colspan=1></td><td rowspan=1 colspan=1>0.06</td><td rowspan=1 colspan=1>余量</td><td rowspan=1 colspan=1></td><td rowspan=1 colspan=1>64.0~66.0</td><td rowspan=1 colspan=1></td><td rowspan=1 colspan=1>0.001</td><td rowspan=1 colspan=1>0.",
    "summary": "（4）铂基钎料 - Part 5/6",
    "size": 3996
  },
  {
    "name": "第1卷_第4篇_钎焊-part-75",
    "projectId": "5ET7VaxsU6Y6",
    "fileName": "第1卷_第4篇_钎焊.pdf",
    "content": "001</td><td rowspan=1 colspan=1>0.002</td><td rowspan=1 colspan=1>0.002</td><td rowspan=1 colspan=1>0.",
    "summary": "（4）铂基钎料 - Part 6/6",
    "size": 102
  },
  {
    "name": "第1卷_第4篇_钎焊-part-76",
    "projectId": "5ET7VaxsU6Y6",
    "fileName": "第1卷_第4篇_钎焊.pdf",
    "content": "# （5）膏状钎料\n膏状钎料是将钎料制成粉末状（一般为75～$1 5 0 \\mu \\mathrm { m }$ 或更细）加入钎剂、润湿剂和其他化学试剂制成的膏状体。从理论上讲，可将Cu-P-(Ag)、Al-Si、 $\\mathbf { A g - C u - Z n }$ 、镍基、锰基等任何一种或一类硬钎料制成膏状钎料。随着自动化钎焊技术的不断提高，对膏状钎料的需求量也日益增长，国内有许多单位已经能批量生产各种膏状钎料。\n\n表22-35一些特殊用途钎料化学成分及特性  \n\n<table><tr><td rowspan=1 colspan=1>钎料牌号</td><td rowspan=1 colspan=1>化学成分（质量分数，%）</td><td rowspan=1 colspan=1>熔化温度/℃</td><td rowspan=1 colspan=1>钎焊温度/℃</td></tr><tr><td rowspan=1 colspan=1>BTi70CuNi</td><td rowspan=1 colspan=1>Ti:70,Cu:15，Ni：15</td><td rowspan=1 colspan=1>930~950</td><td rowspan=1 colspan=1>970</td></tr><tr><td rowspan=1 colspan=1>BTi80VCr</td><td rowspan=1 colspan=1>Ti；80，V：15，Cr:5</td><td rowspan=1 colspan=1>1400~1450</td><td rowspan=1 colspan=1>1500</td></tr><tr><td rowspan=1 colspan=1>BZr80CuFe</td><td rowspan=1 colspan=1>Zr：80，Cu：10，Fe:10</td><td rowspan=1 colspan=1>850~870</td><td rowspan=1 colspan=1>950</td></tr><tr><td rowspan=1 colspan=1>BCo70CrWBSi</td><td rowspan=1 colspan=1>Co:70.5，Cr；21，W；4.5,B:2.4，Si: 1.6</td><td rowspan=1 colspan=1></td><td rowspan=1 colspan=1>1233</td></tr><tr><td rowspan=1 colspan=1>BFe89P</td><td rowspan=1 colspan=1>Fe:89.5,P:10.5</td><td rowspan=1 colspan=1></td><td rowspan=1 colspan=1>1080</td></tr><tr><td rowspan=1 colspan=1>BFe60Ta</td><td rowspan=1 colspan=1>Fe:60,Ti:40</td><td rowspan=1 colspan=1></td><td rowspan=1 colspan=1>1 400</td></tr><tr><td rowspan=1 colspan=1>BV50TaCd</td><td rowspan=1 colspan=1>V:50,Ta:25，Cd:25</td><td rowspan=1 colspan=1></td><td rowspan=1 colspan=1>1870</td></tr><tr><td rowspan=1 colspan=1>BPt95Ni</td><td rowspan=1 colspan=1>Pt:95.1~95.9,Ni:4.1~4.9</td><td rowspan=1 colspan=1>1 720~1 750</td><td rowspan=1 colspan=1>1850</td></tr><tr><td rowspan=1 colspan=1>BPt95Ir</td><td rowspan=1 colspan=1>Pt:94.7~95.3,Ir:47~5.3</td><td rowspan=1 colspan=1>1 765~1 772</td><td rowspan=1 colspan=1>1872</td></tr><tr><td rowspan=1 colspan=1>BPt90Rh</td><td rowspan=1 colspan=1>Pt:89.3~90.3，Rh:9.7~10.3</td><td rowspan=1 colspan=1>1 845~1 855</td><td rowspan=1 colspan=1>1900</td></tr></table>\n\n# 22.3.10钎料的选择\n钎料的选用应从使用要求、钎料与母材的相互匹配，以及经济角度等方面进行全面考虑。\n\n从使用要求出发，对钎焊的接头强度和工作温度要求不高的，可用软钎焊。对在低温下工作的接头，应使用含Sn量低的钎料。要求高温强度和抗氧化性好的接头，宜用镍基钎料，但含B的钎料不适用于核反应堆部件的钎焊。\n\n对要求耐腐蚀性好的铝钎焊接头，应采用铝硅钎料钎焊，AI的软钎焊接头应采用保护措施。用 $\\mathbf { S n 9 2 A g S b C u }$ 和 $\\mathbf { S n 8 4 . 5 A g S b }$ 钎料钎焊的铜接头的耐腐蚀性，比用 $\\mathbf { A g P b 9 7 }$ 钎料钎焊的好。前者可用于在较高温度和高温强度条件下工作的工件。\n\n对要求导电性好的电气零件，应选用含Sn量高的SnPb钎料或含 $\\mathbf { A } \\mathbf { g }$ 量高的银钎料，真空密封接头应采用真空级钎料。\n\n选择钎料时，应考虑钎料与母材的相互作用。铜磷钎料不能钎焊钢和镍，因为会在界面生成极脆的磷化物相。镉基钎料钎焊铜时，很容易在界面形成脆性的铜镉化合物而使接头变脆。用BNi-1镍基钎料钎焊不锈钢薄件时，因有溶穿倾\n\n向而不予推荐。\n\n选择钎料时还应考虑钎焊加热温度的影响。如，对于已调质处理的2Cr13工件，可选用$\\mathbf { B 4 0 A g C u Z n C d }$ 钎料，使其钎焊温度低于 $_ { 7 0 0 } \\mathfrak { C }$ ，以免工件退火；对于冷作硬化铜材，为了防止母材钎焊后软化，应选用钎焊温度不超过 $3 0 0 \\mathfrak { C }$ 的钎料。\n\n钎焊加热方法对钎料选择也有一定的影响。炉中钎焊时，不宜选用含易挥发元素的钎料，如含 ${ \\bf z n }$ 、Cd的钎料。真空钎焊要求钎料不含高蒸气压元素。\n\n此外，从经济观点出发，应选用价格便宜的钎料。如制冷机中铜管的钎焊，虽然使用银钎料焊接的质量很好，但是用铜磷银或铜磷锡钎料钎焊的接头也不错，后者的价格要比前者便宜得多。\n\n各种材料组合时所适用的钎料可参阅表22-36。\n\n# 22.4钎剂\n钎剂的作用在本章22.1节中已有介绍，钎剂的分类按用途形态可分为若干类。但按行业标准和国家标准的标定，则分为硬钎焊钎剂（JB/T\n\n6045—1992）和软钎焊用钎剂（GB/T15829.1\\~ 4—1995)。软钎焊用钎剂又可细分为树脂类、有 机物类和无机物类三大类。它们各自还可细分， 且形态均可为液态、固态或膏状。硬钎焊用钎剂 则按形态可分为粉末状、粒状、膏状或液态（气 态）四类。",
    "summary": "（5）膏状钎料, 22.3.10钎料的选择, 22.4钎剂",
    "size": 3154
  },
  {
    "name": "第1卷_第4篇_钎焊-part-77",
    "projectId": "5ET7VaxsU6Y6",
    "fileName": "第1卷_第4篇_钎焊.pdf",
    "content": "软钎剂主要是指在 $4 5 0 \\mathrm { ‰}$ 以下钎焊的钎剂。它主要分为非腐蚀性钎剂和腐蚀性钎剂两大类。软钎剂由成膜物质、活化物质、助剂、稀释剂和溶剂等组成。常用金属的软钎焊性及钎剂选择见表22-36。软钎剂的组分结构列于表22-37。\n\n表22-36各种材料组合适用的钎料  \n\n<table><tr><td rowspan=1 colspan=1>金属合金</td><td rowspan=1 colspan=1>铝及其合金</td><td rowspan=1 colspan=1>镀、钒、锆及其合金</td><td rowspan=1 colspan=1>铜及其合金</td><td rowspan=1 colspan=1>钼、镍、钼、钨及其合金</td><td rowspan=1 colspan=1>镍及其合金</td><td rowspan=1 colspan=1>钛及其合金</td><td rowspan=1 colspan=1>碳钢及低合金钢</td><td rowspan=1 colspan=1>铸铁</td><td rowspan=1 colspan=1>工具钢</td><td rowspan=1 colspan=1>不锈钢</td></tr><tr><td rowspan=1 colspan=1>铝及其合金</td><td rowspan=1 colspan=1>A1Sn-ZnZn-AlZn-Cd</td><td rowspan=1 colspan=1></td><td rowspan=1 colspan=1></td><td rowspan=1 colspan=1>1</td><td rowspan=1 colspan=1></td><td rowspan=1 colspan=1></td><td rowspan=1 colspan=1></td><td rowspan=1 colspan=1></td><td rowspan=1 colspan=1></td><td rowspan=1 colspan=1>二</td></tr><tr><td rowspan=1 colspan=1>镀、钒、锆及其合金</td><td rowspan=1 colspan=1>不推荐</td><td rowspan=1 colspan=1>无规定</td><td rowspan=1 colspan=1>1</td><td rowspan=1 colspan=1>1</td><td rowspan=1 colspan=1>1</td><td rowspan=1 colspan=1></td><td rowspan=1 colspan=1></td><td rowspan=1 colspan=1></td><td rowspan=1 colspan=1></td><td rowspan=1 colspan=1></td></tr><tr><td rowspan=1 colspan=1>铜及其合金</td><td rowspan=1 colspan=1>Sn-ZnZn-CdZn-Al</td><td rowspan=1 colspan=1>Ag-</td><td rowspan=1 colspan=1>Ag-Cd-Cu-PSn-Pb</td><td rowspan=1 colspan=1>一</td><td rowspan=1 colspan=1></td><td rowspan=1 colspan=1></td><td rowspan=1 colspan=1></td><td rowspan=1 colspan=1></td><td rowspan=1 colspan=1></td><td rowspan=1 colspan=1></td></tr><tr><td rowspan=1 colspan=1>钼、镍、钼、钨及其合金</td><td rowspan=1 colspan=1>不推荐</td><td rowspan=1 colspan=1>无规定</td><td rowspan=1 colspan=1>Ag-</td><td rowspan=1 colspan=1>无规定</td><td rowspan=1 colspan=1></td><td rowspan=1 colspan=1></td><td rowspan=1 colspan=1></td><td rowspan=1 colspan=1></td><td rowspan=1 colspan=1></td><td rowspan=1 colspan=1></td></tr><tr><td rowspan=1 colspan=1>镍及其合金</td><td rowspan=1 colspan=1>不推荐</td><td rowspan=1 colspan=1>Ag-</td><td rowspan=1 colspan=1>Ag-Au-Cu-Zn</td><td rowspan=1 colspan=1>Ag-Cu-Ni-</td><td rowspan=1 colspan=1>Ag-Ni-Au-Pd-Cu-Mn-</td><td rowspan=1 colspan=1></td><td rowspan=1 colspan=1></td><td rowspan=1 colspan=1></td><td rowspan=1 colspan=1></td><td rowspan=1 colspan=1></td></tr><tr><td rowspan=1 colspan=1>钛及其合金</td><td rowspan=1 colspan=1>Al-Si</td><td rowspan=1 colspan=1>无规定</td><td rowspan=1 colspan=1>Ag</td><td rowspan=1 colspan=1>无规定</td><td rowspan=1 colspan=1>Ag-</td><td rowspan=1 colspan=1>无规定</td><td rowspan=1 colspan=1></td><td rowspan=1 colspan=1></td><td rowspan=1 colspan=1></td><td rowspan=1 colspan=1></td></tr><tr><td rowspan=1 colspan=1>碳钢及低合金钢</td><td rowspan=1 colspan=1>Al-Si</td><td rowspan=1 colspan=1>Ag-</td><td rowspan=1 colspan=1>Ag-Sn-PbAuCu-ZnCd</td><td rowspan=1 colspan=1>Ag-CuNi-</td><td rowspan=1 colspan=1>Ag-Sn-PbAu-Cu-Ni-</td><td rowspan=1 colspan=1>Ag：</td><td rowspan=1 colspan=1>Ag-Cu-znAu-Ni-Cu-Sn-Pb-</td><td rowspan=1 colspan=1></td><td rowspan=1 colspan=1></td><td rowspan=1 colspan=1></td></tr><tr><td rowspan=1 colspan=1>铸铁</td><td rowspan=1 colspan=1>不推荐</td><td rowspan=1 colspan=1>Ag-</td><td rowspan=1 colspan=1>Ag-Sn-PbAu-Cu-ZnCd-</td><td rowspan=1 colspan=1>Ag-CuNi-</td><td rowspan=1 colspan=1>Ag-CuCu-ZnNi-</td><td rowspan=1 colspan=1>Ag</td><td rowspan=1 colspan=1>Ag-Cu-ZnSn-Pb</td><td rowspan=1 colspan=1>Ag- Cu-ZnNiSn-Pb</td><td rowspan=1 colspan=1></td><td rowspan=1 colspan=1></td></tr></table>\n\n（续）",
    "summary": "22.4.1软钎剂 - Part 1/2",
    "size": 3518
  },
  {
    "name": "第1卷_第4篇_钎焊-part-78",
    "projectId": "5ET7VaxsU6Y6",
    "fileName": "第1卷_第4篇_钎焊.pdf",
    "content": "<table><tr><td rowspan=1 colspan=1>金属合金</td><td rowspan=1 colspan=1>铝及其合金</td><td rowspan=1 colspan=1>镀、钒、锆及其合金</td><td rowspan=1 colspan=1>铜及其合金</td><td rowspan=1 colspan=1>钼、镍、钼、钨及其合金</td><td rowspan=1 colspan=1>镍及其合金</td><td rowspan=1 colspan=1>钛及其合金</td><td rowspan=1 colspan=1>碳钢及低合金钢</td><td rowspan=1 colspan=1>铸铁</td><td rowspan=1 colspan=1>工具钢</td><td rowspan=1 colspan=1>不锈钢</td></tr><tr><td rowspan=1 colspan=1>工具钢</td><td rowspan=1 colspan=1>不推荐</td><td rowspan=1 colspan=1>不推荐</td><td rowspan=1 colspan=1>AgCu-ZnNi-</td><td rowspan=1 colspan=1>不推荐</td><td rowspan=1 colspan=1>AgCuCu-ZnNi-</td><td rowspan=1 colspan=1>不推荐</td><td rowspan=1 colspan=1>Ag-CuCu-ZnNi-</td><td rowspan=1 colspan=1>Ag-Cu-ZnNi-</td><td rowspan=1 colspan=1>Ag-CuCu-Ni</td><td rowspan=1 colspan=1>1</td></tr><tr><td rowspan=1 colspan=1>不锈钢</td><td rowspan=1 colspan=1>Al-Si</td><td rowspan=1 colspan=1>Ag</td><td rowspan=1 colspan=1>Ag-Cd-Au-Sn-PbCu-Zn</td><td rowspan=1 colspan=1>AgCuNi-</td><td rowspan=1 colspan=1>Mn-Ag-Mn-Au-Pd-Cu-Sn-Pb</td><td rowspan=1 colspan=1>Ag-</td><td rowspan=1 colspan=1>Ag-Sn-PbAu-Cu-Ni</td><td rowspan=1 colspan=1>Ag-Cu-Ni-Sn-Pb</td><td rowspan=1 colspan=1>Ag-CuNi-</td><td rowspan=1 colspan=1>Ag-Ni-Au-Pd-Cu-Sn-PbMn-</td></tr></table>\n\n$\\textcircled{1}$ Al为铝基钎料。$\\textcircled{2}$ Cu 为纯铜钎料。$\\textcircled{3}$ $\\mathbf { C u - Z n }$ 为铜锌钎料。\n\n表22-37软钎剂的组成结构简介  \n\n<table><tr><td rowspan=1 colspan=3>钎剂的组成部分</td><td rowspan=1 colspan=1>采用材料</td></tr><tr><td rowspan=10 colspan=1>T</td><td rowspan=3 colspan=1>成膜物质</td><td rowspan=1 colspan=1>矿脂</td><td rowspan=1 colspan=1>矿油、凡士林、石蜡</td></tr><tr><td rowspan=1 colspan=1>天然树脂</td><td rowspan=1 colspan=1>松香</td></tr><tr><td rowspan=1 colspan=1>合成树脂</td><td rowspan=1 colspan=1>改性酚醛树脂、聚氨基甲酸脂、改性丙烯酸树脂、聚合松香、改性环氧树脂</td></tr><tr><td rowspan=1 colspan=2>无机酸</td><td rowspan=1 colspan=1>盐酸、正磷酸、氢氟酸、氟硼酸、BF、ZnCl</td></tr><tr><td rowspan=1 colspan=2>无机金属盐类</td><td rowspan=1 colspan=1>NH4CI、PbCl、SnCl、CuCl、NaCl、KCl、LiCI</td></tr><tr><td rowspan=1 colspan=2>有机酸</td><td rowspan=1 colspan=1>松香酸、乳酸、硬脂酸、苯二甲酸、水杨酸、谷氨酸、柠檬酸、油酸、安息香酸、草酸、十二烷酸</td></tr><tr><td rowspan=1 colspan=2>胺类或氨类</td><td rowspan=1 colspan=1>乙二胺、三乙醇胺、苯胺、联胺、磷酸苯胺、磷酸联胺、环丁烷二胺、环丁烷三胺</td></tr><tr><td rowspan=1 colspan=2>有机卤化物</td><td rowspan=1 colspan=1>溴化水杨酸、溴化肼、盐酸联胺、盐酸苯胺、盐酸乙二胺、盐酸吡啶、盐酸谷胺酸、16烷基三甲基溴化胺、乙二基二甲基16烷溴化胺、16烷基溴化吡啶</td></tr><tr><td rowspan=1 colspan=2>其他</td><td rowspan=1 colspan=1>脲、氟碳、表面活性剂等</td></tr><tr><td rowspan=1 colspan=2>助溶剂</td><td rowspan=1 colspan=1>乳剂、甘油</td></tr><tr><td rowspan=1 colspan=1>挥发性物质</td><td rowspan=1 colspan=2>稀释剂与溶剂</td><td rowspan=1 colspan=1>乙醇、异丙醇、丙三醇、水、三甘醇、乙醚、松节油</td></tr></table>",
    "summary": "22.4.1软钎剂 - Part 2/2",
    "size": 2636
  },
  {
    "name": "第1卷_第4篇_钎焊-part-79",
    "projectId": "5ET7VaxsU6Y6",
    "fileName": "第1卷_第4篇_钎焊.pdf",
    "content": "非（弱）腐蚀性软钎剂的化学活性比较弱，对母材几乎没有腐蚀性作用，但只有纯松香或加入少量有机脂类的软钎剂属于非腐蚀性，而加入胺类、有机卤化物类的软钎剂，称其为弱腐蚀性软钎剂更为准确。\n\n松香是最常用的非腐蚀性软钎剂。一般以粉末状或以酒精、松节油溶液的形式使用。在电气和无线电工程中被广泛地用于铜、黄铜、磷青铜、$\\mathbf { A } _ { \\mathbf { \\delta B } }$ 、Cd零件的钎焊。松香钎剂只能在 $3 0 0 \\%$ 以下使用，超过 $3 0 0 \\mathfrak { C }$ 时，松香将碳化而失效。\n\n松香去除氧化物能力较差。通常加入活化物质而配成活性松香钎剂，以提高其去除氧化物的能力。活性松香钎剂常用于铜及铜合金、各种钢、Ni、Ag、不锈钢等的钎焊。钎剂残渣不腐蚀母材和钎缝，或者腐蚀性很小。常用金属的软钎焊性和钎剂选用见表22-38。表22-39是常用的活性钎剂成分。\n\n表22-38常用金属的软钎焊性和钎剂选用  \n表22-39常用活性钎剂成分  \n\n<table><tr><td rowspan=2 colspan=1>金属</td><td rowspan=2 colspan=1>软钎焊性</td><td rowspan=1 colspan=3>松香钎剂</td><td rowspan=1 colspan=1>有机钎剂</td><td rowspan=2 colspan=1>无机钎剂（水溶性）</td><td rowspan=2 colspan=1>特殊钎剂和/或钎料</td></tr><tr><td rowspan=1 colspan=1>未活化</td><td rowspan=1 colspan=1>弱活化</td><td rowspan=1 colspan=1>活化</td><td rowspan=1 colspan=1>（水溶性）</td></tr><tr><td rowspan=1 colspan=1>铂、金、铜、银、镉板，锡（热浸），锡板，钎料板</td><td rowspan=1 colspan=1>易于软钎焊</td><td rowspan=1 colspan=1>适合</td><td rowspan=1 colspan=1>适合</td><td rowspan=1 colspan=1>适合</td><td rowspan=1 colspan=1>适合</td><td rowspan=1 colspan=1>建议不用于电气产品软钎焊</td><td rowspan=7 colspan=1>适合</td></tr><tr><td rowspan=1 colspan=1>铅、镍板、黄铜、青铜</td><td rowspan=1 colspan=1>较不易</td><td rowspan=1 colspan=1>不适合</td><td rowspan=1 colspan=1>不适合</td><td rowspan=1 colspan=1>适合</td><td rowspan=1 colspan=1>适合</td><td rowspan=1 colspan=1>适合</td></tr><tr><td rowspan=1 colspan=1>铑、镀铜</td><td rowspan=1 colspan=1>不易</td><td rowspan=1 colspan=1>不适合</td><td rowspan=1 colspan=1>不适合</td><td rowspan=1 colspan=1>适合</td><td rowspan=1 colspan=1>适合</td><td rowspan=1 colspan=1>适合</td></tr><tr><td rowspan=1 colspan=1>镀锌铁、锡-镍、镍-铁、低碳钢</td><td rowspan=1 colspan=1>难于软钎焊</td><td rowspan=1 colspan=1>不适合</td><td rowspan=1 colspan=1>不适合</td><td rowspan=1 colspan=1>不适合</td><td rowspan=1 colspan=1>不适合</td><td rowspan=1 colspan=1>适合</td></tr><tr><td rowspan=1 colspan=1>铬、镍-铬、镍-铜、不锈钢</td><td rowspan=1 colspan=1>很难于软钎焊</td><td rowspan=1 colspan=1>不适合</td><td rowspan=1 colspan=1>：不适合</td><td rowspan=1 colspan=1>不适合</td><td rowspan=1 colspan=1>不适合</td><td rowspan=1 colspan=1>适合</td></tr><tr><td rowspan=1 colspan=1>铝、铝青铜</td><td rowspan=1 colspan=1>最难于软钎焊</td><td rowspan=1 colspan=1>不适合</td><td rowspan=1 colspan=1>不适合</td><td rowspan=1 colspan=1>不适合</td><td rowspan=1 colspan=1>不适合</td><td rowspan=1 colspan=1></td></tr><tr><td rowspan=1 colspan=1>镀、钛</td><td rowspan=1 colspan=1>不可软钎焊</td><td rowspan=1 colspan=1></td><td rowspan=1 colspan=1></td><td rowspan=1 colspan=1></td><td rowspan=1 colspan=1></td><td rowspan=1 colspan=1></td></tr></table>",
    "summary": "（1）非腐蚀性软钎剂 - Part 1/2",
    "size": 2522
  },
  {
    "name": "第1卷_第4篇_钎焊-part-80",
    "projectId": "5ET7VaxsU6Y6",
    "fileName": "第1卷_第4篇_钎焊.pdf",
    "content": "<table><tr><td rowspan=1 colspan=1>牌号</td><td rowspan=1 colspan=1>成分（质量分数，%）</td><td rowspan=1 colspan=1>备注</td></tr><tr><td rowspan=1 colspan=1></td><td rowspan=1 colspan=1>松香40，盐酸谷氨酸2，酒精余量</td><td rowspan=4 colspan=1>钎焊温度150~300℃</td></tr><tr><td rowspan=1 colspan=1></td><td rowspan=1 colspan=1>松香40，三硬脂酸甘油酯4，酒精余量</td></tr><tr><td rowspan=1 colspan=1></td><td rowspan=1 colspan=1>松香30，水杨酸2.8，三乙醇胺1.4，酒精余量</td></tr><tr><td rowspan=1 colspan=1></td><td rowspan=1 colspan=1>松香70，氯化铵10，溴酸20</td></tr><tr><td rowspan=1 colspan=1></td><td rowspan=1 colspan=1>松香24，盐酸二乙胺4，三乙醇胺2，酒精70</td><td rowspan=1 colspan=1>钎焊温度230~300℃</td></tr><tr><td rowspan=1 colspan=1>201型</td><td rowspan=1 colspan=1>松脂A40，松香40，溴化水杨酸10，酒精适量</td><td rowspan=1 colspan=1></td></tr><tr><td rowspan=1 colspan=1>202型</td><td rowspan=1 colspan=1>溴化肼10，酒精（75%酒精、25%水），甘油3</td><td rowspan=1 colspan=1></td></tr><tr><td rowspan=1 colspan=1></td><td rowspan=1 colspan=1>聚丙二醇40~66，正磷酸0.25~15，松香0~50</td><td rowspan=1 colspan=1></td></tr><tr><td rowspan=1 colspan=1></td><td rowspan=1 colspan=1>聚丙二醇40~50，松香35，正磷酸10~20，二乙氨盐酸盐5</td><td rowspan=1 colspan=1></td></tr><tr><td rowspan=1 colspan=1></td><td rowspan=1 colspan=1>聚丙二醇40~60，松香35~60</td><td rowspan=1 colspan=1></td></tr><tr><td rowspan=1 colspan=1>RJ11</td><td rowspan=1 colspan=1>工业凡士林80，松香15，氯化锌4，氯化铵1</td><td rowspan=1 colspan=1></td></tr><tr><td rowspan=1 colspan=1>RJ12</td><td rowspan=1 colspan=1>松香30，氯化锌3，氨化铵1，酒精66</td><td rowspan=1 colspan=1></td></tr><tr><td rowspan=1 colspan=1>RJ13</td><td rowspan=1 colspan=1>松香25，二乙胺5，三羟乙基胺2，酒精68</td><td rowspan=1 colspan=1></td></tr><tr><td rowspan=1 colspan=1>RJ14</td><td rowspan=1 colspan=1>凡士林35，松香20，硬脂酸20，氯化锌13，盐酸苯胺3，水7</td><td rowspan=1 colspan=1></td></tr><tr><td rowspan=1 colspan=1>RJ15</td><td rowspan=1 colspan=1>蓖麻油26，松香34，硬脂酸14，氯化锌7，氯化铵8，水11</td><td rowspan=1 colspan=1></td></tr><tr><td rowspan=1 colspan=1>RJ16</td><td rowspan=1 colspan=1>松香28，氯化锌5，氯化铵2，酒精65</td><td rowspan=1 colspan=1></td></tr></table>",
    "summary": "（1）非腐蚀性软钎剂 - Part 2/2",
    "size": 1989
  },
  {
    "name": "第1卷_第4篇_钎焊-part-81",
    "projectId": "5ET7VaxsU6Y6",
    "fileName": "第1卷_第4篇_钎焊.pdf",
    "content": "（续）",
    "summary": "百思论坛",
    "size": 3
  },
  {
    "name": "第1卷_第4篇_钎焊-part-82",
    "projectId": "5ET7VaxsU6Y6",
    "fileName": "第1卷_第4篇_钎焊.pdf",
    "content": "<table><tr><td rowspan=1 colspan=1>牌号</td><td rowspan=1 colspan=1>成分（质量分数，%）</td><td rowspan=1 colspan=1>备注</td></tr><tr><td rowspan=1 colspan=1>RJ18</td><td rowspan=1 colspan=1>松香24，氯化锌1，酒精75</td><td rowspan=1 colspan=1>二</td></tr><tr><td rowspan=1 colspan=1>RJ19</td><td rowspan=1 colspan=1>松香18，甘油25，氯化锌1，酒精56</td><td rowspan=1 colspan=1>二</td></tr><tr><td rowspan=1 colspan=1>RJ21</td><td rowspan=1 colspan=1>松香38，正磷酸（密度1.6g/cm）12，酒精50</td><td rowspan=1 colspan=1></td></tr><tr><td rowspan=1 colspan=1>RJ24</td><td rowspan=1 colspan=1>松香55，盐酸苯胺2，甘油2，酒精41</td><td rowspan=1 colspan=1>1</td></tr></table>\n\n留物必须彻底洗净。\n\n腐蚀性软钎剂由无机酸或（和）无机盐组成。这类钎剂化学活性强，热稳定性好，能有效地去除母材表面的氧化物，促进钎料对母材的润湿，可用于黑色金属和有色金属的钎焊，但残留钎剂对钎焊接头具有强烈的腐蚀性。钎焊后的残\n\n氯化锌水溶液是最常用的腐蚀性软钎剂。在氯化锌中加入氯化铵可提高钎剂的活性和降低熔点。加入其他一些组分可进一步提高其活性。常用的腐蚀性软钎剂成分和用途列于表22-40。清洗钎剂残渣的方法可参照表22-41。\n\n表22-40常用腐蚀性软钎剂的成分及用途  \n\n<table><tr><td rowspan=1 colspan=1>牌号</td><td rowspan=1 colspan=1>组分（质量分数，%）</td><td rowspan=1 colspan=1>应用范围</td></tr><tr><td rowspan=1 colspan=1>RJ1</td><td rowspan=1 colspan=1>氯化锌40，水60</td><td rowspan=1 colspan=1>钎焊钢、铜、黄铜和青铜</td></tr><tr><td rowspan=1 colspan=1>RJ2</td><td rowspan=1 colspan=1>氯化锌25，水75</td><td rowspan=1 colspan=1>钎焊铜和铜合金</td></tr><tr><td rowspan=1 colspan=1>RJ3</td><td rowspan=1 colspan=1>氯化锌40，氯化铵5，水55</td><td rowspan=1 colspan=1>钎焊钢、铜、黄铜和青铜</td></tr><tr><td rowspan=1 colspan=1>RJ4</td><td rowspan=1 colspan=1>氯化锌18，氯化铵6，水76</td><td rowspan=1 colspan=1>钎焊铜和铜合金</td></tr><tr><td rowspan=1 colspan=1>RJ5</td><td rowspan=1 colspan=1>氯化锌25，盐酸（相对密度1.19）25，水50</td><td rowspan=1 colspan=1>钎焊不锈钢、碳钢、铜合金</td></tr><tr><td rowspan=1 colspan=1>RJ6</td><td rowspan=1 colspan=1>氯化锌6，氯化铵4，盐酸（相对密度1.19）5，水90</td><td rowspan=1 colspan=1>钎焊钢、铜和铜合金</td></tr><tr><td rowspan=1 colspan=1>RJ7</td><td rowspan=1 colspan=1>氯化锌40，二氯化锡5，氯化亚铜0.5，盐酸3.5，水51</td><td rowspan=1 colspan=1>钎焊钢、铸铁、钎料在钢上的铺展性有改进</td></tr><tr><td rowspan=1 colspan=1>RJ8</td><td rowspan=1 colspan=1>氯化锌65，氯化钾14，氯化钠11，氯化铵10</td><td rowspan=1 colspan=1>钎焊铜和铜合金</td></tr><tr><td rowspan=1 colspan=1>RJ9</td><td rowspan=1 colspan=1>氯化锌45，氯化钾5，二氯化锡2，水48</td><td rowspan=1 colspan=1>钎焊铜和铜合金</td></tr><tr><td rowspan=1 colspan=1>RJ10</td><td rowspan=1 colspan=1>氯化锌15，氯化铵1.5，盐酸36，变性酒精12.8，正磷酸2.2，氯化铁0.6，水余量</td><td rowspan=1 colspan=1>福钎焊碳钢</td></tr><tr><td rowspan=1 colspan=1>RJ11</td><td rowspan=1 colspan=1>正磷酸60，水40</td><td rowspan=1 colspan=1>不锈钢铸铁</td></tr><tr><td rowspan=1 colspan=1>剂205</td><td rowspan=1 colspan=1>氯化锌50，氯化铵15，氯化镉30，氯化钠5</td><td rowspan=1 colspan=1>铜和铜合金、钢</td></tr></table>\n\n表22-41钎剂选择  ",
    "summary": "（2）腐蚀性软钎剂 - Part 1/2",
    "size": 2534
  },
  {
    "name": "第1卷_第4篇_钎焊-part-83",
    "projectId": "5ET7VaxsU6Y6",
    "fileName": "第1卷_第4篇_钎焊.pdf",
    "content": "<table><tr><td rowspan=1 colspan=1>类型</td><td rowspan=1 colspan=1>组元</td><td rowspan=1 colspan=1>载体</td><td rowspan=1 colspan=1>用途</td><td rowspan=1 colspan=1>温度稳定性</td><td rowspan=1 colspan=1>除污能力</td><td rowspan=1 colspan=1>腐蚀性</td><td rowspan=1 colspan=1>推荐的钎焊后清洗方法</td></tr><tr><td rowspan=1 colspan=1>无机类酸</td><td rowspan=1 colspan=1>盐酸、氢氟酸、正磷酸</td><td rowspan=1 colspan=1>水、凡士林膏</td><td rowspan=1 colspan=1>结构</td><td rowspan=1 colspan=1>好</td><td rowspan=1 colspan=1>很好</td><td rowspan=1 colspan=1>严重</td><td rowspan=1 colspan=1>热水冲洗并中和有机溶剂清洗</td></tr><tr><td rowspan=1 colspan=1>盐</td><td rowspan=1 colspan=1>氯化锌、氯化铵、氯化锡</td><td rowspan=1 colspan=1>水、凡士林膏、聚乙烯乙二醇</td><td rowspan=1 colspan=1>结构</td><td rowspan=1 colspan=1>极好</td><td rowspan=1 colspan=1>很好</td><td rowspan=1 colspan=1>严重</td><td rowspan=1 colspan=1>热水冲洗并中和；质量分数2%的盐酸液清洗；有机溶剂清洗</td></tr><tr><td rowspan=1 colspan=1>有机类酸</td><td rowspan=1 colspan=1>乳酸、油酸、谷氨酸、硬脂酸、苯二酸</td><td rowspan=1 colspan=1>水、有机溶剂、凡士林膏、聚乙烯乙二醇</td><td rowspan=1 colspan=1>结构、电器</td><td rowspan=1 colspan=1>相当好相当好</td><td rowspan=1 colspan=1>相当好相当好</td><td rowspan=1 colspan=1>中等</td><td rowspan=1 colspan=1>热水冲洗并中和有机溶剂清洗</td></tr><tr><td rowspan=1 colspan=1>卤素</td><td rowspan=1 colspan=1>盐酸苯胺、盐酸谷氨酸、软脂酸的溴化衍生物、盐酸肼（或氢溴化物）</td><td rowspan=1 colspan=1>水、有机溶剂、凡士林膏、聚乙烯乙二醇</td><td rowspan=1 colspan=1>结构、电器</td><td rowspan=1 colspan=1>相当好相当好</td><td rowspan=1 colspan=1>相当好相当好</td><td rowspan=1 colspan=1>中等</td><td rowspan=1 colspan=1>热水冲洗并中和有机溶剂清洗</td></tr><tr><td rowspan=1 colspan=1>胺或酰胺</td><td rowspan=1 colspan=1>尿素、乙烯二胺</td><td rowspan=1 colspan=1>水、有机溶剂、聚乙烯乙二醇</td><td rowspan=1 colspan=1>结构、电器</td><td rowspan=1 colspan=1>尚好</td><td rowspan=1 colspan=1>尚好</td><td rowspan=1 colspan=1>一般无腐蚀</td><td rowspan=1 colspan=1>热水冲洗并中和有机溶剂清洗</td></tr><tr><td rowspan=1 colspan=1>活化松香</td><td rowspan=1 colspan=1>水白松香</td><td rowspan=1 colspan=1>异丙醇、有机溶剂、聚乙烯乙二醇</td><td rowspan=1 colspan=1>电器</td><td rowspan=1 colspan=1>差</td><td rowspan=1 colspan=1>尚好</td><td rowspan=1 colspan=1>一般无腐蚀1   ：</td><td rowspan=1 colspan=1>水基洗涤剂清洗异丙醇清洗有机溶剂清洗</td></tr><tr><td rowspan=1 colspan=1>水白松香</td><td rowspan=1 colspan=1>只含松香</td><td rowspan=1 colspan=1>异丙醇、有机溶剂、聚乙烯乙二醇</td><td rowspan=1 colspan=1>电器</td><td rowspan=1 colspan=1>差</td><td rowspan=1 colspan=1>差</td><td rowspan=1 colspan=1>无腐蚀</td><td rowspan=1 colspan=1>水基洗涤剂清洗异丙醇清洗有机溶剂清洗，但一般不需要钎焊后清洗</td></tr></table>\n\n注：钎剂性能、除污能力由高到低的表述依次为极好、很好、相当好、好、尚好、差；腐蚀性表述依次为严重、中等、一般、无。",
    "summary": "（2）腐蚀性软钎剂 - Part 2/2",
    "size": 2453
  },
  {
    "name": "第1卷_第4篇_钎焊-part-84",
    "projectId": "5ET7VaxsU6Y6",
    "fileName": "第1卷_第4篇_钎焊.pdf",
    "content": "# 22.4.2硬钎剂\n硬钎剂指的是在 $4 5 0 \\%$ 以上进行钎焊用的钎剂。黑色金属常用的硬钎剂的主要组分是硼砂、硼酸及其混合物。硼砂、硼酸及其混合物的粘度大、活性温度相当高，必须在 ${ \\bf 8 0 0 } \\mathrm { \\mathfrak { C } }$ 以上使用，并且不能去除Cr、Si、Al、Ti等氧化物，故只适用于熔化温度较高的一些钎料，如铜锌钎料钎焊铜和铜合金、碳钢等，同时钎剂残渣难于清除。\n\n为了降低硼砂、硼酸钎剂的熔化温度及活性温度，改善其润湿能力，提高去除氧化物的能力，常在硼化物中加入一些碱金属和碱土金属的氟化物和氯化物。例如，加入氯化物可改善钎剂的润湿能力；加入氟化钙能提高钎剂去除氧化物的能力，适于在高温下钎焊不锈钢和高温合金；加入氟化钾可降低其熔化温度和表面张力，同时可提高钎剂的活性；加入氟硼酸钾能进一步降低其熔化温度，提高钎剂去除氧化物的能力。含氟化钾和（或）氟硼酸钾的钎剂残渣较易于去除。常用的一些硬钎剂组分及用途见表22-42。\n\n虽然JB/T6045-1992《硬钎焊用钎剂》中\n\n表22-42常用的硬钎剂组分及用途  \n\n<table><tr><td rowspan=1 colspan=1>牌号</td><td rowspan=1 colspan=1>组分（质量分数，%）</td><td rowspan=1 colspan=1>钎焊温度/</td><td rowspan=1 colspan=1>应用范围</td></tr><tr><td rowspan=1 colspan=1>YJ1</td><td rowspan=1 colspan=1>硼砂100</td><td rowspan=1 colspan=1>800~1150</td><td rowspan=2 colspan=1>铜基钎料钎焊碳钢、铜、铸铁、硬质合金等</td></tr><tr><td rowspan=1 colspan=1>YJ2</td><td rowspan=1 colspan=1>硼砂25，硼酸75</td><td rowspan=1 colspan=1>850~1150</td></tr><tr><td rowspan=1 colspan=1>YJ6</td><td rowspan=1 colspan=1>硼砂15，硼酸80，氟化钙5</td><td rowspan=1 colspan=1>850~1150</td><td rowspan=1 colspan=1>铜基钎料钎焊不锈钢和高温合金</td></tr><tr><td rowspan=1 colspan=1>YJ7</td><td rowspan=1 colspan=1>硼砂50，硼酸35，氟化钾15</td><td rowspan=1 colspan=1>650~850</td><td rowspan=1 colspan=1>用银基钎料钎焊钢、铜合金、不锈钢和高温合金</td></tr><tr><td rowspan=1 colspan=1>YJ8</td><td rowspan=1 colspan=1>硼砂50，硼酸10，氟化钾40</td><td rowspan=1 colspan=1>&gt;800</td><td rowspan=1 colspan=1>用铜基钎料钎焊硬质合金</td></tr><tr><td rowspan=1 colspan=1>YJ11</td><td rowspan=1 colspan=1>硼砂95，过锰酸钾5</td><td rowspan=1 colspan=1></td><td rowspan=1 colspan=1>铜锌钎料钎焊铸铁</td></tr><tr><td rowspan=1 colspan=1>QJ-101</td><td rowspan=1 colspan=1>硼酐30，氟硼酸钾70</td><td rowspan=1 colspan=1>550.~850</td><td rowspan=2 colspan=1>银基钎料钎焊铜和铜合金、钢、不锈钢和高温合金</td></tr><tr><td rowspan=1 colspan=1>QJ-102</td><td rowspan=1 colspan=1>氟化钾42，硼酐35，氟硼酸钾23</td><td rowspan=1 colspan=1>650~850</td></tr><tr><td rowspan=1 colspan=1>QJ-103</td><td rowspan=1 colspan=1>氟硼酸钾&gt;95</td><td rowspan=1 colspan=1>550~750</td><td rowspan=1 colspan=1>银铜锌镉钎料钎焊</td></tr><tr><td rowspan=1 colspan=1>粉301</td><td rowspan=1 colspan=1>硼砂30，硼酸70</td><td rowspan=1 colspan=1>850~1150</td><td rowspan=1 colspan=1>铜基钎料钎焊碳钢、铜、铸铁、硬质合金、不锈钢和高温合金等</td></tr><tr><td rowspan=1 colspan=1>200</td><td rowspan=1 colspan=1>硼酐66±2，脱水硼砂19±2，氟化钙15±1</td><td rowspan=1 colspan=1></td><td rowspan=2 colspan=1>铜基钎料或镍基钎料钎焊不锈钢和高温合金</td></tr><tr><td rowspan=1 colspan=1>201</td><td rowspan=1 colspan=1>硼酐77±1，脱水硼砂12±1，氟化钙10±0.5</td><td rowspan=1 colspan=1>850~1150</td></tr><tr><td rowspan=1 colspan=1>剂105</td><td rowspan=1 colspan=1>氯化镉29~31，氯化锂24~26，氯化钾24~26，氯化锌13~16，氯化铵4.5~5.5</td><td rowspan=1 colspan=1>450~600</td><td rowspan=1 colspan=1>钎焊铜和铜合金</td></tr><tr><td rowspan=1 colspan=1>铸铁钎剂</td><td rowspan=1 colspan=1>硼酸40~45，氯化锂11~18，碳酸钠24~27，氟化钠+氯化钠10~20（NaF：NaCl=27:73)</td><td rowspan=1 colspan=1>650~750</td><td rowspan=1 colspan=1>活性温度低，适宜于银钎料和低熔点铜基钎料钎焊和修补铸铁</td></tr><tr><td rowspan=1 colspan=1>FB308P</td><td rowspan=1 colspan=1>硼酸盐+活性剂+成膏剂</td><td rowspan=1 colspan=1>600~850</td><td rowspan=1 colspan=1>弱腐蚀性膏状钎剂，适于银基钎料和铜基钎料钎焊铜、钢等</td></tr><tr><td rowspan=1 colspan=1>FB405L</td><td rowspan=1 colspan=1>硼酸三甲酯+活性剂+溶剂</td><td rowspan=1 colspan=1>700~850</td><td rowspan=1 colspan=1>用于气体钎焊铜与铜、铜与钢或钢与钢等结构，焊后残渣腐蚀性小</td></tr><tr><td rowspan=2 colspan=1>FB406L</td><td rowspan=1 colspan=1>硼酸三甲酯+活性剂+去膜剂+溶剂</td><td rowspan=1 colspan=1>700~850</td><td rowspan=2 colspan=1>國主要用于钎焊不锈钢等</td></tr><tr><td rowspan=1 colspan=1>三氟化硼</td><td rowspan=1 colspan=1>&gt;800</td></tr></table>\n\n规定了硬钎剂型号的编制方法，但各种硬钎剂的编号仍然比较混乱，表中牌号仅供参考。  \n近年来，国内外铝钎焊用钎剂的研究成果较多，并在生产中得到越来越多的应用。",
    "summary": "22.4.2硬钎剂",
    "size": 3584
  },
  {
    "name": "第1卷_第4篇_钎焊-part-85",
    "projectId": "5ET7VaxsU6Y6",
    "fileName": "第1卷_第4篇_钎焊.pdf",
    "content": "表22-43\\~表22-46是一些典型铝钎剂的配方。\n\n表22-43铝用硬钎剂的配方和应用  ",
    "summary": "22.4.3铝及铝合金用钎剂 - Part 1/3",
    "size": 47
  },
  {
    "name": "第1卷_第4篇_钎焊-part-86",
    "projectId": "5ET7VaxsU6Y6",
    "fileName": "第1卷_第4篇_钎焊.pdf",
    "content": "<table><tr><td rowspan=1 colspan=1>序号</td><td rowspan=1 colspan=1>钎剂代号</td><td rowspan=1 colspan=1>钎剂组成（质量分数，%）</td><td rowspan=1 colspan=1>熔化温度/℃</td><td rowspan=1 colspan=1>特殊应用</td></tr><tr><td rowspan=1 colspan=1>1</td><td rowspan=1 colspan=1>QJ201</td><td rowspan=1 colspan=1>H701LiCl（32），KCl(50)，NaF（10)，ZnCl（8）</td><td rowspan=1 colspan=1>~460</td><td rowspan=1 colspan=1></td></tr><tr><td rowspan=1 colspan=1>2</td><td rowspan=1 colspan=1>QJ202</td><td rowspan=1 colspan=1>LiCl（42），KCl（28），NaF(6)，ZnCl（24）</td><td rowspan=1 colspan=1>440</td><td rowspan=1 colspan=1></td></tr><tr><td rowspan=1 colspan=1>3</td><td rowspan=1 colspan=1>211</td><td rowspan=1 colspan=1>LiCl（14），KCl（47)，NaCl（27），AIF,（5），CdCl（4），ZnCl（3）</td><td rowspan=1 colspan=1>=550</td><td rowspan=1 colspan=1></td></tr><tr><td rowspan=1 colspan=1>4</td><td rowspan=1 colspan=1>YJ17</td><td rowspan=1 colspan=1>LiCl(41)，KCl(51)，KF(3.7)，AIF（4.3)</td><td rowspan=1 colspan=1>~370</td><td rowspan=1 colspan=1>浸演钎焊</td></tr><tr><td rowspan=1 colspan=1>5</td><td rowspan=1 colspan=1>H701</td><td rowspan=1 colspan=1>LiCl（12），KCl（46）；NaCl（26），KF-AIF共晶(10)，ZnCl(1.3),CCl(4.7)</td><td rowspan=1 colspan=1>~500</td><td rowspan=1 colspan=1></td></tr><tr><td rowspan=1 colspan=1>6</td><td rowspan=1 colspan=1></td><td rowspan=1 colspan=1>NaCl（38），KCl（47），NaF（10），SnCl（5）：   ： ：，             ·•</td><td rowspan=1 colspan=1></td><td rowspan=1 colspan=1></td></tr><tr><td rowspan=1 colspan=1>7</td><td rowspan=1 colspan=1>+5</td><td rowspan=1 colspan=1>LiCl（38），KCl（45），NaF（10），CdCl（4），SnCl（3）</td><td rowspan=1 colspan=1>~390</td><td rowspan=1 colspan=1></td></tr><tr><td rowspan=1 colspan=1>8</td><td rowspan=1 colspan=1>124</td><td rowspan=1 colspan=1>LiCl（23），NaCl（22），KCl（41），NaF（6)，ZnCl(8）</td><td rowspan=1 colspan=1></td><td rowspan=1 colspan=1></td></tr><tr><td rowspan=1 colspan=1>9</td><td rowspan=1 colspan=1>B3X</td><td rowspan=1 colspan=1>LiCl（36），KCl（40），NaF（8），ZnCl（16）</td><td rowspan=1 colspan=1>380</td><td rowspan=1 colspan=1></td></tr><tr><td rowspan=1 colspan=1>10</td><td rowspan=1 colspan=1></td><td rowspan=1 colspan=1>LiCl（33~50），KCl（40~50），KF（9~13),ZnF(3），CsCl (1-6)，PbCl (1~2)</td><td rowspan=1 colspan=1></td><td rowspan=1 colspan=1></td></tr><tr><td rowspan=1 colspan=1>11</td><td rowspan=1 colspan=1></td><td rowspan=1 colspan=1>LiCl（80），KCl（14)，KZrF（6）</td><td rowspan=1 colspan=1>=560</td><td rowspan=1 colspan=1>长时间加热稳定</td></tr><tr><td rowspan=1 colspan=1>12</td><td rowspan=1 colspan=1></td><td rowspan=1 colspan=1>ZnCl(20~40），CuCl（60~80）</td><td rowspan=1 colspan=1>300</td><td rowspan=1 colspan=1>反应钎剂</td></tr><tr><td rowspan=1 colspan=1>13</td><td rowspan=1 colspan=1></td><td rowspan=1 colspan=1>LiCl（30~40)，NaCl(8~12），KF（4-6)，AlF（4~6),Si0 (0.5~5)</td><td rowspan=1 colspan=1>560</td><td rowspan=1 colspan=1>表面生成Al-Si层</td></tr><tr><td rowspan=1 colspan=1>14</td><td rowspan=1 colspan=1>129A</td><td rowspan=1 colspan=1>LiCl（11.8），NaCl（33.0），KCl（49.5），LiF(1.9)，ZnCl(1.6)，CdCl(2.2）</td><td rowspan=1 colspan=1>550</td><td rowspan=1 colspan=1></td></tr><tr><td rowspan=1 colspan=1>15</td><td rowspan=1 colspan=1>1291A</td><td rowspan=1 colspan=1>LiCl（18.6），NaCl（24.8），1KCl（45.1），LiF(4.4)，ZnCl (3.0)，CdCl (4.1)</td><td rowspan=1 colspan=1>560</td><td rowspan=1 colspan=1></td></tr><tr><td rowspan=1 colspan=1>16</td><td rowspan=1 colspan=1>1291X</td><td rowspan=1 colspan=1>LiCl（11.2），NaCl（31.1），KCl（46.2），LiF(4.4），ZnCl (3.O），CdCl(4.1)</td><td rowspan=1 colspan=1>570</td><td rowspan=1 colspan=1>格</td></tr><tr><td rowspan=1 colspan=1>17</td><td rowspan=1 colspan=1>171B</td><td rowspan=1 colspan=1>LiCl（24.2），NaCl（22.1），KCl（48.7），LiF(2.0)，TiCl (3.0)</td><td rowspan=1 colspan=1>490</td><td rowspan=2 colspan=1>2A12、5A02#</td></tr><tr><td rowspan=1 colspan=1>18</td><td rowspan=1 colspan=1>1712B</td><td rowspan=1 colspan=1>LiCl（23.2），NaCl（21.3），KCl（46.9），LiF(2.8)，TiCl (2.2)，ZnCl(1.6)，CdCl(2.",
    "summary": "22.4.3铝及铝合金用钎剂 - Part 2/3",
    "size": 3892
  },
  {
    "name": "第1卷_第4篇_钎焊-part-87",
    "projectId": "5ET7VaxsU6Y6",
    "fileName": "第1卷_第4篇_钎焊.pdf",
    "content": "0)</td><td rowspan=1 colspan=1>482</td></tr><tr><td rowspan=1 colspan=1>19</td><td rowspan=1 colspan=1>5522N</td><td rowspan=1 colspan=1>CaCl（33.1），NaCl（16.0），KCl（39.4），LiF(4.4)，ZnCl(3.O)，CsCl (4.",
    "summary": "22.4.3铝及铝合金用钎剂 - Part 3/3",
    "size": 196
  },
  {
    "name": "第1卷_第4篇_钎焊-part-88",
    "projectId": "5ET7VaxsU6Y6",
    "fileName": "第1卷_第4篇_钎焊.pdf",
