Repository: LunaReborn/Welding-6m-Extractor

# 焊接文档 6M 专有词汇抽取工具

用于从焊接相关文档中抽取“人、机、料、法、环、测”六类专有词汇，并导出 JSON 和 Excel。

## 目录结构

```text
project/
  cli.py
  engine/
    document_loader.py
    chunker.py
    llm_client.py
    extractor_6m.py
    normalizer.py
    validator.py
    exporter.py
  prompts/
    welding_6m_extract.txt
    welding_6m_review.txt
  outputs/
  data/
```

## 安装

```bash
pip install -r requirements.txt
```

## 使用 Ollama

先启动 Ollama，并拉取模型：

```bash
ollama serve
ollama pull qwen2.5:7b
```

运行：

```bash
python cli.py --file data/氩弧焊标准作业指导书.docx --extractor ollama --model qwen2.5:7b --output outputs
```

启用二阶段复核：

```bash
python cli.py --file data/氩弧焊标准作业指导书.docx --extractor ollama --review --output outputs
```

File: data/hanjie_data/1.txt (part 40 of 68)
[
    "content": "# 百思论坛\n（续）\n\n表22-44一些反应型铝软钎剂的配方  \n\n<table><tr><td rowspan=1 colspan=1>序号</td><td rowspan=1 colspan=1>钎剂代号</td><td rowspan=1 colspan=1>钎剂组成（质量分数，%）</td><td rowspan=1 colspan=1>熔化温度/C</td><td rowspan=1 colspan=1>特殊应用</td></tr><tr><td rowspan=1 colspan=1>20</td><td rowspan=1 colspan=1>5572P</td><td rowspan=1 colspan=1>SrCl（28.3），LiCl（60.2），LiF（4.4），ZnCl(3.0)，CsCl (4.1)</td><td rowspan=1 colspan=1>524</td><td rowspan=1 colspan=1></td></tr><tr><td rowspan=1 colspan=1>21</td><td rowspan=1 colspan=1>1310P</td><td rowspan=1 colspan=1>LiCl（41.0），KCl（50.0），ZnCl（3.0），CdCl(1.5)，LiF(1.4)，NaF(0.4)，KF(2.7)</td><td rowspan=1 colspan=1>350</td><td rowspan=1 colspan=1>中温铝钎剂</td></tr><tr><td rowspan=1 colspan=1>22</td><td rowspan=1 colspan=1>1320P</td><td rowspan=1 colspan=1>LiCl（50），KCl（40），LiF（4），SnCl（3），ZnCl(3）</td><td rowspan=1 colspan=1>360</td><td rowspan=1 colspan=1>适用Zn-Al钎料</td></tr></table>\n\n表22-45一些有机铝软钎剂的配方  \n\n<table><tr><td rowspan=1 colspan=1>代号</td><td rowspan=1 colspan=1>序号</td><td rowspan=1 colspan=1>成分（质量分数，%）</td><td rowspan=1 colspan=1>熔化温度</td><td rowspan=1 colspan=1>特殊应用：</td></tr><tr><td rowspan=4 colspan=1>QJ203</td><td rowspan=1 colspan=1>1</td><td rowspan=1 colspan=1>ZnCl（55），SnCl(28），NH4Br（15），NaF（2）</td><td rowspan=4 colspan=1>215</td><td rowspan=4 colspan=1>钎铝无烟</td></tr><tr><td rowspan=1 colspan=1>2</td><td rowspan=1 colspan=1>SnCl(88），NHCl（10)，NaF（2)</td></tr><tr><td rowspan=1 colspan=1>3</td><td rowspan=1 colspan=1>ZnCl（88），NHCI（1O），NaF（2）</td></tr><tr><td rowspan=1 colspan=1>4</td><td rowspan=1 colspan=1>ZnBr2(50~30），KBr（50~70）        1 ：     .</td></tr><tr><td rowspan=1 colspan=1></td><td rowspan=1 colspan=1>5</td><td rowspan=1 colspan=1>PbCl（95~97），KCl（1.5~2.5），CoCl（1.5~2.5)</td><td rowspan=1 colspan=1></td><td rowspan=1 colspan=1>铝面涂Pb</td></tr><tr><td rowspan=1 colspan=1>Φ134</td><td rowspan=1 colspan=1>6</td><td rowspan=1 colspan=1>KCl（35），LiCl（30），ZnF（10），CdCl（15），ZnCl（10)</td><td rowspan=1 colspan=1>390</td><td rowspan=1 colspan=1></td></tr><tr><td rowspan=1 colspan=1></td><td rowspan=1 colspan=1>7</td><td rowspan=1 colspan=1>ZnCl（48.6），SnCl（32.4），KCl（15.0），KF(2.0)，AgCl (2.0)</td><td rowspan=1 colspan=1></td><td rowspan=1 colspan=1>配 Sn-Pb钎料，高耐蚀性</td></tr></table>\n\n<table><tr><td rowspan=1 colspan=1>序号</td><td rowspan=1 colspan=1>代号</td><td rowspan=1 colspan=1>成分（质量分数，%）</td><td rowspan=1 colspan=1>钎焊温度</td><td rowspan=1 colspan=1>特殊应用</td></tr><tr><td rowspan=1 colspan=1>1</td><td rowspan=1 colspan=1>QJ204(Φ59A)</td><td rowspan=1 colspan=1>三乙醇胺（82.5），Cd（BF4）（10），Zn（BF4）（2.5），NHBF4（5）</td><td rowspan=1 colspan=1>270</td><td rowspan=4 colspan=1></td></tr><tr><td rowspan=1 colspan=1>2</td><td rowspan=1 colspan=1>Φ61A</td><td rowspan=1 colspan=1>三乙醇胺（82），Zn（BF）（10)，NH4BF4（8）</td><td rowspan=3 colspan=1>香250</td></tr><tr><td rowspan=1 colspan=1>3</td><td rowspan=1 colspan=1>54A</td><td rowspan=1 colspan=1>三乙醇胺（82），Cd（BF4）（10)，NH4BF4（8）</td></tr><tr><td rowspan=1 colspan=1>4</td><td rowspan=1 colspan=1>1060X</td><td rowspan=1 colspan=1>三乙醇胺（62），乙醇胺（20），Zn（BF4）（8），Sn（BF4）（5)，NH4BF4（5）</td></tr><tr><td rowspan=1 colspan=1>5</td><td rowspan=1 colspan=1>1160U</td><td rowspan=1 colspan=1>三乙醇胺（37），松香（30），Zn（BF4）（10），Sn（BF4）（8），NH4BF4（15）</td><td rowspan=1 colspan=1>250</td><td rowspan=1 colspan=1>水不溶，适用电子线路</td></tr></table>\n\n表22-46一些氟铝酸盐钎剂（Nocolok 钎剂）  \n\n<table><tr><td rowspan=1 colspan=1>序号</td><td rowspan=1 colspan=1>成分（质量分数，%）</td><td rowspan=1 colspan=1>熔化温度M</td></tr><tr><td rowspan=1 colspan=1>1</td><td rowspan=1 colspan=1>KF(55.0),AlF(45.0)</td><td rowspan=1 colspan=1>558</td></tr><tr><td rowspan=1 colspan=1>2</td><td rowspan=1 colspan=1>CsF(58.0),AlF (42.0)</td><td rowspan=1 colspan=1>471</td></tr><tr><td rowspan=1 colspan=1>3</td><td rowspan=1 colspan=1>RbF (51.6),AlF (48.4)</td><td rowspan=1 colspan=1>486</td></tr></table>",
    "summary": "百思论坛",
    "size": 3812
  },
  {
    "name": "第1卷_第4篇_钎焊-part-89",
    "projectId": "5ET7VaxsU6Y6",
    "fileName": "第1卷_第4篇_钎焊.pdf",
    "content": "# 22.4.4免清洗钎剂\n免清洗钎剂的最大特点是省去了清洗工序，因而减少了与清洗工序相关联的设备、材料、能源和废物处理等方面的费用，有利于降低成本。\n\n免清洗钎剂一般由合成树脂和性能更加稳定的活性剂组成，其固相成分（质量分数）的典型值为 $3 5 \\% \\sim 5 0 \\%$ ，明显低于传统的RMA钎剂（RMA钎剂中固相物的典型值为 $5 5 \\% \\sim 6 0 \\%$ ）。免清洗钎剂的残渣主要有合成树脂及活性剂残余反应物（金属氧化物），在高温下残渣变软，但不吸潮，表面绝缘电阻的典型值为(7.5\\~9.9)$\\times 1 0 ^ { 1 0 } \\Omega$ 。\n\n免清洗钎剂的相容性问题是这类钎剂在应用时需要重点考虑的问题。相容性问题包含以下两个方面含意：一是各钎剂之间的相容性；二是免清洗钎剂与现行钎焊工艺之间的相容性。Foxbor公司的研究表明，在印制电路板的钎焊工艺中，如果采用不同的免清洗钎剂，则可能由于钎剂之间不相容而导致泄漏电流过大，并对生产线造成危害。\n\n# 1．常见工艺问题\n在钎焊工艺方面，下列问题是实现由RMA钎剂向免清洗钎剂转换的关键。\n\n（1）润湿能力免清洗钎剂腐蚀性的降低也意味着其去除氧化层能力降低，从而可能导致促进钎料润湿能力的降低。\n\n(2）涂覆工艺由于免清洗钎剂的溶剂多为低级醇类物质，而这类物质难以发泡并且易燃，因而只能用于波峰涂覆。这又常常造成过量\n\n涂覆和留下残渣，而要去除残渣则失去了免清洗的意义。\n\n# （3）预热工序\n免清洗钎剂对避免钎焊表面再氧化的保护作用非常有限。因此，预热温度过高将对钎剂的使用极为不利。但如果预热温度过低，又会造成挥发物质在钎焊时才逸出，从而导致气孔缺陷明显增加。\n\n# （4）焊接参数\n免清洗钎剂的使用，将要求钎焊的焊接参数重新确定。如波峰焊时，由于钎剂中固相成分相对减少而改变了熔融钎料的界面张力，从而改变了钎料波峰出口区的几何参数。因此，需要对传送带速度、倾角和波峰高度等参数重新进行优化组合，以避免钎焊缺陷增加。\n\n# （5）钎焊气氛\n使用免清洗钎剂常常需要使用惰性气体（如氮气）来保护，以防止再氧化。但氮气氛可能使某些树脂基钎剂形成粘性、未氧化的残渣，并且氮气还可能引起树脂过分铺展。\n\n# 2.宜具有的特点\n对于免清洗钎剂，通常希望其具有以下特点：\n\n1）润湿率或铺展面积大，具有良好的软钎焊性能。\n\n2）焊后无剩余物，印制电路板表面干净、 不粘。\n\n3）固态含量极少，不含卤化物，易挥发物含量极少。\n\n4）焊后印制电路板的表面绝缘电阻高。\n\n5）能够进行良好的探针测试。\n\n6）操作工艺简便易行，烟雾气味小。\n\n7）常温下化学性能稳定，无腐蚀作用。\n\n对于每种具体的免清洗钎剂来说，要同时满足上述要求是非常困难的。国内外的免清洗钎剂都是根据不同的要求来配制的。如降低的固态物含量，有利于降低腐蚀性，减少焊后残余物及获得较高的表面绝缘电阻，但却会削弱发泡质量，影响软钎焊性；而增加固态物的含量，虽有利于提高软钎焊性，减少桥接和焊球，但却导致表面绝缘电阻下降，残余物增加，表面发粘等。因此，只能根据具体产品的要求来决定取舍和适当平衡。\n\n免清洗软钎剂的具体配方多属专利，各生产厂家对其产品也只是介绍其性能和适用范围。如Multicore公司的X32-105免清洗钎剂是一种不含天然松香、无卤化物、完全没有残留物的钎剂，可用于一般基板（包括单面板、双面板和多层板）的钎焊。这种钎剂适用于发泡、喷雾和浸渍等工艺方法。该钎剂钎焊后检验通过了美军清洁度标准（MIL-P28809）、美军铜镜试验（MIL-F-1426）、英国军规（DTD-599A）和美国贝尔规范（TR-TSY-00008）。其一般特性为：相对密度$0 . 8 1 2 \\pm 0 . 0 0 1$ （在 $\\scriptstyle 2 5 \\subset$ 下）；固体含量 $2 , 5 \\% \\ \\pm$ $0 . 5 \\%$ （质量分数）；酸值（ $1 6 \\pm 0 . 5$ ） $\\mathbf { m g K O H } /$ g；闪点 $^ { 1 2 \\mathfrak { C } }$ ；气味为酒精味；色泽为无色。\n\n# 参考文献\n[1] American Welding Society. Brazing Handbook[M].4th Ed.Miami：American Welding Socie-ty，1991.  \n[2] Giles Humpston，David M.Jacobson.Principles ofSolderingand Brazing [M].USA：ASM Interna-tional,1993.  \n[3] 美国金属学会．金属手册：第6卷［M]．9版．北京：机械工业出版社，1994.  \n[4] 曾乐．现代焊接技术手册［M]．上海：上海科学技术出版社，1993.  \n[5] 机械工业部．焊接材料产品样本［M]．北京：机械工业出版社．1997.\n\n百思论坛舒舒藏书\n\n# 第23章 材料的钎焊\n编者：刘会杰 审者：薛松柏\n\n# 23.1材料的钎焊性\n材料的钎焊性是指材料在一定的钎焊条件下获得优质接头的难易程度。对某种材料而言，若采用的钎焊工艺简单且钎焊接头的质量好，则表明该种材料的钎焊性好；反之，如果采用复杂的钎焊工艺也难以获得优质的接头，那么表明该种材料的钎焊性较差。\n\n影响材料钎焊性的首要因素就是材料本身的性质。例如，铜和铁的表面氧化物的稳定性低，易于去除，因而铜和铁的钎焊性较好；铝的表面氧化物非常致密、稳定，难以去除，因而铝的钎焊性较差。\n\n材料的钎焊性可以从工艺因素（包括采用何种钎料、钎剂和钎焊方法）来考察。例如，大多数钎料对铜、铁的润湿性能都比较好，而对钨、钼等材料的润湿性能差，故铜、铁的钎焊性较好，而钨、钼等材料的钎焊性较差。又如，钛及其合金同大多数钎料作用后会在界面区形成脆性化合物，故钛的钎焊性较差。再如，低碳钢在炉中钎焊时对保护气氛的要求较低，而含铝、钛的高温合金只有在真空钎焊时才能获得良好的接头，故碳钢的钎焊性较好，而高温合金的钎焊性较差。\n\n总而言之，材料的钎焊性不但取决于材料本身，而且与钎料、钎剂和钎焊方法有关，因此必须根据具体情况进行综合评定。\n\n# 23.2铝及铝合金的钎焊\n",
    "summary": "（3）预热工序, （4）焊接参数, （5）钎焊气氛, 1．常见工艺问题, 2.宜具有的特点, 22.4.4免清洗钎剂, 23.1材料的钎焊性, 23.2铝及铝合金的钎焊, 参考文献, 第23章 材料的钎焊",
    "size": 2620
  },
  {
    "name": "第1卷_第4篇_钎焊-part-90",
    "projectId": "5ET7VaxsU6Y6",
    "fileName": "第1卷_第4篇_钎焊.pdf",
    "content": "铝及铝合金的钎焊性见表23-1。与其他常见的金属材料相比，铝及铝合金的钎焊性是较差的，主要原因有氧化膜很难去除，操作难度大，接头耐蚀性易受钎焊材料影响等方面。\n\n表23-1常见铝及铝合金的钎焊性  ",
    "summary": "23.2.1钎焊性 - Part 1/3",
    "size": 99
  },
  {
    "name": "第1卷_第4篇_钎焊-part-91",
    "projectId": "5ET7VaxsU6Y6",
    "fileName": "第1卷_第4篇_钎焊.pdf",
    "content": "<table><tr><td colspan=\"3\" rowspan=\"2\">类别</td><td colspan=\"1\" rowspan=\"2\">牌号</td><td colspan=\"1\" rowspan=\"2\">主要成分（质量分数，%）</td><td colspan=\"1\" rowspan=\"2\">熔化温度/C</td><td colspan=\"2\" rowspan=\"1\">钎焊性</td></tr><tr><td colspan=\"1\" rowspan=\"1\">软钎焊</td><td colspan=\"1\" rowspan=\"1\">硬钎焊</td></tr><tr><td colspan=\"3\" rowspan=\"1\">工业纯铝</td><td colspan=\"1\" rowspan=\"1\">1035~1100</td><td colspan=\"1\" rowspan=\"1\">Al≥99.0</td><td colspan=\"1\" rowspan=\"1\">~600</td><td colspan=\"1\" rowspan=\"1\">优良</td><td colspan=\"1\" rowspan=\"1\">优良</td></tr><tr><td colspan=\"1\" rowspan=\"15\">中</td><td colspan=\"1\" rowspan=\"6\">防</td><td colspan=\"1\" rowspan=\"5\">铝镁</td><td colspan=\"1\" rowspan=\"1\">5A01</td><td colspan=\"1\" rowspan=\"1\">Al-1Mg</td><td colspan=\"1\" rowspan=\"1\">634~654</td><td colspan=\"1\" rowspan=\"1\">良好</td><td colspan=\"1\" rowspan=\"1\">优良</td></tr><tr><td colspan=\"1\" rowspan=\"1\">5A02</td><td colspan=\"1\" rowspan=\"1\">Al-2.5Mg-0.3Mn</td><td colspan=\"1\" rowspan=\"1\">627~652</td><td colspan=\"1\" rowspan=\"1\">较差</td><td colspan=\"1\" rowspan=\"1\">良好</td></tr><tr><td colspan=\"1\" rowspan=\"1\">5A03</td><td colspan=\"1\" rowspan=\"1\">Al-3.5Mg-0.45Mn-0.65Si</td><td colspan=\"1\" rowspan=\"1\">627~652</td><td colspan=\"1\" rowspan=\"1\">较差</td><td colspan=\"1\" rowspan=\"1\">较差</td></tr><tr><td colspan=\"1\" rowspan=\"1\">5A05</td><td colspan=\"1\" rowspan=\"1\">Al-4.5Mg-0.45Mn</td><td colspan=\"1\" rowspan=\"1\">568~638</td><td colspan=\"1\" rowspan=\"1\">较差</td><td colspan=\"1\" rowspan=\"1\">较差</td></tr><tr><td colspan=\"1\" rowspan=\"1\">5A06</td><td colspan=\"1\" rowspan=\"1\">Al-6.3Mg-0.65Mn</td><td colspan=\"1\" rowspan=\"1\">550~620</td><td colspan=\"1\" rowspan=\"1\">很差</td><td colspan=\"1\" rowspan=\"1\">很差</td></tr><tr><td colspan=\"1\" rowspan=\"1\">铝锰</td><td colspan=\"1\" rowspan=\"1\">3A21</td><td colspan=\"1\" rowspan=\"1\">Al-1.2Mn</td><td colspan=\"1\" rowspan=\"1\">643~654</td><td colspan=\"1\" rowspan=\"1\">优良</td><td colspan=\"1\" rowspan=\"1\">优良</td></tr><tr><td colspan=\"1\" rowspan=\"9\">D</td><td colspan=\"1\" rowspan=\"3\">硬铝</td><td colspan=\"1\" rowspan=\"1\">2A11</td><td colspan=\"1\" rowspan=\"1\">Al-4.3Cu-0.6Mg-0.6Mn</td><td colspan=\"1\" rowspan=\"1\">613~641</td><td colspan=\"1\" rowspan=\"1\">很差</td><td colspan=\"1\" rowspan=\"1\">较差</td></tr><tr><td colspan=\"1\" rowspan=\"1\">2A12</td><td colspan=\"1\" rowspan=\"1\">Al-4.3Cu-1.5Mg-0.5Mn</td><td colspan=\"1\" rowspan=\"1\">502~638</td><td colspan=\"1\" rowspan=\"1\">很差</td><td colspan=\"1\" rowspan=\"1\">较差</td></tr><tr><td colspan=\"1\" rowspan=\"1\">2A16</td><td colspan=\"1\" rowspan=\"1\">Al-6.5Cu-0.6Mn</td><td colspan=\"1\" rowspan=\"1\">549</td><td colspan=\"1\" rowspan=\"1\">较差</td><td colspan=\"1\" rowspan=\"1\">良好</td></tr><tr><td colspan=\"1\" rowspan=\"4\">锻铝</td><td colspan=\"1\" rowspan=\"1\">6A02</td><td colspan=\"1\" rowspan=\"1\">Al-0.4Cu-0.7Mg-0.25Mn-0.8Si</td><td colspan=\"1\" rowspan=\"1\">593~652</td><td colspan=\"1\" rowspan=\"1\">良好</td><td colspan=\"1\" rowspan=\"1\">良好</td></tr><tr><td colspan=\"1\" rowspan=\"1\">2B50</td><td colspan=\"1\" rowspan=\"1\">Al-2.4Cu-0.6Mg-0.9Si-0.15Ti</td><td colspan=\"1\" rowspan=\"1\">555</td><td colspan=\"1\" rowspan=\"1\">较差</td><td colspan=\"1\" rowspan=\"1\">较差</td></tr><tr><td colspan=\"1\" rowspan=\"1\">2A90</td><td colspan=\"1\" rowspan=\"1\">Al-4Cu-0.5Mn-0.75Fe-0.75Si-2Ni</td><td colspan=\"1\" rowspan=\"1\">509~633</td><td colspan=\"1\" rowspan=\"1\">很差</td><td colspan=\"1\" rowspan=\"1\">较差</td></tr><tr><td colspan=\"1\" rowspan=\"1\">2A14</td><td colspan=\"1\" rowspan=\"1\">A1-4.4Cu-0.6Mg-0.7Mn-0.9Si</td><td colspan=\"1\" rowspan=\"1\">510~638</td><td colspan=\"1\" rowspan=\"1\">很差</td><td colspan=\"1\" rowspan=\"1\">较差</td></tr><tr><td colspan=\"1\" rowspan=\"2\">超硬铝</td><td colspan=\"1\" rowspan=\"1\">7A04</td><td colspan=\"1\" rowspan=\"1\">Al-1.7Cu-2.4Mg-0.4Mn-6Zn-0.2Cr</td><td colspan=\"1\" rowspan=\"1\">477~638</td><td colspan=\"1\" rowspan=\"1\">很差</td><td colspan=\"1\" rowspan=\"1\">较差</td></tr><tr><td colspan=\"1\" rowspan=\"1\">7A19</td><td colspan=\"1\" rowspan=\"1\">Al-1.6Mg-0.45Mn-5Zn-0.",
    "summary": "23.2.1钎焊性 - Part 2/3",
    "size": 3804
  },
  {
    "name": "第1卷_第4篇_钎焊-part-92",
    "projectId": "5ET7VaxsU6Y6",
    "fileName": "第1卷_第4篇_钎焊.pdf",
    "content": "15Cr</td><td colspan=\"1\" rowspan=\"1\">600-650</td><td colspan=\"1\" rowspan=\"1\">良好</td><td colspan=\"1\" rowspan=\"1\">良好</td></tr><tr><td colspan=\"1\" rowspan=\"2\">类别</td><td colspan=\"1\" rowspan=\"2\">牌号</td><td colspan=\"1\" rowspan=\"2\">主要成分（质量分数，%）</td><td colspan=\"1\" rowspan=\"2\">熔化温度1</td><td colspan=\"2\" rowspan=\"1\">钎焊性</td></tr><tr><td colspan=\"1\" rowspan=\"1\">软钎焊</td><td colspan=\"3\" rowspan=\"1\">硬钎焊</td></tr><tr><td colspan=\"1\" rowspan=\"3\">铸造铝合金</td><td colspan=\"1\" rowspan=\"1\">ZL102</td><td colspan=\"1\" rowspan=\"1\">Al -12Si</td><td colspan=\"1\" rowspan=\"1\">577~582</td><td colspan=\"1\" rowspan=\"1\">很差</td><td colspan=\"3\" rowspan=\"1\">较差</td></tr><tr><td colspan=\"1\" rowspan=\"1\">ZL202</td><td colspan=\"1\" rowspan=\"1\">Al-5Cu-0.8Mn-0.25Ti</td><td colspan=\"1\" rowspan=\"1\">549~584</td><td colspan=\"1\" rowspan=\"1\">较差</td><td colspan=\"3\" rowspan=\"1\">较差</td></tr><tr><td colspan=\"1\" rowspan=\"1\">ZL301</td><td colspan=\"1\" rowspan=\"1\">Al-10.",
    "summary": "23.2.1钎焊性 - Part 3/3",
    "size": 924
  },
  {
    "name": "第1卷_第4篇_钎焊-part-93",
    "projectId": "5ET7VaxsU6Y6",
    "fileName": "第1卷_第4篇_钎焊.pdf",
    "content": "# （1）氧化膜很难去除\n铝对氧的亲和力很大，在表面上很容易形成一层致密、稳定，而且熔点很高的氧化膜$\\mathbf { A l } _ { 2 } \\mathbf { O } _ { 3 }$ ，同时含镁的铝合金还会生成也很稳定的氧化膜 $\\mathbf { M } \\mathbf { g } \\mathbf { 0 }$ 。它们会严重阻碍钎料的润湿和铺展，而且很难去除。钎焊中，只有采用合适的钎剂才能使钎焊过程得以进行。\n\n# (2）操作难度大\n铝及铝合金的熔点与所用的硬钎料的熔点相差不大，钎焊时可选择的温度范围很窄，温度控制稍有不当就容易造成母材过热甚至熔化，使钎焊过程难以进行。一些热处理强化的铝合金还会因钎焊加热而引起过时效或退火等软化现象，导致钎焊接头性能降低。火焰钎焊时，因铝合金在加热过程中颜色不改变而不易判断温度的高低，这也增加了对操作者的操作水平的要求。\n\n# （3）接头耐蚀性易受钎焊材料影响\n铝及铝合金的电极电位与钎料相差较大，使接头的耐蚀性降低，尤其是对软钎焊接头的影响更为明显。此外，铝及铝合金钎焊中采用的大部分钎剂都具有强烈的腐蚀性，即使钎焊后进行了清理，也不会完全消除钎剂对接头耐蚀性的影响。\n\n# 23.2.2钎焊材料\n\n\n# 1．钎料\n由于软钎焊中钎料与母材的成分及电极电位相差很大，易使接头产生电化学腐蚀，因而铝及铝合金的软钎焊是不常应用的方法。软钎焊主要采用锌基钎料和锡铅钎料，按使用温度范围可分为低温软钎料（ $1 5 0 \\sim 2 6 0  { \\mathrm { \\Phi } }$ )、中温软钎料$2 6 0 \\sim 3 7 0 \\mathrm { \\ P C }$ ）和高温软钎料（ $3 7 0 \\sim 4 3 0  { \\mathrm { \\Phi T } }$ ）。当采用锡铅钎料并在铝表面预先镀铜或镀镍进行钎焊时，可防止接头界面处产生腐蚀，从而提高接头的耐蚀性。\n\n铝及铝合金的硬钎焊方法应用很广，如铝波导、蒸发器、散热器等部件大量采用硬钎焊方法。铝及铝合金的硬钎焊只能采用铝基钎料，其中铝硅钎料应用最广，它的具体适用范围和所钎焊接头的抗剪强度分别见表23-2和表23-3。但这种钎料的熔点都接近母材，因此钎焊时应严格而精确地控制加热温度，以免母材过热甚至熔化。\n\n表23-2铝及铝合金用硬钎料的适用范围  \n\n<table><tr><td rowspan=1 colspan=1>钎料牌号</td><td rowspan=1 colspan=1>钎焊温度/℃</td><td rowspan=1 colspan=1>钎焊方法</td><td rowspan=1 colspan=1>可钎焊的铝及铝合金</td></tr><tr><td rowspan=1 colspan=1>B-A192Si</td><td rowspan=1 colspan=1>599~621</td><td rowspan=1 colspan=1>浸沾，炉中</td><td rowspan=1 colspan=1>#         1035~1100,3A21</td></tr><tr><td rowspan=1 colspan=1>B - A190Si</td><td rowspan=1 colspan=1>588~604</td><td rowspan=1 colspan=1>浸沾，炉中</td><td rowspan=1 colspan=1>#        1035~1100,3A21</td></tr><tr><td rowspan=1 colspan=1>B-A188Si</td><td rowspan=1 colspan=1>582~604</td><td rowspan=1 colspan=1>浸沾，炉中，火焰</td><td rowspan=1 colspan=1>1035 -1100,3A21,5A01,5A02,6A02</td></tr><tr><td rowspan=1 colspan=1>B-Al86SiCu</td><td rowspan=1 colspan=1>585~604</td><td rowspan=1 colspan=1>浸沾，炉中，火焰</td><td rowspan=1 colspan=1>1035~1100,3A21,5A01,5A02,6A02</td></tr><tr><td rowspan=1 colspan=1>B-Al76SiZnCu</td><td rowspan=1 colspan=1>562~582</td><td rowspan=1 colspan=1>火焰，炉中</td><td rowspan=1 colspan=1>1035~1100,3A21,5A01,5A02,6A02</td></tr><tr><td rowspan=1 colspan=1>B - Al67CuSi</td><td rowspan=1 colspan=1>555~576</td><td rowspan=1 colspan=1>火焰</td><td rowspan=1 colspan=1>1035~1100,3A21,5A01,5A02,6A02,2A50,ZL102,ZL202</td></tr><tr><td rowspan=1 colspan=1>B-A190SiMg</td><td rowspan=1 colspan=1>599~621</td><td rowspan=1 colspan=1>真空</td><td rowspan=1 colspan=1>1035~1100,3A21</td></tr><tr><td rowspan=1 colspan=1>B-A188SiMg</td><td rowspan=1 colspan=1>588~604</td><td rowspan=1 colspan=1>真空</td><td rowspan=1 colspan=1>1035~1100,3A21,6A02</td></tr><tr><td rowspan=1 colspan=1>B-A186SiMg</td><td rowspan=1 colspan=1>582~604</td><td rowspan=1 colspan=1>真空</td><td rowspan=1 colspan=1>1035~1100,3A21,6A02</td></tr></table>\n\n# 百思论坛\n表23-3铝硅系钎料钎焊的铝及铝合金接头的抗剪强度  \n\n<table><tr><td rowspan=2 colspan=1>钎料牌号</td><td rowspan=1 colspan=3>抗剪强度/MPa</td></tr><tr><td rowspan=1 colspan=1>纯铝</td><td rowspan=1 colspan=1>3A21</td><td rowspan=1 colspan=1>2A12</td></tr><tr><td rowspan=1 colspan=1>B-A188Si</td><td rowspan=1 colspan=1>59~78</td><td rowspan=1 colspan=1>98~118</td><td rowspan=1 colspan=1>二</td></tr><tr><td rowspan=1 colspan=1>B-Al67CuSi</td><td rowspan=1 colspan=1>59~78</td><td rowspan=1 colspan=1>88~108</td><td rowspan=1 colspan=1>118~196</td></tr><tr><td rowspan=1 colspan=1>B-A186SiCu</td><td rowspan=1 colspan=1>59~78</td><td rowspan=1 colspan=1>98~118</td><td rowspan=1 colspan=1>二</td></tr><tr><td rowspan=1 colspan=1>B-Al76SiZnCu</td><td rowspan=1 colspan=1>59~78</td><td rowspan=1 colspan=1>98~118</td><td rowspan=1 colspan=1>一</td></tr></table>\n\n铝硅钎料通常以粉末、膏状、丝材或薄片等形式供应。在某些场合下，采用以铝为本体、以铝硅钎料为复层的钎料复合板。这种钎料复合板通过滚压方法制成，并常作为钎焊组件的一个部件。钎焊时，复合板上的钎料熔化后，受毛细作用和重力作用而润湿、铺展，填满接头间隙。",
    "summary": "（1）氧化膜很难去除, (2）操作难度大, （3）接头耐蚀性易受钎焊材料影响, 1．钎料, 23.2.2钎焊材料, 百思论坛",
    "size": 3661
  },
  {
    "name": "第1卷_第4篇_钎焊-part-94",
    "projectId": "5ET7VaxsU6Y6",
    "fileName": "第1卷_第4篇_钎焊.pdf",
    "content": "# 2.钎剂和保护气体\n铝及铝合金软钎焊时，常以专用的软钎剂进行去膜。与低温软钎料配用的是以三乙醇胺为基的有机钎剂，如FS204等。这种钎剂的优点是对母材的腐蚀作用很小，但钎剂作用时会产生大量的气体，影响钎料的润湿和填缝。与中温和高温软钎料配用的是以氯化锌为基的反应钎剂，如FS203、FS220A等。反应钎剂具有强烈的腐蚀性，其残渣必须在钎焊后清除干净。\n\n铝及铝合金的硬钎焊目前仍然以钎剂去膜为主，所采用的钎剂包括氯化锌基钎剂和氟化物基钎剂。氯化物基钎剂去氧化膜能力强，流动性好，但对母材的腐蚀作用大，钎焊后必须彻底清除其残渣。氟化物基钎剂是一种新型钎剂，其去膜效果好，而且对母材无腐蚀作用，但其熔点高，热稳定性差，只能配合铝硅钎料使用。\n\n铝及铝合金硬钎焊时，常采用真空、中性或惰性气氮。当采用真空钎焊时，真空度一般应达到 $1 0 ^ { - 3 } \\mathbf { P a }$ 的数量级。当采用氮气或氩气保护时，其纯度要很高，露点必须低于 $- 4 0 \\mathbb { C }$ 。\n\n# 23.2.3钎焊技术\n\n\n# 1．表面准备\n铝及铝合金的钎焊对工件表面的清洁有较高的要求。要获得良好的质量，必须在钎焊前去除表面的油污和氧化膜。去除表面油污，可用温度为 ${ \\bf 6 0 } \\sim 7 0 ^ { \\circ } { \\bf C }$ 的 $\\mathbf { N a } _ { 2 } \\mathbf { C O } _ { 3 }$ 水溶液清洗 $5 \\sim 1 0 \\mathrm { m i n }$ ，再用清水漂净；去除表面氧化膜，可用温度为20$\\sim 4 0 \\mathfrak { C }$ 的 $\\pmb { \\operatorname { N a O H } }$ 水溶液浸蚀 $2 \\sim 4 \\mathrm { { m i n } }$ ，再用热水洗净；去除表面油污和氧化膜后的工件，再用$\\mathbf { H N O } _ { 3 }$ 水溶液光泽处理 $2 \\sim 5 m \\mathrm { i n }$ ，再在流水中洗净并最后风干。经过这些方法处理后的工件，勿用手摸或沾染其他污物，并应在6～8h内进行钎焊，在可能的条件下最好立即钎焊。\n\n# 2．软钎焊\n铝及铝合金的软钎焊方法主要有火焰钎焊、烙铁钎焊和炉中钎焊等。这些方法在钎焊时一般都采用钎剂，并对加热温度和保温时间有严格要求。火焰钎焊和烙铁钎焊时，应避免热源直接加热钎剂，以防钎剂过热失效。由于铝能溶于含锌量高的软钎料中，因而接头一旦形成就应停止加热，以免发生母材溶蚀。在某些情况下，铝及铝合金的软钎焊有时不采用钎剂，而是借助超声波或刮擦方法进行去膜。利用刮擦去膜进行钎焊时，先将工件加热到钎焊温度，然后用钎料棒的端部（或刮擦工具）刮擦工件的钎焊部位。在破除表面氧化膜的同时，钎料端部熔化并润湿母材。\n\n# 3.硬钎焊\n铝及铝合金的硬钎焊方法主要有火焰钎焊、炉中钎焊、浸沾钎焊、真空钎焊及气体保护钎焊等。火焰钎焊多用于小型工件和单件生产。为避免使用氧乙炔焰时因乙炔中的杂质同钎剂接触使钎剂失效，以使用汽油压缩空气火焰为宜，并使火焰具有轻微的还原性，以防母材氧化。具体钎焊时，可预先将钎剂、钎料放置于被钎焊处，与工件同时加热；也可先将工件加热到钎焊温度，然后将蘸有钎剂的钎料送到钎焊部位。待钎剂与钎料熔化后，视钎料均匀填缝后，慢慢撒去加热\n\n火焰。\n\n空气炉中钎焊铝及铝合金时，一般应预置钎料，并将钎剂溶解在蒸馏水中，配成质量分数为$5 0 \\% \\sim 7 5 \\%$ 的稠溶液，再涂覆或喷射在钎焊面上，也可将适量的粉末钎剂覆盖于钎料及钎焊面处，然后将装配好的工件放到炉中再进行加热钎焊。为防止母材过热甚至熔化，必须严格控制加热温度。\n\n铝及铝合金的浸沾钎焊一般采用膏状或箔状钎料。装配好的工件应在钎焊前进行预热，使其温度接近钎焊温度，然后浸人钎剂中钎焊。钎焊时，要严格控制钎焊温度及钎焊时间。温度过高，母材易于溶蚀，钎料易于流失；温度过低，钎料熔化不够，钎着率降低。钎焊温度应根据母材的种类和尺寸，以及钎料的成分和熔点等具体情况而定，一般介于钎料液相线温度和母材固相线温度之间。工件在钎剂槽中的浸沾时间必须保证钎料能充分熔化和流动，但时间不宜过长。否则，钎料中的硅元素可能扩散到母材金属中去，使近缝区的母材变脆。\n\n铝及铝合金的真空钎焊常采用金属镁作活性剂，以使铝的表面氧化膜变质，保证钎料的润湿和铺展。镁可以以颗粒形式直接放在工件上使用，或以蒸气形式引入到钎焊区内，也可以将镁作为合金元素加人铝硅钎料中。对于结构复杂的工件，为了保证镁蒸气对母材的充分作用以改善钎焊质量，常采取局部屏蔽的工艺措施，即先将工件放入不锈钢盒（通称工艺盒）内，然后置于真空炉中加热钎焊。真空钎焊的铝及铝合金接头，表面光洁，钎缝致密，钎焊后不需进行清洗。但真空钎焊设备费用高，镁蒸气对炉子污染严重，需要经常清理维护。\n\n在中性或惰性气氛中钎焊铝及铝合金时，可采用镁活性剂去膜，也可采用钎剂去膜。采用镁活性剂去膜时，所需的镁量远比真空钎焊低，一般镁的质量分数在 $0 . 2 \\% \\sim 0 . 5 \\%$ 左右，含镁量高时反而使接头质量降低。采用氟化物钎剂配合氮气保护的Nocolok钎焊法是近年来迅速发展的一种新方法。由于氟化物钎剂的残渣不吸潮，对铝没有腐蚀性，因此可省略钎焊后清除钎剂残渣的工序。在氮气保护下，只需涂敷较少数量的氟化物钎剂，钎料就能很好地润湿母材，易于获得高质量的钎焊接头。目前，这种Nocolok钎焊法已用于铝散热器等组件的批量生产中，特别是改进型的Nocolok钎焊法，采用CsF替代KF，由于$\\mathbf { C s F \\mathrm { - } A l F _ { 3 } }$ 具有比 $\\mathbf { K } \\mathbf { F } \\mathbf { - } \\mathbf { A l F _ { 3 } }$ 更低的熔点（约450\\~$4 8 0 \\mathrm { ‰}$ )，因而钎焊时不需要氮气保护也具有很好的去膜效果，可以钎焊镁含量较高的高强度铝合金以及铝锂合金等。\n\n# 4.钎后清理\n采用除氟化物钎剂之外的钎剂钎焊的铝及铝合金，钎焊后必须彻底清除钎剂残渣。铝用有机钎剂的残渣，可用甲醇、三氯乙烯等有机溶剂去除。铝用反应钎剂的残渣，可先用盐酸溶液洗涤，再用氢氧化钠水溶液中和处理，最后用热水和冷水洗净。氯化物基铝用硬钎剂残渣的清除可按下述方法进行：先在 ${ \\bf 6 0 } \\sim { \\bf 8 0 } { \\bf C }$ 的热水中浸泡$1 0 \\mathrm { { m i n } }$ ，用毛刷仔细清洗钎缝上的残渣，并用冷水清洗；再在体积分数为 $1 5 \\%$ 的硝酸水溶液中浸泡 $3 0 \\mathrm { { m i n } }$ ，最后用冷水冲洗干净。\n\n# 23.3铜及其合金的钎焊\n\n\n# 23.3.1钎焊性\n铜及铜合金通常可分为纯铜、黄铜、青铜和白铜四大类。它们的钎焊性主要取决于表面氧化膜的稳定性及钎焊加热过程对材料性能的影响。\n\n# （1）纯铜的钎焊性\n纯铜表面可形成氧化铜和氧化亚铜。这两种氧化物容易被还原性气体还原，也容易被钎剂去除，所以纯铜的钎焊性是很好的。为防止发生氢脆现象，不能在含氢的还原气氛中进行钎焊。\n\n# （2）黄铜的钎焊性\n只含有锌元素的黄铜，表面可生成氧化亚铜或氧化锌两种氧化物。氧化锌虽然比较稳定，但也不难去除。锰黄铜表面的氧化锰比较稳定，很难去除，应采用活性强的钎剂，以保证钎料的润湿性。\n\n# （3）青铜的钎焊性\n锡青铜、镉青铜表面的氧化膜均容易去除。\n\n硅青铜、铍青铜表面的氧化膜虽然较稳定，但也不难去除。而铝的质量分数超过 $10 \\%$ 的铝青铜，表面主要是铝的氧化物，很难去除，必须采用专门的钎剂。\n\n# （4）白铜的钎焊性\n白铜表面上镍的氧化物和铜的氧化物容易去除，但应选用不含磷的钎料进行钎焊，以免发生接头的自裂。\n\n# 23.3.2钎焊材料\n",
    "summary": "（1）纯铜的钎焊性, （2）黄铜的钎焊性, （3）青铜的钎焊性, （4）白铜的钎焊性, 1．表面准备, 2.钎剂和保护气体, 2．软钎焊, 23.2.3钎焊技术, 23.3.1钎焊性, 23.3.2钎焊材料, 23.3铜及其合金的钎焊, 3.硬钎焊, 4.钎后清理",
    "size": 3352
  },
  {
    "name": "第1卷_第4篇_钎焊-part-95",
    "projectId": "5ET7VaxsU6Y6",
    "fileName": "第1卷_第4篇_钎焊.pdf",
    "content": "# 1．软钎焊用钎料及钎剂\n软钎焊中应用最广的钎料是锡铅钎料，其润湿性和铺展性随钎料中含锡量的增加而提高。这种钎料的工艺性和经济性均好，接头强度也能很好地满足使用要求。锡的质量分数超过 $9 5 \\%$ 的锡铅钎料主要用于食品工业和餐具的钎焊，以减少铅的污染。 $\\mathbf { S } { \\mathbf { - S n 6 0 P b } }$ 和 $\\mathbf { S } { \\mathbf { - } } \\mathbf { S n } 6 3 \\mathbf { P b }$ 的熔化温度最低，具有优越的工艺性能，主要用于电子器件的手工钎焊、波峰钎焊、热熔钎焊和浸沾钎焊等。 $\\mathbf { S - S n 6 3 P b A g }$ 可减轻母材镀银层的溶蚀，提高钎料的抗蠕变性能和疲劳性能。 $\\mathbf { S } { \\mathrm { - P b 6 0 } } \\mathbf { S } \\mathbf { n }$ 和$\\mathbf { S } { \\mathbf { - P b 6 0 S n S b } }$ 是最通用的钎料，广泛应用于散热器、管道、电气接头、家用制品和发动机部件的钎焊。镉基钎料是软钎料中耐热性最好的钎料，接头承受的最高温度可达 ${ } 2 5 0 \\mathrm { ‰}$ ，并具有较好的耐蚀性。用镉基钎料钎焊铜和铜合金时，在界面上容易形成脆性的铜镉化合物，所以必须采用电阻钎焊等快速加热的方法。采用软钎料钎焊时，铜及黄铜接头的强度见表23-4。\n\n表23-4铜及黄铜软钎焊接头的强度  \n\n<table><tr><td rowspan=2 colspan=1>钎料牌号</td><td rowspan=1 colspan=2>抗剪强度/MPa</td><td rowspan=1 colspan=2>抗拉强度/MPa</td></tr><tr><td rowspan=1 colspan=1>铜</td><td rowspan=1 colspan=1>黄铜</td><td rowspan=1 colspan=1>铜</td><td rowspan=1 colspan=1>黄铜</td></tr><tr><td rowspan=1 colspan=1>S-Pb80Sn18Sb2</td><td rowspan=1 colspan=1>20.6</td><td rowspan=1 colspan=1>36.3</td><td rowspan=1 colspan=1>88.2</td><td rowspan=1 colspan=1>95.1</td></tr><tr><td rowspan=1 colspan=1>S-Pb68Sn30Sb2</td><td rowspan=1 colspan=1>26.5</td><td rowspan=1 colspan=1>27. 4</td><td rowspan=1 colspan=1>89.2</td><td rowspan=1 colspan=1>86.2</td></tr><tr><td rowspan=1 colspan=1>S-Pb58Sn40Sb2</td><td rowspan=1 colspan=1>36.3</td><td rowspan=1 colspan=1>45.1</td><td rowspan=1 colspan=1>76.4</td><td rowspan=1 colspan=1>78.4</td></tr><tr><td rowspan=1 colspan=1>S-Pb97Ag3</td><td rowspan=1 colspan=1>33.3</td><td rowspan=1 colspan=1>34.3</td><td rowspan=1 colspan=1>50.0</td><td rowspan=1 colspan=1>58.8</td></tr><tr><td rowspan=1 colspan=1>S-Sn90Pb10</td><td rowspan=1 colspan=1>45.1</td><td rowspan=1 colspan=1>44.1</td><td rowspan=1 colspan=1>63.7</td><td rowspan=1 colspan=1>68.6</td></tr><tr><td rowspan=1 colspan=1>S-Sn95Sb5</td><td rowspan=1 colspan=1>37. 2</td><td rowspan=1 colspan=1>二</td><td rowspan=1 colspan=1>二</td><td rowspan=1 colspan=1>二</td></tr><tr><td rowspan=1 colspan=1>S-Sn92Ag5Cu2Sb1</td><td rowspan=1 colspan=1>35. 3</td><td rowspan=1 colspan=1>二</td><td rowspan=1 colspan=1>二</td><td rowspan=1 colspan=1>二</td></tr><tr><td rowspan=1 colspan=1>S-Sn85 Ag8Sb7</td><td rowspan=1 colspan=1>二</td><td rowspan=1 colspan=1>82.3</td><td rowspan=1 colspan=1>二</td><td rowspan=1 colspan=1>二</td></tr><tr><td rowspan=1 colspan=1>S-Cd96Ag3Zn1</td><td rowspan=1 colspan=1>57.8</td><td rowspan=1 colspan=1>二</td><td rowspan=1 colspan=1>73.8</td><td rowspan=1 colspan=1>二</td></tr><tr><td rowspan=1 colspan=1>S-Cd95Ag5</td><td rowspan=1 colspan=1>44.1</td><td rowspan=1 colspan=1>46.0</td><td rowspan=1 colspan=1>87. 2</td><td rowspan=1 colspan=1>88.2</td></tr><tr><td rowspan=1 colspan=1>S-Cd92Ag5Zn3</td><td rowspan=1 colspan=1>48.0</td><td rowspan=1 colspan=1>54.9</td><td rowspan=1 colspan=1>90. 1</td><td rowspan=1 colspan=1>96.0</td></tr></table>\n\n用锡铅钎料钎焊铜时，可选松香酒精溶液或活性松香和 $\\mathbf { Z n C l } _ { 2 } + \\mathbf { N H } _ { 4 } \\mathbf { C l }$ 水溶液等无腐蚀性钎剂，后者还可用于黄铜、青铜和铍青铜的钎焊。钎焊铝黄铜、铝青铜和硅黄铜时，钎剂可为氯化锌盐酸溶液。钎焊锰白铜时，钎剂可选磷酸溶液。用铅基钎料钎焊时，可用氯化锌水溶液作为钎剂。用镉基钎料时可采用FS205钎剂。\n\n然而，随着世界范围内对环保要求的不断提高，禁止使用有毒、有害物质的呼声越来越强，有关法律、法规也相继出台，被称为环保型无铅钎料的研制、生产和应用进入了一个崭新的发展阶段。现已开发出以锡为基的 $\\mathbf { S } \\mathbf { n } { \\mathbf { - } } \\mathbf { A } \\pmb { \\mathrm { \\Sigma } } \\mathbf { g }$ 系和 $\\bf { S n - Z n }$ 系无铅钎料，如 $\\mathbf { S } { - } \\mathbf { S } \\mathbf { n } 9 6 \\mathbf { A } \\mathbf { g } 3 . 5 \\mathbf { C } \\mathbf { u } 0 . 5$ 和S-$\\mathbf { S n 8 6 Z n 9 I n 5 }$ 等，以便取代广泛应用的锡铅钎料。与此同时，配合无铅钎料使用的钎剂也在研发之中，并有少量生产和应用。",
    "summary": "1．软钎焊用钎料及钎剂",
    "size": 3569
  },
  {
    "name": "第1卷_第4篇_钎焊-part-96",
    "projectId": "5ET7VaxsU6Y6",
    "fileName": "第1卷_第4篇_钎焊.pdf",
    "content": "硬钎焊铜时，可以采用银钎料和铜磷钎料。银钎料的熔点适中，工艺性好，并具有良好的力学性能、导电和导热性能，是应用最广的硬钎料。对于要求导电性能高的工件，应选含银量高的 $\\mathbf { B } { \\cdot } \\mathbf { A } \\mathbf { g } 7 0 \\mathbf { C } \\mathbf { u } \\mathbf { Z } \\mathbf { n }$ 钎料。真空钎焊或保护气氛炉中钎焊，应选用不含挥发元素的 $\\mathbf { B } { - } \\mathbf { A } \\mathbf { g } \\mathbf { \\xi } ^ { 5 } \\mathbf { 0 } \\mathbf { C } \\mathbf { u }$ 、B-$\\mathbf { A g 6 0 C u S n }$ 等钎料。含银量较低的钎料，价格便宜，钎焊温度高，钎焊接头的韧性较差，主要用于钎焊要求较低的铜及铜合金。铜磷和铜磷银钎料只能用于铜及铜合金的硬钎焊。其中，B-$\\scriptstyle \\mathbf { C u 9 3 P }$ 具有良好的流动性，用于机电、仪表和制造工业中不受冲击载荷零件的钎焊，最适宜的间隙为 $0 . \\ 0 0 3 \\ \\sim \\ 0 . \\ 0 0 5 \\mathrm { m m }$ 。铜磷银钎料（如B-$\\mathbf { C u 7 0 P A g }$ ）的韧性和导电性能都比铜磷钎料好，主要用于高导电要求的电气接头。采用硬钎料钎焊时，铜及黄铜接头的力学性能见表23-5。\n\n表23-5铜及黄铜硬钎焊接头的力学性能  ",
    "summary": "2.硬钎焊用钎料及钎剂 - Part 1/4",
    "size": 702
  },
  {
    "name": "第1卷_第4篇_钎焊-part-97",
    "projectId": "5ET7VaxsU6Y6",
    "fileName": "第1卷_第4篇_钎焊.pdf",
    "content": "<table><tr><td rowspan=2 colspan=1>钎料牌号</td><td rowspan=1 colspan=2>抗剪强度/MPa</td><td rowspan=1 colspan=2>抗拉强度/MPa</td><td rowspan=1 colspan=1>弯曲角/（°)</td><td rowspan=1 colspan=1>冲击吸收功/J</td></tr><tr><td rowspan=1 colspan=1>铜</td><td rowspan=1 colspan=1>黄铜</td><td rowspan=1 colspan=1>铜</td><td rowspan=1 colspan=1>黄铜</td><td rowspan=1 colspan=1>铜</td><td rowspan=1 colspan=1>铜</td></tr><tr><td rowspan=1 colspan=1>B-Cu62Zn</td><td rowspan=1 colspan=1>165</td><td rowspan=1 colspan=1>二</td><td rowspan=1 colspan=1>176</td><td rowspan=1 colspan=1>二</td><td rowspan=1 colspan=1>120</td><td rowspan=1 colspan=1>353</td></tr><tr><td rowspan=1 colspan=1>B-Cu60ZnSn-R</td><td rowspan=1 colspan=1>167</td><td rowspan=1 colspan=1></td><td rowspan=1 colspan=1>181</td><td rowspan=1 colspan=1>二</td><td rowspan=1 colspan=1>120</td><td rowspan=1 colspan=1>360</td></tr><tr><td rowspan=1 colspan=1>B-Cu54Zn</td><td rowspan=1 colspan=1>162</td><td rowspan=1 colspan=1>二</td><td rowspan=1 colspan=1>172</td><td rowspan=1 colspan=1>二</td><td rowspan=1 colspan=1>90</td><td rowspan=1 colspan=1>240</td></tr><tr><td rowspan=1 colspan=1>B-Zn52Cu</td><td rowspan=1 colspan=1>154</td><td rowspan=1 colspan=1>二</td><td rowspan=1 colspan=1>167</td><td rowspan=1 colspan=1>二</td><td rowspan=1 colspan=1>60</td><td rowspan=1 colspan=1>211</td></tr><tr><td rowspan=1 colspan=1>B-Zn64Cu</td><td rowspan=1 colspan=1>132</td><td rowspan=1 colspan=1>二</td><td rowspan=1 colspan=1>147</td><td rowspan=1 colspan=1>二</td><td rowspan=1 colspan=1>30</td><td rowspan=1 colspan=1>172</td></tr><tr><td rowspan=1 colspan=1>B-Cu93P</td><td rowspan=1 colspan=1>132</td><td rowspan=1 colspan=1>二</td><td rowspan=1 colspan=1>162</td><td rowspan=1 colspan=1>176</td><td rowspan=1 colspan=1>25</td><td rowspan=1 colspan=1>58</td></tr><tr><td rowspan=1 colspan=1>B-Cu92PSb</td><td rowspan=1 colspan=1>138</td><td rowspan=1 colspan=1>二</td><td rowspan=1 colspan=1>160</td><td rowspan=1 colspan=1>196</td><td rowspan=1 colspan=1>二</td><td rowspan=1 colspan=1>二</td></tr><tr><td rowspan=1 colspan=1>B-Cu92PAg</td><td rowspan=1 colspan=1>159</td><td rowspan=1 colspan=1>219</td><td rowspan=1 colspan=1>225</td><td rowspan=1 colspan=1>292</td><td rowspan=1 colspan=1>120</td><td rowspan=1 colspan=1>二</td></tr><tr><td rowspan=1 colspan=1>B-Cu80PAg</td><td rowspan=1 colspan=1>162</td><td rowspan=1 colspan=1>220</td><td rowspan=1 colspan=1>225</td><td rowspan=1 colspan=1>343</td><td rowspan=1 colspan=1>120</td><td rowspan=1 colspan=1>205</td></tr><tr><td rowspan=1 colspan=1>B-Cu90P6Sn4</td><td rowspan=1 colspan=1>152</td><td rowspan=1 colspan=1>205</td><td rowspan=1 colspan=1>202</td><td rowspan=1 colspan=1>255</td><td rowspan=1 colspan=1>90</td><td rowspan=1 colspan=1>182</td></tr><tr><td rowspan=1 colspan=1>B-Ag70CuZn</td><td rowspan=1 colspan=1>167</td><td rowspan=1 colspan=1>199</td><td rowspan=1 colspan=1>185</td><td rowspan=1 colspan=1>321</td><td rowspan=1 colspan=1>二</td><td rowspan=1 colspan=1>二</td></tr><tr><td rowspan=1 colspan=1>B-Ag65CuZn</td><td rowspan=1 colspan=1>172</td><td rowspan=1 colspan=1>211</td><td rowspan=1 colspan=1>177</td><td rowspan=1 colspan=1>334</td><td rowspan=1 colspan=1>二</td><td rowspan=1 colspan=1>二</td></tr><tr><td rowspan=1 colspan=1>B-Ag55CuZn</td><td rowspan=1 colspan=1>172</td><td rowspan=1 colspan=1>208</td><td rowspan=1 colspan=1>174</td><td rowspan=1 colspan=1>328</td><td rowspan=1 colspan=1>二</td><td rowspan=1 colspan=1>二</td></tr><tr><td rowspan=1 colspan=1>B-Ag45CuZn</td><td rowspan=1 colspan=1>177</td><td rowspan=1 colspan=1>216</td><td rowspan=1 colspan=1>181</td><td rowspan=1 colspan=1>325</td><td rowspan=1 colspan=1>二</td><td rowspan=1 colspan=1>二</td></tr><tr><td rowspan=1 colspan=1>B-Ag25CuZn</td><td rowspan=1 colspan=1>167</td><td rowspan=1 colspan=1>184</td><td rowspan=1 colspan=1>172</td><td rowspan=1 colspan=1>316</td><td rowspan=1 colspan=1>二</td><td rowspan=1 colspan=1>二</td></tr><tr><td rowspan=1 colspan=1>B-Ag10CuZn</td><td rowspan=1 colspan=1>158</td><td row",
    "summary": "2.硬钎焊用钎料及钎剂 - Part 2/4",
    "size": 4000
  },
  {
    "name": "第1卷_第4篇_钎焊-part-98",
    "projectId": "5ET7VaxsU6Y6",
    "fileName": "第1卷_第4篇_钎焊.pdf",
    "content": "span=1 colspan=1>161</td><td rowspan=1 colspan=1>167</td><td rowspan=1 colspan=1>314</td><td rowspan=1 colspan=1>二</td><td rowspan=1 colspan=1>二</td></tr><tr><td rowspan=1 colspan=1>B-Ag72Cu</td><td rowspan=1 colspan=1>165</td><td rowspan=1 colspan=1>二</td><td rowspan=1 colspan=1>177</td><td rowspan=1 colspan=1>二</td><td rowspan=1 colspan=1>二</td><td rowspan=1 colspan=1>二</td></tr><tr><td rowspan=1 colspan=1>B-Ag50CuZnCd</td><td rowspan=1 colspan=1>177</td><td rowspan=1 colspan=1>226</td><td rowspan=1 colspan=1>210</td><td rowspan=1 colspan=1>375</td><td rowspan=1 colspan=1>二</td><td rowspan=1 colspan=1>二</td></tr><tr><td rowspan=1 colspan=1>B-Ag40CuZnCd</td><td rowspan=1 colspan=1>168</td><td rowspan=1 colspan=1>194</td><td rowspan=1 colspan=1>179</td><td rowspan=1 colspan=1>339</td><td rowspan=1 colspan=1>二</td><td rowspan=1 colspan=1>二</td></tr></table>",
    "summary": "2.硬钎焊用钎料及钎剂 - Part 3/4",
    "size": 868
  },
  {
    "name": "第1卷_第4篇_钎焊-part-99",
    "projectId": "5ET7VaxsU6Y6",
    "fileName": "第1卷_第4篇_钎焊.pdf",
    "content": "用银钎料钎焊铜及铜合金时，采用FB101或FB102钎剂可得到良好的效果。钎焊铍青铜和硅青铜，最好采用FB102。用银铜锌镉钎料钎焊时，应采用FB103。用铜磷、铜磷银钎料钎焊纯铜时可以不用钎剂，但钎焊黄铜及其他铜合金时必须使用。\n\n惰性气体氩和氮以及氮都可用于钎焊铜及铜合金，无氧铜还可以在还原性气氮（如氢气）\n\n中钎焊。",
    "summary": "2.硬钎焊用钎料及钎剂 - Part 4/4",
    "size": 162
  },
  {
    "name": "第1卷_第4篇_钎焊-part-100",
    "projectId": "5ET7VaxsU6Y6",
    "fileName": "第1卷_第4篇_钎焊.pdf",
    "content": "# 23.3.3钎焊技术\n\n\n# （1）表面准备\n铜及其合金在钎焊前，要采用机械清理或砂纸打磨的办法，清除工件表面的氧化物；用化学清洗的办法，去除油脂及其他污物。不同种类的铜合金，应采用不同的清洗工艺。\n\n1）对于纯铜、黄铜和锡青铜，在体积分数为 $5 \\% \\sim 1 5 \\%$ 的硫酸冷水溶液中浸洗。\n\n2）对于白铜及铬青铜，在体积分数为 $5 \\%$ 的硫酸热水溶液中浸洗。\n\n3）对于铝青铜，先在体积分数为 $2 \\%$ 的氢氟酸和体积分数为 $3 \\%$ 的硫酸组成的混合酸冷水溶液中浸洗，然后用体积分数为 $5 \\%$ 的硫酸温水溶液反复清洗。\n\n4）对于硅青铜，先在体积分数为 $5 \\%$ 的硫酸热水溶液中浸洗，然后在体积分数为 $2 \\%$ 的氢氟酸和体积分数为 $5 \\%$ 的硫酸组成的混合酸水溶液中浸洗。\n\n5）对于铍青铜，氧化膜较厚时应在体积分数为 $50 \\%$ 的硫酸热水溶液中浸洗，氧化膜较薄时先在体积分数为 $2 \\%$ 的硫酸热水溶液中浸洗，然后在体积分数为 $30 \\%$ 的硝酸水溶液中稍浸即可。\n\n# (2）钎焊要点\n铜及其合金可以采用烙铁、波峰、火焰、感应、电阻及炉中加热等方法进行钎焊。\n\n1）含氧铜炉中钎焊时，不能使用含氢气氛，也应避免使用火焰钎焊大型组件，以免发生氢脆现象。\n\n2）黄铜在炉中钎焊时，为避免锌的蒸发，最好在黄铜表面先镀铜，然后进行钎焊。\n\n3）含铅的铜合金长时间加热容易析出铅，有可能在接头中产生缺陷。\n\n4）铝青铜钎焊时，为了防止铝向银钎料的扩散，钎焊加热时间尽可能短，或在铝青铜表面镀铜、镍等金属。\n\n5）铍青铜软钎焊时，最好选择钎焊温度低于 $3 0 0 \\%$ 的钎料，以免发生时效软化。镀青铜的硬钎焊，应选择固相线温度高于淬火温度( $7 8 0 \\%$ ）的钎料，钎焊后再进行淬火一时效处理。\n\n6）对于容易产生自裂的硅青铜、磷青铜及铜镍合金，一定要避免产生热应力，不宜采用快速加热的办法。\n\n# 23.4碳钢和低合金钢的钎焊\n\n\n# 23.4.1钎焊性\n碳钢和低合金钢的钎焊性很大程度上取决于材料表面上所形成氧化物的种类，而低合金钢氧化物的种类主要取决于低合金钢本身的化学成分。\n\n# （1）碳钢的钎焊性\n随着温度的升高，在碳钢的表面上会形成$\\pmb { \\gamma } { \\bf - F } { \\bf e } _ { 2 } { \\bf 0 } _ { 3 }$ 、 $\\mathbf { \\boldsymbol { \\mathfrak { a } } } \\mathbf { - } \\mathbf { \\boldsymbol { F } } \\mathbf { \\boldsymbol { \\ e } } _ { 2 } \\mathbf { 0 } _ { 3 }$ 、 $\\bf { F e _ { 3 } O _ { 4 } }$ 和FeO四种类型的氧化物。这些氧化物除了 $\\mathbf { F e } _ { 3 } \\mathbf { 0 } _ { 4 }$ 之外都是多孔和不稳定的，它们都容易被钎剂所去除，也容易被还原性气体所还原，因而碳钢具有很好的钎焊性。\n\n# （2）低合金钢的钎焊性\n对低合金钢而言，如果所含的合金元素相当低，则材料表面上所存在的氧化物基本上是铁的氧化物，这时的低合金钢具有与碳钢一样的钎焊性；如果所含的合金元素增多，特别是像铝和铬这样易形成稳定氧化物的元素的增多，会使低合金钢的钎焊性变差，这时应选用活性较大的钎剂或露点较低的保护气体进行钎焊。\n\n# 23.4.2钎焊材料\n1.钎料\n\n碳钢和低合金钢的钎焊包括软钎焊和硬钎焊。软钎焊中应用最广的钎料是锡铅钎料。这种钎料对钢的润湿性随含锡量的增加而提高，因而对密封接头宜采用含锡量高的钎料。锡铅钎料中的锡与钢在界面上可能形成 $\\mathbf { F e S n } _ { 2 }$ 金属间化合物层，为避免该层化合物的形成，应适当控制钎焊温度和保温时间。几种典型的锡铅钎料钎焊的碳钢接头的抗剪强度见表23-6，其中以锡质量分数为 $50 \\%$ 的钎料钎焊的接头强度最高，不含锑的钎料所焊的接头强度比含锑的高。\n\n表23-6锡铅钎料钎焊的碳钢接头的抗剪强度  \n\n<table><tr><td rowspan=1 colspan=1>钎料牌号</td><td rowspan=1 colspan=1>S-Pb90Sn</td><td rowspan=1 colspan=1>S-Pb80Sn</td><td rowspan=1 colspan=1>S-Pb70Sn</td><td rowspan=1 colspan=1>S-Pb60Sn</td><td rowspan=1 colspan=1>S-Sn50Pb</td><td rowspan=1 colspan=1>S-Sn60Pb</td></tr><tr><td rowspan=1 colspan=1>抗剪强度/MPa</td><td rowspan=1 colspan=1>19</td><td rowspan=1 colspan=1>28</td><td rowspan=1 colspan=1>32</td><td rowspan=1 colspan=1>34</td><td rowspan=1 colspan=1>34</td><td rowspan=1 colspan=1>30</td></tr><tr><td rowspan=1 colspan=1>钎料牌号</td><td rowspan=1 colspan=1>S-Pb90SnSb</td><td rowspan=1 colspan=1>S-Pb80SnSb</td><td rowspan=1 colspan=1>S-Pb70SnSb</td><td rowspan=1 colspan=1>S-Pb60SnSb</td><td rowspan=1 colspan=1>S-Sn50PbSb</td><td rowspan=1 colspan=1>S-Sn60PbSb</td></tr><tr><td rowspan=1 colspan=1>抗剪强度/MPa</td><td rowspan=1 colspan=1>12</td><td rowspan=1 colspan=1>21</td><td rowspan=1 colspan=1>28</td><td rowspan=1 colspan=1>32</td><td rowspan=1 colspan=1>34</td><td rowspan=1 colspan=1>31</td></tr></table>",
    "summary": "（1）表面准备, （1）碳钢的钎焊性, （2）低合金钢的钎焊性, (2）钎焊要点, 23.3.3钎焊技术, 23.4.1钎焊性, 23.4.2钎焊材料, 23.4碳钢和低合金钢的钎焊",
    "size": 2795
  },
  {
    "name": "第1卷_第4篇_钎焊-part-101",
    "projectId": "5ET7VaxsU6Y6",
    "fileName": "第1卷_第4篇_钎焊.pdf",
    "content": "# 百思论坛\n碳钢和低合金钢硬钎焊时，主要采用纯铜、铜锌和银铜锌钎料。纯铜熔点高，钎焊时易使母材氧化，主要用于气体保护钎焊和真空钎焊。但应注意的是钎焊接头间隙宜小于 $0 . 0 5 \\mathrm { m m }$ ，以免产生因铜的流动性好而使接头间隙不能填满的问题。用纯铜钎焊的碳钢和低合金钢接头具有较高的强度，一般抗剪强度在 $1 5 0 \\sim 2 1 5 \\mathrm { M P a }$ 范围内，而抗拉强度分布在 $1 7 0 \\sim 3 4 0  { \\mathrm { M P a } }$ 之间。\n\n与纯铜相比，铜锌钎料因锌的加入而使钎料熔点降低。为防止钎焊时锌的蒸发，一方面可在铜锌钎料中加人少量的硅，另一方面必须采用快速加热的方法，如火焰钎焊、感应钎焊和浸沾钎焊等。采用铜锌钎料钎焊的碳钢和低合金钢接头都具有较好的强度和塑性。例如，用 $\\mathbf { B } { \\cdot } \\mathbf { C } \\mathbf { u } 6 2 Z \\mathbf { n }$ 钎料钎焊的碳钢接头抗拉强度达 ${ \\bf 4 2 0 M P a }$ ，抗剪强度达 ${ 2 9 0 } \\mathbf { M P a }$ 。\n\n银铜锌钎料的熔点比铜锌钎料的熔点还低，便于钎焊的操作。这种钎料适用于碳钢和低合金钢的火焰钎焊、感应钎焊和炉中钎焊，但在炉中钎焊时应尽量降低锌的含量，同时应提高加热速度。采用银铜锌钎料钎焊碳钢和低合金钢，可获得强度和塑性均较好的接头，具体数据列于表23-7中。\n\n表23-7银铜锌钎料钎焊的低碳钢接头的强度  \n\n<table><tr><td rowspan=1 colspan=1>钎料牌号</td><td rowspan=1 colspan=1>B-Ag25CuZn</td><td rowspan=1 colspan=1>B-Ag45CuZn</td><td rowspan=1 colspan=1>B-Ag50CuZn</td><td rowspan=1 colspan=1>B-Ag40CuZnCd</td><td rowspan=1 colspan=1>B-Ag50CuZnCd</td></tr><tr><td rowspan=1 colspan=1>抗剪强度/MPa</td><td rowspan=1 colspan=1>199</td><td rowspan=1 colspan=1>197</td><td rowspan=1 colspan=1>201</td><td rowspan=1 colspan=1>203</td><td rowspan=1 colspan=1>231</td></tr><tr><td rowspan=1 colspan=1>抗拉强度/MPa</td><td rowspan=1 colspan=1>375</td><td rowspan=1 colspan=1>362</td><td rowspan=1 colspan=1>377</td><td rowspan=1 colspan=1>386</td><td rowspan=1 colspan=1>401</td></tr></table>\n\n# 2.钎剂\n钎焊碳钢和低合金钢时均需使用钎剂或保护气体。钎剂常按所选的钎料和钎焊方法而定。当采用锡铅钎料时，可选用氯化锌与氯化铵的混合钎剂或其他专用钎剂。这种钎剂的残渣一般都具有很强的腐蚀性，钎焊后应对接头进行严格清洗。\n\n采用铜锌钎料进行硬钎焊时，应选用FB301或FB302钎剂（参见JB/T6045-1992硬钎焊用钎剂，下同），即硼砂或硼砂与硼酸的混合物；在火焰钎焊中，还可采用硼酸甲酯与甲酸的混合液作钎剂，其中起去膜作用的是 $\\mathbf { B } _ { 2 } \\mathbf { O } _ { 3 }$ 蒸气。\n\n当采用银铜锌钎料时，可选择FB102、FB103和FB104钎剂，即硼砂、硼酸和某些氟化物的混合物。这种钎剂的残渣具有一定的腐蚀性，钎焊后应清除干净。\n\n# 23.4.3钎焊技术\n\n\n# （1）表面准备\n采用机械或化学方法清理待焊表面，确保氧化膜和有机物彻底清除。清理后的表面不宜过于粗糙，不得粘附金属屑粒或其他污物。\n\n# (2）钎焊要点\n采用各种常见的钎焊方法均可进行碳钢和低合金钢的钎焊。\n\n1）火焰钎焊时，宜用中性或稍带还原性的火焰，操作时应尽量避免火焰直接加热钎料和钎剂。\n\n2）感应钎焊和浸沾钎焊等快速加热方法非常适合于调质钢的钎焊，同时宜选择淬火或低于回火的温度进行钎焊，以防母材发生软化。\n\n3）保护气氛中钎焊低合金高强钢时，不但要求气体的纯度高，而且必须配用气体钎剂才能保证钎料在母材表面上的润湿和铺展。\n\n# （3）钎后清理\n钎剂的残渣可以采取化学或机械的方法来清除。\n\n1）有机钎剂的残渣可用汽油、酒精、丙酮等有机溶剂擦拭或清洗。\n\n2）氯化锌和氯化铵等强腐蚀性钎剂的残渣，应先用NaOH水溶液中和，然后再用热水和冷水清洗。\n\n3）硼酸和硼酸盐钎剂的残渣不易清除，只能用机械方法或在沸水中长时间浸煮解决。\n\n# 23.5不锈钢的钎焊\n\n\n# 23.5.1 钎焊性\n根据组织不同，不锈钢可分为奥氏体不锈钢、铁素体不锈钢、马氏体不锈钢、铁素体-奥氏体双相不锈钢和沉淀硬化不锈钢。不锈钢钎焊接头广泛应用于航空、航天、电子通信、核能、仪器仪表等工业领域，如蜂窝结构、火箭发动机推力室、微波波导组件、热交换器及各种工具等。此外，诸如不锈钢锅、不锈钢杯等日常用品也常用钎焊方法来制造。不锈钢钎焊中的主要问题表现在以下几个方面：\n\n1）表面氧化膜严重影响钎料的润湿和铺展。各种不锈钢中都含有相当数量的铬，有的还含有镍、钛、锰、钼、锯等元素，它们在表面上能形成多种氧化物甚至复合氧化物。其中，铬和钛的氧化物 $\\mathbf { { C r } _ { 2 } 0 _ { 3 } }$ 和 $\\mathbf { T i 0 } _ { 2 }$ 相当稳定，较难去除。在空气中钎焊时，必须采用活性强的钎剂才能去除它们；在保护气氛中钎焊时，只有在低露点的高纯气氛和足够高的温度下，才能将氧化膜还原；真空钎焊时，必须有足够高的真空度和足够高的温度才能取得良好的钎焊效果。\n\n2）加热温度对母材的组织有严重影响。奥氏体不锈钢的钎焊加热温度不应高于 $1 1 5 0 \\mathrm { ‰}$ ，否则晶粒将严重长大。若奥氏体不锈钢不含稳定元素钛或锯而含碳量又较高时，则还应避免在敏化温度（ $5 0 0 \\sim 8 5 0 \\mathrm { ^ c }$ ）内钎焊，以防止因碳化铬的析出而降低耐蚀性能。马氏体不锈钢的钎焊温度选择要求更严，一种是要求钎焊温度与淬火温度相匹配，使钎焊工序与热处理工序结合在一起；另一种是要求钎焊温度低于回火温度，以防止母材在钎焊过程中发生软化。沉淀硬化不锈钢的钎焊温度选择原则与马氏体不锈钢相同，即钎焊温度必须与热处理制度相匹配，以获得最佳的力学性能。\n\n3）奥氏体不锈钢存在应力开裂倾向。除上述两个主要问题外，奥氏体不锈钢钎焊时还有应力开裂倾向，尤其是采用铜锌钎料钎焊更为明显。为避免应力开裂发生，工件在钎焊前应进行消除应力退火，且在钎焊过程中应尽量使工件均匀受热。",
    "summary": "（1）表面准备, (2）钎焊要点, （3）钎后清理, 2.钎剂, 23.4.3钎焊技术, 23.5.1 钎焊性, 23.5不锈钢的钎焊, 百思论坛",
    "size": 3031
  },
  {
    "name": "第1卷_第4篇_钎焊-part-102",
    "projectId": "5ET7VaxsU6Y6",
    "fileName": "第1卷_第4篇_钎焊.pdf",
    "content": "1.钎料\n\n根据不锈钢工件的使用要求，常用的钎料有锡铅钎料、银钎料、铜基钎料、锰基钎料、镍基钎料及贵金属钎料等。\n\n不锈钢软钎焊主要采用锡铅钎料，并以含锡量高为宜，因钎料的含锡量越高，其在不锈钢上的润湿性越好。几种常用锡铅钎料钎焊的1Cr18Ni9Ti不锈钢接头的抗剪强度列于表23-8中。由于接头强度低，只用于钎焊承载不大的零件。\n\n表23-81Cr18Ni9Ti不锈钢软钎焊接头的抗剪强度  \n\n<table><tr><td rowspan=1 colspan=1>钎料牌号</td><td rowspan=1 colspan=1>Sn</td><td rowspan=1 colspan=1>S-Sn90Pb</td><td rowspan=1 colspan=1>S-Pb58SnSb</td><td rowspan=1 colspan=1>S-Pb68SnSb</td><td rowspan=1 colspan=1>S-Pb80SnSb</td><td rowspan=1 colspan=1>S-Pb97Ag</td></tr><tr><td rowspan=1 colspan=1>抗剪强度/MPa</td><td rowspan=1 colspan=1>30.3</td><td rowspan=1 colspan=1>32.3</td><td rowspan=1 colspan=1>31.3</td><td rowspan=1 colspan=1>32.3</td><td rowspan=1 colspan=1>21.5</td><td rowspan=1 colspan=1>20.5</td></tr></table>\n\n银钎料是钎焊不锈钢最常用的钎料。其中，银铜锌及银铜锌镉钎料由于钎焊温度对母材性能影响不大而应用最为广泛。几种常用银钎料钎焊的1Cr18Ni9Ti不锈钢接头的强度列于表23-9中。银钎料钎焊的不锈钢接头很少用于强腐蚀性介质中，接头的工作温度一般也不超过 $3 0 0 \\%$ 。\n\n表23-9银钎料钎焊的1Cr18Ni9Ti不锈钢接头的强度  \n\n<table><tr><td rowspan=1 colspan=1>钎料牌号</td><td rowspan=1 colspan=1>B-Ag10CuZn</td><td rowspan=1 colspan=1>B-Ag25CuZn</td><td rowspan=1 colspan=1>B-Ag45CuZn</td><td rowspan=1 colspan=1>B-Ag50CuZn</td><td rowspan=1 colspan=1>B-Ag65CuZn</td></tr><tr><td rowspan=1 colspan=1>抗拉强度/MPa</td><td rowspan=1 colspan=1>386</td><td rowspan=1 colspan=1>343</td><td rowspan=1 colspan=1>395</td><td rowspan=1 colspan=1>375</td><td rowspan=1 colspan=1>382</td></tr><tr><td rowspan=1 colspan=1>抗剪强度/MPa</td><td rowspan=1 colspan=1>198</td><td rowspan=1 colspan=1>190</td><td rowspan=1 colspan=1>成198</td><td rowspan=1 colspan=1>201</td><td rowspan=1 colspan=1>197</td></tr><tr><td rowspan=1 colspan=1>钎料牌号</td><td rowspan=1 colspan=1>B-Ag70CuZn</td><td rowspan=1 colspan=1>B-Ag35CuZnCd</td><td rowspan=1 colspan=1>B-Ag40CuZnCd</td><td rowspan=1 colspan=1>B-Ag50CuZnCd</td><td rowspan=1 colspan=1>B-Ag50CuZnCdNi</td></tr><tr><td rowspan=1 colspan=1>抗拉强度/MPa</td><td rowspan=1 colspan=1>361</td><td rowspan=1 colspan=1>360</td><td rowspan=1 colspan=1>375</td><td rowspan=1 colspan=1>AM418</td><td rowspan=1 colspan=1>428</td></tr><tr><td rowspan=1 colspan=1>抗剪强度/MPa</td><td rowspan=1 colspan=1>198</td><td rowspan=1 colspan=1>194</td><td rowspan=1 colspan=1>205</td><td rowspan=1 colspan=1>259</td><td rowspan=1 colspan=1>216</td></tr></table>",
    "summary": "23.5.2钎焊材料",
    "size": 2224
  },
  {
    "name": "第1卷_第4篇_钎焊-part-103",
    "projectId": "5ET7VaxsU6Y6",
    "fileName": "第1卷_第4篇_钎焊.pdf",
