Repository: LunaReborn/Welding-6m-Extractor

# 焊接文档 6M 专有词汇抽取工具

用于从焊接相关文档中抽取“人、机、料、法、环、测”六类专有词汇，并导出 JSON 和 Excel。

## 目录结构

```text
project/
  cli.py
  engine/
    document_loader.py
    chunker.py
    llm_client.py
    extractor_6m.py
    normalizer.py
    validator.py
    exporter.py
  prompts/
    welding_6m_extract.txt
    welding_6m_review.txt
  outputs/
  data/
```

## 安装

```bash
pip install -r requirements.txt
```

## 使用 Ollama

先启动 Ollama，并拉取模型：

```bash
ollama serve
ollama pull qwen2.5:7b
```

运行：

```bash
python cli.py --file data/氩弧焊标准作业指导书.docx --extractor ollama --model qwen2.5:7b --output outputs
```

启用二阶段复核：

```bash
python cli.py --file data/氩弧焊标准作业指导书.docx --extractor ollama --review --output outputs
```

File: data/hanjie_data/1.txt (part 41 of 68)
[
    "content": "钎焊不含镍的不锈钢时，为防止钎焊接头在潮湿环境中发生腐蚀，应采用含镍多的钎料，如$\\mathbf { B } { \\cdot } \\mathbf { A g } \\mathbf { 5 } 0 \\mathbf { C u } \\mathbf { Z n } \\mathbf { C } \\mathbf { d } \\mathbf { N i }$ 。钎焊马氏体不锈钢时，为防止母材发生软化现象，应采用钎焊温度不超过$6 5 0 \\mathrm { ‰}$ 的钎料，如 $\\mathbf { B } { \\cdot } \\mathbf { A } g 4 0 \\mathbf { C u Z n C d }$ 。保护气氛中钎焊不锈钢时，为去除表面上的氧化膜，可采用含锂的自钎剂钎料，如 $\\mathbf { B } { \\cdot } \\mathbf { A } \\mathbf { g } 9 2 \\mathbf { C } \\mathbf { u } \\mathbf { L i }$ 和 $\\mathbf { B } { \\cdot } \\mathbf { A } \\mathbf { g } 7 2 \\mathbf { C } \\mathbf { u } \\mathbf { L i }$ o真空中钎焊不锈钢时，为使钎料在不含易蒸发的锌、镉等元素时仍具有较好的润湿性，可选用含锰、镍、钯等元素的银钎料。\n\n用于不锈钢钎焊的铜基钎料主要有纯铜、铜镍和铜锰钻钎料。纯铜钎料主要用在气体保护或真空条件下进行钎焊，不锈钢接头的工作温度不超过 $4 0 0 \\mathrm { ‰}$ ，但接头抗氧化性不好。铜镍钎料主要用于火焰钎焊和感应钎焊，所钎焊的1Cr18Ni9Ti不锈钢接头的强度见表23-10。由表中数值可见，接头能与母材等强度，且工作温度较高。铜锰钴钎料主要用于保护气氛中钎焊马氏体不锈钢，接头强度和工作温度可与用金基钎料钎焊的接头相匹敌。如采用 $\\mathbf { B { \\cdot } C u S 8 M n C o }$ 钎料钎焊的1Cr13不锈钢接头与用 $\\mathbf { B } \\mathbf { - } \\mathbf { A } \\mathbf { u } \\mathbf { 8 } 2 \\mathbf { N } \\mathbf { i }$ 钎料钎焊的同种不锈钢接头，二者性能相当（见表23-11)，但生产成本大大降低。\n\n锰基钎料主要用于气体保护钎焊，且要求气体的纯度较高。为避免母材的晶粒长大，宜选用钎焊温度低于 $1 1 5 0 \\mathrm { ‰}$ 的相应钎料。用锰基钎料钎焊的不锈钢接头可获得满意的钎焊效果，见表23-12，接头的工作温度可达 ${ \\mathfrak { 6 0 0 } } \\mathfrak { C }$\n\n表23-10高温铜基钎料钎焊的1Cr18N9Ti不锈钢接头的抗剪强度  \n\n<table><tr><td rowspan=2 colspan=1>钎料牌号</td><td rowspan=1 colspan=4>抗剪强度/MPa</td></tr><tr><td rowspan=1 colspan=1>20℃</td><td rowspan=1 colspan=1>400℃</td><td rowspan=1 colspan=1>500℃</td><td rowspan=1 colspan=1>600℃</td></tr><tr><td rowspan=1 colspan=1>B-Cu68NiSiB</td><td rowspan=1 colspan=1>324~339</td><td rowspan=1 colspan=1>186~216</td><td rowspan=1 colspan=1>二</td><td rowspan=1 colspan=1>154~182</td></tr><tr><td rowspan=1 colspan=1>B-Cu69NiMnCoSiB</td><td rowspan=1 colspan=1>241~298</td><td rowspan=1 colspan=1>1</td><td rowspan=1 colspan=1>139 ~153</td><td rowspan=1 colspan=1>139 ~152</td></tr></table>\n\n表23-111Cr13不锈钢钎焊接头的抗剪强度  \n\n<table><tr><td rowspan=2 colspan=1>钎料牌号</td><td rowspan=1 colspan=4>抗剪强度/MPa</td></tr><tr><td rowspan=1 colspan=1>室温</td><td rowspan=1 colspan=1>427C</td><td rowspan=1 colspan=1>538℃</td><td rowspan=1 colspan=1>649℃</td></tr><tr><td rowspan=1 colspan=1>B-Cu58MnCo</td><td rowspan=1 colspan=1>415</td><td rowspan=1 colspan=1>317</td><td rowspan=1 colspan=1>221</td><td rowspan=1 colspan=1>104</td></tr><tr><td rowspan=1 colspan=1>B-Au82Ni</td><td rowspan=1 colspan=1>441</td><td rowspan=1 colspan=1>276</td><td rowspan=1 colspan=1>217</td><td rowspan=1 colspan=1>149</td></tr><tr><td rowspan=1 colspan=1>B-Ag54CuPd</td><td rowspan=1 colspan=1>299</td><td rowspan=1 colspan=1>207</td><td rowspan=1 colspan=1>141</td><td rowspan=1 colspan=1>100</td></tr></table>\n\n表23-12锰基钎料钎焊的1Cr18Ni9Ti不锈钢接头的抗剪强度  ",
    "summary": "百思论坛 - Part 1/2",
    "size": 2669
  },
  {
    "name": "第1卷_第4篇_钎焊-part-104",
    "projectId": "5ET7VaxsU6Y6",
    "fileName": "第1卷_第4篇_钎焊.pdf",
    "content": "<table><tr><td rowspan=3 colspan=1>钎料牌号</td><td></td><td></td><td></td><td></td><td></td><td></td></tr><tr><td rowspan=1 colspan=6>抗剪强度/MPa</td></tr><tr><td rowspan=1 colspan=1>20℃</td><td rowspan=1 colspan=1>300℃</td><td rowspan=1 colspan=1>500℃</td><td rowspan=1 colspan=1>600℃</td><td rowspan=1 colspan=1>700℃</td><td rowspan=1 colspan=1>800℃</td></tr><tr><td rowspan=1 colspan=1>B-Mn70NiCr</td><td rowspan=1 colspan=1>323</td><td rowspan=1 colspan=1>一</td><td rowspan=1 colspan=1>X</td><td rowspan=1 colspan=1>152</td><td rowspan=1 colspan=1>1</td><td rowspan=1 colspan=1>86</td></tr><tr><td rowspan=1 colspan=1>B-Mn40NiCrFeCo</td><td rowspan=1 colspan=1>284</td><td rowspan=1 colspan=1>255</td><td rowspan=1 colspan=1>216</td><td rowspan=1 colspan=1>SY</td><td rowspan=1 colspan=1>157</td><td rowspan=1 colspan=1>108</td></tr><tr><td rowspan=1 colspan=1>B-Mn68NiCo</td><td rowspan=1 colspan=1>325</td><td rowspan=1 colspan=1>二</td><td rowspan=1 colspan=1>253</td><td rowspan=1 colspan=1>160</td><td rowspan=1 colspan=1></td><td rowspan=1 colspan=1>103</td></tr><tr><td rowspan=1 colspan=1>B-Mn50NiCuCrCo</td><td rowspan=1 colspan=1>353</td><td rowspan=1 colspan=1>294</td><td rowspan=1 colspan=1>225</td><td rowspan=1 colspan=1>137</td><td rowspan=1 colspan=1></td><td rowspan=1 colspan=1>69</td></tr><tr><td rowspan=1 colspan=1>B-Mn52NiCuCr</td><td rowspan=1 colspan=1>366</td><td rowspan=1 colspan=1>270</td><td rowspan=1 colspan=1></td><td rowspan=1 colspan=1>127</td><td rowspan=1 colspan=1>6</td><td rowspan=1 colspan=1>67</td></tr></table>\n\n采用镍基钎料钎焊不锈钢时，接头具有相当好的高温性能。这种钎料一般用于气体保护钎焊或真空钎焊。为了克服在接头形成过程中钎缝内产生较多脆性化合物，而使接头强度和塑性严重降低的问题，应尽量减小接头间隙，保证钎料中易形成脆性相的元素（硼、硅、磷等）充分扩散到母材中去。为防止钎焊温度下因保温时间过长而使母材晶粒长大现象的发生，可采取短时保温并在焊后进行较低温度(与钎焊温度相比）扩散处理的工艺措施。\n\n钎焊不锈钢所用的贵金属钎料主要有金基钎料和含钯钎料，其中最典型的是 $\\mathbf { B } { \\cdot } \\mathbf { A u } \\mathbf { 8 } 2 \\mathbf { N i }$ 和B-$\\mathbf { A g 5 4 C u P d }$ 。B-Au82Ni具有很好的润湿性，所钎焊的不锈钢接头具有很高的高温强度和抗氧化性，最高工作温度可达 ${ \\bf 8 0 0 } \\mathrm { \\textQ }$ 。 $\\mathbf { B } { \\cdot } \\mathbf { A } \\mathbf { g } \\mathsf { 5 } 4 \\mathbf { C u } \\mathbf { P } \\mathbf { d }$ 具有与B-Au82Ni相似的特性，且价格较低，因而有取代 $\\mathbf { B } { \\cdot } \\mathbf { A } \\mathbf { u } \\mathbf { 8 } 2 \\mathbf { N } \\mathrm { i }$ 的趋向。",
    "summary": "百思论坛 - Part 2/2",
    "size": 2223
  },
  {
    "name": "第1卷_第4篇_钎焊-part-105",
    "projectId": "5ET7VaxsU6Y6",
    "fileName": "第1卷_第4篇_钎焊.pdf",
    "content": "# 2.钎剂和炉中气氛\n不锈钢的表面含有 $\\mathbf { C r } _ { 2 } \\mathbf { 0 } _ { 3 }$ 和 ${ \\mathrm { T i } } 0 _ { \\imath }$ 等氧化物，必须采用活性强的钎剂才能将其去除。采用锡铅钎料钎焊不锈钢时，可配用的钎剂为磷酸水溶液或氯化锌盐酸溶液。磷酸水溶液的活性时间短，必须采用快速加热的钎焊方法。采用银钎料钎焊不锈钢时，可配用FB102、FB103或FB104钎剂。采用铜基钎料钎焊不锈钢时，由于钎焊温度较高，可采用FB105钎剂。\n\n炉中钎焊不锈钢时，常采用真空气氛或氢气、氩气、分解氨等保护气氛。真空钎焊时，要求真空压力低于 $1 0 ^ { - 2 } \\mathrm { P a }$ 。保护气氛中钎焊时，要求气体的露点不高于 $- 4 0 \\phantom { . } \\mathcal { C }$ 。如果气体纯度不够或钎焊温度不高，还可在气氛中掺加少量的气体钎剂，如三氟化硼等。\n\n# 23.5.3钎焊技术\n\n\n# （1）表面准备\n不锈钢在钎焊前必须进行更为严格的机械清理和化学清洗，以去除表面上的任何油脂、油膜和氧化膜。机械清理时应避免使用金属丝刷子擦刷，清理后最好立即进行钎焊，否则应将清理过的零件放入塑料袋中密封保存。\n\n# （2）钎焊要点\n不锈钢钎焊可以采用火焰、感应和炉中等加热方法。炉中钎焊用的炉子必须具有良好的温度控制系统，并能快速冷却。用氢气作为保护气体进行钎焊时，对氢气的要求视钎焊温度和母材成分而定，即钎焊温度越低，母材含有稳定剂越多，要求氢气的露点越低。例如，对于1Cr13和Cr17Ni2等马氏体不锈钢，在 $1 0 0 0 \\mathfrak { C }$ 下钎焊时要求氢气的露点低于 $- 4 0 \\mathbb { C }$ ；对于不含稳定剂的\n\n18-8型铬镍不锈钢，在 $1 1 5 0 \\mathrm { ‰}$ 钎焊时要求氢气的露点低于- $_ { 2 5 \\thinspace \\thinspace \\thinspace \\thinspace }$ ，但对含钛稳定剂的1Cr18Ni9Ti不锈钢，在 $1 1 5 0 \\mathrm { ‰}$ 钎焊时的氢气露点必须低于 $4 0 \\%$ 。采用氩气保护进行钎焊时，要求氩气的纯度更高。若在不锈钢表面上镀铜或镀镍，则可降低对保护气体纯度的要求。为了保证去除不锈钢表面上的氧化膜，还可添加BF气体钎剂，也可采用含锂或硼的自钎剂钎料。真空钎焊不锈钢时，对真空度的要求视钎焊温度而定。随着钎焊温度的提高，所需要的真空度可以降低。\n\n# (3）钎焊后的清理及热处理\n不锈钢钎焊后的主要工序是清理残余钎剂和残余阻流剂，必要时进行钎焊后的热处理。根据所采用的钎剂和钎焊方法，残余钎剂可以用水冲洗、机械清理或化学清理。当采用研磨剂来清洗残余钎剂或接头附近加热区域的氧化膜时，应使用砂子或其他非金属细颗粒。马氏体不锈钢和沉淀硬化不锈钢制造的零件，钎焊后需要按材料的特殊要求进行热处理。用镍铬硼和镍铬硅钎料钎焊的不锈钢接头，钎焊后常常进行扩散热处理，以降低对钎缝间隙的要求和改善接头的组织与性能。\n\n# 23.6铸铁的钎焊\n\n\n# 23.6.1钎焊性\n根据碳在铸铁中所处的状态及存在形式，铸铁可分为白口铸铁、灰铸铁、可锻铸铁和球墨铸铁。在应用中，常要求将灰铸铁、可锻铸铁及球墨铸铁本身或与异种金属（多数为铁基金属）相连接，而白口铸铁很少使用钎焊。事实上，铸铁钎焊主要用于破损部件的补钎。铸铁钎焊的主要问题如下：\n\n1）母材难以被钎料所润湿。铸铁中的石墨妨碍钎料对母材的润湿，使钎料与铸铁不能形成良好的结合。尤其是灰铸铁中的片状石墨，对钎料的润湿性影响最大。\n\n2）母材的组织和性能易受钎焊工艺的影响。在铸铁的钎焊中，当钎焊温度超过奥氏体的转变温度（ ${ \\bf 8 2 0 \\mathrm { ‰} }$ ）且冷却速度较快时，将形成马氏体或马氏体与二次渗碳体混合的脆硬组织，从而使母材的性能变差。可锻铸铁和球墨铸铁在加热到 ${ 8 0 0 } \\mathrm { ‰}$ 以上温度进行钎焊时，析出渗碳体和马氏体组织的倾向更大，所以钎焊温度不能过高，钎焊后的冷速也应缓慢。\n\n# 23.6.2钎焊材料\n\n\n# （1）钎料\n铸铁钎焊主要采用铜锌钎料和银铜钎料。常用的铜锌钎料牌号为 $\\mathbf { B } { \\cdot } \\mathbf { C u 6 2 Z n N i M n S i R }$ 、B-$\\mathbf { C u 6 0 Z n S n R }$ 和B-Cu58ZeFeR（铜基钎料参见GB/T6418一1993，下同）等，所钎焊的铸铁接头抗拉强度一般达到 $1 2 0 \\sim 1 5 0  { \\mathrm { M P a } }$ 。在铜锌钎料的基础上，添加锰、镍、锡和铝等元素，可使钎焊接头与母材等强度。\n\n银铜钎料的熔化温度低，钎焊铸铁时可避免 产生有害的组织，钎焊接头的性能好。尤其是含 镍的钎料，如 $\\mathbf { B } { \\cdot } \\mathbf { A g } 5 0 \\mathbf { C u Z n C d N i }$ 和BAg40CuZnSnNi（银钎料参见GB/T10046—2000， 下同）等，增强了钎料与铸铁的结合力，特别适 合于球墨铸铁的钎焊，可使接头与母材等强度。\n\n# （2）钎剂\n采用铜锌钎料钎焊铸铁时，主要配用FB301和FB302钎剂，即硼砂或硼砂与硼酸的混合物。此外，采用质量分数分别为 $40 \\%$ 的 $\\mathbf { H } _ { 3 } \\mathbf { B } \\mathbf { O } _ { 3 }$ 、$16 \\%$ 的 $\\mathrm { L i } _ { \\mathfrak { z } } \\mathrm { C O } _ { \\mathfrak { z } }$ 、 $24 \\%$ 的 $\\mathbf { N a } _ { 2 } \\mathbf { C O } _ { 3 }$ 、 $7 , 4 \\%$ 的NaF和$1 2 . 6 \\%$ 的NaCl所组成的钎剂效果更好。\n\n采用银铜钎料钎焊铸铁时，可选择FB101和FB102等钎剂，即硼砂、硼酸、氟化钾和氟硼酸钾的混合物。\n\n# 23.6.3钎焊技术\n\n\n# （1）表面准备\n钎焊铸铁前，应仔细清除铸件表面上的石墨、氧化物、砂子及油污等杂物。清除油污可采用有机溶剂擦洗的方法。石墨、氧化物的清除可采用喷砂或喷丸等机械方法，也可采用电化学方法。此外，还可用氧化性火焰灼烧石墨而将其去除。\n\n# （2）钎焊要点\n钎焊铸铁可采用火焰、炉中或感应等加热方法。由于铸铁表面上易形成 $\\mathbf { S i O } _ { 2 }$ ，使保护气氛中的钎焊效果不好，故一般都使用钎剂进行钎焊。用铜锌钎料钎焊较大的工件时，应先在清理好的表面上撒一层钎剂，然后把工件放进炉中加热或用焊炬加热。当工件加热到 ${ 8 0 0 } \\mathrm { \\textQ }$ 左右时，再加入补充钎剂，并把它加热到钎焊温度，再用钎料在接头边缘刮擦，使钎料熔化填入间隙。为了提高钎缝强度，钎焊后要在 ${ 7 0 0 \\sim 7 5 0 ^ { \\circ } C }$ 进行$2 0 \\mathrm { m i n }$ 的退火处理，而后进行缓慢冷却。\n\n# (3）钎焊后的清理\n钎焊后过剩的钎剂及残渣采用温水冲洗即可 清除。如果难以去除，则可先用体积分数为 $10 \\%$ 的硫酸水溶液或体积分数为 $5 \\% \\sim 1 0 \\%$ 的磷 酸水溶液清洗，而后再用清水洗净。\n\n# 23.7工具钢和硬质合金的钎焊\n\n\n# 23.7.1钎焊性\n工具钢通常包括碳素工具钢、合金工具钢和高速钢，而硬质合金是碳化物（如WC、TiC等）与粘结金属（如Co等）经粉末烧结而成的。工具钢和硬质合金的钎焊技术主要用于刀具、模具、量具和采掘工具的制造上。\n\n# （1）工具钢的钎焊性\n工具钢钎焊中的主要问题是它的组织和性能易受钎焊过程的影响。如果钎焊工艺不当，极易产生高温退火、氧化及脱碳等问题。例如，高速钢 $\\mathbf { W } 1 8 \\mathbf { C } \\mathbf { r } 4 \\mathbf { V }$ 的淬火温度为 $1 2 6 0 \\sim 1 2 8 0 \\mathrm { ^ c }$ ，为避免上述问题的发生，确保切削时具有最大的硬度和耐磨性，要求其钎焊温度必须与淬火温度相适应。\n\n# (2）硬质合金的钎焊性\n硬质合金的钎焊性是较差的。这是因为硬质合金的含碳量较高，未经清理的表面往往含有较多的游离碳，从而妨碍钎料的润湿。此外，硬质合金在钎焊的温度下容易氧化形成氧化膜，也会影响钎料的润湿。因此，钎焊前的表面清理对改善钎料在硬质合金上的润湿性是很重要的，必要时还可采取表面镀铜或镀镍等措施。\n\n硬质合金钎焊中的另一个问题是接头易产生裂纹。这是因为硬质合金的线胀系数仅为低碳钢的一半，当硬质合金与这类钢的基体钎焊时，会在接头中产生很大的热应力，从而导致接头的开裂。因此，硬质合金与不同材料钎焊时，应设法采取防裂措施。",
    "summary": "（1）表面准备, （1）工具钢的钎焊性, （1）钎料, （2）钎焊要点, （2）钎剂, (2）硬质合金的钎焊性, (3）钎焊后的清理, (3）钎焊后的清理及热处理, 2.钎剂和炉中气氛, 23.5.3钎焊技术, 23.6.1钎焊性, 23.6.2钎焊材料, 23.6.3钎焊技术, 23.6铸铁的钎焊, 23.7.1钎焊性, 23.7工具钢和硬质合金的钎焊",
    "size": 3852
  },
  {
    "name": "第1卷_第4篇_钎焊-part-106",
    "projectId": "5ET7VaxsU6Y6",
    "fileName": "第1卷_第4篇_钎焊.pdf",
    "content": "# 23.7.2钎焊材料\n1.钎料\n\n钎焊工具钢和硬质合金通常采用纯铜、铜锌和银铜钎料。\n\n纯铜对各种硬质合金均有良好的润湿性，但需在氢的还原性气氛中钎焊才能得到最佳效果。同时，由于钎焊温度高，接头中的应力较大，导致裂纹倾向增大。采用纯铜钎焊接头的抗剪强度约为 $1 5 0  { \\mathbf { M P a } }$ ，接头塑性也较高，但不适于高温工作。\n\n铜锌钎料是钎焊工具钢和硬质合金最常用的钎料。为提高钎料的润湿性和接头的强度，在钎料中常添加锰、镍、铁等合金元素。例如，B-$\\mathbf { C u S 8 Z n M n }$ 中就加有质量分数为 $4 \\%$ 的锰，使硬质合金钎焊接头的抗剪强度在室温达到 $3 0 0 ~ \\sim$ $3 2 0 \\mathbf { M P a }$ ，在 $3 2 0 \\mathcal { \\mathrm { T } }$ 时仍能维持 $2 2 0 \\sim 2 4 0  { \\mathrm { M P a } }$ 。在$\\mathbf { B { \\mathrm { - } } C u 5 8 Z n M n }$ 的基础上加入少量的钴，可使钎焊接头的抗剪强度达到 $3 5 0  { \\mathrm { M P a } }$ ，并且具有较高的冲击韧度和疲劳强度，显著提高了刀具和凿岩工具的使用寿命。\n\n银铜钎料的熔点较低，钎焊接头产生的热应力较小，有利于降低硬质合金钎焊时的开裂倾向。为改善钎料的润湿性并提高接头的强度和工作温度，钎料中还常添加锰、镍等合金元素。例如，B-Ag50CuZnCdNi钎料对硬质合金的润湿性极好，钎焊接头具有良好的综合性能。\n\n除上述三种类型的钎料外，对于工作温度在${ \\mathfrak { s o o C } }$ 以上且接头强度要求较高的硬质合金，可以选用锰基和镍基钎料，如B-Mn50NiCuCrCo和B-Ni75CrSiB等。对于高速钢的钎焊，应选择钎焊温度与淬火温度相匹配的专用钎料，见表23-13。这种钎料分为两类，一类为锰铁型钎料，主要由锰铁及硼砂组成，所钎焊的接头抗剪强度一般为100MPa左右，但接头易出现裂纹；另一类为含镍、铁、锰和硅的特殊铜合金，用它钎焊的接头不易产生裂纹，其抗剪强度能提高到 ${ 3 0 0 } \\bf { M P a }$\n\n表23-13钎焊高速钢专用钎料的组成成分及液相线温度  \n\n<table><tr><td rowspan=2 colspan=1>序号</td><td rowspan=1 colspan=9>组成成分（质量分数，%）</td><td rowspan=2 colspan=1>液相线温度/℃</td></tr><tr><td rowspan=1 colspan=1>锰铁</td><td rowspan=1 colspan=1>硼砂</td><td rowspan=1 colspan=1>玻璃</td><td rowspan=1 colspan=1>硼酸</td><td rowspan=1 colspan=1>Ni</td><td rowspan=1 colspan=1>Fe</td><td rowspan=1 colspan=1>Mn</td><td rowspan=1 colspan=1>Si</td><td rowspan=1 colspan=1>Cu</td></tr><tr><td rowspan=1 colspan=1>1</td><td rowspan=1 colspan=1>60</td><td rowspan=1 colspan=1>30</td><td rowspan=1 colspan=1>10</td><td rowspan=1 colspan=1>1</td><td rowspan=1 colspan=1>一</td><td rowspan=1 colspan=1></td><td rowspan=1 colspan=1></td><td rowspan=1 colspan=1>二</td><td rowspan=1 colspan=1>二</td><td rowspan=1 colspan=1>1250</td></tr><tr><td rowspan=1 colspan=1>2</td><td rowspan=1 colspan=1>80</td><td rowspan=1 colspan=1>15</td><td rowspan=1 colspan=1>二</td><td rowspan=1 colspan=1>5</td><td rowspan=1 colspan=1>1</td><td rowspan=1 colspan=1>1</td><td rowspan=1 colspan=1></td><td rowspan=1 colspan=1>1</td><td rowspan=1 colspan=1>二</td><td rowspan=1 colspan=1>1 250</td></tr><tr><td rowspan=1 colspan=1>3</td><td rowspan=1 colspan=1>60</td><td rowspan=1 colspan=1>20</td><td rowspan=1 colspan=1>15</td><td rowspan=1 colspan=1>1</td><td rowspan=1 colspan=1>一</td><td rowspan=1 colspan=1></td><td rowspan=1 colspan=1></td><td rowspan=1 colspan=1>1</td><td rowspan=1 colspan=1>5</td><td rowspan=1 colspan=1>1230</td></tr><tr><td rowspan=1 colspan=1>4</td><td rowspan=1 colspan=1>二</td><td rowspan=1 colspan=1>1</td><td rowspan=1 colspan=1>二</td><td rowspan=1 colspan=1>1</td><td rowspan=1 colspan=1>30</td><td rowspan=1 colspan=1>1</td><td rowspan=1 colspan=1>1</td><td rowspan=1 colspan=1>1</td><td rowspan=1 colspan=1>70</td><td rowspan=1 colspan=1>1 220</td></tr><tr><td rowspan=1 colspan=1>5</td><td rowspan=1 colspan=1></td><td rowspan=1 colspan=1></td><td rowspan=1 colspan=1></td><td rowspan=1 colspan=1></td><td rowspan=1 colspan=1>12</td><td rowspan=1 colspan=1>13</td><td rowspan=1 colspan=1>4.5</td><td rowspan=1 colspan=1>1.5</td><td rowspan=1 colspan=1>余量</td><td rowspan=1 colspan=1>1280</td></tr><tr><td rowspan=1 colspan=1>6</td><td rowspan=1 colspan=1></td><td rowspan=1 colspan=1></td><td rowspan=1 colspan=1></td><td rowspan=1 colspan=1>1</td><td rowspan=1 colspan=1>9</td><td rowspan=1 colspan=1>17</td><td rowspan=1 colspan=1>2.5</td><td rowspan=1 colspan=1>1</td><td rowspan=1 colspan=1>余量</td><td rowspan=1 colspan=1>1 250</td></tr></table>\n\n# 2.钎剂和保护气体\n钎剂的选择应与所焊的母材和所选的钎料相配合。工具钢和硬质合金钎焊时，所用的钎剂主要以硼砂和硼酸为主，并加入一些氟化物（KF、NaF、 $\\mathbf { C a F } _ { 2 }$ 等）。铜锌钎料配用FB301、FB302和FB105钎剂，银铜钎料配用FB101\\~FB104钎剂。采用专用钎料钎焊高速钢时，主要配用硼砂钎剂。\n\n为了防止工具钢在钎焊加热过程中的氧化和免除钎焊后的清理，可以采用气体保护钎焊。保护气体可以是惰性气体，也可以是还原性气体，要求气体的露点应低于 $- 4 0 \\mathcal { C }$ 。硬质合金可在氢气保护下进行钎焊，所需氢气的露点应低于$\\mathfrak { s 9 } \\mathfrak { C }$ 。",
    "summary": "2.钎剂和保护气体, 23.7.2钎焊材料",
    "size": 3842
  },
  {
    "name": "第1卷_第4篇_钎焊-part-107",
    "projectId": "5ET7VaxsU6Y6",
    "fileName": "第1卷_第4篇_钎焊.pdf",
    "content": "（1）表面准备\n\n1）工具钢在钎焊前必须进行清理，机械加工的表面不必太光滑，以便于钎料和钎剂的润湿和铺展。\n\n2）硬质合金的表面在钎焊前应经喷砂处理，或用碳化硅或金刚石砂轮打磨，清除表面过多的碳，以便于钎焊时被钎料所润湿。\n\n3）含碳化钛的硬质合金比较难润湿，通过在其表面上涂敷氧化铜或氧化镍膏状物，并在还原性气氛中烘烤，使铜或镍过渡到表面上去，从而增强钎料的润湿性。\n\n# (2）钎焊要点\n碳素工具钢的钎焊最好在淬火工序前进行或者同时进行。如果在淬火工序前进行钎焊，所用钎料的固相线温度应高于淬火温度范围，以使工件在重新加热到淬火温度时仍然具有足够高的强度而不致失效。当钎焊和淬火合并进行时，选用固相线温度接近淬火温度的钎料。\n\n合金工具钢的成分范围很宽，应根据具体钢种确定适宜的钎料、热处理工序，以及将钎焊和热处理工序合并的技术，从而获得良好的接头性能。\n\n高速钢的淬火温度一般高于银铜和铜锌钎料的熔化温度，因此需在钎焊前进行淬火，并在二次回火期间或之后进行钎焊。如果必须在钎焊后进行淬火，只能选用表23-13给出的专用钎料进行钎焊。钎焊高速钢刀具时采用焦炭炉比较合适，当钎料熔化后，取出刀具并立即加压，挤出多余的钎料，再进行油淬，然后在 $5 5 0 \\sim 5 7 0 \\%$ 回火。\n\n硬质合金刀片与钢制刀杆钎焊时，宜采取加大钎缝间隙和在钎缝中施加塑性补偿垫片的方法，并在焊后进行缓冷，以减小钎焊应力，防止裂纹产生，延长硬质合金刀具组件的使用寿命。\n\n# （3）钎焊后的清理\n钎焊工作完成后，先用热水冲洗或用一般的除渣混合液清洗工件上的钎剂残渣，随后用合适的酸洗液酸洗，以清除基体刀杆上的氧化膜。但\n\n注意不要使用硝酸溶液，以防腐蚀钎缝金属。\n\n# 23.8活性金属的钎焊\n\n\n# 23.8.1钎焊性\n钛和锆均为活性金属，具有类似的钎焊性。它们在航空航天、石油化工及原子能工业得到广泛的应用。钛和锆钎焊中的主要问题如下：\n\n1）表面氧化膜稳定。钛和锆及其合金对氧的亲和力很大，具有强烈的氧化倾向，表面容易生成一层很稳定的氧化膜，从而阻碍钎料的润湿和铺展，故钎焊时必须将其去除。\n\n2）具有强烈的吸气倾向。钛和锆及其合金在加热过程中对氢、氧和氮具有强烈的吸纳倾向，而且温度越高，吸纳越严重，从而使钛和锆的塑性和韧性急剧降低，故钎焊应在真空或惰性气氛中进行。\n\n3）易于形成金属间化合物。钛和锆及其合金能同大多数钎料发生化学反应，生成脆性化合物，造成接头变脆。因此，用于钎焊其他材料的钎料基本上不适用于钎焊活性金属。\n\n4）组织和性能易于变化。钛及其合金在加热时会发生相变和晶粒粗化，温度越高，粗化越严重。在冷却速度较快的情况下，高温的 $\\pmb { \\beta }$ 相将转变成针状的 $\\pmb { \\alpha }$ 相，使材料的塑性降低。对于TC4等 ${ \\pmb { \\alpha } } + { \\pmb { \\beta } }$ 双相合金（淬火温度850～$9 5 0 \\mathrm { ‰}$ ，时效温度 $4 8 0 \\sim 5 5 0 \\mathrm { ^ c }$ ）来讲，高温钎焊的温度不宜比淬火温度高出很多，低温钎焊的温度不宜超过 ${ \\mathfrak { s s o r } }$ ，以免过时效而发生软化现象。\n\n# 23.8.2钎焊材料\n\n\n# 1．钛及其合金钎焊用钎料\n钛及其合金很少用软钎料钎焊，硬钎焊所用的钎料主要有银基、铝基、钛基或钛锆基三大类，其牌号和钎焊温度见表23-14所示。\n\n表23-14钛及其合金钎焊用钎料  \n\n<table><tr><td rowspan=1 colspan=1>钎料种类</td><td rowspan=1 colspan=1>钎料牌号</td><td rowspan=1 colspan=1>钎焊温度/℃</td></tr><tr><td rowspan=4 colspan=1>银钎料</td><td rowspan=1 colspan=1>B-Ag72Cu28</td><td rowspan=1 colspan=1>800 - 900</td></tr><tr><td rowspan=1 colspan=1>B-Ag71Cu27.5Ni1Li</td><td rowspan=1 colspan=1>800 ~ 880</td></tr><tr><td rowspan=1 colspan=1>B-Ag68Cu28Sn4</td><td rowspan=1 colspan=1>800-870</td></tr><tr><td rowspan=1 colspan=1>B-Ag85Mn15</td><td rowspan=1 colspan=1>950 ~1 000</td></tr></table>",
    "summary": "23.7.3钎焊技术",
    "size": 2003
  },
  {
    "name": "第1卷_第4篇_钎焊-part-108",
    "projectId": "5ET7VaxsU6Y6",
    "fileName": "第1卷_第4篇_钎焊.pdf",
    "content": "# 百思论坛\n（续）\n\n<table><tr><td rowspan=1 colspan=1>钎料种类</td><td rowspan=1 colspan=1>钎料牌号</td><td rowspan=1 colspan=1>钎焊温度/℃</td></tr><tr><td rowspan=2 colspan=1>铝基钎料</td><td rowspan=1 colspan=1>B-AI91Si4.8Cu3.8FeNi</td><td rowspan=1 colspan=1>610~680</td></tr><tr><td rowspan=1 colspan=1>B-A198.8Mn1. 2</td><td rowspan=1 colspan=1>675</td></tr><tr><td rowspan=9 colspan=1>钛基或钛锆基钎料</td><td rowspan=1 colspan=1>B-Ti70Cu15Ni</td><td rowspan=1 colspan=1>970</td></tr><tr><td rowspan=1 colspan=1>B-Ti73Cu13Ni14Be</td><td rowspan=1 colspan=1>950</td></tr><tr><td rowspan=1 colspan=1>B-Ti49Cu49Be</td><td rowspan=1 colspan=1>997 ~1020</td></tr><tr><td rowspan=1 colspan=1>B-Ti48Zr48Be</td><td rowspan=1 colspan=1>940 -1050</td></tr><tr><td rowspan=1 colspan=1>B-Ti43Zr43Ni12Be</td><td rowspan=1 colspan=1>850~1050</td></tr><tr><td rowspan=1 colspan=1>B-Ti25Zr25Cu50</td><td rowspan=1 colspan=1>850~950</td></tr><tr><td rowspan=1 colspan=1>B-Ti27.5Zr37.5Cu15Ni10</td><td rowspan=1 colspan=1>850~950</td></tr><tr><td rowspan=1 colspan=1>B-Ti35Zr35Cu15Ni15</td><td rowspan=1 colspan=1>850~950</td></tr><tr><td rowspan=1 colspan=1>B-Ti57Zr13Cu21Ni9  </td><td rowspan=1 colspan=1>930~960</td></tr></table>\n\n银钎料主要用于工作温度小于 $5 4 0 \\%$ 的构件。使用纯银钎料的接头强度低，容易产生裂纹，接头的抗腐蚀性及抗氧化性较差。 $\\bf { A } _ { B }  – C _ { u }$ 钎料的钎焊温度比银低，但润湿性随Cu含量的增加而下降。含有少量Li的 $\\mathbf { A } \\mathbf { g - C } \\mathbf { u }$ 钎料，可以改善润湿性和提高钎料与母材的合金化程度。Ag-\n\nLi钎料具有熔点低、还原性强等特点，适用于保护气氛中钎焊钛及钛合金，但真空钎焊会因Li的蒸发而对炉子造成污染。Ag-5Al-（0.5\\~1.0）Mn钎料是钛合金薄壁构件的优选钎料，钎焊接头的抗氧化和耐腐蚀性能好。采用银钎料钎焊的钛及钛合金接头的抗剪强度见表23-15。\n\n表23-15钛及其合金的钎焊规范和接头强度  \n\n<table><tr><td rowspan=2 colspan=1>钎料牌号</td><td rowspan=1 colspan=3>钎焊规范</td><td rowspan=2 colspan=1>抗剪强度/MPa</td></tr><tr><td rowspan=1 colspan=1>钎焊温度/C</td><td rowspan=1 colspan=1>保温时间/min</td><td rowspan=1 colspan=1>气氨</td></tr><tr><td rowspan=1 colspan=1>B-Ag72Cu</td><td rowspan=1 colspan=1>850</td><td rowspan=1 colspan=1>10</td><td rowspan=1 colspan=1>真空</td><td rowspan=1 colspan=1>112.3</td></tr><tr><td rowspan=1 colspan=1>B-Ag72CuLi</td><td rowspan=1 colspan=1>850</td><td rowspan=1 colspan=1>10</td><td rowspan=1 colspan=1>氩气</td><td rowspan=1 colspan=1>118.3</td></tr><tr><td rowspan=1 colspan=1>B-Ag77Cu20Ni</td><td rowspan=1 colspan=1>920</td><td rowspan=1 colspan=1>10</td><td rowspan=1 colspan=1>真空</td><td rowspan=1 colspan=1>109.5</td></tr><tr><td rowspan=1 colspan=1>B-Ag92. 5Cu</td><td rowspan=1 colspan=1>920</td><td rowspan=1 colspan=1>10</td><td rowspan=1 colspan=1>真空</td><td rowspan=1 colspan=1>120.3</td></tr><tr><td rowspan=1 colspan=1>B-Ag94 Al5Mn</td><td rowspan=1 colspan=1>920</td><td rowspan=1 colspan=1>10</td><td rowspan=1 colspan=1>新真空</td><td rowspan=1 colspan=1>139.9</td></tr></table>\n\n铝基钎料的钎焊温度低，不会引起钛合金发生 $\\boldsymbol { \\mathsf { \\mathsf { B } } }$ 相转变，降低了对钎焊夹具材料和结构的选择要求。这种钎料与母材的相互作用程度低，溶解和扩散也不明显，但钎料的塑性好，容易将钎料和母材轧制在一起，故非常适宜钎焊钛合金散热器、蜂窝结构和层板结构。\n\n钛基或钛锆基钎料一般都含有Cu、Ni等元素，它们在钎焊时能快速扩散到基体中而与钛反应，造成基体的溶蚀，并形成脆性层。因此，钎焊时应严格控制钎焊温度和保温时间，尽可能不用于薄壁结构的钎焊。 $\\mathbf { B - T i 4 8 Z r 4 8 B e }$ 是典型的钛锆钎料，它对钛有良好的润湿性，钎焊时母材无晶粒长大倾向。\n\n2．锆及其合金钎焊用钎料\n\n钎焊锆及其合金的钎料主要有 $\\mathbf { B { - } \\vec { Z } r 5 0 A g 5 0 }$ 、B-Zr76Sn24和 $\\mathbf { B - } \\mathbf { Z } \\mathbf { r } 9 5 \\mathbf { B } \\mathbf { e } 5$ 等，它们广泛应用于核动力反应堆的锆合金管道的钎焊。\n\n# 3．钎剂和保护气体\n钛、锆及其合金在真空和惰性气氛（氮、氩）中钎焊可获得满意的结果。氩气保护钎焊应使用高纯氩，露点必须是 $- 5 4 \\mathfrak { C }$ 或更低。火焰钎焊时必须采用含有金属钠、钾、锂的氟化物和氯化物的特殊钎剂。\n\n# 23.8.3钎焊技术\n\n\n# （1）表面准备\n钎焊前必须彻底清理表面，进行脱脂和去除氧化膜。厚氧化膜应当采用机械法、喷砂法或熔融盐浴法去除。薄氧化膜可在体积分数分别为$2 0 \\% \\sim 4 0 \\%$ 硝酸和 $2 \\%$ 氢氟酸的水溶液中去除。\n\n# （2）钎焊要点\n钛、锆及其合金在钎焊加热时不允许接头表面同空气接触，可在真空或惰性气体保护下进行钎焊，可以采用高频感应加热或炉中加热等方法。小型对称零件最好采用感应加热的方法，而对于大型复杂组件，则采用炉中钎焊比较有利。\n\n用于钛、锆及其合金钎焊的加热元件最好选择Ni-Cr、W、Mo、Ta等材料，不能使用以裸露石墨为加热元件的设备，以免造成碳污染。钎焊夹具应选用高温强度好，与钛、锆的线胀系数相近，并与钛、锆不易反应的材料。\n\n# 23.9难熔金属的钎焊\n\n\n# 23.9.1钎焊性\n钨、钼、钼、铌的熔点都在 $2 0 0 0 \\mathrm { ‰}$ 以上，被称为难熔金属。它们都具有高温强度高、弹性模量高，以及耐腐蚀性能优异等特点，适合于在高温条件下工作。在对这类金属进行钎焊中，由于它们的物化性质及力学性能的差异，其钎焊性也不尽相同。",
    "summary": "（1）表面准备, （2）钎焊要点, 23.8.3钎焊技术, 23.9.1钎焊性, 23.9难熔金属的钎焊, 3．钎剂和保护气体, 百思论坛",
    "size": 3841
  },
  {
    "name": "第1卷_第4篇_钎焊-part-109",
    "projectId": "5ET7VaxsU6Y6",
    "fileName": "第1卷_第4篇_钎焊.pdf",
    "content": "钨的熔点为 $3 4 1 0 \\mathrm { \\ P C }$ ，能在 ${ 2 7 0 0 } \\mathbf { \\ P }$ 的高温环境中可靠工作。钨在常温下具有很高的强度\n\n$\\left( 8 8 0 \\sim 1 0 8 0 \\mathsf { M P a } \\right)$ ）和硬度（320\\~415HBW），同时具有很大的脆性，只有在加热超过 $3 0 0 ~ \\sim$ $3 5 0 \\mathfrak { C }$ 以上才具有一定的塑性。钨和其他金属钎焊时，由于其线胀系数相差很大，钎焊比较困难。为了防止晶粒快速长大而使钨的强度和塑性降低，宜在再结晶温度（约为 $1 4 5 0 \\mathcal { C }$ ）以下进行快速钎焊。钨可以在所有保护气体和还原气体中进行钎焊，但最好的方法是真空钎焊。\n\n# 2.钼的钎焊性\n钼的熔点为 $2 6 2 2 \\mathrm { ‰}$ ，可制造在 $2 0 0 0 \\mathrm { ‰}$ 下工作的构件。钼的高温抗氧化能力差， $4 0 0 \\%$ 开始氧化， ${ \\mathfrak { 6 0 0 } } \\mathfrak { C }$ 以上迅速形成 $\\mathbf { M o O } _ { 3 }$ 。钼在大气中较高温度下工作时，需要镀层保护。钎焊钼时所遇到的问题就是高温下的氧化和晶粒长大问题。因此，应在较高真空下或在仔细净化过的氩气保护下进行钎焊，并采用快速加热的方法。由于钼再结晶后强度和塑性显著下降，因此钎焊温度不应超过再结晶温度。钼与钴、铁、锰、钛、硅等元素易形成脆性化合物，使用含有这些元素的钎料时，可在钼上镀铜或镀铬，以防止金属间化合物的生成及改善钎料对钼的润湿性。\n\n# 3.钮和锯的钎焊性\n钮的熔点是 $2 9 9 6 \\mathrm { ‰}$ ，导热性是钼的1/4，线胀系数则比钼大1/3，高温强度低于钨和钼。除热硫酸溶液外，钼在大多数工业酸的混合介质中的耐腐蚀性非常好。锯的熔点为 $2 4 6 8 \\textcircled { 1 }$ ，在所述四种难熔金属中熔点最低，弹性模量、热导率、强度和密度也最低，但线胀系数则最高。锯的塑性-脆性转变温度为 $- 1 5 7 \\sim \\mathrm { ~ - ~ } 1 0 2 \\mathfrak { C }$ ，有极好的塑性和加工性。钼或铌钎焊中最突出的问题是氧、氮和氢的污染，因为在空气中加热时，钮或锯从 $2 0 0 \\mathrm { ‰}$ 开始便发生强烈的氧化，同时在加热时大量吸收氧、氮及氢等气体，导致金属变硬、变脆。",
    "summary": "1．钨的钎焊性",
    "size": 1099
  },
  {
    "name": "第1卷_第4篇_钎焊-part-110",
    "projectId": "5ET7VaxsU6Y6",
    "fileName": "第1卷_第4篇_钎焊.pdf",
    "content": "根据使用温度的要求，对钨、钼、钮和锯进行钎焊时，可选用两类钎料，一类是工作温度低于 $1 0 0 0 \\mathcal { C }$ 的钎料，另一类是工作温度高于$1 0 0 0 \\%$ 的高温钎料，具体情况见表23-16。\n\n表23-16难熔金属高温钎焊用钎料  ",
    "summary": "23.9.2钎料选择 - Part 1/3",
    "size": 133
  },
  {
    "name": "第1卷_第4篇_钎焊-part-111",
    "projectId": "5ET7VaxsU6Y6",
    "fileName": "第1卷_第4篇_钎焊.pdf",
    "content": "<table><tr><td rowspan=1 colspan=1>钎料牌号</td><td rowspan=1 colspan=1>固相线温度/</td><td rowspan=1 colspan=1>液相线温度/C</td><td rowspan=1 colspan=1>钎焊温度</td><td rowspan=1 colspan=1>被焊材料</td></tr><tr><td rowspan=1 colspan=1>Nb</td><td rowspan=1 colspan=1>2468</td><td rowspan=1 colspan=1>2468</td><td rowspan=1 colspan=1>1</td><td rowspan=1 colspan=1>钨、钼</td></tr><tr><td rowspan=1 colspan=1>Ni</td><td rowspan=1 colspan=1>1453</td><td rowspan=1 colspan=1>1453</td><td rowspan=1 colspan=1>1500~1700</td><td rowspan=1 colspan=1>钩、钼</td></tr><tr><td rowspan=1 colspan=1>Pt</td><td rowspan=1 colspan=1>1 769</td><td rowspan=1 colspan=1>1 769</td><td rowspan=1 colspan=1>1</td><td rowspan=1 colspan=1>钨、钼</td></tr><tr><td rowspan=1 colspan=1>Ta</td><td rowspan=1 colspan=1>2996</td><td rowspan=1 colspan=1>2 996</td><td rowspan=1 colspan=1>3000~3100</td><td rowspan=1 colspan=1>钩</td></tr><tr><td rowspan=1 colspan=1>Zr</td><td rowspan=1 colspan=1>1852</td><td rowspan=1 colspan=1>1852</td><td rowspan=1 colspan=1>二</td><td rowspan=1 colspan=1>钨、钼</td></tr><tr><td rowspan=1 colspan=1>B-Au75Pd25</td><td rowspan=1 colspan=1>1380</td><td rowspan=1 colspan=1>1 410</td><td rowspan=1 colspan=1>二</td><td rowspan=1 colspan=1>钩、钼</td></tr><tr><td rowspan=1 colspan=1>B-Cu55Ni45</td><td rowspan=1 colspan=1>1 230</td><td rowspan=1 colspan=1>1 300</td><td rowspan=1 colspan=1>二</td><td rowspan=1 colspan=1>钩、钼</td></tr><tr><td rowspan=1 colspan=1>B-Cu69. 5Ni30Fe0.5</td><td rowspan=1 colspan=1>1170</td><td rowspan=1 colspan=1>1240</td><td rowspan=1 colspan=1>二</td><td rowspan=1 colspan=1>钨、钼</td></tr><tr><td rowspan=1 colspan=1>B-Mo90Si10</td><td rowspan=1 colspan=1>2120</td><td rowspan=1 colspan=1>2 150</td><td rowspan=1 colspan=1>二</td><td rowspan=1 colspan=1>钨、钼</td></tr><tr><td rowspan=1 colspan=1>B-Ni70Pd30</td><td rowspan=1 colspan=1>1 290</td><td rowspan=1 colspan=1>1320</td><td rowspan=1 colspan=1>二</td><td rowspan=1 colspan=1>钨、钼</td></tr><tr><td rowspan=1 colspan=1>B-Ni53. 5Mo46. 5</td><td rowspan=1 colspan=1>1320</td><td rowspan=1 colspan=1>1320</td><td rowspan=1 colspan=1>二</td><td rowspan=1 colspan=1>钩、钼</td></tr><tr><td rowspan=1 colspan=1>B-Pd65Co35</td><td rowspan=1 colspan=1>1 220</td><td rowspan=1 colspan=1>1220</td><td rowspan=1 colspan=1>二</td><td rowspan=1 colspan=1>钩、钼</td></tr><tr><td rowspan=1 colspan=1>B-Pd54Ni36Cr10</td><td rowspan=1 colspan=1>1232</td><td rowspan=1 colspan=1>1260</td><td rowspan=1 colspan=1>二</td><td rowspan=1 colspan=1>钩、钼</td></tr><tr><td rowspan=1 colspan=1>B-Pt60Ir40</td><td rowspan=1 colspan=1>1950</td><td rowspan=1 colspan=1>1990</td><td rowspan=1 colspan=1>二</td><td rowspan=1 colspan=1>钨、钼               T</td></tr><tr><td rowspan=1 colspan=1>B-Ti70Cr20Mn7Ni3</td><td rowspan=1 colspan=1>1330</td><td rowspan=1 colspan=1>1350</td><td rowspan=1 colspan=1>二</td><td rowspan=1 colspan=1>钨、石墨</td></tr><tr><td rowspan=1 colspan=1>B-Ti90Ta10</td><td rowspan=1 colspan=1>1780</td><td rowspan=1 colspan=1>1780</td><td rowspan=1 colspan=1>二</td><td rowspan=1 colspan=1>钨、石墨</td></tr><tr><td rowspan=1 colspan=1>B-Ti85Ta10Cr5</td><td rowspan=1 colspan=1>1600</td><td rowspan=1 colspan=1>1 700</td><td rowspan=1 colspan=1>二</td><td rowspan=1 colspan=1>钨、石墨</td></tr><tr><td rowspan=1 colspan=1>B-Ti67Cr33</td><td rowspan=1 colspan=1>1390</td><td rowspan=1 colspan=1>1420</td><td rowspan=1 colspan=1>1 440~1 480</td><td rowspan=1 colspan=1>难熔金属，钼与石墨或陶瓷</td></tr><tr><td rowspan=1 colspan=1>B-Ti54Cr25V21</td><td rowspan=1 colspan=1>二</td><td rowspan=1 colspan=1>二</td><td rowspan=1 colspan=1>1 550~1650</td><td rowspan=1 colspan=1>难熔金属，难熔金属与石墨或陶瓷</td></tr><tr><td rowspan=1 colspan=1>B-Ti66V30Be4</td><td rowspan=1 colspan=1>1055</td><td rowspan=1 colspan=1>1080</td><td rowspan=1 colspan=1>1270~1310</td><td rowspan=1 colspan=1>难熔金属，钼与石墨或陶瓷</td></tr><tr><td rowspan=1 colspan=1>B-Ti91. 5Si8.",
    "summary": "23.9.2钎料选择 - Part 2/3",
    "size": 3833
  },
  {
    "name": "第1卷_第4篇_钎焊-part-112",
    "projectId": "5ET7VaxsU6Y6",
    "fileName": "第1卷_第4篇_钎焊.pdf",
    "content": " 5</td><td rowspan=1 colspan=1>二</td><td rowspan=1 colspan=1>二</td><td rowspan=1 colspan=1>1 330~1370</td><td rowspan=1 colspan=1>难熔金属，难熔金属与石墨</td></tr><tr><td rowspan=1 colspan=1>B-Ti72Ni28</td><td rowspan=1 colspan=1>二</td><td rowspan=1 colspan=1>二</td><td rowspan=1 colspan=1>1 140</td><td rowspan=1 colspan=1>钼，钼与难熔金属、石墨或陶瓷</td></tr><tr><td rowspan=1 colspan=1>B-Ti70V30</td><td rowspan=1 colspan=1>二</td><td rowspan=1 colspan=1>二</td><td rowspan=1 colspan=1>1675~1760</td><td rowspan=1 colspan=1>钼，钼与难熔金属或陶瓷</td></tr><tr><td rowspan=1 colspan=1>B-Ti62Cr25Nb13</td><td rowspan=1 colspan=1>二</td><td rowspan=1 colspan=1>二</td><td rowspan=1 colspan=1>1260</td><td rowspan=1 colspan=1>钼，钼与难熔金属或石墨</td></tr><tr><td rowspan=1 colspan=1>B-Ti47. 5Zr47.",
    "summary": "23.9.2钎料选择 - Part 3/3",
    "size": 749
  },
  {
    "name": "第1卷_第4篇_钎焊-part-113",
    "projectId": "5ET7VaxsU6Y6",
    "fileName": "第1卷_第4篇_钎焊.pdf",
    "content": "# （1）钨钎焊用钎料\n凡温度低于 $3 0 0 0 \\%$ 的各种钎料均可用于钨的钎焊。其中， $4 0 0 \\mathbb { C }$ 以下使用的构件，可选用铜基或银钎料；在 $4 0 0 \\sim 9 0 0 \\mathrm { ^ c }$ 之间使用的构件，通常选用金基、锰基、镍基、钯基或钴基钎料；高于 $1 0 0 0 \\mathfrak { C }$ 使用的构件，多采用纯金属铌、钼、镍、铂、钯、钼等钎料。铂基钎料钎焊后的构件，其工作温度已经达到 $2 1 5 0 \\mathrm { ‰}$ ，如果在钎焊后进行 $1 0 8 0 \\mathrm { ‰}$ 的扩散处理，则最高工作温度可达 ${ } _ { 3 0 3 8 } \\mathrm { ‰}$ 。\n\n# (2）钼钎焊用钎料\n钎焊钨的钎料大多数都可以用于钼的钎焊。其中， $4 0 0 \\%$ 以下工作的钼构件，可选用铜基或银钎料； $4 0 0 \\sim 6 5 0  { \\mathrm { \\hat { C } } }$ 之间工作的电子器件及非结构件，可以使用 $\\mathbf { C u - A g }$ 、Au-Ni、Pd-Ni或Cu-Ni等钎料；更高温度下工作的构件，可采用钛基或其他高熔点的纯金属钎料。应注意的是，一般不推荐使用锰基、钴基和镍基钎料，以避免在钎缝中形成脆性金属间化合物。\n\n# （3）钼和铌钎焊用钎料\n钮或锯构件在 $1 0 0 0 \\mathfrak { C }$ 以下使用时，可以选用铜基、锰基、钴基、钛基、镍基、金基及钯基钎料，其中 Cu-Au、Au-Ni、Pd-Ni、Pt-Au-Ni、Cu-Sn钎料对钮和锯的润湿性强，钎缝成形好，接头强度也比较高。由于银钎料有使钎焊金属变脆的倾向，应尽可能避免使用。在1000\\~$1 3 0 0 \\mathrm { ‰}$ 之间使用的构件，钎料应选用与它们形成无限固溶体的纯金属Ti、V、Zr，或以这些金属为基的合金。使用温度更高时，可选用含Hf的钎料。\n\n# 23.9.3钎焊技术\n钎焊前，要特别仔细地清除难熔金属表面的氧化物，既可采用机械清理，也可进行化学清洗，如打磨、喷砂、超声清洗、酸洗或碱洗等。完成清理工序之后，最好立即进行钎焊，以防再次污染及氧化。\n\n# （1）钨的钎焊技术\n由于钨的固有脆性，在构件组装操作中应小心处理钨零件以免碰断。为了防止形成脆性的碳化钨，应避免钨与石墨直接接触。因焊前加工或焊接而产生的预应力，应在焊前予以消除。钨在温度升高时极易氧化，钎焊时要求真空度要足够高，如在 $1 0 0 0 \\sim 1 4 0 0 \\mathrm { ^ c }$ 的温度范围进行钎焊，真空度不能低于 ${ \\mathsf { 8 } } \\times 1 0 ^ { - 3 } { \\mathsf { P a } }$ 。为了提高接头的使用温度，可把钎焊过程和焊后的扩散处理结合起来。例如，用B-Ni69Cr20Si10Fe1钎料在 $1 1 8 0 \\mathrm { ‰}$ 下钎焊钨，焊后经 $1 0 7 0 \\% \\times 4 \\mathrm { h }$ 、 $1 2 0 0 \\mathrm { \\cdot } \\times 3 . 5 \\mathrm { h }$ 和 $1 3 0 0 \\mathrm { \\mathfrak { C } } \\times 2 \\mathrm { h }$ 的三次扩散处理后，钎焊接头的使用温度可达 ${ 2 2 0 0 } \\mathrm { \\textC }$ 以上。\n\n# （2）钼的钎焊技术\n钼在钎焊接头装配时，应考虑线胀系数小这一特点，接头间隙选在 $0 . 0 5 \\sim 0 . 1 3 \\mathrm { m m }$ 范围内为宜。如果使用夹具，要选择线胀系数小的材料。气体火焰、受控气氛炉、真空炉、感应加热炉和电阻加热设备，都可以用来钎焊钼。钎焊加热温度超过再结晶温度或由于钎料元素的扩散使再结晶温度降低时，都会使钼发生再结晶。因此，钎焊温度接近再结晶温度时，钎焊时间越短越好。在钼的再结晶温度以上钎焊时，一定要控制钎焊时间和冷却速率，避免冷却过快而引起开裂。用氧乙炔火焰钎焊时，使用由工业硼酸盐或银钎焊用钎剂与含有氟化钙的高温钎剂组成的混合钎剂较为理想，可以获得良好的保护，因为银钎焊用钎剂在较低的温度范围内具有活性，而高温钎剂的活性温度可达到 $1 4 2 7 \\mathrm { ‰}$ 。具体实现的方法是，首先在钼表面涂覆一层银焊用钎剂，然后涂覆高温钎剂。\n\n# （3）钼和铌的钎焊技术\n钮或锯构件最好在真空下进行钎焊，且真空度不低于 $1 , 3 3 \\times 1 0 ^ { - 2 } \\mathrm { P a }$ 。如果在惰性气体保护下进行钎焊，必须去除一氧化碳、氨、氮和二氧化碳等气体杂质。在空气中进行钎焊或电阻钎焊时，应采用特种钎料，配以合适的钎剂。为防止高温下钼或锯与氧接触，可在表面镀一层金属铜或镍，同时要进行相应的扩散退火处理。\n\n# 23.10贵金属的钎焊\n\n\n# 23.10.1钎焊性\n贵金属主要是指金、银、钯、铂、铑、铱、钉和锻等材料，它们具有良好的导电性、导热性、耐腐蚀性以及高温稳定性，在工业中多作为功能材料而应用。为了既能充分利用贵金属的特性，又能降低成本，往往将贵金属与其他金属组成复合构件使用，而且构件尺寸一般较小。因此，钎焊已成为贵金属构件的主要连接方法之1。\n\n在这些贵金属中，除了钌和俄易受氧化外，其他均有优良的抗氧化性能。因此，常用贵金属均有良好的钎焊性。\n\n# 23.10.2贵金属触头的钎焊\n\n\n# 1．钎焊特点\n贵金属作为触头材料，其共同特点是钎焊面积小，要求钎缝金属的抗冲击性能好、强度高，具有一定的抗氧化性能，并能经受电弧侵袭，但又不改变触头材料的特性和元件的电性能。由于触头钎焊面积受限制，不允许钎料溢流，应严格控制钎焊的焊接参数。\n\n大多数的加热方法都可以用来钎焊贵金属触头。火焰钎焊常用于较大的触头组件，感应钎焊适用于大批量生产。用普通的电阻焊机也可以进行电阻钎焊，但应使用炭块作电极，选择较小的电流和较长的钎焊时间。当同时需要钎焊大量的触头组件或者在一个组件上钎焊多个触头时，可采用炉中钎焊。为获得高质量的钎焊接头，且保证材料本身的性能不会受到影响，最好采用真空钎焊。\n\n# 2.钎料选择\n钎焊金及其合金触头主要使用银和铜基钎料，既保证了钎缝的导电性能，又易于润湿。如能满足触头导电性要求，既可以使用含Ni、Pd、Pt等元素的钎料，又可以使用钎焊镍、钴合金并有良好抗氧化性能的钎料，如选用 $\\mathbf { A g - C u - T i }$ 钎料，钎焊温度不得高于 $1 0 0 0 \\mathrm { { ^ { \\circ } C } }$ 。\n\n银表面生成的氧化银不太稳定，很容易进行钎焊。银触头的钎焊，软钎焊时，可采用锡铅钎料，并配以氯化锌水溶液或松香作钎剂；硬钎焊时，常采用银钎料，以硼砂、硼酸或它们的混合物作钎剂。真空钎焊银及其合金触头时，主要选用银钎料，如 $\\mathbf { B } { \\cdot } \\mathbf { A g 6 1 C u I n }$ 、 $\\mathbf { B } { \\cdot } \\mathbf { A } \\mathbf { g } 5 9 \\mathbf { C } { \\mathbf { u } } \\mathbf { S } n$ 、B-$\\mathbf { A g } 7 2 \\mathbf { C u }$ 等。\n\n钎焊钯触头，可选用容易形成固溶体的金基、镍基钎料，也可以用银钎料，及铜基或锰基钎料。\n\n钎焊铂及其合金触头，广泛使用银钎料，及铜基、金基或钯基钎料。选用 $\\mathbf { B } { \\cdot } \\mathbf { A u } 7 0 \\mathbf { P t } 3 0$ 钎料，既能不改变铂的颜色，又能有效地提高钎缝重熔温度，增加钎缝的强度和硬度。如果要将铂触头直接钎焊在可伐合金上，可选用 $\\mathbf { B } { \\cdot } \\mathbf { T i } 4 9 \\mathbf { C u } 4 9 \\mathbf { B } \\mathbf { e } 2$ 钎料。在非腐蚀介质中工作温度不超过 $4 0 0 \\mathbb { C }$ 的铂触头，应优先选用成本低、工艺性能好的无氧纯铜钎料。",
    "summary": "（1）钨的钎焊技术, （1）钨钎焊用钎料, （2）钼的钎焊技术, (2）钼钎焊用钎料, （3）钼和铌的钎焊技术, （3）钼和铌钎焊用钎料, 1．钎焊特点, 2.钎料选择, 23.10.1钎焊性, 23.10.2贵金属触头的钎焊, 23.10贵金属的钎焊, 23.9.3钎焊技术",
    "size": 3525
  },
  {
    "name": "第1卷_第4篇_钎焊-part-114",
    "projectId": "5ET7VaxsU6Y6",
    "fileName": "第1卷_第4篇_钎焊.pdf",
    "content": "# 3．钎焊技术\n钎焊前，应对工件特别是触头组件进行检查。从薄板上冲出或从板条上剪下的触头不得因冲、剪而变形。用顶锻、精压、锻造成形的触头的钎焊表面必须平直，以保证与支座的平直表面接触良好。待工件的曲面或任意半径的表面必须配合一致，以保证钎焊时有适当的毛细作用。\n\n各种触头钎焊前都要采用化学或机械方法去除工件表面的氧化膜，并用汽油或酒精仔细清洗工件表面，以清除表面油污、油脂、灰尘，以及妨碍润湿和流动的污物。\n\n对于小型工件，选用胶粘剂预定位，保证在装炉、装钎料等搬运过程中不错位，所使用的胶粘剂不应对钎焊带来危害。对于大型工件或专用触头，装配定位一定通过带有凸台或凹槽的夹具，使工件处于稳定状态。\n\n钎焊加热速率应根据材料类型而定，加热方法应能使被焊零件同时达到钎焊温度，冷却时要适当控制速率，以使触头应力分布均匀。对于较小的贵金属触头，应避免直接加热，可利用其他零件进行传导加热。触头上应施加一定的压力，使钎料在熔化和流动时保证触头不发生移动。为了保持触头支座或支承件应有的刚性，应避免它们退火，可把加热范围局限在钎焊区域内。此外，为了避免钎料溶解贵金属，可采取控制钎料的数量，避免过分加热，限制钎焊时间，以及使热量均匀分布等措施。\n\n# 23.10.3 贵金属导电膜的钎焊\n\n\n# 1．钎焊特点\n贵金属导电膜是用超细贵金属粉末、玻璃粉末、金属氧化物添加剂和有机胶粘剂组成的混合浆料，经丝网印刷到电路基板上，再经烧结得到的具有良好导电性的膜层。烧结温度越高，膜层表面金属粉末合金化程度越高，则抵抗钎料浸蚀的能力越强，即耐焊性越好。\n\n常用的贵金属导电膜有银及其合金导电膜、金及其合金导电膜，其耐焊性与所含的贵金属成分有关，也与选用的钎料有关。\n\n# 2.银及其合金导电膜的钎焊\n银及其合金导电膜一般采用含银的锡铅钎料进行钎焊，如熔点为 $\\bf { 1 7 9 7 }$ 的 $\\mathbf { S } { \\mathbf { - } } \\mathbf { S n } 6 2 \\mathbf { P b } 3 6 \\mathbf { A g } 2$ 在 $2 3 0 \\%$ 的钎焊温度下，测得的 $\\mathbf { A g - P d }$ 导电膜的耐焊性见表23-17。\n\n表23-17Ag-Pd导电膜的耐焊性  \n\n<table><tr><td rowspan=1 colspan=1>w(Ag)/w(Pd)</td><td rowspan=1 colspan=1>膜厚/um</td><td rowspan=1 colspan=1>电阻/mΩ</td><td rowspan=1 colspan=1>耐焊性/次</td></tr><tr><td rowspan=1 colspan=1>2</td><td rowspan=1 colspan=1>12</td><td rowspan=1 colspan=1>52</td><td rowspan=1 colspan=1>4</td></tr><tr><td rowspan=1 colspan=1>2</td><td rowspan=1 colspan=1>15</td><td rowspan=1 colspan=1>68</td><td rowspan=1 colspan=1>5</td></tr><tr><td rowspan=1 colspan=1>2</td><td rowspan=1 colspan=1>16</td><td rowspan=1 colspan=1>35</td><td rowspan=1 colspan=1>8</td></tr><tr><td rowspan=1 colspan=1>2.5</td><td rowspan=1 colspan=1>12</td><td rowspan=1 colspan=1>37</td><td rowspan=1 colspan=1>3</td></tr><tr><td rowspan=1 colspan=1>2.5</td><td rowspan=1 colspan=1>16</td><td rowspan=1 colspan=1>25</td><td rowspan=1 colspan=1>5</td></tr><tr><td rowspan=1 colspan=1>3</td><td rowspan=1 colspan=1>11</td><td rowspan=1 colspan=1>29</td><td rowspan=1 colspan=1>5</td></tr><tr><td rowspan=1 colspan=1>3.5</td><td rowspan=1 colspan=1>12</td><td rowspan=1 colspan=1>28</td><td rowspan=1 colspan=1>3</td></tr><tr><td rowspan=1 colspan=1>4</td><td rowspan=1 colspan=1>11</td><td rowspan=1 colspan=1>25</td><td rowspan=1 colspan=1>4</td></tr><tr><td rowspan=1 colspan=1>12</td><td rowspan=1 colspan=1>13</td><td rowspan=1 colspan=1>10</td><td rowspan=1 colspan=1>2</td></tr></table>\n\n为提高导电膜的耐焊性和钎焊性，可在银浆料中添加铂元素，制成 $\\mathbf { A g - P t }$ 导电膜。铂含量越高，导电膜的耐焊性越好，但 $\\mathbf { A } _ { \\mathbf { \\vec { E } } ^ { - } } \\mathbf { \\vec { P } } \\mathbf { \\vec { t } }$ 导电膜不宜与硅片进行低熔共晶钎焊。\n\n# 3.金及其合金导电膜的钎焊\n金及其合金导电膜一般采用无锡或低锡的铅基钎料进行钎焊，如Pb-In系钎料。这是因为，当采用Pb-Sn钎料时，由于金易溶于锡，且会生成脆性的金属间化合物，导致导电膜与基板之间的附着强度降低，因而耐焊性差。\n\n在金浆料中添加扩散系数小的铂元素，制成$\\mathbf { A u - P t }$ 导电膜，能显著提高导电膜的耐焊性，见表23-18。\n\n表23-18Au-Pt导电膜的耐焊性  \n\n<table><tr><td rowspan=1 colspan=1>w(Ag)/w(Pd）</td><td rowspan=1 colspan=1>膜厚/μm</td><td rowspan=1 colspan=1>电阻/mΩ</td><td rowspan=1 colspan=1>耐焊性/次</td></tr><tr><td rowspan=1 colspan=1>3.5</td><td rowspan=1 colspan=1>13</td><td rowspan=1 colspan=1>150</td><td rowspan=1 colspan=1>11</td></tr><tr><td rowspan=1 colspan=1>3.5</td><td rowspan=1 colspan=1>17</td><td rowspan=1 colspan=1>90</td><td rowspan=1 colspan=1>30</td></tr></table>\n\n# 23.11石墨和金刚石的钎焊\n\n\n# 23.11.1钎焊性\n石墨和金刚石都是由碳原子组成的，只是它们晶体结构不同，因而具有不同的性能。从钎焊的角度来看，它们的钎焊性都较差，主要表现在以下几个方面：\n\n1）难于润湿。由于石墨和金刚石具有特殊的晶体结构和性质，大多数常规钎料对它们难于润湿或根本不能润湿。若想实现钎焊，一是采用活性高的钎料，如钛基钎料；二是进行表面金属化，即通过真空镀膜、离子溅射、等离子喷镀等方法，在石墨及金刚石表面沉积一层2.5～$1 2 . 5 \\mu \\mathrm { m }$ 厚的钨、钼等元素，并与之形成相应的碳化物。\n\n2）易产生裂纹。与大多数金属相比，石墨和金刚石的线胀系数很低，当其与金属钎焊时，接头内会产生较大的热应力，再加上石墨本身的抗拉强度也很低，因而接头易产生裂纹，甚至直接断裂。因此，钎焊时要尽量选用线胀系数小的钎料，同时要严格控制冷却速度。\n\n3）钎焊工艺受限。钎焊石墨及金刚石时，除了严格控制冷却速度外，对加热温度以及加热气氛也要加以限制。在空气中直接加热石墨及金刚石，温度超过 $4 0 0 \\%$ 就会出现氧化或碳化，故应采用真空钎焊。对于聚晶金刚石材料，若在真空环境下加热超过 $1 0 0 0 \\mathfrak { C }$ ，聚晶磨耗比开始下降，超过 $1 2 0 0 \\%$ 时磨耗比降低 $50 \\%$ 以上。因此，真空钎焊金刚石时，钎焊温度一定要控制在$1 2 0 0 \\mathfrak { C }$ 以下，真空度不低于 $\\pmb { 5 } \\times 1 0 ^ { - 2 } \\mathbf { P } \\mathbf { a } ,$ 。\n\n# 23.11.2钎料选择\n钎料的选择主要根据用途和表面加工情况而定，作为耐热结构使用时，选择钎焊温度高、耐热性好的钎料；而用于化工耐蚀结构则选择钎焊温度低、耐蚀性好的钎料。具体选择时，首先应根据钎焊表面的加工情况来考虑。",
    "summary": "1．钎焊特点, 2.银及其合金导电膜的钎焊, 23.10.3 贵金属导电膜的钎焊, 23.11.1钎焊性, 23.11.2钎料选择, 23.11石墨和金刚石的钎焊, 3.金及其合金导电膜的钎焊, 3．钎焊技术",
    "size": 3990
  },
  {
    "name": "第1卷_第4篇_钎焊-part-115",
    "projectId": "5ET7VaxsU6Y6",
    "fileName": "第1卷_第4篇_钎焊.pdf",
    "content": "# （1）表面经过金属化的选择\n对于经过表面金属化的石墨，可采用延性高、耐腐蚀性好的纯铜钎料。银基及铜基活性钎料对石墨和金刚石均有良好的润湿性和流动性，但钎焊接头的使用温度难以超过 ${ 4 0 0 } \\mathrm { { ‰} }$ 。对于$4 0 0 \\sim 8 0 0 \\mathrm { ^ c }$ 之间使用的石墨构件及金刚石工具，通常选用金基、钯基、锰基或钛基钎料； ${ \\mathfrak { s o o } } \\sim$ $1 0 0 0 \\mathrm { ‰}$ 之间使用的接头，则选用镍基或钴基钎料。石墨构件在 $1 0 0 0 \\mathcal { C }$ 以上使用时，可选用镍、钯、钛等纯金属钎料，或含有钼、钼等能与碳形成碳化物的合金钎料。\n\n# （2）表面未经金属化的选择\n.对于不进行表面金属化的石墨或金刚石，可采用表23-19所示的活性钎料进行直接钎焊。由于这些钎料大多是钛基二元或三元合金，因而具有很高的活性。纯钛与石墨反应强烈，可生成很厚的碳化物层，且与石墨的线胀系数差别较大，易产生裂纹，故不能做钎料使用。钛中加人Cr、Ni可以降低熔点，同时改善润湿性。钛基三元舍金以Ti-Zr为主，加入Ta、Nb等元素，具有低的线胀系数，可以降低钎焊接头的热应力。以Ti-Cu为主的三元合金适合于石墨与钢的钎焊，接头具有较高的耐腐蚀性能。\n\n表23-19石墨和金刚石直接钎焊用钎料  \n\n<table><tr><td rowspan=1 colspan=1>钎料牌号</td><td rowspan=1 colspan=1>钎焊温度/℃</td><td rowspan=1 colspan=1>被焊材料</td></tr><tr><td rowspan=1 colspan=1>B-Ti50Ni50</td><td rowspan=1 colspan=1>960~1 010</td><td rowspan=2 colspan=1>石墨-石墨，石墨-钛</td></tr><tr><td rowspan=1 colspan=1>B-Ti72Ni28</td><td rowspan=1 colspan=1>1 000~1 030</td></tr><tr><td rowspan=1 colspan=1>B-Ti93Ni7</td><td rowspan=1 colspan=1>1560</td><td rowspan=1 colspan=1>石墨-石墨，石墨-BeO</td></tr><tr><td rowspan=1 colspan=1>B-Ti52Cr48</td><td rowspan=1 colspan=1>1420</td><td rowspan=1 colspan=1>石墨-石墨，石墨-钛</td></tr><tr><td rowspan=1 colspan=1>B-Ag72Cu28Ti</td><td rowspan=1 colspan=1>950</td><td rowspan=1 colspan=1>石墨-石墨</td></tr><tr><td rowspan=1 colspan=1>B-Cu80Ti10Sn10</td><td rowspan=1 colspan=1>1150</td><td rowspan=1 colspan=1>石墨-钢</td></tr><tr><td rowspan=1 colspan=1>B-Ti55Cu40Si5</td><td rowspan=1 colspan=1>950 ~1 020</td><td rowspan=1 colspan=1>石墨-石墨，石墨-钛</td></tr><tr><td rowspan=1 colspan=1>B-Ti45.5-Cu48.5-A16</td><td rowspan=1 colspan=1>960~1 040</td><td rowspan=1 colspan=1>石墨-石墨，石墨-钛</td></tr><tr><td rowspan=1 colspan=1>B-Ti54Cr25V21</td><td rowspan=1 colspan=1>1 550 ~1 650</td><td rowspan=1 colspan=1>石墨-难熔金属，石墨-陶瓷</td></tr><tr><td rowspan=1 colspan=1>B-Ti47. 5Zr47. 5Ta5</td><td rowspan=1 colspan=1>1 650~2 100</td><td rowspan=1 colspan=1>石墨-石墨</td></tr><tr><td rowspan=1 colspan=1>B-Ti47. 5Zr47. 5Nb5</td><td rowspan=1 colspan=1>1 600~1700</td><td rowspan=1 colspan=1>石墨-石墨，石墨-钼</td></tr><tr><td rowspan=1 colspan=1>B-Ti43Zr42GeI5</td><td rowspan=1 colspan=1>1300~1 600</td><td rowspan=1 colspan=1>石墨-石墨</td></tr><tr><td rowspan=1 colspan=1>B- Zr56V28Ti16Be0.1</td><td rowspan=1 colspan=1>1 454~1 482      X</td><td rowspan=1 colspan=1>石墨-钼，石墨-陶瓷</td></tr><tr><td rowspan=1 colspan=1>B-Fe54Ni38Ti8</td><td rowspan=1 colspan=1>1 300~1400</td><td rowspan=1 colspan=1>石墨-钼，石墨-碳化硅</td></tr></table>\n\n# 23.11.3钎焊技术\n\n\n# 1．石墨的钎焊技术\n石墨的钎焊方法可分两大类，一类是表面金属化后进行钎焊，另一类是表面不进行金属化而直接钎焊。不论哪种方法，装配前都应先对工件进行预处理，即用酒精或丙酮将石墨材料的表面污染物擦拭干净。\n\n表面金属化法焊接时，应先在石墨表面电镀一层镍、铜，或用等离子喷镀一层钛、锆或二硅化钼，然后采用铜基钎料或银钎料进行钎焊。采用活性钎料直接钎焊是目前应用最多的方法，可根据表23-19中提供的钎料选择钎焊温度。\n\n进行装配时，可将钎料夹在两工件中间或靠近一端。当与线胀系数大的金属钎焊时，可利用一定厚度的钼或钛作中间缓冲层，该过渡层在钎焊加热时可发生塑性变形，吸收热应力，避免石墨开裂。例如，用钼做过渡接头真空钎焊石墨和耐蚀镍基合金（HastelloyN)组件时，采用具有良好耐熔盐腐蚀性能和抗辐射性能的B-Pd60Ni35Cr5钎料，钎焊温度 $1 2 6 0 \\mathrm { ‰ }$ ，保温 $1 0 \\mathrm { { m i n } }$ 。\n\n# 2．金刚石的钎焊技术\n天然金刚石可以选用 $\\mathbf { B } { \\cdot } \\mathbf { A g 6 8 . 8 C u 2 6 . 7 T i 4 . 5 }$ 和 $\\mathbf { B } { - } \\mathbf { A g 6 6 C u 2 6 T i 8 }$ 等活性钎料直接钎焊，钎焊应在真空或氩气保护下进行。钎焊温度不宜超过${ \\bf 8 5 0 9 }$ ，应选择较快的加热速度，在钎焊温度下的保温时间不能过长（一般选10s左右），以免在界面形成连续的TiC层。金刚石和合金钢钎焊时，应加塑性中间层或低膨胀合金层进行过渡，以防止热应力过大造成金刚石晶粒的破坏。超精密加工用的车刀或镗刀采用钎焊工艺制造，是将 $\\mathbf { 0 . 1 } \\sim \\mathbf { 0 . 5 }$ 克拉(1克拉 $\\mathbf { \\sigma } = 2 \\times 1 0 ^ { - 4 } \\mathbf { k g } )$ 的小颗粒金刚石钎焊到钢体上，钎缝的接头强度达到了 $2 0 0 \\sim 2 5 0  { \\mathrm { M P a } }$ o\n\n聚晶金刚石可以采用火焰钎焊、高频钎焊或真空钎焊。切削金属或石材用的金刚石圆锯片，应采用高频钎焊或火焰钎焊，选用熔点较低的Ag-Cu-Ti活性钎料，钎焊温度控制在 ${ \\mathfrak { s s o t } }$ 以下，加热时间不宜过长，并采取较慢的冷却速度。用于石油、地质钻探的聚晶金刚石钻头，工作条件恶劣，承受巨大的冲击载荷，可选用镍基钎料，用纯铜箔做中间层进行真空钎焊。例如，将 $3 5 0 \\sim 4 0 0$ 粒直径为 $4 . 5 \\sim 4 . 5 \\mathrm { m m }$ 的柱状聚晶金刚石，钎焊到 $3 5 \\mathrm { C r } \\mathbf { M } \\mathbf { o }$ 或40CrNiMo钢的齿孔中构成切削齿时，可采用真空度不低于5×10-2$\\mathbf { P a }$ ，钎焊温度为（ $1 0 2 0 \\pm 5 ) \\%$ ，保温时间为$2 0 \\pm 2 )$ ）min的钎焊参数下的真空钎焊方法，钎缝的抗剪强度达到 $2 0 0 \\mathbf { M P a }$ 以上。\n\n应当指出，钎焊时应尽可能利用工件的自重进行装配定位，一般使金属件处于上部，以便压住石墨或金刚石材料。当使用夹具定位时，夹具材料应选用线胀系数与被焊工件相近的材料。",
    "summary": "（1）表面经过金属化的选择, （2）表面未经金属化的选择, 1．石墨的钎焊技术, 2．金刚石的钎焊技术, 23.11.3钎焊技术",
    "size": 4012
  },
  {
    "name": "第1卷_第4篇_钎焊-part-116",
    "projectId": "5ET7VaxsU6Y6",
    "fileName": "第1卷_第4篇_钎焊.pdf",
