Repository: LunaReborn/Welding-6m-Extractor

# 焊接文档 6M 专有词汇抽取工具

用于从焊接相关文档中抽取“人、机、料、法、环、测”六类专有词汇，并导出 JSON 和 Excel。

## 目录结构

```text
project/
  cli.py
  engine/
    document_loader.py
    chunker.py
    llm_client.py
    extractor_6m.py
    normalizer.py
    validator.py
    exporter.py
  prompts/
    welding_6m_extract.txt
    welding_6m_review.txt
  outputs/
  data/
```

## 安装

```bash
pip install -r requirements.txt
```

## 使用 Ollama

先启动 Ollama，并拉取模型：

```bash
ollama serve
ollama pull qwen2.5:7b
```

运行：

```bash
python cli.py --file data/氩弧焊标准作业指导书.docx --extractor ollama --model qwen2.5:7b --output outputs
```

启用二阶段复核：

```bash
python cli.py --file data/氩弧焊标准作业指导书.docx --extractor ollama --review --output outputs
```

File: data/hanjie_data/1.txt (part 42 of 68)
[
    "content": "# 23.12高温合金的钎焊\n\n\n# 23.12.1 钎焊性\n高温合金可分为镍基、铁基和钴基三大类，它们在高温下具有较好的力学性能、抗氧化性和耐腐蚀性。其中，镍基合金是实际生产中应用最多的高温合金，因此这里所述的钎焊性也主要是对这种合金而言的。\n\n# （1）氧化膜难于去除\n防止或减少加热时的氧化及去除氧化膜，是高温合金钎焊时的首要问题。因为高温合金含有较多的Cr，加热时表面易形成难以去除的 $\\mathbf { C r } _ { 2 } \\mathbf { 0 } _ { 3 }$ 氧化膜。同时，镍基高温合金均含有铝和钛，加热时极易氧化，形成更为稳定的 $\\mathbf { A } _ { 2 } \\mathbf { O } _ { 3 }$ 和 $\\mathbf { T i O } _ { 2 }$ 氧化膜，二者在氢气或氩气保护下是无法去除的，必须采取其他措施，如真空环境，而且要保证热态的真空度不低于 $1 0 ^ { - 3 } \\sim 1 0 ^ { - 2 } \\mathrm { P a }$ ，以免合金表面在加热时发生氧化。\n\n此外，在镍基高温合金钎焊中，不推荐使用钎剂去除表面氧化膜。这是因为，钎剂中的硼砂或硼酸在钎焊温度下能与母材作用，降低母材表面的熔化温度，从而使母材产生溶蚀，而且发生反应后析出的硼能渗人母材造成晶间渗入。因此，镍基高温合金常用真空钎焊，以避免氧化膜的形成。\n\n# （2）钎焊参数影响母材性能\n无论是固溶强化还是沉淀强化，镍基高温合金只有将其合金元素及其化合物充分固溶于基体内，才能获得良好的高温性能。因此，钎焊参数应尽可能与合金的热处理制度相匹配，即钎焊温度应尽量选择与母材固溶处理的加热温度相一致，以保证合金元素的充分溶解。钎焊温度过低，合金元素不能完全溶解；钎焊温度过高，母材晶粒发生长大，即使焊后进行热处理也无法恢复合金的性能。当然，铸造镍基合金的固溶温度都较高，并且晶粒不易长大，一般不会因钎焊温度过高而影响其性能。\n\n# (3）存在应力开裂倾向\n一些镍基高温合金，特别是沉淀强化合金有应力开裂的倾向。因此，钎焊前必须充分去除加工中形成的应力，钎焊过程中应尽量减小热应力，以降低开裂倾向。\n\n# 23.12.2 钎焊材料\n1.钎料\n\n从接头的工作条件和钎焊加热的影响出发，镍基高温合金钎焊可采用银钎料、纯铜钎料、镍基钎料及活性钎料。\n\n当接头的工作温度不高时，可采用银钎料。为了防止钎焊温度超过母材时效强化温度而对母材性能造成影响，同时也为减小钎焊接头的热应力，应选用熔化温度较低的银钎料，如 $\\mathbf { A } \\mathbf { g } \\mathbf { - C } \\mathbf { u } .$ -Zn系钎料。\n\n在真空或保护气氛中钎焊时可选用纯铜作钎料，钎焊温度为 $1 1 0 0 \\sim 1 1 5 0 \\mathrm { ‰}$ ，此时工件的内应力已经消除，接头不会产生应力开裂现象，但接头的工作温度不能超过 $4 0 0 \\mathbb { C }$ 。\n\n高温合金钎焊最常用的钎料是镍基钎料，它不但具有很好的高温性能，而且钎焊时不发生应力开裂现象。镍基钎料中主要的合金元素是Cr、Si和B，少量钎料中还含有Fe和W等。当钎料中增加W而降低B后，可减少硼对母材的晶间渗人，提高接头的高温性能，适合于钎焊间隙不易控制或间隙较大的接头。\n\n在镍基钎料的基础上，为了克服Si对高温合金力学性能的不利影响，现已开发出一些不含Si的镍基钎料，并将其称为活性扩散钎焊用钎料，见表23-20。这些钎料的钎焊温度分布在$1 1 5 0 \\sim 1 2 1 8  { \\mathbb { C } }$ 之间，钎焊后在 $1 0 6 6 \\mathrm { ‰ }$ 进行扩散处理后，可获得与母材性能一致的钎焊接头。\n\n表23-20镍基活性扩散钎焊用钎料  \n\n<table><tr><td rowspan=1 colspan=1>钎料牌号</td><td rowspan=1 colspan=1>固相线温度/℃</td><td rowspan=1 colspan=1>液相线温度/C</td><td rowspan=1 colspan=1>钎焊温度/℃</td></tr><tr><td rowspan=1 colspan=1>B-Ni54Cr20Co20Ta3B3La0.05</td><td rowspan=1 colspan=1>1050</td><td rowspan=1 colspan=1>1122</td><td rowspan=1 colspan=1>1191~1 218</td></tr><tr><td rowspan=1 colspan=1>B-Ni67.3Cr14Co10Ta2.5Al3.5B2.7Y0.02</td><td rowspan=1 colspan=1>1064</td><td rowspan=1 colspan=1>1122</td><td rowspan=1 colspan=1>1 149~1 190</td></tr><tr><td rowspan=1 colspan=1>B-Ni77. 3Cr13Ta3 Al4B2.7Y0.02</td><td rowspan=1 colspan=1>1080</td><td rowspan=1 colspan=1>1157</td><td rowspan=1 colspan=1>1 177~1 218</td></tr><tr><td rowspan=1 colspan=1>B-Ni74.2Cr20Ta3 B2.8Y0.04</td><td rowspan=1 colspan=1>1050</td><td rowspan=1 colspan=1>1157</td><td rowspan=1 colspan=1>1170~1218</td></tr><tr><td rowspan=1 colspan=1>B-Ni81.5Cr13Fe3.5B2</td><td rowspan=1 colspan=1>1030</td><td rowspan=1 colspan=1>1066</td><td rowspan=1 colspan=1>1 149~1205</td></tr></table>\n\n# 2.钎剂及炉中气氛\n用银钎料钎焊时可选用FB101钎剂，钎焊含铝量高的沉淀强化高温合金时，应用FB102钎剂，并添加 $1 0 \\% \\sim 2 0 \\%$ 的硅氟酸钠或铝用钎剂（如FB201等），此时由于钎焊温度不高而不会因硼的析出造成对母材的溶蚀。当钎焊温度超过 ${ \\mathfrak { s o o C } }$ 时，应选用FB105钎剂，但钎焊温度不宜过高，钎焊时间要短，以免钎剂同母材发生强烈的反应而使母材溶蚀。\n\n镍基高温合金绝大多数是采用炉中钎焊的，炉中气氛可以是真空，也可以是惰性气氛或还原性气氛。合金中所含的铝或钛越多，要求的真空度越高，所用的氩气或氢气的露点越低。\n\n# 23.12.3 钎焊技术\n镍基高温合金可采用气体保护钎焊、真空钎焊和瞬时液相连接。钎焊前都必须采用砂纸打磨、毡轮抛光、丙酮擦洗及化学清洗等方法，进行脱脂和去除表面氧化膜。选择钎焊规范时应注意加热温度不宜过高，钎焊时间尽量短，以降低对母材性能的影响。为防止母材开裂，经冷加工的零件焊前应进行去应力处理，焊接加热应尽可能均匀。\n\n# 1．气体保护钎焊\n气体保护钎焊对保护气体的纯度要求很高，对于铝、钛质量分数小于 $0 . 5 \\%$ 的高温合金，使用氢气或氩气时要求其露点低于 $- 5 4 \\mathfrak { C }$ 。当铝、钛含量增多时，合金表面加热时仍发生氧化，可以采取的去除或预防措施包括：加入少量钎剂，如FB105等，利用钎剂去除氧化膜；零件表面镀 $\\mathbf { 0 . 0 2 5 \\sim 0 . 0 3 8 m m }$ 厚的镀层；将钎料预先喷涂在待钎焊材料表面；附加少量气体钎剂，如三氟化硼等。",
    "summary": "（1）氧化膜难于去除, （2）钎焊参数影响母材性能, (3）存在应力开裂倾向, 1．气体保护钎焊, 2.钎剂及炉中气氛, 23.12.1 钎焊性, 23.12.2 钎焊材料, 23.12.3 钎焊技术, 23.12高温合金的钎焊",
    "size": 3348
  },
  {
    "name": "第1卷_第4篇_钎焊-part-117",
    "projectId": "5ET7VaxsU6Y6",
    "fileName": "第1卷_第4篇_钎焊.pdf",
    "content": "# 2.真空钎焊\n真空钎焊应用较广，能获得更好的保护效果和钎焊质量。典型镍基高温合金真空钎焊接头的力学性能见表23-21。对于铝、钛质量分数小于$4 \\%$ 的高温合金，虽然表面不进行特殊预处理也能保证钎料的润湿，但最好在表面电镀一层$\\mathbf { 0 . 0 1 \\sim 0 . 0 1 5 m m }$ 的镍。当铝、钛质量分数超过$4 \\%$ 时，镀镍层的厚度应为 $\\mathbf { 0 . 0 2 \\sim 0 . 0 3 m m }$ 。镀层太薄不起保护作用，镀层太厚将降低接头强度。\n\n也可将待焊零件放在盒内进行真空钎焊，盒中应放吸气剂，如锆在高温下吸收气体，可使盒内形成一个局部真空，从而防止合金表面的氧化。\n\n表23-21典型镍基高温合金真空钎焊接头的力学性能  \n\n<table><tr><td rowspan=1 colspan=1>母材牌号</td><td rowspan=1 colspan=1>钎料牌号</td><td rowspan=1 colspan=1>钎焊温度/℃</td><td rowspan=1 colspan=1>测试温度/℃</td><td rowspan=1 colspan=1>抗剪强度/MPa</td></tr><tr><td rowspan=6 colspan=1>GH3030</td><td rowspan=4 colspan=1>B-Ni82CrSiB</td><td rowspan=2 colspan=1>1080~1180</td><td rowspan=1 colspan=1>600</td><td rowspan=1 colspan=1>220</td></tr><tr><td rowspan=1 colspan=1>800</td><td rowspan=1 colspan=1>224</td></tr><tr><td rowspan=2 colspan=1>1 110~1 200</td><td rowspan=1 colspan=1>20</td><td rowspan=1 colspan=1>230</td></tr><tr><td rowspan=1 colspan=1>650</td><td rowspan=1 colspan=1>126</td></tr><tr><td rowspan=2 colspan=1>B-Ni68CrWB</td><td rowspan=2 colspan=1>1 105~1 205</td><td rowspan=1 colspan=1>20</td><td rowspan=1 colspan=1>433</td></tr><tr><td rowspan=1 colspan=1>650</td><td rowspan=1 colspan=1>178</td></tr><tr><td rowspan=2 colspan=1>GH3044</td><td rowspan=2 colspan=1>B-Ni70CrSiBMo</td><td rowspan=2 colspan=1>1080~1180</td><td rowspan=1 colspan=1>20</td><td rowspan=1 colspan=1>234</td></tr><tr><td rowspan=1 colspan=1>900</td><td rowspan=1 colspan=1>162</td></tr><tr><td rowspan=2 colspan=1>GH4188</td><td rowspan=2 colspan=1>B-Ni74CrSiB</td><td rowspan=2 colspan=1>1 170</td><td rowspan=1 colspan=1>20</td><td rowspan=1 colspan=1>308</td></tr><tr><td rowspan=1 colspan=1>870</td><td rowspan=1 colspan=1>90</td></tr><tr><td rowspan=2 colspan=1>DZ22</td><td rowspan=2 colspan=1>B-Ni43CrNiWBSi</td><td rowspan=2 colspan=1>1180</td><td rowspan=1 colspan=1>950</td><td rowspan=1 colspan=1>26~116</td></tr><tr><td rowspan=1 colspan=1>980</td><td rowspan=1 colspan=1>90~107</td></tr><tr><td rowspan=3 colspan=1>GH4033</td><td rowspan=2 colspan=1>B-Ni48Mn31Pd21</td><td rowspan=2 colspan=1>1 120~1 180</td><td rowspan=1 colspan=1>20</td><td rowspan=1 colspan=1>338</td></tr><tr><td rowspan=1 colspan=1>850</td><td rowspan=1 colspan=1>122</td></tr><tr><td rowspan=1 colspan=1>B-Ag64Pd33Mn3</td><td rowspan=1 colspan=1>1 170~1 200</td><td rowspan=1 colspan=1>850</td><td rowspan=1 colspan=1>122</td></tr></table>\n\n高温合金钎焊的接头组织和强度随钎焊间隙而变化，钎焊后扩散处理可进一步增大接头间隙的最大允许值。以Inconel合金为例，采用B-Ni82CrSiB钎焊的接头，经 $1 0 0 0 \\mathrm { \\ P } \\times 1 \\mathrm { h }$ 扩散处理后，最大间隙值可达 ${ \\bf 9 0 } _ { \\bf \\mu \\ m }$ ；而采用B-Ni71CrSiB钎焊的接头，经 $1 0 0 0 \\mathfrak { C } \\times 2 \\mathbf { h }$ 扩散处理后，最大间隙值为 ${ \\mathfrak { s o } } _ { \\sharp m }$ 左右。\n\n# 3.瞬时液相连接\n瞬时液相连接是在较小的压力和合适的温度下，利用含有原子半径小，扩散速度快，同时又能降低熔点的元素（统称为降熔元素）的合金中间层，熔化并润湿母材，降熔元素迅速向母材扩散，使液相成分变化而引起固相线温度升高，当固相线温度达到钎焊温度时发生等温凝固，从而形成接头。\n\n这种连接方法的显著特点是接头成分较为均匀，接头性能好。其主要工艺参数有温度、压力和保温时间。对于镍基高温合金，连接温度介于\n\n$1 1 0 0 \\sim 1 2 5 0  { \\tau }$ 之间，连接压力和时间取决于对接头的技术要求。一般采用较小的压力，主要是为了保持工件配合面的良好接触，同时排除合金中间层熔化后所形成的部分液相。加热温度和加热时间对接头性能有很大的影响，在不影响母材性能的前提下，采用高温（ $\\approx 1 1 5 0  { \\mathrm { ~ c ~ } }$ ）和长时间（如8\\~24h）有利于提高接头的性能。如果母材不能经受较高的温度，则应采用较低的温度$\\bf { 1 1 0 0 } \\sim \\mathrm { 1 1 5 0 \\% }$ ）和较短的时间（1\\~8h）。\n\n中间层成分的确定应以被连接的母材成分为依据，加人不同的降熔元素，如硼、硅、锰和铌等。例如，Udimet合金的成分（质量分数， $\\%$ ）为B-Ni53.9Cr15Co18.5Al4.3Ti3.3Mo5，作为瞬时液相连接用中间层的成分（质量分数， $\\%$ ）为B-Ni62.5Cr15Co15Mo5B2.5。这些添加元素都能使Ni-Cr或Ni-Cr-Co合金的熔化温度降低，但硼的降熔作用最明显。此外，硼的扩散速度高，可使中间层和母材迅速趋向均质化。\n\n# 23.13 陶瓷与金属的钎焊\n",
    "summary": "2.真空钎焊, 23.13 陶瓷与金属的钎焊, 3.瞬时液相连接",
    "size": 3457
  },
  {
    "name": "第1卷_第4篇_钎焊-part-118",
    "projectId": "5ET7VaxsU6Y6",
    "fileName": "第1卷_第4篇_钎焊.pdf",
    "content": "# 23.13.1钎焊性\n按用途划分，陶瓷分为结构陶瓷和功能陶瓷；按组成划分，陶瓷分为氧化物陶瓷和非氧化物陶瓷。在结构工程中，所应用的陶瓷主要有氧化物陶瓷、碳化物陶瓷、氮化物陶瓷以及硼化物陶瓷等。陶瓷具有密度低、强度高、耐高温、耐磨损及腐蚀等优点，在各个领域都有广阔的应用前景。在陶瓷实用化的进程中，不可避免地涉及到它与金属材料的连接问题，其中钎焊是最有效的连接方法之一。一般来讲，陶瓷与金属的钎焊是较为困难的，主要表现在以下几个方面：\n\n1）难于润湿。陶瓷的化学组成非常稳定，其晶体结构的键型表现为离子键或共价键，一般很难被具有金属键型的金属钎料所润湿。若想实现陶瓷与金属的钎焊，只能通过两种途径：一是采用能够与陶瓷发生界面反应的活性钎料，通过界面反应及其产物来提高润湿性；二是对陶瓷表面进行金属化，通过表面的金属化层来提高普通钎料的润湿性。因此，形成了两种钎焊方法，即活性钎焊法和金属化钎焊法。\n\n2）易产生裂纹。陶瓷与金属的线胀系数和弹性模量差异很大，当对二者进行钎焊时，接头内会产生较大的热应力。同时，陶瓷的塑性和断裂韧度远低于金属，在较大的热应力作用下容易产生裂纹。为解决这个问题，常常选用线胀系数介于陶瓷与金属之间、具有良好塑性的中间层来缓解接头内的热应力，提高接头的抗裂性和力学性能。\n\n3）界面产物影响接头性能。在陶瓷与金属的钎焊中，连接界面及其附近易形成多种类型的化合物，如碳化物、氮化物、硅化物以及三元或多元化合物。由于这些化合物的脆性很大，因而对接头的力学性能会产生明显的影响。特别是它们以层状形式连续分布时，影响更大。因此，如何控制这些化合物的生成和长大，已成为提高接头力学性能的关键。\n\n# 23.13.2钎料选择\n\n\n# 1．金属化钎焊法用钎料\n对陶瓷表面进行金属化后，提高了表面的润湿性，这时可选用常规钎料实现陶瓷与金属的钎焊。常用的有银钎料，以及铜基及金基等钎料，典型钎料的牌号及固、液相线的温度见表23-22。\n\n表23-22陶瓷与金属钎焊用常规钎料  \n\n<table><tr><td rowspan=1 colspan=1>钎料牌号</td><td rowspan=1 colspan=1>固相线温度/℃</td><td rowspan=1 colspan=1>液相线温度/C</td></tr><tr><td rowspan=1 colspan=1>B-Ag99. 99</td><td rowspan=1 colspan=1>960. 5</td><td rowspan=1 colspan=1>960. 5</td></tr><tr><td rowspan=1 colspan=1>B-Ag72Cu28</td><td rowspan=1 colspan=1>779</td><td rowspan=1 colspan=1>779</td></tr><tr><td rowspan=1 colspan=1>B-Ag65Cu20Pd15</td><td rowspan=1 colspan=1>852</td><td rowspan=1 colspan=1>898</td></tr><tr><td rowspan=1 colspan=1>B-Ag63Cu27In10</td><td rowspan=1 colspan=1>685</td><td rowspan=1 colspan=1>710</td></tr><tr><td rowspan=1 colspan=1>B-Ag58Cu32Pd10</td><td rowspan=1 colspan=1>824</td><td rowspan=1 colspan=1>852</td></tr><tr><td rowspan=1 colspan=1>B-Ag50Cu50</td><td rowspan=1 colspan=1>779</td><td rowspan=1 colspan=1>850</td></tr><tr><td rowspan=1 colspan=1>B-Au82. 5Ni17. 5</td><td rowspan=1 colspan=1>950</td><td rowspan=1 colspan=1>950</td></tr><tr><td rowspan=1 colspan=1>B-Au80Cu20</td><td rowspan=1 colspan=1>889</td><td rowspan=1 colspan=1>S                889</td></tr><tr><td rowspan=1 colspan=1>B-Au60Ag20Cu20</td><td rowspan=1 colspan=1>835</td><td rowspan=1 colspan=1>e   845</td></tr><tr><td rowspan=1 colspan=1>B-Cu99.9</td><td rowspan=1 colspan=1>1083</td><td rowspan=1 colspan=1>e1083</td></tr><tr><td rowspan=1 colspan=1>B-Cu87.75Ge12Ni0.25</td><td rowspan=1 colspan=1>850</td><td rowspan=1 colspan=1>      965</td></tr></table>\n\n值得说明的是，当进行真空电子器件的钎焊时，对所选用的钎料还应提出一些特殊的要求。例如，钎料中不宜含有易挥发元素，如 ${ \\bf Z n }$ 、Cd、Bi、 $\\mathbf { M } _ { \\mathbf { \\widetilde { B } } }$ 及Li等，一般规定器件工作时钎料的蒸气压不超过 $1 0 ^ { - 3 } \\mathbf { P a }$ ，所含高蒸气压杂质的质量分数不超过 $0 . \\ 0 0 2 \\% \\ \\sim 0 . \\ 0 0 5 \\%$ ，以免引起器件的漏电或中毒；钎料中氧的质量分数不超过$0 . 0 0 1 \\%$ ，以免在氢气中钎焊时生成水气，引起熔融钎料的飞溅。此外，还要求钎料表面必须清洁，表面也不应存在氧化物，以免在钎焊过程中形成浮渣，降低钎缝的气密性。",
    "summary": "1．金属化钎焊法用钎料, 23.13.1钎焊性, 23.13.2钎料选择",
    "size": 2632
  },
  {
    "name": "第1卷_第4篇_钎焊-part-119",
    "projectId": "5ET7VaxsU6Y6",
    "fileName": "第1卷_第4篇_钎焊.pdf",
    "content": "# 2.活性钎焊法用钎料\n当陶瓷与金属直接进行钎焊时，必须选用活性钎料。这些活性钎料主要是钛基或锆基的钎料，或者是含有钛或锆的钎料，见表23-23。其中，二元系活性钎料以Ti-Cu系为主，三元系中以 $\\mathbf { A g \\mathbf { - C u - T i } }$ （Ti的质量分数低于 $5 \\%$ ）钎料最为常用。\n\n表23-23陶瓷与金属钎焊用活性钎料  \n\n<table><tr><td rowspan=1 colspan=1>钎料牌号</td><td rowspan=1 colspan=1>钎焊温度/℃</td><td rowspan=1 colspan=1>被焊材料</td></tr><tr><td rowspan=1 colspan=1>B-Ag85Ti15</td><td rowspan=1 colspan=1>1000</td><td rowspan=1 colspan=1>氧化物陶瓷-Ni，氧化物陶瓷-Mo</td></tr><tr><td rowspan=1 colspan=1>B-Ag85Zr15</td><td rowspan=1 colspan=1>1050</td><td rowspan=1 colspan=1>氧化物陶瓷-Ni，氧化物陶瓷-Mo</td></tr><tr><td rowspan=1 colspan=1>B-Ag69Cu26Ti5</td><td rowspan=1 colspan=1>850~880</td><td rowspan=1 colspan=1>陶瓷-Cu，陶瓷-Ti，陶瓷-Nb</td></tr><tr><td rowspan=1 colspan=1>B-Cu70Ti30</td><td rowspan=1 colspan=1>900-1000</td><td rowspan=1 colspan=1>陶瓷-Cu，陶瓷-Ti，陶瓷-难溶金属</td></tr><tr><td rowspan=1 colspan=1>B-Ti92Cu8</td><td rowspan=1 colspan=1>820~900</td><td rowspan=1 colspan=1>陶瓷-金属</td></tr><tr><td rowspan=1 colspan=1>B-Ti75Cu25</td><td rowspan=1 colspan=1>900~950</td><td rowspan=1 colspan=1>陶瓷-金属</td></tr><tr><td rowspan=1 colspan=1>B-Ti72Ni28</td><td rowspan=1 colspan=1>1 140</td><td rowspan=1 colspan=1>陶瓷-金属，陶瓷-石墨</td></tr><tr><td rowspan=1 colspan=1>B-Ti68Ag28Be4</td><td rowspan=1 colspan=1>1040</td><td rowspan=1 colspan=1>陶瓷-金属</td></tr><tr><td rowspan=1 colspan=1>B-Ti50Cu50</td><td rowspan=1 colspan=1>980~1050</td><td rowspan=1 colspan=1>陶瓷-金属</td></tr><tr><td rowspan=1 colspan=1>B-Ti49Cu49 Be2</td><td rowspan=1 colspan=1>1 000</td><td rowspan=1 colspan=1>陶瓷-金属</td></tr><tr><td rowspan=1 colspan=1>B-Ti48Zr48Be4</td><td rowspan=1 colspan=1>1050</td><td rowspan=1 colspan=1>陶瓷-金属</td></tr><tr><td rowspan=1 colspan=1>B-Ti47. 5Zr47. 5Ta5</td><td rowspan=1 colspan=1>1 650~2 100</td><td rowspan=1 colspan=1>陶瓷-Ta</td></tr><tr><td rowspan=1 colspan=1>B-Zr75Nb19Be6</td><td rowspan=1 colspan=1>1050</td><td rowspan=1 colspan=1>陶瓷-金属</td></tr><tr><td rowspan=1 colspan=1>B-Zr56V28Ti16</td><td rowspan=1 colspan=1>1 250</td><td rowspan=1 colspan=1>陶瓷-金属</td></tr></table>\n\n$\\mathbf { B } { \\cdot } \\mathbf { A g 6 9 C u } 2 6 \\mathrm { T i } \\mathbf { 5 }$ 钎料可以制成箔片、粉状或$\\mathbf { A g - C u }$ 共晶钎料片配合Ti粉使用，可对各类陶瓷与金属进行直接钎焊。在Ag-Cu-Ti三元系活性钎料基础上，通过添加AI而发展起来的B-$\\mathbf { A g 5 4 C u 3 6 T i 5 A l 5 }$ 钎料，能有效提高钎料的高温抗氧化性能，接头的强度也高。\n\n$\\mathbf { B - T i 4 9 C u 4 9 B e } 2$ 钎料具有与不锈钢相近的耐腐蚀性，并且蒸气压较低，在防氧化、防泄漏的真空密封接头中可优先选用。在Ti-V-Cr系钎料中，V的质量分数为 $30 \\%$ 时，钎料的熔化温度最低（ $1 6 2 0 \\mathrm { ‰}$ )，而Cr的加入能有效缩小熔化温度范围。不含 $\\scriptstyle \\mathbf { C r }$ 的 $\\mathbf { B } { \\cdot } \\mathrm { T i } 4 7 , \\thinspace 5 \\mathbf { Z r } 4 7 . \\thinspace 5 \\mathrm { T a } 5$ 钎料，已用于氧化铝和氧化镁的直接钎焊，其接头可在$1 0 0 0 \\mathrm { ‰}$ 的环境温度下工作\n\n# 23.13.3钎焊技术\n陶瓷与金属的钎焊可以采用预先对陶瓷进行金属化的钎焊法，也可采用活性钎料进行钎焊的\n\n活性钎焊法。此外，还可根据陶瓷的组成类型，采用一种以氧化物为主或氟化物为主的混合物作钎料的钎焊方法，并称之为混合物钎焊法。\n\n# 1．金属化钎焊法\n金属化钎焊法是指经过预先金属化处理的陶瓷，在高纯度的惰性气体、氢气或真空环境中，采用常规钎料进行钎焊的方法。其主要工艺过程包括表面清洗、涂膏、陶瓷表面金属化、镀镍、装配、钎焊及焊后检验等。\n\n# （1）表面清洗\n表面清洗是为了除去母材表面的油污、汗迹和氧化膜等。对于金属零件和钎料，应先用有机溶剂去油，再酸洗或碱洗去氧化膜，最后经流水冲洗并烘干。陶瓷件应采用丙酮加超声清洗，再用流水冲洗，最后用去离子水煮沸两次，每次煮沸 $1 5 \\mathrm { { m i n } }$ 。清洗后的零件不得再与有油污的物体或裸手接触，应立即进入下道工序或放人干燥器内，不能长时间暴露在空气中。\n\n# （2）涂膏\n涂膏是陶瓷金属化的一个重要工序，主要是将手工或自动方法制备好的膏剂涂于需要金属化的陶瓷表面上，涂层厚度一般为 $3 0 \\sim 6 0 \\mu \\mathrm { m }$ 。膏剂一般由粒度约为 $1 \\sim 5 \\mu \\mathrm { m }$ 的纯金属粉末、适量的金属氧化物和有机胶粘剂调制而成。\n\n# (3）陶瓷表面金属化\n陶瓷表面金属化实质是一种烧结过程，是将涂好膏的陶瓷件送入氢气炉中，用湿氢或裂化氨在 $1 3 0 0 \\sim 1 5 0 0 \\mathrm { ^ c }$ 下烧结 $3 0 \\sim 6 0 \\mathrm { { m i n } }$ ，使膏剂中的金属与陶瓷表面发生作用，在陶瓷表面上获得金属化层。\n\n# （4）镀镍\n镀镍是为了进一步提高金属化层的润湿性。对于 ${ \\bf M } { \\bf o } { \\bf - M } { \\bf n }$ 金属化层，为了使其被钎料所润湿，必须在其表面上电镀 $4 \\sim 5 \\mu \\mathrm { m }$ 厚的镍层或涂一层镍粉。如果钎焊温度低于 $1 0 0 0 \\mathrm { ‰}$ ，则镍层还需在氢气炉中进行预烧结，烧结温度为 $1 0 0 0 \\mathrm { ‰}$ ，烧结时间为 $1 5 \\sim 2 0 \\mathrm { m i n }$ o\n\n# （5）装配\n对于处理好的陶瓷和金属件，采用不锈钢或石墨、陶瓷模具装配成组件，并在连接处装上钎料，送入炉中准备钎焊。在整个操作过程中，要保持工件清洁，不得用裸手触摸。\n\n组装后的陶瓷-金属件，可在氩气、氢气或真空炉中进行钎焊，钎焊温度视钎料而定。为防止陶瓷件开裂，降温速度不宜过快。此外，钎焊中还可以施加一定的压力（约0.49\\~${ \\bf 0 . 9 8 M P a }$ ）。\n\n# (6）焊后检验\n钎焊后的工件除进行表面质量检验外，还应进行热冲击及力学性能检验。对于真空器件，还应按有关规定进行检漏试验。",
    "summary": "（1）表面清洗, （2）涂膏, (3）陶瓷表面金属化, （4）镀镍, （5）装配, (6）焊后检验, 1．金属化钎焊法, 2.活性钎焊法用钎料, 23.13.3钎焊技术",
    "size": 3944
  },
  {
    "name": "第1卷_第4篇_钎焊-part-120",
    "projectId": "5ET7VaxsU6Y6",
    "fileName": "第1卷_第4篇_钎焊.pdf",
    "content": "活性钎焊法是在真空或高纯的惰性气氛下，利用活性钎料对金属与陶瓷直接进行钎焊的方法。由于工艺过程简单，接头质量稳定，这种方法现已得到普遍接受和应用。\n\n进行直接钎焊前，先对陶瓷件和金属件进行表面清洗，然后进行装配。为避免组件钎焊后因组成部分线胀系数不同而产生裂纹，可在组件之间放置一层或多层金属箔片作为应力缓冲层。放置钎料时，应尽可能将钎料夹在两个被焊组件之间，或放在填充间隙的部位，然后开始进行真空钎焊。\n\n使用 $\\mathbf { A g \\mathbf { - C u - T i } }$ 钎料进行直接钎焊时，应采用真空钎焊方法。当炉内的真空度达到 $2 . 7 \\times$ $1 0 ^ { - 3 } \\mathbf { P a }$ 时开始加热，此时可快速升温；当温度接近钎料熔点时应缓慢升温，以使组件各部分的温度趋于一致；待钎料熔化时，快速升温到钎焊温度，保温时间 $3 \\sim 5 \\mathrm { { m i n } }$ 。冷却过程中，应在${ 7 0 0 } \\mathrm { \\textcircled { C } }$ 以前缓慢降温，而在 ${ } ^ { 7 0 0 } \\mathrm { { C } }$ 以后可随炉自然冷却。\n\n采用 $\\mathbf { T i - C u }$ 活性钎料直接钎焊时，钎料可以是Cu箔加Ti粉或Cu零件加Ti箔，也可以在陶瓷表面涂上Ti粉再加 ${ { \\mathbb { C } } } { \\mathfrak { u } }$ 箔。钎焊前，所有的金属零件都要真空除气，无氧铜除气的温度为750$\\sim 8 0 0 \\%$ ，Ti、Nb、Ta等要求在 ${ \\mathfrak { s o o t } }$ 除气$1 5 \\mathrm { { m i n } }$ ，此时真空度应不低于 $6 . 7 \\times 1 0 ^ { - 3 } \\mathrm { P a }$ 。钎焊时，将待焊组件装配在夹具内，在真空炉中加热到 $9 0 0 \\sim 1 1 2 0  { \\mathbb { C } }$ ，保温时间为 $2 \\sim 5 \\mathrm { { m i n } }$ 。在整个钎焊过程中，真空度不得低于 $6 . 7 \\times 1 0 ^ { - 3 } \\mathrm { P a }$",
    "summary": "2.活性钎焊法",
    "size": 999
  },
  {
    "name": "第1卷_第4篇_钎焊-part-121",
    "projectId": "5ET7VaxsU6Y6",
    "fileName": "第1卷_第4篇_钎焊.pdf",
    "content": "# 3．混合物钎焊法\n混合物钎焊法是指采用一种以氧化物为主或氟化物为主的混合物作为钎料的钎焊方法。根据混合物的主要组分不同，混合物钎焊法又可分为氧化物钎焊法和氟化物钎焊法。\n\n氧化物钎焊法是利用氧化物钎料熔化后形成的玻璃相，向陶瓷渗透并润湿金属表面而实现连接的方法。氧化物钎料的成分主要是 $\\mathbf { A l } _ { 2 } \\mathbf { O } _ { 3 }$ 、Ca0、 $\\bf { \\delta B a O }$ 和 $\\pmb { M } \\mathbf { g } \\mathbf { 0 }$ ，加入 $\\mathbf { B } _ { 2 } \\mathbf { O } _ { 3 } , \\quad \\mathbf { Y } _ { 2 } \\mathbf { O } _ { 3 }$ 及 $\\mathbf { T } a _ { 2 } \\mathbf { 0 } _ { 3 }$ 等可以得到各种熔点和线胀系数的钎料，见表23-24。采用氧化物钎料既可以钎焊氧化物陶瓷与金属，也可以钎焊非氧化物陶瓷与金属。\n\n表23-24典型氧化物钎料的组分  \n\n<table><tr><td rowspan=2 colspan=1>系列</td><td rowspan=1 colspan=7>组分（质量分数，%）</td><td rowspan=2 colspan=1>钎焊温度</td><td rowspan=2 colspan=1>线胀系数/（×10-/℃）</td></tr><tr><td rowspan=1 colspan=1>Al03</td><td rowspan=1 colspan=1>CaO</td><td rowspan=1 colspan=1>Mg0</td><td rowspan=1 colspan=1>BaO</td><td rowspan=1 colspan=1>Y03</td><td rowspan=1 colspan=1>BO</td><td rowspan=1 colspan=1>Ta2O</td></tr><tr><td rowspan=2 colspan=1>Al-Ca-Mg-Ba</td><td rowspan=1 colspan=1>49</td><td rowspan=1 colspan=1>36</td><td rowspan=1 colspan=1>11</td><td rowspan=1 colspan=1>4</td><td rowspan=1 colspan=1>1</td><td rowspan=1 colspan=1>1</td><td rowspan=1 colspan=1>二</td><td rowspan=1 colspan=1>1 550</td><td rowspan=2 colspan=1>8.8</td></tr><tr><td rowspan=1 colspan=1>45</td><td rowspan=1 colspan=1>36.4</td><td rowspan=1 colspan=1>4.7</td><td rowspan=1 colspan=1>13.9</td><td rowspan=1 colspan=1>1</td><td rowspan=1 colspan=1>1</td><td rowspan=1 colspan=1>1</td><td rowspan=1 colspan=1>1 410</td></tr><tr><td rowspan=1 colspan=1>Al-Ca-Ba-B</td><td rowspan=1 colspan=1>46</td><td rowspan=1 colspan=1>36</td><td rowspan=1 colspan=1>二</td><td rowspan=1 colspan=1>16</td><td rowspan=1 colspan=1>二</td><td rowspan=1 colspan=1>2</td><td rowspan=1 colspan=1>一</td><td rowspan=1 colspan=1>1 325</td><td rowspan=1 colspan=1>9.4~9.8</td></tr><tr><td rowspan=1 colspan=1>Al-Ca-Ta-Y</td><td rowspan=1 colspan=1>45</td><td rowspan=1 colspan=1>49</td><td rowspan=1 colspan=1>1</td><td rowspan=1 colspan=1>1</td><td rowspan=1 colspan=1>3</td><td rowspan=1 colspan=1>1</td><td rowspan=1 colspan=1>3</td><td rowspan=1 colspan=1>1 380</td><td rowspan=1 colspan=1>7.5~8.5</td></tr><tr><td rowspan=1 colspan=1>Al-Ca-Mg-Ba-Y</td><td rowspan=1 colspan=1>40~50</td><td rowspan=1 colspan=1>30~40</td><td rowspan=1 colspan=1>3~8</td><td rowspan=1 colspan=1>10~20</td><td rowspan=1 colspan=1>0.5~5</td><td rowspan=1 colspan=1>一</td><td rowspan=1 colspan=1>1</td><td rowspan=1 colspan=1>1 480~1560</td><td rowspan=1 colspan=1>6.7~7.6</td></tr></table>\n\n氟化物钎焊法是利用以氟化物为主的钎料，进行陶瓷与陶瓷、陶瓷与金属的钎焊的方法，能获得强度高、耐蚀性好的钎焊接头，所用的氟化物主要是 $\\mathbf { C a } \\mathbf { F } _ { 2 }$ 和 $\\mathbf { N a E }$ 。氟化物钎料中还可加人一定量的氧化物。这种钎焊方法主要用于非氧化物陶瓷之间的连接，也可用于非氧化物陶瓷与氧化物陶瓷之间的连接，还可用于陶瓷与金属的连接。\n\n# 23.14金属间化合物的钎焊\n近年来，在工程界受到高度重视的金属间化合物，主要是Ti-Al系和Ni-Al系的 $\\mathbf { A } _ { 3 } \\mathbf { B }$ 型或AB型金属间化合物，其物理性能见表23-25。特别是Ti-Al系金属间化合物或金属间化合物基合金，具有密度低、弹性模量高、高温力学性能好和抗氧化等特点，是很有发展前途的轻质结构材料，可望在航空、航天和军工等领域获得广泛的应用。然而，出于对结构或功能的考虑，需要将其与自身或与其他材料连接在一起，而钎焊则是较为合适的连接方法之一。因此，这里仅就具有代表性的Ti-Al系金属间化合物基合金的钎焊技术进行简要阐述。\n\n表23-25 Ni-Al系和Ti-Al系金属间化合物的物理性能  \n\n<table><tr><td rowspan=1 colspan=1>金属间化合物</td><td rowspan=1 colspan=1>晶体结构类型</td><td rowspan=1 colspan=1>密度/（g/cm）</td><td rowspan=1 colspan=1>弹性模量/GPa</td><td rowspan=1 colspan=1>熔点/℃</td></tr><tr><td rowspan=1 colspan=1>NiAl</td><td rowspan=1 colspan=1>面心立方</td><td rowspan=1 colspan=1>7.50</td><td rowspan=1 colspan=1>178</td><td rowspan=1 colspan=1>1390</td></tr><tr><td rowspan=1 colspan=1>NiAl</td><td rowspan=1 colspan=1>体心立方</td><td rowspan=1 colspan=1>5.86</td><td rowspan=1 colspan=1>293</td><td rowspan=1 colspan=1>1640</td></tr><tr><td rowspan=1 colspan=1>Ti3Al</td><td rowspan=1 colspan=1>密排六方</td><td rowspan=1 colspan=1>4. 20</td><td rowspan=1 colspan=1>144</td><td rowspan=1 colspan=1>1600</td></tr><tr><td rowspan=1 colspan=1>TiA1</td><td rowspan=1 colspan=1>面心四方</td><td rowspan=1 colspan=1>3. 91</td><td rowspan=1 colspan=1>175</td><td rowspan=1 colspan=1>1 460</td></tr></table>",
    "summary": "23.14金属间化合物的钎焊, 3．混合物钎焊法",
    "size": 3953
  },
  {
    "name": "第1卷_第4篇_钎焊-part-122",
    "projectId": "5ET7VaxsU6Y6",
    "fileName": "第1卷_第4篇_钎焊.pdf",
    "content": "# 23.14.1 $\\mathbf { T i } _ { 3 } \\mathbf { A l }$ 基合金的钎焊\n钎焊接头的组织和性能在很大程度上取决于所采用的钎料。当采用不同的钎料对 $\\mathrm { T i } _ { 3 } \\mathrm { A l }$ 基合金进行钎焊时，界面产物及界面组织是不同的，因而接头的力学性能也不同。\n\n# 1．采用钛基钎料的钎焊\n当采用 $\\mathbf { T i } – \\mathbf { Z r } – \\mathbf { N i } – \\mathbf { C u }$ 钎料对 $\\mathrm { T i } _ { 3 } \\mathrm { A l }$ 基合金进行钎焊时，接头的抗剪强度随焊接参数的变化如图23-1所示。在钎焊时间定为 ${ \\mathfrak { s m i n } }$ 的条件下，随钎焊温度的升高，接头的抗剪强度提高，在钎焊温度为1323K时，接头的抗剪强度达到 $2 5 4 \\mathbf { M P a }$ ;而当钎焊温度保持在1323K时，随钎焊时间的增加，接头的抗剪强度先增后减，并在钎焊时间为 $5 \\mathrm { { m i n } }$ 时出现峰值。\n\n以上抗剪强度的试验结果实质是由界面组织决定的。当采用 $\\mathbf { T i } – \\mathbf { Z r } – \\mathbf { N i } – \\mathbf { C u }$ 钎料钎焊 ${ \\bf \\delta T i _ { 3 } A l } ,$ 基合金时，在钎料与母材的界面处出现了 $\\operatorname { T i } _ { 2 } \\mathrm { { N i } } + \\operatorname { T i }$ $( \\mathrm { \\bf ~ C u } , \\mathrm { \\bf ~ A l } ) _ { 2 }$ 化合物和Ti基固溶体，而且它们的数量及分布与钎焊温度和时间密切相关。随着钎焊温度的增加， $\\mathrm { { T i } } _ { 2 } \\mathrm { { N i } } + \\mathrm { { T i } } \\left( \\mathrm { { C u } } , \\mathrm { { \\bf \\ A l } } \\right) _ { 2 }$ 化合物增加，Ti基固溶体减少，但温度升至1323K时，$\\mathrm { { T i } } _ { 2 } \\mathrm { { N i } } + \\mathrm { { T i } } \\left( \\mathrm { { C u } } , \\mathrm { { \\ A l } } \\right) _ { 2 }$ 化合物弥散分布于Ti基固溶体上，对接头起到了强化作用；而随钎焊时间的增加，各元素反应更加充分， $\\operatorname { T i } _ { 2 } \\operatorname { N i } + \\operatorname { T i }$ ( ${ { \\mathrm { { C u } } } }$ ，$\\mathbf { A l } ) _ { 2 }$ 化合物增加，Ti基固溶体相应减少。\n\n# 2.采用银钎料的钎焊\n当采用 $\\mathbf { A g { \\mathrm { - } } C u { \\mathrm { - } } Z n }$ 钎料对 $\\mathrm { T i } _ { 3 } \\mathrm { A l }$ 基合金进行钎焊时，接头的抗剪强度随焊接参数的变化如图\n\n23-2所示。在钎焊时间保持在 ${ \\mathfrak { s } } _ { \\mathbf { m i n } }$ 的条件下，钎焊温度升高时，接头的抗剪强度先增加后减小，并在钎焊温度为1173K时达到最大值$1 2 5 \\mathbf { M P a }$ ；当钎焊温度保持在1173K时，随钎焊时间的增加，接头的抗剪强度也是先增加后减小，并在钎焊时间为 $5 \\mathrm { { m i n } }$ 时出现峰值。这是因为，当采用 $\\mathbf { A g - C u - Z n }$ 钎料对 $\\mathrm { T i } _ { 3 } \\mathbf { A l }$ 基合金进行钎焊时，在界面处明显出现了 $\\mathbf { T i C u } ~ + ~ \\mathbf { T i }$ （Cu,$\\mathbf { A l } ) _ { 2 }$ 化合物和 $\\mathbf { A } _ { \\pmb { \\mathrm { ~ \\delta ~ } } }$ 基固溶体，而且其形态和分布与钎焊参数有关。随钎焊温度的升高，TiCu和Ti $( \\mathbf { C u } , \\mathbf { A l } ) _ { 2 }$ 增多， $\\mathbf { A } _ { \\mathbf { \\delta B } }$ 基固溶体减少；随钎焊时间的增加，Ti和Al的扩散反应更加充分，$\\mathrm { T i C u } + \\mathrm { T i }$ (Cu，Al) $_ { 2 }$ 化合物的量增加，Ag基固溶体进一步减少。\n\n![](images/e60a48ca1d52c50165d4b341b13e0dad70203ef053108deae285018787b3ecc3.jpg)\n\n![](images/1ea96ce15a99a7e52f1552cf014ccd982f75f0990a457f4f613398602fdd2a47.jpg)  \n图23-1采用Ti-Zr-Ni-Cu钎料的钎焊接头的抗剪强度  \n图23-2采用 $\\mathbf { A g - C u - Z n }$ 钎料的钎焊接头的抗剪强度\n\na）抗剪强度随钎焊温度的变化\n\n# 23.14.2 TiAl基合金的钎焊\n在TiAl基合金的钎焊中，主要采用银钎料，以及钛基、铝基等钎料，既涉及TiAl基合金自身的钎焊，也涉及TiAl基合金与结构钢的钎焊。钎焊接头的组织和性能既与钎料有关，又与母材本身有关，还与钎焊的焊接参数有关。\n\n# 1.TiAl基合金自身的钎焊\n采用B-Ti70Cu15Ni15钎料，在氩气保护下进行Ti-50A1（原子分数）铸造合金的红外钎焊时，AI从TiAl基合金向钎缝中的扩散是形成界面微观结构的主控因素。通过等温凝固和固态扩b）抗剪强度随钎焊时间的变化散，在接头中形成由 $\\pmb { \\alpha }$ （Ti）、 $( \\alpha + \\beta )$ 或 $\\pmb { \\alpha } _ { 2 }$ 、$\\pmb { \\beta }$ （Ti）和残留钎料层等多个反应层组成的界面结构，而且该结构是按五步形成机理实现的，即β（Ti）的形成、 ${ \\pmb { \\alpha } } + { \\pmb { \\beta } }$ 两相区的形成、 ${ \\bf { a } } _ { 2 }$ 相的形成、富Al的 $\\pmb { \\alpha }$ （Ti）的形成和 $\\pmb { \\alpha } _ { 2 }$ 相的长大。但在美国的C.A.Blue等人进行的同样研究中，只发现沿反应区的中心形成一个富 ${ \\bf N } _ { 1 } ^ { \\prime }$ 、富 $\\mathtt { C u }$ 的区域。\n\n采用Al箔作钎料进行具有 $\\textsf { \\textsf { Y } } + \\alpha _ { 2 }$ 层片状组织的Ti-48Al（原子分数）铸造合金的钎焊研究时，发现在1173K的连接温度下，熔化的Al与母材发生反应，生成 $\\mathrm { T i A l } _ { 3 }$ 或 $\\mathrm { T i A l } _ { 2 }$ 化合物。当在1573K对钎焊接头进行随后的热处理时，接头成分发生均匀化，A钎料完全转变成单一的 $\\gamma$ 相。对接头进行室温和高温（873K）的强度测试发现，接头的抗拉强度与母材相同，达到$2 2 0 \\mathrm { M P a }$ 。与此项研究相类似，同样采用A1箔作钎料研究TiAl基合金红外钎焊所形成的界面产物时，发现在 $1 3 2 3 \\sim 1 6 2 3 \\mathrm { K }$ 的温度范围内，钎焊时间为15\\~60s时，Al与TiAl反应形成TiAl化合物，反应的程度则取决于所用的具体温度和时间。\n\n采用Ti-Zr-Ni-Cu钎料时，接头的最高抗剪强度达到 $2 6 0 \\mathrm { M P a }$ ，在界面处有 $\\mathrm { T i } _ { 2 } \\mathrm { N i }$ 、Ti（Cu,$\\mathbf { A l } ) _ { 2 }$ 化合物和Ti基固溶体生成， $\\mathrm { T i } _ { 2 } \\mathrm { N i }$ 和Ti（Cu， $\\mathrm { A l } ) _ { 2 }$ 的形成降低了接头的抗剪强度。采用Ag-Cu-Zn钎料时，接头的最高抗剪强度只有$1 2 5 \\mathrm { { M P a } }$ ，在界面处生成TiCu、Ti（Cu， $\\mathrm { A l } ) _ { 2 }$ 和$\\mathbf { A } \\mathbf { g }$ 基固溶体，TiCu和Ti（Cu， $\\mathrm { A l } ) _ { 2 }$ 的生成是降低接头抗剪强度的主要原因。",
    "summary": "1．采用钛基钎料的钎焊, 1.TiAl基合金自身的钎焊, 2.采用银钎料的钎焊, 23.14.1 $\\mathbf { T i } _ { 3 } \\mathbf { A l }$ 基合金的钎焊, 23.14.2 TiAl基合金的钎焊",
    "size": 4042
  },
  {
    "name": "第1卷_第4篇_钎焊-part-123",
    "projectId": "5ET7VaxsU6Y6",
    "fileName": "第1卷_第4篇_钎焊.pdf",
    "content": "# 2.TiAl基合金与结构钢的钎焊\n采用Ag-Cu、Ag-Cu-Ti和 $\\mathbf { A g - C u - Z n }$ 等银基系列钎料对TiAl基合金与 $4 0 \\mathrm { C r }$ 钢进行钎焊时，钎缝中都出现了基本相同的反应产物，即Ti(Cu， $\\mathrm { A l } ) _ { 2 }$ 化合物、 $\\mathbf { A } \\mathbf { g }$ 基固溶体 $\\mathbf { A } \\mathbf { g } \\mathbf { - C } \\mathbf { u }$ 共晶和TiC，但这些产物的微观形态及分布在不同条件下形成的接头中是不同的，如图23-3所示。其中， $\\mathbf { A } \\mathbf { g }$ （s.s.）代表 $\\mathbf { A } _ { \\mathbf { \\delta B } }$ 基固溶体。也正是因为接头的微观组织或界面结构的差异，造成了接头性能的不同，如图23-4所示。\n\n当采用 $\\mathbf { A g - C u }$ 钎料时，接头中所形成的界面结构为TiAl/Ti（Cu， $\\mathrm { ~ A l ~ } ) _ { 2 } ~ + ~ \\mathrm { A g }$ (s.s.）/Ag(s.s.）/TiC/40Cr，在钎焊温度为1173K、钎焊时间为 $2 \\mathrm { m i n }$ 的条件下，接头的抗剪强度最高达到$1 5 0 \\ \\mathrm { M P a }$ ；当采用Ag-Cu-Ti钎料时，接头中形成了TiAl/Ti（ $\\mathrm { C u }$ ， $\\mathrm { A l } ) _ { 2 } + \\mathrm { A g }$ (s.s.) $\\ ⁄ \\mathrm { A g }$ (s.s.)\n\n![](images/dd131d1a4642d937b30998f05687c778dbdf20d8a929677cdf363e3a128abae2.jpg)  \n图23-3采用不同银钎料的钎焊接头微观组织a）Ag-Cu b）Ag-Cu-Tic）Ag-Cu-ZnD或G-Ti（Cu，AI)E或H-Ag（s.s.）T或J—TiC I—Ag-Cu共晶\n\n![](images/13faf08e9d0095f71a88587e7d4c288621099f91c61e22a7de64736a1775e641.jpg)  \n图23-4采用不同银钎料的钎焊接头的抗剪强度a)Ag-Cu b) $\\mathbf { A g \\mathbf { - C u - T i } }$ c） $\\mathbf { A _ { B } { \\cdot } C _ { u } { - } Z _ { n } }$\n\n$+ \\mathrm { T i } ( \\mathbb { C } u , \\mathrm { A l } ) _ { 2 } / \\mathrm { T i C } / 4 0 \\mathbb { C } r$ 的界面结构，在钎焊温度为1173K、钎焊时间为 $2 \\mathrm { { m i n } }$ 的条件下，接头的抗剪强度最高达到 $1 7 0 \\ \\mathrm { M P a }$ ；当采用 $\\mathbf { A } \\mathbf { g } \\mathbf { - C } \\mathbf { u } .$ ${ \\bf Z } n$ 钎料时，接头中的Ti（ $\\bf \\Pi ( c u , \\delta \\bf A l ) _ { 2 }$ 、 $\\mathbf { A } _ { \\pmb { \\mathrm { ~ \\imath ~ } } }$ (s.s.)和 $\\mathbf { A g - C u }$ 共晶形成了完全混合的组织，同时在${ \\bf 4 0 C r }$ 钢侧还存在一个连续的TiC层，在钎焊温度为1173K、钎焊时间为 $2 0 \\mathrm { m i n }$ 的条件下，接头的抗剪强度最高达到 $1 9 0 \\ \\mathrm { M P a }$ 。\n\n采用银钎料B-Ag63Cu35.2Ti1.8和钛基钎料B-Ti70Cu15Ni15 对 Ti-33.5Al-0.5Cr-1Nb-0.5Si铸造合金与AISI4340结构钢进行钎焊时，钛基钎料与母材的反应强于银钎料，并且钛基钎料与钢之间形成碳化物层，而银钎料与钢之间未形成碳化物层。正因为如此，用钛基钎料钎焊TiAl基合金与结构钢时所得接头的抗拉强度较低；而用银钎料钎焊得到的接头的抗拉强度较高，室温达到 $3 2 0 \\mathbf { M } \\mathbf { P } \\mathbf { a }$ ，而高温（773K）达到 $3 1 0 \\mathbf { M P a }$ o\n\n# 23. 15 铝基复合材料的钎焊\n铝基复合材料的增强材料主要有硼、碳、碳化硅、氧化铝及石墨等，按增强相的形态划分，铝基复合材料主要分为颗粒（包括晶须）增强和纤维增强两大类。无论是哪一类，铝基复合材料都具有高比强度、高比弹性模量、优异的尺寸稳定性和耐磨性，在航空、航天、汽车和武器装备等领域的应用中，都涉及到钎焊问题。\n\n铝基复合材料在钎焊过程中，增强相与基体之间会发生化学反应，生成脆性化合物层，使增强相与基体的界面弱化，降低复合材料的整体性能。由于增强相与基体之间的线胀系数差别非常大，不适当的钎焊加热会使增强相与基体的界面产生热应力，导致界面开裂。常规钎料对增强相的润湿性均较差，只有采用活性钎料或对复合材料的待焊表面进行改性处理，才能获得高质量的钎焊接头。此外，铝基复合材料钎焊中还会遇到与铝合金钎焊中同样的问题（参见23.2节）。\n\n# 23.15.1纤维增强铝基复合材料的钎焊\n在纤维增强铝基复合材料的钎焊中，通常采用搭接的接头类型，以保证纤维在钎焊接头中的连续性，从而提高接头的性能。在这种情况下，纤维增强铝基复合材料的钎焊实质变成了铝合金基体的钎焊，因而可以采用与铝合金相同的钎焊技术，但需注意钎焊参数的选择，以防严重损害复合材料本身的性能。",
    "summary": "2.TiAl基合金与结构钢的钎焊, 23. 15 铝基复合材料的钎焊, 23.15.1纤维增强铝基复合材料的钎焊",
    "size": 2587
  },
  {
    "name": "第1卷_第4篇_钎焊-part-124",
    "projectId": "5ET7VaxsU6Y6",
    "fileName": "第1卷_第4篇_钎焊.pdf",
    "content": "# 1.纤维增强铝基复合材料的软钎焊\n在纤维增强铝基复合材料的软钎焊中，主要采用镉基、锌基及锡基钎料，如 $\\mathbf { S - C d 9 5 A g 5 }$ 、S-$Z _ { \\mathbf { n } } 9 5 \\mathbf { A } 1 5$ 和 $\\mathbf { S } { \\cdot } \\mathbf { S n } 9 6 . \\thinspace 5 \\mathbf { A g } 3 . \\thinspace 5$ 等，同时配用相应的钎剂。焊前采用砂纸打磨、钢丝刷清理、碱洗或化学镀镍（镀层厚度为 $0 . 0 5 \\mathrm { m m }$ ）等方法进行表面处理。钎焊中以轻微碳化的氧乙炔火焰加热。\n\n采用S-Cd95Ag5和 $\\mathbf { S - Z n 9 5 A l S }$ 钎焊的 $\\mathbf { B } _ { \\mathrm { f } } /$ 6061Al复合材料接头的剪切性能见表23-26所示。可以看出，采用两种钎料钎焊的接头，在室温下的抗剪强度基本相同，而在高温（ $3 1 6 \\mathrm { \\mathfrak { C } }$ ）时差别很大。因此，高温应用的场合应优先选用$\\mathbf { S } { \\boldsymbol { - } } \\mathbf { Z } \\mathbf { n } 9 5 \\mathbf { A } 1 5$ 钎料，而室温应用时可选用S-$\\cos \\tt A g S$ ，因为后者的钎焊工艺和钎缝成形好。\n\n表23-26 $\\mathbf { B _ { f } } / 6 0 6 1 \\mathbf { A l }$ 复合材料软钎焊接头的剪切性能  \n\n<table><tr><td rowspan=1 colspan=1>钎料牌号</td><td rowspan=1 colspan=1>熔化温度/℃</td><td rowspan=1 colspan=1>测试温度/℃</td><td rowspan=1 colspan=1>抗剪强度/MPa</td><td rowspan=1 colspan=1>接头强度系数（%）</td></tr><tr><td rowspan=3 colspan=1>S-Cd95 Ag5</td><td rowspan=3 colspan=1>399</td><td rowspan=1 colspan=1>21</td><td rowspan=1 colspan=1>81</td><td rowspan=1 colspan=1>20</td></tr><tr><td rowspan=1 colspan=1>93</td><td rowspan=1 colspan=1>89</td><td rowspan=1 colspan=1>22</td></tr><tr><td rowspan=1 colspan=1>316</td><td rowspan=1 colspan=1>5.6</td><td rowspan=1 colspan=1>1.4</td></tr><tr><td rowspan=3 colspan=1>S-Zn95Al5</td><td rowspan=3 colspan=1>383</td><td rowspan=1 colspan=1>21</td><td rowspan=1 colspan=1>80</td><td rowspan=1 colspan=1>20</td></tr><tr><td rowspan=1 colspan=1>93</td><td rowspan=1 colspan=1>94</td><td rowspan=1 colspan=1>23.5</td></tr><tr><td rowspan=1 colspan=1>316</td><td rowspan=1 colspan=1>30</td><td rowspan=1 colspan=1>7.5</td></tr></table>\n\n# 2.纤维增强铝基复合材料的硬钎焊\n对纤维增强铝基复合材料进行硬钎焊时，主要采用铝基钎料，如B-AI93Si7、B-A188Si12和B-Al86.6Si11.6Mg1.5B0.3等。钎焊中应注意的问题包括两个方面：一是防止因钎焊温度过高而造成对复合材料性能的损害；二是防止因钎料中的硅扩散进人铝合金基体而产生脆化作用。为避免此类问题的发生，可以选择钎焊温度低的钎料，如B-Al86.6Si11.6Mg1.5B0.3等。 $\\mathbf { M } _ { \\mathbf { \\delta g } }$ 和B的加人不仅降低了钎料的熔点，提高了钎料对复合材料的润湿性，而且降低了对钎焊真空度的要求，同时也提高了接头的性能。此外，还可在复合材料的钎焊面上包覆一层纯铝箔，阻碍钎料与复合材料之间的扩散反应，从而提高接头的性能。\n\n采用B-Al88Si12钎料，在氩气保护下炉中钎焊的 $B _ { \\mathrm { f } } / 6 0 6 1 \\mathrm { A l }$ 复合材料接头的拉伸性能见表23-27。可以看出，斜面对接接头对斜面角度非常敏感，当斜面角度由 $2 ^ { \\circ }$ 变为 $5 ^ { \\circ }$ 时，接头强度系数降低一倍。此外，由于AI-Si钎料对硼纤维的润湿性差，且硼纤维在钎焊面处又不连续，因而接头总是断在钎焊面处。\n\n表23-27 $\\mathbf { B _ { \\ell } } / 6 0 6 1 \\mathbf { A } \\mathbf { I }$ 复合材料硬钎焊接头的拉伸性能  \n\n<table><tr><td rowspan=1 colspan=1>钎焊条件</td><td rowspan=1 colspan=1>接头类型</td><td rowspan=1 colspan=1>抗拉强度/MPa</td><td rowspan=1 colspan=1>接头强度系数（%）</td></tr><tr><td rowspan=5 colspan=1>钎料：B-A193Si7（钎焊温度：590℃)（保温时间：30min）钎料：B-A188Si12（钎焊温度：580℃（保温时间：30min）</td><td rowspan=1 colspan=1>单面搭接</td><td rowspan=1 colspan=1>510</td><td rowspan=1 colspan=1>R 49</td></tr><tr><td rowspan=1 colspan=1>双搭板对接</td><td rowspan=1 colspan=1>820</td><td rowspan=1 colspan=1>79e</td></tr><tr><td rowspan=1 colspan=1>2°斜面对接</td><td rowspan=1 colspan=1>640</td><td rowspan=1 colspan=1>62</td></tr><tr><td rowspan=1 colspan=1>5°斜面对接</td><td rowspan=1 colspan=1>320</td><td rowspan=1 colspan=1>R31</td></tr><tr><td rowspan=1 colspan=1>双叉口搭板对接</td><td rowspan=1 colspan=1>910</td><td rowspan=1 colspan=1>88</td></tr></table>\n\n# 23.15.2颗粒增强铝基复合材料的钎焊\n由于颗粒增强铝基复合材料的任何加工表面，都有裸露的颗粒增强相存在，因此常规的铝钎料对其难于润湿，需要采用活性钎料或对复合材料的待焊表面进行改性处理。此外，与铝合金的钎焊相类似，颗粒增强铝基复合材料在钎焊前必须去除表面上的氧化膜，并要保证整个焊接过程中不被重新氧化。总的来看，颗粒增强铝基复合材料的钎焊难度大于纤维增强铝基复合材料，其钎焊工艺并不十分成熟，可分为常规钎焊法和特种钎焊法。",
    "summary": "1.纤维增强铝基复合材料的软钎焊, 2.纤维增强铝基复合材料的硬钎焊, 23.15.2颗粒增强铝基复合材料的钎焊",
    "size": 3409
  },
  {
    "name": "第1卷_第4篇_钎焊-part-125",
    "projectId": "5ET7VaxsU6Y6",
    "fileName": "第1卷_第4篇_钎焊.pdf",
    "content": "对石墨颗粒增强铝基复合材料而言，保护气氛炉中钎焊是目前最成功的方法，但必须采用含$\\mathbf { M } _ { \\mathbf { \\widetilde { E } } }$ 的Al-Si钎料。例如，采用6061A1箔与B-Al88Si12箔组成的复合钎料，对 $\\mathbf { G } _ { \\mathbf { P } } / \\mathbf { A } \\mathbf { l }$ 复合材料进行氩气保护的炉中钎焊，得到了完整而致密的接头。当对石墨颗粒增强铝基复合材料与含镁的铝合金进行钎焊时，可以采用不含 $\\mathbf { M } \\mathbf { g }$ 的Al-Si钎料。例如， $\\mathbf { G } \\mathbf { p } / \\mathbf { A } ] 7 \\mathbf { Z } \\mathbf { n }$ 复合材料与6061Al进行钎焊时，采用B-Al88Si12钎料即可获得高质量接头。当然，如果采用Al ${ \\bf \\nabla } \\cdot { \\bf M _ { E } }$ 钎料来钎焊石墨颗粒增强铝基复合材料，也可以实现连接，但钎缝两侧存在严重的由氧化物组成的界面线。因此，总的来看，钎焊石墨颗粒增强铝基复合材料，无论是其与自身连接，还是与铝合金连接，采用Al-Si- $\\mathbf { \\nabla } \\cdot \\mathbf { M } \\mathbf { g }$ 钎料都是适宜的。\n\n对于氧化铝颗粒（或晶须）增强的铝基复合材料而言，真空钎焊是常用的连接方法。钎焊前要将待焊表面进行磨削加工，并用800号砂纸进行处理，最后再在丙酮中进行超声清洗。钎料的选择应以铝合金基体为依据，以避免钎焊过程中铝合金基体发生溶蚀甚至熔化。例如，对$\\mathrm { A l } _ { 2 } 0 _ { 3 \\times } / 6 0 6 1 \\mathrm { A l }$ 复合材料与6061A1进行真空钎焊时，可采用由3003A1和4005A1组成的复合层状钎料，其中芯体为 $1 5 0 \\mu \\mathrm { m }$ 厚的 $3 0 0 3 \\mathbf { A l }$ ，两侧分别为 ${ \\bar { 5 } } { \\mu } { \\mathrm { m } }$ 厚的4005A1包覆层，在 ${ 5 9 0 } \\mathrm { \\textcircled { C } }$ 保温$1 0 \\mathrm { { m i n } }$ 的钎焊条件下，所得接头的抗拉强度达到$2 0 0 M \\mathbf { P a }$ 。\n\n# 2.颗粒增强铝基复合材料的特种钎焊法\n特种钎焊法主要是指在钎焊过程中，通过各种外力作用，改善钎料对母材的润湿、铺展以及冶金行为，从而提高颗粒增强铝基复合材料钎焊接头性能的方法，如超声振动钎焊法和机械振动钎焊法等。\n\n在超声振动钎焊方法中，当加热到钎焊温度时，对工件施加一定时间的超声振动，其频率为$2 0 \\sim 6 0  { \\mathbf { k } }  { \\mathrm { H z } }$ ，振幅为 $3 \\sim 3 0 \\mu \\mathrm { m }$ ，振动时间为0.5$\\sim 3 0 { \\mathrm { s } }$ 。加热方式可以是电阻加热，也可以是高频加热。钎料可以直接预置于待焊表面之间，也可以放置在边缘。该方法可在大气环境下或惰性气体保护下进行钎焊，待焊表面无需特殊清理，利用超声空化效应去除氧化膜，不需钎剂及焊后清理。液态钎料在超声振动作用下填缝效果好，钎透率高，缺陷少，所钎焊的 $\\mathrm { \\bf A l _ { 2 } O _ { 3 p } } / 6 0 6 1 \\mathrm { \\bf A l }$ 复合材料的接头强度系数达到 $80 \\%$ 以上。\n\n在机械振动钎焊方法中，使钎焊温度介于钎料的固、液相线温度区间内，并对处于固、液两态的钎料施以低频机械振动，通过固、液两态钎料中的固相晶粒，对待焊表面进行周期性的冲击及剪切作用，去除表面氧化膜，在不使用钎剂的情况下实现钎料对母材的润湿、铺展和钎焊。机械振动的振幅为 $3 0 0 \\sim 1 0 0 0 \\mu \\mathrm { m }$ ，时间为 $1 0 \\sim 6 0 { \\mathrm { s } }$ ，钎焊间隙设定在$2 0 0 \\sim 1 5 0 0 \\mu \\mathrm { m }$ 之间。该方法可用于非真空条件下的无钎剂钎焊，钎焊质量好，所钎焊的SiC/A356复合材料的接头强度系数达到 $82 \\%$",
    "summary": "1.颗粒增强铝基复合材料的常规钎焊法",
    "size": 1952
  },
  {
    "name": "第1卷_第4篇_钎焊-part-126",
    "projectId": "5ET7VaxsU6Y6",
    "fileName": "第1卷_第4篇_钎焊.pdf",
    "content": "# 参考文献\n[1] 张启运，庄鸿寿．钎焊手册［M]．北京：机械工业出版社，2007.  \n[2] 方洪渊，简明钎焊工手册［M]．北京：机械工业出版社，2000.  \n[3] 美国金属学会：金属手册：第6卷[M].9版.北京：机械工业出版社，1994.  \n[4] 中国机械工程学会焊接学会，焊接手册：第2卷$[ \\pmb { M } ]$ ．北京：机械工业出版社，2001.  \n[5] ASM.MetalsHandbook：Vol.6-Welding，BrazingandSoldering[M].9th Ed.New York:AWSINC,1987.  \n[6] 曾乐．现代焊接技术手册［M]．上海：上海科学技术出版社，1993.  \n[7] 古列维奇CM．有色金属焊接手册［M]．邸斌，刘中青，译．北京：中国铁道出版社，1988.  \n[8] AWS Commitee on Brazing and Soldering，BrazingManual[M]．3rd Ed.Ohio；ASM Metals Park,1975.  \n[9] 邹僖．钎焊［M]．北京：机械工业出版社，1989.  \n[10] Xue Songbai,Dong Jian,Lu Xiaochun,et al.Reaction Behavior between the Oxide Film of LY12 Alumi-num Alloy and the Flux [J]．China Welding,2004,13 (1):36-40.  \n[11] 张玲，薛松柏，韩宗杰，等．高强铝锂合金炉中钎焊及接头组织分析〔J］．焊接学报，2006,26 (8):71-74.  \n[12] 刘联宝．陶瓷-金属封接指南［M]．北京：国防工业出版社，1990.  \n[13] 日本溶接学会：熔接·接合便览［M]．东京：丸善出版社，1994.  \n[14] 庄鸿寿，Lugscheider E.高温钎焊［M]．北京：国防工业出版社，1988.  \n[15] 洗爱平．金属-陶瓷界面的润湿和结合机制[D]．沈阳：中科院金属所，1991.  \n[16] Lee SJ,Wu SK,Lin RY.Infrared Joining ofTiAl Intermetallics Using Ti-15Cu-15Ni Foil-TheMicrostructure Morphologies of Joint Interfaces[J]．Acta Materials，1998，46（4）：1283-1295.  \n[17] Blue C A,Blue RA,Lin RY. Microstructural E-volution inJoiningof TiAl witha Liquid Ti Alloy[J]、Scripta Metallurgica et Materialia,1995,32 (1):127-132.  \n[18] Uenishi K,Sumi H,Kobayashi KF.Joining of In-termetallic Compound by Using Al Filler Metal[J]．Z.Metallkd,1995,86（4）：270-274.  \n[19] Noda T,Shimizu T,Okabe M. Joining of TiAl andSteelsby Induction Brazing [J]．Materials Sci-ence and Engineering A，1997，A239-240：613-618.  \n[20] He P,Feng JC,Xu W. Mechanical Property ofInduction Brazing TiAl-Based Intermetallics to35CrMo Steel using Ag-Cu-Ti Filler Metal[J].Materials Science and Engineering A,2006,418(1):45-52.  \n[21] He P,Feng JC，Zhou H. Microstructure andStrength of Brazed Joints of $\\mathbf { T _ { 1 } } _ { 3 }$ Al-Base Alloy withDifferent Filler Metals [J]．Materials Character-ization，2005,54（4-5）：338-346.  \n[22] Feng JC,Liu H J. Interface Structure and ShearStrength of the Brazed Jointsof TiAl-Based Alloy toMiddle-Carbon Steel [J]．Transactions of Nonfer-rous Metals Society of China,2003,13（Sp.1）：23-25.  \n[23] Liu HJ,Feng J C. Comparative Study on Micro-structure and Strength of TiAl/Steel Joints Brazedwith $\\mathbf { A } \\mathbf { g } \\mathbf { - C } \\mathbf { u } \\mathbf { - } \\mathbf { T i }$ and $\\mathbf { A } \\mathbf { g } – \\mathbf { C } \\mathbf { u } – \\mathbf { Z } \\mathbf { n }$ Filler Metals[J].Materials Science Forum,2005,502：467-472.  \n[24] Xu Zhiwu,Yan Jiuchun,Kong Xiangli,et al.In-terface Structure and Strength of Ultrasonic Vibra-tion Liquid Phase Bonded Joints of $\\mathrm { A l } _ { 2 } \\mathbf { O } _ { 3 _ { \\mathrm { p } } } / 6 0 6 1 \\mathrm { A l }$ Composites[J]．Scripta Materialia，2005，53(7):835-839.  \n[25] Xu huibin，Yan Jiuchun,Yang Shiqin. InterfaceStructure Changes during Vibration Liquid PhaseBonding of $\\mathrm { S i C _ { p } } / \\mathrm { A } 3 5 6$ Composites in Air[J].Composites Part A：Applied Science and Manufac-ture，2006,37 (9):1458-1463.  \n[26] Yan Jiuchun，Xu huibin，Yang Shiqin.Micro-structure and Mechanical Performance of Vacuum-Free Liquid Phase Bonded Joints of $\\mathbf { S i C p } / \\mathbf { A } 3 5 6$ Composites Aided by Vibration [J].Trans.Nonferrous Met Soc.China,200,15（5）:993-996.",
    "summary": "参考文献",
    "size": 3253
  },
  {
    "name": "第1卷_第5篇_其他焊接方法-part-1",
    "projectId": "5ET7VaxsU6Y6",
    "fileName": "第1卷_第5篇_其他焊接方法.pdf",
