Repository: LunaReborn/Welding-6m-Extractor

# 焊接文档 6M 专有词汇抽取工具

用于从焊接相关文档中抽取“人、机、料、法、环、测”六类专有词汇，并导出 JSON 和 Excel。

## 目录结构

```text
project/
  cli.py
  engine/
    document_loader.py
    chunker.py
    llm_client.py
    extractor_6m.py
    normalizer.py
    validator.py
    exporter.py
  prompts/
    welding_6m_extract.txt
    welding_6m_review.txt
  outputs/
  data/
```

## 安装

```bash
pip install -r requirements.txt
```

## 使用 Ollama

先启动 Ollama，并拉取模型：

```bash
ollama serve
ollama pull qwen2.5:7b
```

运行：

```bash
python cli.py --file data/氩弧焊标准作业指导书.docx --extractor ollama --model qwen2.5:7b --output outputs
```

启用二阶段复核：

```bash
python cli.py --file data/氩弧焊标准作业指导书.docx --extractor ollama --review --output outputs
```

File: data/hanjie_data/1.txt (part 43 of 68)
[
    "content": "# 第5篇\n其他焊接方法\n\n百思论坛\n\n# 第24章 电渣焊及电渣压力焊\n\n\n# 作者　王纯祥邹积铎 郭明达 吴文飞　审者　刘金合\n\n\n# 24. 1 电渣焊过程、特点、种类及 适用范围[1]\n由前苏联巴顿焊接研究所的技术人员发明的电渣焊方法，在我国工业部门如重型机械、船舶、压力容器等制造业中应用普遍，在国外也获得了广泛的应用。电渣焊是利用电流通过液体熔渣所产生的电阻热作为热源，将工件和填充金属熔合成焊缝的垂直位置的一种焊接方法（图24-1)。渣池可保护金属熔池不被空气污染，水冷成形滑块与工件端面构成空腔挡住熔池和渣池，保证熔池金属凝固成形。\n\n![](images/348ac5e2110fa4a3b9b70bdfe4957aa262f542c9d06e3c5e2ba11e24d69c2079.jpg)  \n图24-1电渣焊过程示意图\n\n1-水冷成形滑块2一金属熔池3一渣池 4—焊接电源5—焊丝6—送丝轮7一导电杆\n\n8一引出板9-出水管10一金属熔滴\n\n11—进水管12—焊缝13一起焊槽 14—石棉泥\n\n# 24.1.1电渣焊过程\n电渣焊过程可分为三个阶段：\n\n1）引弧造渣阶段。焊前先把焊件垂直放置，两焊件间预留一定间隙（一般为20\\~$4 0 \\mathrm { m m }$ 0，在焊件两侧表面装好强迫成形装置。开始焊接时，在电极和起焊槽之间引出电弧，将不断加入的固体焊剂熔化。在起焊槽和水冷成形滑块之间形成液体渣池（温度 $1 6 0 0 \\sim 2 0 0 0 \\mathrm { ‰ }$ )，当渣池达到一定深度后，增加焊丝送进速度并降低焊接电压，同时电极被浸人渣池，即让电弧熄灭，转入电渣过程。在引弧造渣阶段，电渣过程不够稳定，渣池温度不高，焊缝金属和母材熔合不好，因此焊后应将起焊部分割除。\n\n2）正常焊接阶段。当电渣过程稳定后，由于高温的液态熔渣具有一定的导电性，焊接电流流经渣池时在渣池内产生的大量电阻热将焊件边缘和焊丝熔化，熔化的金属沉积到渣池下面，形成金属熔池。有时为防止金属液漏出坡口间隙，可随时用石棉泥堵漏。随着电极不断向渣池送进，金属熔池和其上的渣池逐渐上升，金属熔池的下部远离热源的液体金属逐渐凝固形成焊缝。\n\n3）引出阶段。在被焊工件上部装有引出板，以便将渣池和在停止焊接时易于产生缩孔和裂纹缺陷的那部分焊缝金属引出工件。在引出阶段，应逐步降低电流和电压，以减少产生缩孔和裂纹。焊后应将引出部分割除。\n\n# 24.1.2电渣焊特点\n和其他熔化焊方法相比，电渣焊的特点如下[2]：\n\n1）只适合在垂直位置焊接。当焊缝中心线处于垂直位置时，电渣焊形成熔池及焊缝成形条件最好，故适合于垂直位置焊缝的焊接。也可用于倾斜焊缝（与地面垂直线的夹角小于 $3 0 ^ { \\circ }$ ）的焊接。熔池存在时间长，低熔点夹杂物和气体易排出，不易产生气体和夹渣；脱硫、脱磷充分。\n\n2）可一次焊接很厚的工件。由于整个渣池均处于高温下，热源体积大，故不论工件厚度多大都可以不开坡口，只要有一定装配间隙便可一次焊接成形。生产率高，与开坡口的焊接方法（如埋弧焊）相比，热效率高（达 $80 \\%$ ，埋弧焊约为 $60 \\%$ ），焊接材料消耗较少（仅约为埋弧焊的1/20)，能节省大量的电能、金属和加工时\n\n间。\n\n3）焊缝成形系数调节范围大。通过调节焊接电流和电压，可以在较大范围内调节焊缝成形系数，较易调整焊缝的化学成分以获得所需的力学性能以及降低焊缝金属中的有害杂质，较易防止产生焊缝热裂纹。\n\n4）渣池体积大、冷却慢，对被焊工件有较好的预热作用，焊接碳当量较高的金属不易出现淬硬组织，冷裂倾向较小，焊接中碳钢、低合金钢时均可不预热。\n\n5）焊缝和热影响区晶粒粗大，焊缝和热影响区在高温停留时间长，热影响区较宽，易产生晶粒粗大和过热组织，接头冲击韧度较低，一般焊后应进行正火和回火热处理，但这对厚大焊件来说有一定的困难。\n\n# 24.1.3电渣焊种类\n根据采用电极的形状和是否固定，电渣焊方法主要有：丝极电渣焊、熔嘴电渣焊（包括管极电渣焊）、板极电渣焊。\n\n# 1.丝极电渣焊（图24-2）\n丝极电渣焊使用焊丝作为电极，焊丝通过不熔化的导电嘴送人渣池。安装导电嘴的焊接机头随金属溶池的上升而向上移动，焊接较厚的工件时可以采用2根、3根或多底层焊丝，还可使焊丝在接头间隙中作横向往复摆动以获得较均匀的熔宽和熔深。\n\n![](images/d51c2ac406b8c425f3c81ee6389ca51c8be57d91359f98c6f95d7f1ca51fd76f.jpg)  \n图24-2丝极电渣焊示意图[3]\n\n1—导轨2-焊机机头3--工件4—导电杆\n\n5-渣池6-金属熔池7—水冷成形滑块\n\n这种焊接方法由于焊丝在接头间隙中的位置及焊接参数都容易调节，许用功率小，监控熔池方便，从而熔宽及熔深易于控制，故适合于环焊缝的焊接、高碳钢、合金钢对接以及丁字接头的焊接。焊接工件厚度一般为 $4 0 \\sim 4 5 0 \\mathrm { m m }$ 。如单丝不摆动可焊接厚度为 $4 0 \\sim 6 0 \\mathrm { m m }$ ，单丝摆动可焊接厚度为 $6 0 \\sim 1 5 0 \\mathrm { m m }$ ，三丝摆动可焊接厚度为 $4 5 0 \\mathrm { m m }$ 。\n\n但这种焊接方法的设备及操作较复杂，焊接大厚度、复杂断面的工件较困难。另外，由于焊机位于焊缝一侧，焊缝的一侧要有必需的自由通道，因此只能在焊缝另一侧安设控制变形的定位铁，以致焊后会产生角变形。故在一般对接焊缝中应用，在丁字焊缝中较少采用。\n\n# 2.熔嘴电渣焊（图24-3）\n熔嘴电渣焊的电极为固定在接头间隙中的熔嘴（通常由钢板和钢管点焊成）和由送丝机构不断向熔池中送进的焊丝构成。随焊接厚度的不同，熔嘴可以是单个的也可以是多个的。根据工件形状，熔嘴电极的形状可以是不规则的或规则的，熔嘴的厚度是接头间距的 $1 0 \\% \\sim 5 0 \\%$ 。同时熔嘴可以做成各种曲线或曲面形状，适合于曲线及曲面焊缝，如大型船舶的艉柱等的焊接。\n\n![](images/912775f0572427fadcc548134ba95d630105d3d4f4468223313cb706ef8d535e.jpg)  \n图24-3熔嘴电渣焊示意图\n\n1-电源 2—引出板 3一焊丝 4一熔嘴钢管\n\n5-熔嘴夹持架 6一绝缘块 7-工件\n\n8-熔嘴钢板9一水冷成形滑块10—渣池\n\n11-金属熔池12-焊缝13一起焊槽\n\n熔嘴电渣焊的设备简单，操作方便，通用性强，焊接的工件实际上不受尺寸、形状的限制，可在难以到达的部位进行焊接。缺点是对熔池的监控很困难。目前已成为对接焊缝和丁字形焊缝的主要焊接方法。此外焊机体积小，焊接时，焊机位于焊缝上方，故适合于梁体等复杂结构的焊接。由于可采用多个熔嘴且熔嘴固定于接头间隙中，不易产生短路等故障，所以很适合于大断面结构的焊接，目前可焊工件厚度达 $_ { 2 \\mathbf { m } }$ 左右，长度达 $_ { 1 0 \\mathrm { m } }$ 以上。熔嘴还可以做成各种曲线或曲面形状，以适合于曲线及曲面焊缝的焊接。\n\n当被焊工件较薄时，熔嘴可简化为一根或两根管子，而在其外涂上涂料，涂料除可起绝缘作用并使装配间隙减小外，还可以起到随时补充熔渣及向焊缝过渡合金元素的作用。因此也可称为管极电渣焊（图24-4），它是熔嘴电渣焊的一个特例。\n\n![](images/9871f266605ab91c5c8beb2bf4982a6943b4c9aedb6e88371dd05dfd30d4267e.jpg)  \n图24-4管极电渣焊示意图1一焊丝2—送丝滚轮3—管极夹持机构4—管极钢管5—管极涂料\n\n6—工件7—水冷却成形滑块\n\n管极电渣焊的电极为固定在接头间隙中的涂料钢管和不断向渣池中送进的焊丝。因涂料有绝缘作用，故管极不会和工件短路，装配间隙可缩小，因而管极电渣焊可节省焊接材料和提高焊接生产率。由于薄板可只采用一根管极，操作方便，管极易于弯成各种曲线形状，故多用于薄板及曲线焊缝的焊接。\n\n此外，还可通过管极上的涂料适当地向焊缝中渗合金，这对细化焊缝晶粒有一定作用。\n\n3.板极电渣焊（图24-5）\n\n![](images/2860ae163888ad7264208f399774c5fe51c8e57328c18e54a51e3b7fb7c5c754.jpg)  \n图24-5板极电渣焊示意图[4]\n\n1—板极2—工件 3-渣池 4一金属熔池5-焊缝6—水冷成形块\n\n板极电渣焊的电极为金属板，根据被焊件厚度不同可采用一块或数块金属板条进行焊接，通过送进机构将板极不断向熔池中送进，不作横向摆动，可获得致密可靠的接头。\n\n板极可以是铸造的也可以是锻造的，板极电渣焊适于不宜拉成焊丝的合金钢材料的焊接和堆焊，板极材料化学成分与焊件相同或相近即可，可用边角料制作，目前多用于模具钢的堆焊、轧辊的堆焊等。\n\n板极电渣焊的板极一般为焊缝长度的4～5倍，因此送进设备高大，消耗功率很大，校正电极板的方位困难，焊接过程中板极在接头间隙中晃动，易于和工件短路，操作较复杂，因此一般不用于普通材料的焊接。\n\n# 24.1.4电渣焊的适用范围\n电渣焊适用于焊接厚度较大的焊缝，难于采用埋弧焊或气电焊的某些曲线或曲面焊缝，由于现场施工或起重设备的限制必须在垂直位置焊接的焊缝，大面积的堆焊，某些焊接性差的金属如高碳钢、铸铁的焊接等。适合于电渣焊方法焊接的结构可分为以下几大类：",
    "summary": "1.丝极电渣焊（图24-2）, 2.熔嘴电渣焊（图24-3）, 24. 1 电渣焊过程、特点、种类及 适用范围[1], 24.1.1电渣焊过程, 24.1.2电渣焊特点, 24.1.3电渣焊种类, 24.1.4电渣焊的适用范围, 第24章 电渣焊及电渣压力焊, 第5篇, 作者　王纯祥邹积铎 郭明达 吴文飞　审者　刘金合",
    "size": 3976
  },
  {
    "name": "第1卷_第5篇_其他焊接方法-part-2",
    "projectId": "5ET7VaxsU6Y6",
    "fileName": "第1卷_第5篇_其他焊接方法.pdf",
    "content": "# 1.厚板结构\n(1） $1 . 2 \\times 1 0 ^ { 8 } \\mathrm { N }$ 自由锻造水压机的下横梁（图24-6）\n\n万吨水压机下横梁，由于重量很大，国际上均采用“铸钢件分块组合式结构”，即用5～7块100t左右铸钢件经过机械加工后，再用大螺栓紧固组合在一起，重达540余吨，生产时需特大型炼钢、铸造设备及车间。江南造船厂生产的$1 . 2 \\times 1 0 ^ { 8 } \\mathrm { N }$ 水压机下横梁，采用钢板焊接结构，梁体仅重260t左右，节约了大量金属，大大降低了成本，生产周期也大为缩短。并且开创了在没有特大型炼钢及铸造设备条件下，采用拼焊结构的方法生产特大型机器零部件的范例。\n\n![](images/5f08fd9eb3ef8a2ef92dc73fc9f125e5c86b636fc244f5f03ab2cdbaf880bd63.jpg)  \n图24-6 $1 . 2 \\times 1 0 ^ { 8 } \\mathrm { { N } }$ 自由锻造水压机下横梁1—上盖板2—下盖板3一柱套4—梁体构架\n\n下横梁梁体构架及柱套部分全部采用 ${ 8 0 } \\mathrm { m m }$ 厚钢板电渣焊接而成，每条焊缝长约 $4 \\mathrm { m }$ ，焊接时间为4\\~6h（丁字接头焊接速度较慢）。然后再盖上厚 $1 2 0 \\mathrm { m m }$ 的上、下盖板，盖板与构架之间的全部焊缝也采用电渣焊接，下横梁共有近200条电渣焊缝，焊缝总长近 $\\mathfrak { s o o m }$ ，最长电渣焊缝（上盖板与构架纵焊缝）长 $1 0 m$ ，4条焊缝同时焊接，一次焊成。\n\n（2）200MW锅炉汽包筒体纵焊缝（图24-\n\n![](images/74588c0cf7339551994b225d00cc17f8e77666a28e31ce217f42d8006a37f29d.jpg)  \n图24-7锅炉汽包筒节\n\n东方锅炉厂生产的 $2 0 0  { \\mathbf { M } }  { \\mathbf { W } }$ 电站锅炉汽包筒体总长近 $_ { 2 0 m }$ ，每个筒节长度约 $4 \\mathbf { m }$ ，如采用埋弧焊焊接，每条焊缝约需2天才能完成，中间还需要进行消氢处理。采用双丝电渣焊只需要3\\~4h就可一次焊成，焊完正火即可。\n\n钢板越厚，焊缝越长，采用电渣焊焊接越合理，推荐采用电渣焊的板厚及焊缝长度见表24-1。\n\n表24-1推荐采用电渣焊的板厚及焊缝长度  \n\n<table><tr><td rowspan=1 colspan=1>板厚/mm</td><td rowspan=1 colspan=1>30~50</td><td rowspan=1 colspan=1>50~80</td><td rowspan=1 colspan=1>80~100</td><td rowspan=1 colspan=1>100~150</td></tr><tr><td rowspan=1 colspan=1>焊缝长度/mm</td><td rowspan=1 colspan=1>&gt;1000</td><td rowspan=1 colspan=1>&gt;800</td><td rowspan=1 colspan=1>&gt;600</td><td rowspan=1 colspan=1>&gt;400</td></tr></table>\n\n# 2.大断面结构\n如大型轧钢机机架（图24-8）等。机架净重180t，约需300t钢液才能整体铸造。因铸造工厂无此铸造能力，故改为11件，用电渣焊焊成。其中最大焊缝的厚为 $9 6 0 \\mathrm { m m }$ ，长为 $_ { 2 \\mathrm { m } }$ 。\n\n![](images/1e8fe8844b37bcb8e7fffa881ad72ccf776d118890a6118a8f15b5b1408d6251.jpg)  \n图24-82300轧钢机机架\n\n圆形断面当直径大于 $3 0 0 \\mathrm { m m }$ ，方形或长方形断面当焊接厚度大于 ${ 2 5 0 } \\mathrm { m m }$ 时，均适合采用电渣焊接，目前世界上已焊成焊接厚度为 $_ { 3 \\mathrm { m } }$ 的锤座。\n\n# 3．曲面结构\n如25000t货轮的艉柱（图24-9）等。艉柱材料为ZG230一450，它由4段铸钢件拼焊而成。\n\n对于曲面结构，为简化焊接工艺及操作，一般先将焊接断面处拼成规则的方形或长方形。\n\n4．圆筒形结构\n\n如 $1 . 2 \\times 1 0 ^ { 8 } \\mathrm { N }$ 自由锻造水压机立柱（图24-10）等。江南造船厂生产的 $1 . 2 \\times 1 0 ^ { 8 } \\mathrm { N }$ 水压机立柱重达百吨，国外均用200余吨钢锭锻造，根据当时上海地区铸钢能力，分为9个铸钢件，再电渣焊成整根立柱。\n\n适合采用电渣焊的圆筒形结构见表24-2。\n\n表24-2适合采用电渣焊的圆筒形结构的尺寸  \n\n<table><tr><td rowspan=1 colspan=1>焊接厚度/mm</td><td rowspan=1 colspan=1>50~60</td><td rowspan=1 colspan=1>60~80</td><td rowspan=1 colspan=1>&gt;80</td></tr><tr><td rowspan=1 colspan=1>外圆直径/mm</td><td rowspan=1 colspan=1>&gt;800</td><td rowspan=1 colspan=1>&gt;700</td><td rowspan=1 colspan=1>&gt;60</td></tr><tr><td rowspan=1 colspan=1>内圆直径/mm</td><td rowspan=1 colspan=1>&gt;300</td><td rowspan=1 colspan=1>&gt;300</td><td rowspan=1 colspan=1>&gt;400</td></tr></table>\n\n![](images/d47a7465cdf228f8a1b5f85094fb7181f7cc8456bee74b7b84206a251e0f65cc.jpg)  \n图24-925000t货轮舰柱a）艉柱外形和接头布置图b）接头1外形尺寸c）接头2外形尺寸d）接头3外形尺寸e）艉柱接缝处断面形状\n\n![](images/32a334f655b280d4873034591d04dc970674b68bf11d6d483a9b365659029bed.jpg)  \n图24-10 $1 . 2 \\times 1 0 ^ { 8 } \\mathrm { { N } }$ 自由锻造水压机立柱\n\n# 百思论坛\n\n\n# 5.其他结构\n1）薄板结构。日本已将管极电渣焊应用于厚度为 $1 2 \\sim 1 4 \\mathrm { m m }$ 的薄板焊接，以解决焊条电弧焊工人操作条件恶劣的船体隔舱中筋板的焊接及船体总装曲线焊缝的焊接问题。\n\n2）锻焊结构（汽轮发电机转子)。大型核电站及火电站的汽轮机转子往往需 $5 0 0 \\sim 6 0 0 \\ t$ 或更大的钢锭锻造，特大型钢锭生产设备复杂，保证质量难度很大，前苏联已研究锻焊结构的转子，采用双极串联宽间隙、厚板极电渣熔焊方法将数个直径 $\\phi 1 5 0 0 \\mathrm { m m }$ 电渣锭拼焊成大型钢锭。我国也用类似方法将数个小型电炉锭锻件拼焊成大型锻件，并能做到焊缝、热影响区化学成分、金相组织、力学性能和母材基本一致。用该锻件生产的12MW汽轮发电机转子已通过鉴定，并已装机组运行。\n\n3）开坡口的电渣焊结构。日本在大型顶吹氧转炉等大型结构现场安装中已采用开X形坡口的电渣焊接，分两次焊成，采用高的焊接速度，焊接接头热影响区小，晶粒长大不明显，焊后仅进行局部消除应力热处理，而不需正火。\n\n# 24.2电渣焊设备\n电渣焊设备主要包括电源、机头以及成形块等。\n\n# 24.2.1丝极电渣焊设备\n",
    "summary": "1.厚板结构, 2.大断面结构, 24.2.1丝极电渣焊设备, 24.2电渣焊设备, 3．曲面结构, 5.其他结构, 百思论坛",
    "size": 3492
  },
  {
    "name": "第1卷_第5篇_其他焊接方法-part-3",
    "projectId": "5ET7VaxsU6Y6",
    "fileName": "第1卷_第5篇_其他焊接方法.pdf",
    "content": "# 1.电源\n从经济方面考虑电渣焊多采用交流电源。\n\n为保持稳定的电渣过程及减小网路电压波动的影响，电渣焊电源应保证避免出现电弧放电过程或电渣－电弧的混合过程，否则将破坏正常的电渣过程。因此电渣焊电源必须是空载电压低、感抗小（不带电抗器）的平特性电源。另外，电渣焊变压器必须是三相供电，其二次电压应具有较大的调节范围。由于电渣焊焊接时间长，中间无停顿，在生产中如果遇到焊接过程中断，则恢复焊接过程的辅助工作量较大，因此电渣焊电源应按暂载率 $100 \\%$ 考虑。\n\n目前国内常用的电渣焊电源有：\n\n1）BP1 $. 3 \\times 1 0 0 0$ 和BP1 $- 3 \\ \\times \\ 3 0 0 0$ 电渣焊变压器，其主要技术数据见表24-3。\n\n表24-3 $\\mathbf { 8 P 1 . 3 \\times 1 0 0 0 }$ 和 $\\mathbf { B P 1 . 3 \\times 3 0 0 0 }$ 电渣焊变压器的主要技术数据  \n\n<table><tr><td rowspan=1 colspan=3>型号技术数据</td><td rowspan=1 colspan=1>BP1-3×1000</td><td rowspan=1 colspan=1>BP1-3 ×3000</td></tr><tr><td rowspan=1 colspan=2>一次电压</td><td rowspan=1 colspan=1>V</td><td rowspan=1 colspan=1>380</td><td rowspan=1 colspan=1>380</td></tr><tr><td rowspan=1 colspan=2>二次电压调节范围</td><td rowspan=1 colspan=1></td><td rowspan=1 colspan=1>38~53.4</td><td rowspan=1 colspan=1>7.9~63.3</td></tr><tr><td rowspan=1 colspan=2>额定暂载率</td><td rowspan=1 colspan=1>%</td><td rowspan=1 colspan=1>80</td><td rowspan=1 colspan=1>100</td></tr><tr><td rowspan=2 colspan=1>不同暂载率及其相应的焊接电流</td><td rowspan=1 colspan=1>100%</td><td rowspan=1 colspan=1></td><td rowspan=1 colspan=1>900</td><td rowspan=1 colspan=1>3000</td></tr><tr><td rowspan=1 colspan=1>80%</td><td rowspan=1 colspan=1>A</td><td rowspan=1 colspan=1>1000</td><td rowspan=1 colspan=1>1</td></tr><tr><td rowspan=1 colspan=2>额定容量</td><td rowspan=1 colspan=1>kVA</td><td rowspan=1 colspan=1>160</td><td rowspan=1 colspan=1>450</td></tr><tr><td rowspan=1 colspan=3>相数</td><td rowspan=1 colspan=1>3</td><td rowspan=1 colspan=1>3</td></tr><tr><td rowspan=1 colspan=3>冷却方式</td><td rowspan=1 colspan=1>通风机功率1kW</td><td rowspan=1 colspan=1>一次空冷二次水冷</td></tr></table>\n\n2）HR-1000、HR-1250电渣焊变压器，其主要技术数据见表24-4。\n\n表24-4 HR-1000 和HR-1250电渣焊变压器的主要技术数据  \n\n<table><tr><td rowspan=1 colspan=1>项目</td><td rowspan=1 colspan=1>HR-1000</td><td rowspan=1 colspan=1>HR-1250</td></tr><tr><td rowspan=1 colspan=1>电源电压/V</td><td rowspan=1 colspan=1>三相380，50Hz</td><td rowspan=1 colspan=1>三相380，50Hz</td></tr><tr><td rowspan=1 colspan=1>额定输人容量/kVA</td><td rowspan=1 colspan=1>63</td><td rowspan=1 colspan=1>79</td></tr><tr><td rowspan=1 colspan=1>额定输人电流/A</td><td rowspan=1 colspan=1>96</td><td rowspan=1 colspan=1>119</td></tr><tr><td rowspan=1 colspan=1>电流调节范围/A</td><td rowspan=1 colspan=1>200~1000</td><td rowspan=1 colspan=1>250~1250</td></tr><tr><td rowspan=1 colspan=1>额定负载持续率（%）</td><td rowspan=1 colspan=1>100</td><td rowspan=1 colspan=1>100</td></tr><tr><td rowspan=1 colspan=1>空载电压/V</td><td rowspan=1 colspan=1>58</td><td rowspan=1 colspan=1>58</td></tr><tr><td rowspan=1 colspan=1>控制电压/V</td><td rowspan=1 colspan=1>110</td><td rowspan=1 colspan=1>110</td></tr><tr><td rowspan=1 colspan=1>绝缘等级</td><td rowspan=1 colspan=1>10H</td><td rowspan=1 colspan=1>H</td></tr><tr><td rowspan=1 colspan=1>冷却方式</td><td rowspan=1 colspan=1>风冷</td><td rowspan=1 colspan=1>风冷</td></tr><tr><td rowspan=1 colspan=1>外形尺寸/mm</td><td rowspan=1 colspan=1>730×584×1426</td><td rowspan=1 colspan=1>730 × 584 × 1426</td></tr><tr><td rowspan=1 colspan=1>重量/kg</td><td rowspan=1 colspan=1>500 </td><td rowspan=1 colspan=1>530</td></tr></table>\n\nHR-1000电渣焊变压器外形如图24-11所示。",
    "summary": "1.电源",
    "size": 3127
  },
  {
    "name": "第1卷_第5篇_其他焊接方法-part-4",
    "projectId": "5ET7VaxsU6Y6",
    "fileName": "第1卷_第5篇_其他焊接方法.pdf",
    "content": "# 3）专用焊机\n$\\textcircled{1}$ ${ \\bf Z  H } { \\bf - } 2 { \\bf \\Delta } \\times 1 2 5 0 $ 箱型梁电渣焊机（图24-12、图24-13)。该机分为门型式和悬臂式两种，专门用于钢结构箱型梁的小孔电渣焊接。\n\n![](images/41c2c280fd14454195231dfa8bcb9b923240aaaf2bc7ac723ddc66b71b07b90e.jpg)  \n图24-11HR-1000 电渣焊变压器\n\n![](images/500940e6ee066aabc1ed71f3ff1786e84f1d52a34cfbb2b1ed6603f5cecdb562.jpg)  \n图24-12 $\\mathrm { Z H } { - } 2 \\times 1 2 5 0$ 箱型梁门型式电渣焊机\n\n![](images/3b98991d4bdc7fd1db6741c6f556469bfeea29967c89b5a8d0d9bfb662375568.jpg)  \n图24-13ZH-2×1250 箱型梁悬臂式电渣焊机\n\n独特的电路设计及机械结构的合理设计方式可确保整套系统从引弧造渣到稳定焊接直至渣池引出，整个焊接过程稳定可靠地进行。\n\n两台电渣焊机在箱型梁两边同时进行焊接，送丝速度快，工件变形小。两种焊机的技术参数见表24-5。\n\n表24-5 $\\mathbf { Z  H } { - } 2 \\times 1 2 5 0$ 电渣焊机技术参数  \n\n<table><tr><td rowspan=1 colspan=1>型号技术参数</td><td rowspan=1 colspan=1>ZH-2 × 1250</td></tr><tr><td rowspan=1 colspan=1>电源输人电压</td><td rowspan=1 colspan=1>AC三相380V</td></tr><tr><td rowspan=1 colspan=1>额定输人电流</td><td rowspan=1 colspan=1>两组121A</td></tr><tr><td rowspan=1 colspan=1>额定焊接电流</td><td rowspan=1 colspan=1>两组1250A</td></tr><tr><td rowspan=1 colspan=1>电流调节范围</td><td rowspan=1 colspan=1>250~1250A</td></tr><tr><td rowspan=1 colspan=1>电压调节范围</td><td rowspan=1 colspan=1>26.5~44V</td></tr><tr><td rowspan=1 colspan=1>负载持续率</td><td rowspan=1 colspan=1>100%</td></tr><tr><td rowspan=1 colspan=1>主体垂直升降距离</td><td rowspan=1 colspan=1>1300mm</td></tr><tr><td rowspan=1 colspan=1>机头横向移动距离</td><td rowspan=1 colspan=1>2 ×1000mm</td></tr><tr><td rowspan=1 colspan=1>机头微调距离</td><td rowspan=1 colspan=1>X:100mmY:100mmZ：140mm</td></tr></table>\n\n$\\textcircled{2}$ ZH-1250电渣焊机（图24-14)。该机由ZH-1250电渣焊电源和电渣焊小车或专用机头及专用控制系统组成，使用范围广，可用于箱型梁小孔电渣焊、炼钢厂高炉及其他各种电渣焊的形式。\n\n![](images/189edf7839b40c88a67340c672a603bab10ce75d5081fd12270bb06011d3818d.jpg)  \n图24-14 ZH-1250型电渣焊机通过电源和机头的组合可实现单台或多台同\n\n时电渣焊，还可将轻便、小巧的机头安放于各种难施工的位置。ZH-1250电渣焊机技术参数见表24-6。\n\n表24-6 ZH-1250电渣焊机技术参数  \n\n<table><tr><td rowspan=1 colspan=1>型号技术参数</td><td rowspan=1 colspan=1>ZH-1250</td></tr><tr><td rowspan=1 colspan=1>额定焊接电流</td><td rowspan=1 colspan=1>1250A</td></tr><tr><td rowspan=1 colspan=1>电流调节范围</td><td rowspan=1 colspan=1>250~1250A</td></tr><tr><td rowspan=1 colspan=1>电压调节范围</td><td rowspan=1 colspan=1>26.5~44V</td></tr><tr><td rowspan=1 colspan=1>负载持续率</td><td rowspan=1 colspan=1>100%</td></tr><tr><td rowspan=1 colspan=1>机头调节距离</td><td rowspan=1 colspan=1>X：100mmY：100mm Z：140mm</td></tr><tr><td rowspan=1 colspan=1>机头绕X轴转角</td><td rowspan=1 colspan=1>±90°</td></tr><tr><td rowspan=1 colspan=1>机头绕Y轴转角</td><td rowspan=1 colspan=1>±45°</td></tr><tr><td rowspan=1 colspan=1>机头绕Z轴转角</td><td rowspan=1 colspan=1>360°</td></tr></table>\n\n# 2.机头\n丝极电渣焊机头包括送丝机构、摆动机构及上下行走机构。\n\n# （1）送丝机构和摆动机构\n电渣焊送丝机构与熔化极电弧焊使用的送丝机构类似。送丝速度可均匀无级调节。目前国内生产的HR-1000型丝极电渣焊机的送丝机构可由一台驱动电动机利用齿轮箱同时送进三底层焊丝。摆动机构的作用是扩大单底层焊丝所焊的工件厚度，它的摆动距离、行走速度以及在每一行程终端的停留时间均可控制和调整。机头参数如表24-7所示。\n\n表24-7 HR-1000型机头参数  \n\n<table><tr><td rowspan=1 colspan=1>控制电压/V</td><td rowspan=1 colspan=1>100</td><td rowspan=4 colspan=1>送丝机构由直流伺服电动机、减速机构驱动送丝轮送进焊丝。熔嘴夹持件安装在三维调节机构上，并与出丝口相衔接，还可以微调熔嘴位置</td></tr><tr><td rowspan=1 colspan=1>额定焊接电流/A</td><td rowspan=1 colspan=1>1000/1250</td></tr><tr><td rowspan=1 colspan=1>焊丝直径/mm</td><td rowspan=1 colspan=1>2.0，2.4,3.2</td></tr><tr><td rowspan=1 colspan=1>送丝速度/（m/min）</td><td rowspan=1 colspan=1>0~8</td></tr></table>\n\n（2）升降机构电渣焊立架（图24-15）是将电渣焊机连同\n\n焊工一起按焊速提升的装置。它主要用于立缝的电渣焊，若与焊接滚轮架配合，也可用于环缝的电渣焊。\n\n电渣焊立架多为板焊结构或桁架结构，一般都安装在行走台车上。台车由电动机驱动，单速运行，可根据施焊要求，随时调整与焊件之间的位置。\n\n桁架结构的电渣焊立架由于重量较轻，因此，也常采用手驱动使立架移行。\n\n电渣焊机头的升降运动，多采用直流电动机驱动，无级调速。为保证焊接质量，要求电渣焊机头在施焊过程中始终对准焊缝，因此在施焊前，要调整焊机升降立柱的位置，使其与立缝平行。调整方式多样，有的采用台车下方的四个千斤顶进行调整（图24-15)；有的采用立柱上下两端的球面铰支座进行调整。在施焊时，还可借助焊机上的调节装置随时进行细调。\n\n有的电渣焊立架还将工作台与焊机的升降做成两个相对独立的系统，工作台可快速升降，焊机则由自身的电动机驱动，通过齿轮－齿条机构，可沿导向立柱作多速升降。由于两者自成系统，可使焊机在施焊过程中不受工作台的干扰。\n\n# 3.电控系统\n电渣焊电控系统主要由送进焊丝的电动机的速度控制器、焊接机头横向摆动距离及停留时间的控制器、升降机构垂直运动的控制器以及电流表、电压表等组成。国产KHR-1型电渣焊控制箱采用单片微处理机芯片作为主控单元，通过控制电缆所采集的反馈信号，以及控制箱面板上发出的指令信号，经运算处理后对整个系统工作状态进行控制调节。该控制箱具有焊丝到位自停及故障自诊断功能。并根据电渣焊电源外特性特征设定相应的送丝速度控制方式。 A",
    "summary": "（1）送丝机构和摆动机构, 2.机头, 3.电控系统, 3）专用焊机",
    "size": 3885
  },
  {
    "name": "第1卷_第5篇_其他焊接方法-part-5",
    "projectId": "5ET7VaxsU6Y6",
    "fileName": "第1卷_第5篇_其他焊接方法.pdf",
    "content": "# 4.水冷成形（滑）块\n为了提高电渣焊过程中金属熔池的冷却速度，水冷成形（滑）块一般用纯铜板制成。环缝电渣焊用的固定式内水冷成形圈，当允许在工件内部留存（如柱塞等产品）时，亦可用钢板制成。\n\n![](images/d643b7051546508ac8cdaecb2bb46fc0835692763e4a1ba9da17d72f7901c25a.jpg)  \n图24-15电渣焊立架\n\n1一行走台车2-升降平衡重3一焊机调节装置4—焊机升降立柱5一电渣焊机\n\n6—焊工、焊机升降台7一扶梯8一调节螺旋千斤顶9-起升机构10一运行机构注：电渣焊立架技术数据：焊件最大高度： $7 0 0 0 \\mathrm { m m }$ ；升降台行程： $7 0 0 0 m \\mathrm { m m }$ ；\n\n升降台起升速度：焊速运行 $0 . 5 \\sim 9 . 6 \\mathrm { { m } / h }$ ，空程运行 $5 0 \\sim 8 0 \\mathrm { m / h }$ ；升降台允许载荷： ${ 5 0 0 } \\mathbf { k g }$ ；\n\n升降电动机功率：0.7kW（直流）；台车行走速度： $1 8 0 m / h$ ；行走电动机功率： $1 \\ k \\mathbf { \\overline { { W } } }$ ；机重 $6 8 6 7 \\mathbf { k g }$\n\n1）图24-16为固定式水冷成形块，该成形块的一侧加工成与焊缝加厚部分形状相同的成形槽，另一侧焊上冷却水套。单块固定式水冷成形块的长度通常为 $3 0 0 \\sim 5 0 0 \\mathrm { m m }$ 。\n\n2）图24-17为移动式水冷成形滑块。它的形状和结构与固定式成形块相似，只是长度较短。\n\n3）图24-18为环缝电渣焊内成形滑块，它可以根据工件的内圆尺寸制成相应的弧形。内成形滑块要求固定在支架上，用来保持滑块的位置\n\n![](images/14d6d6ca05150a820fdb54bccc83bd9e7cbb8fa0e3dea33c8c476b74b5bc003f.jpg)  \n图24-16固定式水冷成形块a）对接接头用b）丁字形接头用1—铜板2—水冷罩壳3—管接头\n\n![](images/6861c66f05d53a08160238538294fe2ab427d086702d89462efa26badadc4252.jpg)  \n图24-17移动式水冷成形滑块[5]\n\n1—进水管2—出水管3—铜板4—水冷罩壳 和将滑块压紧在工件的内表面上。\n\n# 24.2.2 熔嘴电渣焊设备\n熔嘴电渣焊设备由电源、送丝机构、熔嘴夹持机构及机架等组成，其中电源为一般电渣焊电源。\n\n1）国产BGH1-HR-1250型熔嘴电渣焊机（图24-19)，主要由焊接电源、焊接机头（夹持\n\n![](images/378a31cc818cef8b54752426c5ecced98f3da6e224a41c8547fbd30dd5c6c993.jpg)  \n图24-18环缝电渣焊内成形滑块[5] 1—进水管2—出水管3—薄钢板外壳 4—铜板5—角铁支架\n\n![](images/02d088de616c06b36711cd6cc67624d8462bf45fc058ca72b09ca238b8de1535.jpg)  \n图24-19 BGH1-HR-1250型熔嘴电渣焊机机构、送丝机构、机头调节机构、熔嘴等）、控制箱机构等组成。焊接电源采用仿林肯技术制造的ZD5-1250焊接电源，也可选配与ESAB技术合作生产的ZP5-1250焊接电源。\n\n焊接机头由夹持机构、送丝机构、机头调节机构、焊嘴、送丝盘等组成。送丝系统采用了行星齿轮减速系统，输出效率高，力矩大，送丝稳定性高。BGH1-HR-1250型熔嘴电渣焊机技术参数见表24-8。\n\n表24-8 BGH1-HR-1250型机头参数  \n\n<table><tr><td rowspan=1 colspan=1>型号技术参数</td><td rowspan=1 colspan=1>BGH1-HR-1250</td></tr><tr><td rowspan=1 colspan=1>焊接电流/A</td><td rowspan=1 colspan=1>250~1250</td></tr><tr><td rowspan=1 colspan=1>焊接接头</td><td rowspan=1 colspan=1>立板纵缝对接</td></tr><tr><td rowspan=1 colspan=1>电流调节范围/A</td><td rowspan=1 colspan=1>250~1250</td></tr><tr><td rowspan=1 colspan=1>电压调节范围/V</td><td rowspan=1 colspan=1>20~44</td></tr><tr><td rowspan=1 colspan=1>送丝直径/mm</td><td rowspan=1 colspan=1>Φ2.4、Φ3.0、$4.0</td></tr><tr><td rowspan=1 colspan=1>送丝速度/（m/min）</td><td rowspan=1 colspan=1>0.5~6.5</td></tr><tr><td rowspan=1 colspan=1>焊丝盘容量/kg</td><td rowspan=1 colspan=1>30</td></tr><tr><td rowspan=1 colspan=1>负载持续率（%）</td><td rowspan=1 colspan=1>100</td></tr><tr><td rowspan=1 colspan=1>机头调节</td><td rowspan=1 colspan=1>前后±15mm、左右±15mm、前后±10°</td></tr><tr><td rowspan=1 colspan=1>配套电源</td><td rowspan=1 colspan=1>ZD5-1250</td></tr></table>\n\n2）常见送丝机构（图24-20）。熔嘴送丝机构采用一台直流电动机送进单根（如管极电渣焊）或多根（如熔嘴电渣焊）焊丝进行电渣焊接。该装置可以根据熔嘴尺寸或熔嘴间距不同将弓形支架8在支架滑动轴5上移动，并通过顶杆\n\n![](images/9e69bb744edd6aa3bae2e7639cf23e87da69434a5db7e6f7015670de05b9a98c.jpg)  \n图24-20熔嘴电渣焊焊丝送进装置[5]1—手柄2—环形套3-顶杆4—压紧轮5一支架滑动轴 6—焊丝 7—主动轮8一弓形支架\n\n3顶紧压紧轮4以获得足够的压紧力。\n\n3）常见熔嘴夹持机构。熔嘴夹持机构一般固定在工件上，它应具有足够的刚度，可采用单个熔嘴夹持机构（图24-21）或采用多个熔嘴夹持机构套在支架滑动轴4上组成，熔嘴夹持机构用于熔嘴大断面电渣焊。熔嘴板8靠调整螺母1和螺钉6即可使其垂直于焊接坡口的中心位置。\n\n![](images/8ee44f9da902190abcfe43b0caf851ae26269f37570d417867feaf2deaef6bf6.jpg)  \n图24-21单熔嘴夹持机构1一左、右位置螺母2一滑动支架3一绝缘圈4-支架滑动轴5-螺杆6一垂直位置固定螺钉7—夹持板8一熔嘴板\n\n# 24.3电渣焊焊接材料\n电渣焊所用的焊接材料包括电极（焊丝、熔嘴、板极、管极等）、焊剂及管极涂料。",
    "summary": "24.2.2 熔嘴电渣焊设备, 24.3电渣焊焊接材料, 4.水冷成形（滑）块",
    "size": 3182
  },
  {
    "name": "第1卷_第5篇_其他焊接方法-part-6",
    "projectId": "5ET7VaxsU6Y6",
    "fileName": "第1卷_第5篇_其他焊接方法.pdf",
    "content": "# 24.3.1电极\n电渣焊焊缝金属的化学成分和力学性能主要是通过调整焊接材料的合金成分来加以控制。由于渣池温度较低，冶金反应缓慢而且焊剂含量很少，一般不通过焊剂向焊缝金属渗合金。在选择电渣焊电极时应考虑到母材对焊缝的稀释作用。\n\n在焊接碳钢和高强度低合金钢时，为使焊缝具有良好的抗裂性和抗气孔能力，除控制电极的硫磷含量外，电极的 $\\pmb { w } ( \\mathbf { C } )$ 通常低于母材（一般控制在 $0 . 1 0 \\%$ 左右），由此引起焊缝力学性能的降低可通过提高锰、硅和其他合金元素来补偿。\n\n在丝极电渣焊中，焊接 $w ( \\mathbf { \\sigma } ) < 0 . 1 8 \\%$ 的低碳钢，可采用HO8A或H08MnA焊丝，焊接${ \\pmb w } ( \\mathrm { \\bf ~ C } ) = 0 . 1 8 \\% \\sim 0 . 4 5 \\%$ 的碳钢及低合金钢时，可采用H08MnMoA或 $\\mathbf { H } 1 0 \\mathbf { M } \\mathbf { n } 2$ 焊丝。在丝极、熔嘴、管极电渣焊时，常用的焊丝直径尺寸是$2 , 4 \\mathrm { m m }$ 和 $3 . 2 \\mathrm { m m }$ 。实践证明直径 $2 . 4 \\mathrm { m m }$ 和$3 , 2 \\mathrm { m m }$ 焊丝的熔敷率、给送性能、焊接电流范围和可校直性等综合性能最佳。常用钢材电渣焊焊丝选用见表24-9。\n\n表24-9常用钢材电渣焊焊丝选用表  \n\n<table><tr><td rowspan=1 colspan=1>品种</td><td rowspan=1 colspan=1>焊件钢号</td><td rowspan=1 colspan=1>焊丝牌号</td></tr><tr><td rowspan=5 colspan=1>钢板</td><td rowspan=1 colspan=1>Q235A、Q235B、Q235C、Q235R</td><td rowspan=1 colspan=1>H08A、H08MnA</td></tr><tr><td rowspan=1 colspan=1>20g、22g、25g、Q345、09Mn2P355GH</td><td rowspan=1 colspan=1>H08Mn2SiH10MnSi、H10Mn2H08MnMoA</td></tr><tr><td rowspan=1 colspan=1>15MnV、15MnTi、16MnNb</td><td rowspan=1 colspan=1>H08Mn2MoVA</td></tr><tr><td rowspan=1 colspan=1>15MnVN15MnVTiRe</td><td rowspan=1 colspan=1>H10Mn2MoVA</td></tr><tr><td rowspan=1 colspan=1>14MnMoV14MnMoVN15MnMoVN13MnNiMo54</td><td rowspan=1 colspan=1>H10Mn2MoVAH10Mn2NiMoA</td></tr><tr><td rowspan=3 colspan=1>铸锻件</td><td rowspan=1 colspan=1>15、20、25、35</td><td rowspan=1 colspan=1>H10Mn2、H10MnSi</td></tr><tr><td rowspan=1 colspan=1>20MnMo、20MnV</td><td rowspan=1 colspan=1>H10Mn2、H10MnSi</td></tr><tr><td rowspan=1 colspan=1>20MnSi</td><td rowspan=1 colspan=1>H10MnSi</td></tr></table>\n\n板极和熔嘴板使用的材料也可按上述原则选用，在焊接低碳钢和低合金结构钢时，通常用${ \\boldsymbol { 0 9 } } \\mathbf { M } \\mathbf { n } { 2 }$ 钢板作为板极和熔嘴板，熔嘴板厚度一般取 $1 0 \\mathrm { m m }$ ，熔嘴管一般用 $\\phi 1 0 \\mathrm { m m } \\times 2 \\mathrm { m m }$ 、20号无缝钢管，熔嘴板宽度及板极尺寸应按接头形状和焊接工艺需要确定。\n\n管极电渣焊所用的电极-管状焊条，由焊芯和涂料层（药皮）组成。焊芯一般采用10、16或20号冷拔无缝钢管，根据焊接接头形状尺寸可选用 $\\phi 1 4 \\mathrm { m m } \\times 2 \\mathrm { m m }$ 、 $\\phi 1 4 \\mathrm { m m } \\times 3 \\mathrm { m m }$ 、 $\\phi 1 2 \\mathsf { m m }$ $\\times 4 m m$ 、 $\\phi 1 2 \\mathrm { m m } \\times 3 \\mathrm { m m }$ 等多种型号钢管。\n\n# 24.3.2焊剂\n电渣焊焊剂的主要作用与一般埋弧焊焊剂不同。电渣焊过程中当焊剂熔化成熔渣后，由于渣池具有相当的电阻而使电能转化成熔化填充金属和母材的热能，此热能还起到了预热工件、延长金属熔池存在时间和使焊缝金属缓冷的作用。但不像埋弧焊用焊剂那样还具有对焊缝金属渗合金的作用。电渣焊用焊剂必须能迅速和容易地形成电渣过程并能保证电渣过程的稳定性，为此，必须提高液态熔渣的导电性。但熔渣的导电性也不能过高，否则将增加焊丝周围的电流分流而减弱高温区内液流的对流作用，使焊件熔宽减小，以致产生未焊透。另外液态熔渣应具有适当的粘度，熔渣太稠将在焊缝金属中产生夹渣和咬肉现象；熔渣太稀则会使熔渣从工件边缘与滑块之间的缝隙中流失，严重时会破坏焊接过程而导致焊接中断。\n\n电渣焊用焊剂一股由硅、锰、钛、钙、镁和铝的复合氧化物组成，由于焊剂用量仅为熔敷金属的 $1 \\% \\sim 5 \\%$ ，故在电渣焊过程中不要求焊剂向焊缝渗合金。\n\n目前，国内生产的最常用的电渣焊专用焊剂为HJ360。与HJ431相比，HJ360由于适当提高了 $\\mathbf { C a F } _ { 2 }$ 含量，降低了 $\\mathbf { S i O } _ { 2 }$ 含量，故可使熔渣的导电性和电渣过程的稳定性得到了改善。HJ170也作为电渣焊专用焊剂，由于它含有大量 $\\mathbf { T i 0 } _ { \\imath }$ ，使焊剂在固态下具有电子导电性（俗称导电焊剂)，在电渣焊造渣阶段，可利用这种固体导电焊剂的电阻热使自身加热熔化而完成造渣过程。当建立渣池后再根据需要添加其他焊剂。除上述两种电渣焊专用焊剂外，HJ431也被广泛用于电渣焊接。表24-10为常用电渣焊焊剂的类型、化学成分和用途。\n\n表24-10常用电渣焊焊剂的类型、化学成分和用途  \n\n<table><tr><td colspan=\"1\" rowspan=\"1\">牌号类型</td><td colspan=\"1\" rowspan=\"1\">牌号类型</td><td colspan=\"1\" rowspan=\"1\">化学成分（质量分数，%）</td><td colspan=\"1\" rowspan=\"1\">用途</td></tr><tr><td colspan=\"1\" rowspan=\"1\">HJI70</td><td colspan=\"1\" rowspan=\"1\">无锰低硅高氟</td><td colspan=\"1\" rowspan=\"1\">Si026 ~9 Ti0235~41CaO12~22 CaF227-40NaF1.5~2.5S</td><td colspan=\"1\" rowspan=\"1\">固态时有导渣焊开始时形成渣池</td></tr><tr><td colspan=\"1\" rowspan=\"1\">HJ360</td><td colspan=\"1\" rowspan=\"1\">中锰高硅中氟</td><td colspan=\"1\" rowspan=\"1\">SiO233~37 Ca04~7MnO20~26 Mg05~9CaF10~19Al011~15Fe0&lt;1.0 S≤0.10P≤0.10</td><td colspan=\"1\" rowspan=\"1\">尚用于焊接低碳和某些低合金钢</td></tr><tr><td></td><td>牌号类型</td><td>化学成分 （质量分数，%）</td><td>用途</td></tr><tr><td>HJ401</td><td>高锰 高硅 低氟</td><td>SiO240~44 Mn034~38 MgO5~8 Ca0≤6 CaF23~7Al0≤4 Fe0&lt;1.8 S≤0.06 P≤0.08</td><td>用于焊接低 碳钢和某些低 合金钢</td></tr></table>",
    "summary": "24.3.1电极, 24.3.2焊剂",
    "size": 3793
  },
  {
    "name": "第1卷_第5篇_其他焊接方法-part-7",
    "projectId": "5ET7VaxsU6Y6",
    "fileName": "第1卷_第5篇_其他焊接方法.pdf",
    "content": "# 24.3.3管极涂料\n管状焊条外表涂有 $2 \\sim 3 \\mathrm { m m }$ 厚的管极涂料。管极涂料应具有一定的绝缘性能以防止管极与工件发生接触，且熔人熔池后应能保证稳定的电渣过程。表24-11为管极涂料配方一例。\n\n管状焊条的制造方法与普通焊条相同，可以用机压，也可手工制作。管极涂料与钢管应具有良好的粘着力，以防在焊接过程由于管极受热而脱落。\n\n为了细化晶粒，提高焊缝金属的综合力学性能，在涂料中可适当加人合金元素（如锰、硅、钼、钛、钒等），加入量可根据工件材料与所采用的焊丝成分而定。表24-12为涂料中铁合金材料的配比。涂料的粘合剂采用钠水玻璃，其成分（质量分数）为 $\\mathbf { S i O } _ { 2 } 2 9 \\% \\sim 3 3 . 5 \\%$ ，NaO11. $5 \\%$ $\\sim 1 3 . 5 \\%$ ，S、 $\\mathbf { P } { \\leqslant } 0 . 0 5 \\%$ 。\n\n表24-11管极涂料配方一例  \n表24-12管极涂料中铁合金材料的配比  \n\n<table><tr><td rowspan=2 colspan=1>成分（质量分数，%）</td><td rowspan=1 colspan=1>锰矿粉</td><td rowspan=1 colspan=1>滑石粉</td><td rowspan=1 colspan=1>钛白粉</td><td rowspan=1 colspan=1>白云石</td><td rowspan=1 colspan=1>石英粉</td><td rowspan=1 colspan=1>萤石粉</td></tr><tr><td rowspan=1 colspan=1>36</td><td rowspan=1 colspan=1>21</td><td rowspan=1 colspan=1>8</td><td rowspan=1 colspan=1>2</td><td rowspan=1 colspan=1>21</td><td rowspan=1 colspan=1>12</td></tr></table>\n\n<table><tr><td rowspan=3 colspan=1>铁合金名称</td><td rowspan=1 colspan=8>每1000g配方中铁合金的加人量/g</td><td rowspan=3 colspan=1>铁合金的主要用途</td></tr><tr><td rowspan=1 colspan=3>H08A</td><td rowspan=1 colspan=3>H08MnA</td><td rowspan=1 colspan=2>H10Mn2</td></tr><tr><td rowspan=1 colspan=1>Q345</td><td rowspan=1 colspan=1>Q390</td><td rowspan=1 colspan=1>Q235</td><td rowspan=1 colspan=1>Q345</td><td rowspan=1 colspan=1>Q390</td><td rowspan=1 colspan=1>Q235</td><td rowspan=1 colspan=1>Q345</td><td rowspan=1 colspan=1>Q390</td></tr><tr><td rowspan=1 colspan=1>低碳锰铁</td><td rowspan=1 colspan=1>300</td><td rowspan=1 colspan=1>400</td><td rowspan=1 colspan=1></td><td rowspan=1 colspan=1>100</td><td rowspan=1 colspan=1>200</td><td rowspan=1 colspan=1></td><td rowspan=1 colspan=1></td><td rowspan=1 colspan=1></td><td rowspan=2 colspan=1>提高强度，脱氧、脱硫，提高低温冲击韧度</td></tr><tr><td rowspan=1 colspan=1>中碳锰铁</td><td rowspan=1 colspan=1>100</td><td rowspan=1 colspan=1>100</td><td rowspan=1 colspan=1>100</td><td rowspan=1 colspan=1>100</td><td rowspan=1 colspan=1>100</td><td rowspan=1 colspan=1></td><td rowspan=1 colspan=1></td><td rowspan=1 colspan=1>100</td></tr><tr><td rowspan=1 colspan=1>硅铁</td><td rowspan=1 colspan=1>155</td><td rowspan=1 colspan=1>155</td><td rowspan=1 colspan=1>155</td><td rowspan=1 colspan=1>155</td><td rowspan=1 colspan=1>155</td><td rowspan=1 colspan=1>155</td><td rowspan=1 colspan=1>155</td><td rowspan=1 colspan=1>155</td><td rowspan=1 colspan=1>脱氧，提高强度</td></tr><tr><td rowspan=1 colspan=1>钼铁</td><td rowspan=1 colspan=1>140</td><td rowspan=1 colspan=1>140</td><td rowspan=1 colspan=1>140</td><td rowspan=1 colspan=1>140</td><td rowspan=1 colspan=1>140</td><td rowspan=1 colspan=1>14</td><td rowspan=1 colspan=1>140</td><td rowspan=1 colspan=1>140</td><td rowspan=1 colspan=1>细化晶粒，提高冲击韧度</td></tr><tr><td rowspan=1 colspan=1>钛铁</td><td rowspan=1 colspan=1>100</td><td rowspan=1 colspan=1>100</td><td rowspan=1 colspan=1>100</td><td rowspan=1 colspan=1>100</td><td rowspan=1 colspan=1>100</td><td rowspan=1 colspan=1>100</td><td rowspan=1 colspan=1>100</td><td rowspan=1 colspan=1>100</td><td rowspan=1 colspan=1>细化晶粒，提高冲击韧度，脱氧、脱氮，减少硫的偏析</td></tr><tr><td rowspan=1 colspan=1>钒铁</td><td rowspan=1 colspan=1></td><td rowspan=1 colspan=1>100</td><td rowspan=1 colspan=1>C</td><td rowspan=1 colspan=1></td><td rowspan=1 colspan=1>100</td><td rowspan=1 colspan=1></td><td rowspan=1 colspan=1></td><td rowspan=1 colspan=1>100</td><td rowspan=1 colspan=1>细化晶粒，提高强度</td></tr><tr><td rowspan=1 colspan=1>合计</td><td rowspan=1 colspan=1>795</td><td rowspan=1 colspan=1>995</td><td rowspan=1 colspan=1>495</td><td rowspan=1 colspan=1>595</td><td rowspan=1 colspan=1>195</td><td rowspan=1 colspan=1>395</td><td rowspan=1 colspan=1>395</td><td rowspan=1 colspan=1>395</td><td rowspan=1 colspan=1></td></tr></table>\n\n# 24.4接头设计与坡口制备\n\n\n# 24.4.1接头设计\n电渣焊的基本接头形式是I形对接接头（见图24-22和表24-13），电渣焊适于焊接方形或矩形断面，当需要焊接其他形状断面时，一般应将\n\n其端部拼成（或铸成）矩形断面（见图24-23和表24-14)。",
    "summary": "24.3.3管极涂料, 24.4.1接头设计, 24.4接头设计与坡口制备",
    "size": 3866
  },
  {
    "name": "第1卷_第5篇_其他焊接方法-part-8",
    "projectId": "5ET7VaxsU6Y6",
    "fileName": "第1卷_第5篇_其他焊接方法.pdf",
    "content": "电渣焊的主要优点之一是坡口加工比较简单，一般钢板经热切割并清除氧化物后即可进行电渣焊接。铸件、锻件由于尺寸误差大、表面不平整等原因，焊前均须进行机械切削加工。焊接面的加工要求及加工最小宽度见图24-24。当不作为超声波检测面时 $B \\approx 6 0 \\mathrm { m m }$ ，加工表面粗糙度 $\\scriptstyle R _ { \\mathrm { Z } }$ 为 $2 5 \\mu \\mathrm { m }$ 。当需要采用斜探头超声波检测时 $B \\geqslant 1 , 5$ 倍工件厚度（ $B _ { \\mathrm { \\small { m i n } } } \\geqslant \\delta + 5 0 \\mathrm { \\small { m m } }$ ，其加工面表面粗糙度 $\\scriptstyle R _ { \\mathrm { z } }$ 为 $6 . 3 \\mu \\mathrm { m }$\n\n![](images/1e9278958e943a1a26a7eb7b6abdb1c36c5222dc8f9a02bfd6ff47c6861bc973.jpg)  \n图24-22电渣焊基本接头形式a）对接接头b）丁字接头c）角接接头d）叠接接头e）斜角接头f）双丁字接头\n\n![](images/f6bdb672c30a189a0ba196a111f0a06db947fd77940f9cd6240e2e9bdb839440.jpg)  \n图24-23各种形状断面工件在焊接处断面形状（有关尺寸见表24-14）a）矩形工件断面b）圆形c）Ⅱ形d）工字形e）回字形\n\n对焊后需要进行机械加工的面，焊前应留有一定的加工余量。余量的大小取决于焊接变形量，热处理变形量焊缝少的简单构件，加工余量取 $1 0 \\sim 2 0 \\mathrm { m m }$ ，焊缝较多的复杂结构件加工余量取 $2 0 \\sim 3 0 \\mathrm { m m }$\n\n表24-13各种形式的电渣焊接头尺寸  ",
    "summary": "24.4.2 坡口制备 - Part 1/2",
    "size": 872
  },
  {
    "name": "第1卷_第5篇_其他焊接方法-part-9",
    "projectId": "5ET7VaxsU6Y6",
    "fileName": "第1卷_第5篇_其他焊接方法.pdf",
    "content": "<table><tr><td rowspan=1 colspan=2>接头形式</td><td rowspan=1 colspan=6>接头尺寸/mm</td></tr><tr><td rowspan=17 colspan=1>常用接头</td><td rowspan=5 colspan=1>对接接头（图24-22a）</td><td rowspan=1 colspan=1>8</td><td rowspan=1 colspan=2>50~60</td><td rowspan=1 colspan=1>60~120</td><td rowspan=1 colspan=1>120~400</td><td rowspan=1 colspan=1>&gt;400</td></tr><tr><td rowspan=1 colspan=1>b</td><td rowspan=1 colspan=2>24</td><td rowspan=1 colspan=1>26</td><td rowspan=1 colspan=1>28</td><td rowspan=1 colspan=1>30</td></tr><tr><td rowspan=1 colspan=1>B</td><td rowspan=1 colspan=2>28</td><td rowspan=1 colspan=1>30</td><td rowspan=1 colspan=1>32</td><td rowspan=1 colspan=1>34</td></tr><tr><td rowspan=1 colspan=1>e</td><td rowspan=1 colspan=5>2±0.5</td></tr><tr><td rowspan=1 colspan=1>0</td><td rowspan=1 colspan=5>45°</td></tr><tr><td rowspan=6 colspan=1>丁字接头（图24-22b）</td><td rowspan=1 colspan=1>S</td><td rowspan=1 colspan=1>50~60</td><td rowspan=1 colspan=1>60~120</td><td rowspan=1 colspan=1>120~200</td><td rowspan=1 colspan=1>200~400</td><td rowspan=1 colspan=1>&gt;400</td></tr><tr><td rowspan=1 colspan=1>b</td><td rowspan=1 colspan=1>24</td><td rowspan=1 colspan=1>26</td><td rowspan=1 colspan=1>28</td><td rowspan=1 colspan=1>28</td><td rowspan=1 colspan=1>30</td></tr><tr><td rowspan=1 colspan=1>B</td><td rowspan=1 colspan=1>28</td><td rowspan=1 colspan=1>30</td><td rowspan=1 colspan=1>32</td><td rowspan=1 colspan=1>32</td><td rowspan=1 colspan=1>34</td></tr><tr><td rowspan=1 colspan=1>8</td><td rowspan=1 colspan=1>≥60</td><td rowspan=1 colspan=1>≥6</td><td rowspan=1 colspan=1>≥120</td><td rowspan=1 colspan=1>≥150</td><td rowspan=1 colspan=1>≥200</td></tr><tr><td rowspan=1 colspan=1>R</td><td rowspan=1 colspan=5>5</td></tr><tr><td rowspan=1 colspan=1>a</td><td rowspan=1 colspan=5>15°</td></tr><tr><td rowspan=8 colspan=1>角接接头（图24-22c）</td><td rowspan=1 colspan=1>8</td><td rowspan=1 colspan=1>50~60</td><td rowspan=1 colspan=1>60~120</td><td rowspan=1 colspan=1>120~200</td><td rowspan=1 colspan=1>200~400</td><td rowspan=1 colspan=1>&gt;400</td></tr><tr><td rowspan=1 colspan=1>b</td><td rowspan=1 colspan=1>24</td><td rowspan=1 colspan=1>26</td><td rowspan=1 colspan=1>28</td><td rowspan=1 colspan=1>28</td><td rowspan=1 colspan=1>30</td></tr><tr><td rowspan=1 colspan=1>B</td><td rowspan=1 colspan=1>28</td><td rowspan=1 colspan=1>30</td><td rowspan=1 colspan=1>32</td><td rowspan=1 colspan=1>32</td><td rowspan=1 colspan=1>34</td></tr><tr><td rowspan=1 colspan=1>8</td><td rowspan=1 colspan=1>≥60</td><td rowspan=1 colspan=1>≥8</td><td rowspan=1 colspan=1>≥120</td><td rowspan=1 colspan=1>≥150</td><td rowspan=1 colspan=1>≥200</td></tr><tr><td rowspan=1 colspan=1>e</td><td rowspan=1 colspan=5>2 ±0.5</td></tr><tr><td rowspan=1 colspan=1>0</td><td rowspan=1 colspan=5>45°</td></tr><tr><td rowspan=5 colspan=1>特殊接头</td><td rowspan=1 colspan=1>R</td><td rowspan=1 colspan=5>5</td></tr><tr><td rowspan=1 colspan=1>α</td><td rowspan=1 colspan=5>15°</td></tr><tr><td rowspan=1 colspan=1>叠接接头（图24-22d）</td><td rowspan=1 colspan=6>同对接接头</td></tr><tr><td rowspan=1 colspan=1>斜角接头（图24-22e）</td><td rowspan=1 colspan=6>同丁字接头β&gt;45°</td></tr><tr><td rowspan=1 colspan=1>双丁字接头（图24-22f）</td><td rowspan=1 colspan=6>两块立板应先叠接，然后焊丁字接头</td></tr><tr><td rowspan=1 colspan=1></td><td></td><td></td><td></td><td></td><td></td><td></td><td></td></tr></table>\n\n表24-14各种断面形状的工件焊接断面尺寸（参看图24-23）（单位： $\\mathbf { m m }$ ）  \n\n<table><tr><td rowspan=1 colspan=1>8</td><td rowspan=1 colspan=1>120 ~200</td><td rowspan=1 colspan=1>R200~500</td><td rowspan=1 colspan=1>500~1000</td><td rowspan=1 colspan=1>&gt;1000</td></tr><tr><td rowspan=1 colspan=1>h</td><td rowspan=1 colspan=1>100M</td><td rowspan=1 colspan=1>120</td><td rowspan=1 colspan=1>150</td><td rowspan=1 colspan=1>150</td></tr><tr><td rowspan=1 colspan=1>t</td><td rowspan=1 colspan=1>80~100</td><td rowspan=1 colspan=1>100~120</td><td rowspan=1 colspan=1>120~150</td><td rowspan=1 colspan=1>&gt;200</td></tr></table>",
    "summary": "24.4.2 坡口制备 - Part 2/2",
    "size": 3960
  },
  {
    "name": "第1卷_第5篇_其他焊接方法-part-10",
    "projectId": "5ET7VaxsU6Y6",
    "fileName": "第1卷_第5篇_其他焊接方法.pdf",
    "content": "![](images/885341a30d6644e19c6fdaeffd198645d3add233ad63c82516e0ad397e521d24.jpg)  \n图24-24铸、锻件焊接面的加工要求\n\na）矩形面对接b）圆形面对接c）大厚度或重要工件d）环缝对接e）丁字形接头\n\n# 24.5电渣焊工艺及操作技术\n电渣焊工作的全过程包括：\n\n1）焊前准备（工件备料及装配，焊接工卡具准备、焊前设备调试等）。\n\n2）焊接过程的操作（引弧造渣阶段、正常焊接阶段、引出阶段）及焊接参数的控制。\n\n3）焊后工作（割去起焊槽、引出板、装配后及时进炉，进人热处理工序）。\n\n# 24.5.1焊前准备\n1.工件准备\n\n1）设计的电渣焊件应标注焊缝宽度尺寸c（图24-25）。在焊前备料时应扣除焊缝宽度（见表24-15)。",
    "summary": "百思论坛",
    "size": 355
  },
  {
    "name": "第1卷_第5篇_其他焊接方法-part-11",
    "projectId": "5ET7VaxsU6Y6",
    "fileName": "第1卷_第5篇_其他焊接方法.pdf",
    "content": "（单位：mm）\n\n<table><tr><td rowspan=1 colspan=1>工件厚度8</td><td rowspan=1 colspan=1>50~80</td><td rowspan=1 colspan=1>80~1120</td><td rowspan=1 colspan=1>120 ~200 ~200</td><td rowspan=1 colspan=1>120 ~200 ~400</td><td rowspan=1 colspan=1>&gt;400</td></tr><tr><td rowspan=1 colspan=1>焊缝宽度c</td><td rowspan=1 colspan=1>25</td><td rowspan=1 colspan=1>26</td><td rowspan=1 colspan=1>27</td><td rowspan=1 colspan=1>28</td><td rowspan=1 colspan=1>30</td></tr></table>\n\n2）工件装配\n\n![](images/f14d0fac317b58b06293b77521a2e9d148a549de42be17ce37bc672a19c044f2.jpg)  \n图24-25电渣焊工件设计图\n\na）对接接头b）丁字接头c）环形接头\n\n$\\textcircled{1}$ 对接接头及丁字接头的装配（见图24-26)。工件两侧对称焊上定位板（丝极电渣焊由于在工件一侧要安放电渣焊机，只能在工件另一侧焊定位板）。\n\n定位板见图24-27。一般定位板距工件两端为 $2 0 0 \\sim 3 0 0 \\mathrm { m m }$ （见图24-26），较长的焊缝中间要设数个定位板，定位板之间距离一般为1～$1 , 5 m$ 。对于厚度大于 $4 0 0 m \\mathbf { m }$ 的大断面工件，定位板厚度可选用 $7 0 \\sim 9 0 \\mathrm { m m }$ 。其余尺寸也可相应加大。\n\n![](images/dbd652dbb3bebee1de9bee9c7c750635d4b7f2f231724f4821bc45e894ce64eb.jpg)  \n图24-26对接接头、丁字接头装配图a）对接接头b）丁字接头c）角接接头1—工件2一起焊槽3一定位板4一引出板\n\n![](images/fe203c472044096103c6e8b7e28c4f1ca5bca43870800f7b41930eb63cd2511b.jpg)  \n图24-27定位板\n\na）对接接头定位板b）丁字接头定位板\n\n定位板在电渣焊后，割去其与工件连接焊缝后，可反复使用。\n\n在工件下端焊上起焊槽，上端焊上引出板（见图24-26）。对于厚度大于 $4 0 0 \\mathrm { m m }$ 的大断面工件，其起焊槽和引出板宽度可选用 $1 2 0 \\sim 1 5 0 \\mathrm { m m }$ ，长度可选用 $1 5 0 \\mathrm { m m }$ 。为便于引弧造渣还可采用特殊形式的引弧槽，详见焊接操作技术部分。\n\n工件装配间隙 $\\pmb { c _ { 0 } }$ 等于焊缝宽度 $\\pmb { c }$ 加上焊缝横向收缩量。根据经验，其数值列于表24-16。\n\n由于沿焊缝高度，焊缝横向收缩值不同。焊缝上部装配间隙应比下端大，其差值，当工件厚度小于 $1 5 0 \\mathrm { m m }$ 时，为焊缝长度的 $0 . 1 \\%$ ；厚度为$1 5 0 \\sim 4 0 0 \\mathrm { m m }$ 时，为焊缝长度的 $0 . 1 \\% \\sim 0 . 5 \\%$ ；\n\n厚度大于 $4 0 0 \\mathrm { m m }$ 时，为焊缝长度的 $0 . 5 \\% \\sim 1 \\%$\n\n（单位： $\\mathbf { m m } ^ { \\prime }$ ）\n\n表24-16各种厚度工件的装配间隙  \n\n<table><tr><td rowspan=1 colspan=1>工件厚度</td><td rowspan=1 colspan=1>50~80</td><td rowspan=1 colspan=1>80~120</td><td rowspan=1 colspan=1>120~200</td><td rowspan=1 colspan=1>200~400</td><td rowspan=1 colspan=1>400~1000</td><td rowspan=1 colspan=1>&gt;1000</td></tr><tr><td rowspan=1 colspan=1>对接接头装配间隙co</td><td rowspan=1 colspan=1>28~30</td><td rowspan=1 colspan=1>30~32</td><td rowspan=1 colspan=1>31~33</td><td rowspan=1 colspan=1>32~34</td><td rowspan=1 colspan=1>24~36</td><td rowspan=1 colspan=1>36~38</td></tr><tr><td rowspan=1 colspan=1>丁字接头装配间隙co</td><td rowspan=1 colspan=1>30~32</td><td rowspan=1 colspan=1>32~34</td><td rowspan=1 colspan=1>33~35</td><td rowspan=1 colspan=1>34~36</td><td rowspan=1 colspan=1>36~38</td><td rowspan=1 colspan=1>38~40</td></tr></table>\n\n$\\textcircled{2}$ 环焊缝的装配（见图24-28）。装配时，工件外圆先划分8等分线，然后按图24-28所示位置焊上起焊板及定位塞铁，再将另一段工件装配好，与起焊板及定位塞铁焊牢。为保证焊接过程不产生漏渣，两段工件内圆、外圆的平面度误差应小于 $1 \\mathbf { m } \\mathbf { m }$ 。对于厚度大于 $1 0 0 \\mathrm { { m m } }$ 的工件，一般采用特殊形式的起焊槽，详见环焊缝的操作技术部分。\n\n![](images/526b138998a39d2e4ca804c5d8b5fde5b3b351eb51d18319372f7d7beb069564.jpg)  \n图24-28环焊缝装配时各个接头起焊槽及定位塞铁布置图\n\na）接头Ⅰb）接头Ⅱc）接头Ⅲ\n\n由于环焊缝各点横向收缩不均匀，故应装配成反变形。其反变形靠用不等的装配间隙来控制，见表24-17。\n\n有多条环缝工件装配时，为减少挠度变形，相邻焊缝起焊槽位置应错开 $1 8 0 ^ { \\circ }$ 。\n\n3）吊装装配件。对接接头及丁字接头装配结束后，应将工件吊至焊接处，并使装配间隙处\n\n于垂直位置。\n\n环焊缝应吊至滚轮架上，滚轮架应固定在刚性大平台上（图24-29）。为确保转动时安全、平稳，夹角 $\\pmb { \\alpha }$ 为 $6 0 ^ { \\circ } \\sim 9 0 ^ { \\circ }$ 。\n\n（单位： $\\mathbf { m m }$ ）\n\n表24-17环焊缝的装配间隙  \n\n<table><tr><td rowspan=1 colspan=1>工件厚度8等分线号</td><td rowspan=1 colspan=1>[50~80</td><td rowspan=1 colspan=1>80~120</td><td rowspan=1 colspan=1>120~200</td><td rowspan=1 colspan=1>200~300</td><td rowspan=1 colspan=1>300~450</td></tr><tr><td rowspan=1 colspan=1>8号线</td><td rowspan=1 colspan=1>29</td><td rowspan=1 colspan=1>32</td><td rowspan=1 colspan=1>33</td><td rowspan=1 colspan=1>34</td><td rowspan=1 colspan=1>36</td></tr><tr><td rowspan=1 colspan=1>5号线</td><td rowspan=1 colspan=1>31</td><td rowspan=1 colspan=1>34</td><td rowspan=1 colspan=1>35</td><td rowspan=1 colspan=1>36</td><td rowspan=1 colspan=1>40</td></tr><tr><td rowspan=1 colspan=1>7号线</td><td rowspan=1 colspan=1>30</td><td rowspan=1 colspan=1>33</td><td rowspan=1 colspan=1>34</td><td rowspan=1 colspan=1>35</td><td rowspan=1 colspan=1>37</td></tr></table>",
    "summary": "表24-15各种厚度工件对接和丁字接头推荐选用的焊缝宽度 - Part 1/2",
    "size": 3968
  },
  {
    "name": "第1卷_第5篇_其他焊接方法-part-12",
    "projectId": "5ET7VaxsU6Y6",
    "fileName": "第1卷_第5篇_其他焊接方法.pdf",
    "content": "滚轮架安放位置应在每段工件的近中心处，以保持稳定。工件放于滚轮架后应用水平仪测量工件是否处于水平，并应转动几周以确定工件转动时其轴向移动的方向。面对其移动方向应顶上止推滚轮（图24-29），以防止焊接时工件产生轴向移动。也可采用防轴向窜动滚轮架，操作更方便。\n\n![](images/e580b3d329ea3451f60882cc509d30c946014b9152519f1bfe8f9f06a8714fa8.jpg)  \n图24-29环焊缝焊接用滚轮架安放图 1-止推滚轮2一工件3—定位塞铁 4—水平仪5-滚轮架",
    "summary": "表24-15各种厚度工件对接和丁字接头推荐选用的焊缝宽度 - Part 2/2",
    "size": 260
  },
  {
    "name": "第1卷_第5篇_其他焊接方法-part-13",
    "projectId": "5ET7VaxsU6Y6",
    "fileName": "第1卷_第5篇_其他焊接方法.pdf",
