Repository: LunaReborn/Welding-6m-Extractor

# 焊接文档 6M 专有词汇抽取工具

用于从焊接相关文档中抽取“人、机、料、法、环、测”六类专有词汇，并导出 JSON 和 Excel。

## 目录结构

```text
project/
  cli.py
  engine/
    document_loader.py
    chunker.py
    llm_client.py
    extractor_6m.py
    normalizer.py
    validator.py
    exporter.py
  prompts/
    welding_6m_extract.txt
    welding_6m_review.txt
  outputs/
  data/
```

## 安装

```bash
pip install -r requirements.txt
```

## 使用 Ollama

先启动 Ollama，并拉取模型：

```bash
ollama serve
ollama pull qwen2.5:7b
```

运行：

```bash
python cli.py --file data/氩弧焊标准作业指导书.docx --extractor ollama --model qwen2.5:7b --output outputs
```

启用二阶段复核：

```bash
python cli.py --file data/氩弧焊标准作业指导书.docx --extractor ollama --review --output outputs
```

File: data/hanjie_data/1.txt (part 44 of 68)
[
    "content": "# 2.焊接工卡具准备\n1）水冷成形滑块的准备。每次电渣焊前都要对水冷成形滑块进行认真的检查。首先检查并校平水冷成形滑块使与工件间无明显缝，以保证焊接过程中不产生漏渣，其次要保证没有渗漏，以免焊接过程中漏水，迫使焊接过程中止。此外应检查进出水方向，确保水冷成形滑块下端进水，上端出水。以防焊接时水冷成形滑块内产生蒸汽，造成爆渣、伤人事故。\n\n2）水冷成形（滑）块的支撑装置$\\textcircled{1}$ 对接接头及丁字接头水冷成形（滑）\n\n块的支撑装置。丝极电渣焊机上都带有的水冷成形滑块支撑装置可使焊接时滑块随机头向上移动。\n\n熔嘴电渣焊及板极电渣焊一般采用固定式水冷成形块，在焊接过程中交替更换。常采用图24-30所示的成形块支撑架。\n\n可先将成形块支撑架焊在工件上。然后用螺钉将水冷成形块顶紧。\n\n![](images/8b8434e7273460052a28d87b75f3bdb4a272b6ce41dbc769ff1dbef0e5bfeb35.jpg)  \n图24-30成形块支撑架示意图\n\n1一螺杆2-螺母 3—1形板4-万向接头\n\n$\\textcircled{2}$ 环焊缝的内圆水冷成形滑块支撑装置（图24-31）。在焊接环焊缝时，工件转动，渣池及金属池基本保持在固定位置，故内、外圆水冷成形滑块必须固定不动。\n\n外圆水冷成形滑块支撑装置由滑块顶紧机构（可用焊机随带的滑块顶紧机构）、滑块上下移动机构13及滑块前后移动机构14组成。整个机构固定在焊机底座上。\n\n内圆水冷成形滑块支撑装置见图24-31。其作用是确保滑块在整个焊接过程中始终紧贴工件内壁，同时在工件转动时，滑块始终固定不动，在焊接过程中不会产生漏渣。\n\n内圆水冷成形滑块12靠悬挂在固定板7上的滑块顶紧装置9（和丝极电渣焊机随带的顶紧装置相同)，顶紧在内圆焊缝处。固定板7焊在固定钢管3上。固定钢管靠近焊缝的一端。由套在其上的滚珠轴承8和3个成 $1 2 0 ^ { \\circ }$ 分布的可调节螺钉5固定在与工件圆同心的位置。工件转动时，由于固定钢管和可调节螺钉之间有滚珠轴承，故可调节螺钉随工件转动而固定钢管不动，因而固定在钢管固定板上的内圆水冷成形滑块也固定不动，固定钢管另一端则由夹紧架2固定不动。\n\n![](images/469eb09e5afdde664258392696c817b260e46276cca7f27d887a177fc6fd582e.jpg)  \n图24-31环焊缝内、外圆水冷成形滑块支撑装置示意图\n\n1—焊接平台2—夹紧架3—固定钢管4--工件5—可调节螺钉6—装配定位塞铁7—固定板 8—滚珠轴承9—滑块顶紧装置10—导电杆11一外圆水冷成形滑块12—内圆水冷成形滑块 13—滑块上下移动机构14一滑块前后移动机构15—焊机底座16—滚轮架\n\n焊接前必须认真调节三个可调节螺钉5，使其伸出长度相等，以使右端钢管中心和工件中心重合。同时调节夹紧架2的高度，使钢管中心线和工件中心线相重合，以确保焊接过程中工件转动而内圆水冷成形滑块始终贴紧工件内圆，而不致漏渣。\n\n焊前应通过调节滑块上下移动机构13的高低，使滑块中心线和工件水平中心线重合，通过调节滑块前后移动机构14，使滑块贴紧在工件外圆上。\n\n# 3.焊前设备调试准备\n\n\n# 1）丝极电渣焊\n$\\textcircled{1}$ 首先调整好焊机和工件的相对位置，使导电嘴处于焊接间隙的中心位置，有前后、左右调节的余地，并使正面、背面滑块顶紧机构位置适中，有调节余地。焊机导轨要保证由起焊槽至引出板全程的机头移动。\n\n$\\textcircled{2}$ 将正面及背面水冷成形滑块顶紧在工件上，并开动焊机向上、下走动一段，检查水冷成形滑块是否紧贴工件。\n\n$\\textcircled{3}$ 将焊丝送入导电嘴，检查焊丝是否平直，并将导电嘴在工件间隙中来回摆动，检查是否在摆动过程中，焊丝也处于间隙中心并与水冷成形滑块有适当的距离，同时要使焊丝在装配间隙中有调节余地。\n\n$\\textcircled{4}$ 进行空载试车，检查焊接变压器工作情况，检查各档空载电压以及焊机上升、摆动和送丝各机构运转是否正常。\n\n$\\textcircled{5}$ 检查冷却水系统工作是否正常，对于环焊缝电渣焊还应检查：\n\na.被焊工件转动一周，工件是否产生轴向移动，内、外圆水冷成形滑块是否紧贴工件。\n\nb.内圆及外圆水冷成形滑块必须调整到使电渣焊熔池位于通过工件中心线的水平面上（图24-32），过高或过低，由于焊丝距滑块过近或过远都可能产生未焊透的缺陷。\n\n![](images/062370155cfb078e745badc9a426e2e1ec75db49bbdd63c2a360ecb684a4d722.jpg)  \n图24-32环形焊缝内、外圆水冷成形滑块位置图\n\n1—工件2—水冷成形滑块 3一导电杆\n\n# 2）熔嘴电渣焊\n$\\textcircled{1}$ 首先将熔嘴安装在装配间隙中，并固定在熔嘴夹持机构上，调节夹持机构上下螺栓使熔嘴处于装配间隙中心，与两侧水冷成形滑块距离合适（丁字接头熔嘴应靠面板近一些，以保证散热面较大的面板能焊透及焊缝成形良好）。为防止焊接过程中熔嘴和工件短路，可在工件和熔嘴间塞入竹楔固定之。\n\n$\\textcircled{2}$ 通入焊丝检查熔嘴管是否畅通。  \n$\\textcircled{3}$ 检查冷却水系统。  \n$\\textcircled{4}$ 设备进行空载试车。\n\n# 24.5.2焊接过程的操作\n\n\n# 1.引弧造渣过程的操作\n引弧造渣是由引出电弧开始逐步过渡到形成稳定的渣池的过程。操作时应注意：\n\n1）焊丝伸出长度以 $4 0 \\sim 5 0 \\mathrm { m m }$ 为宜，太长易于爆断，过短溅起的熔渣易于堵塞导电嘴或熔嘴。\n\n2）引出电弧后，要逐步加人熔剂，使之逐步熔化形成熔池。\n\n3）引弧造渣阶段应采用比正常焊接稍高的电压和电流，以缩短造渣时间，减少下部未焊透的长度。\n\n环焊缝的引弧造渣除采用平底板外，当工件厚度大于 $1 0 0 \\mathrm { m m }$ 时，还常采用斗式起焊槽，以减少起焊部分切割工作量（图24-33）。\n\n开始先用第1底层焊丝引弧造渣，渣池形成后，逐渐转动工件，渣液面扩大，放人第1块起焊塞铁，塞铁和装配间隙中的工件侧面点焊牢。随着工件不断转动，渣液面的不断扩大，送人第2底层焊丝，再随渣液面进一步扩大，依次放人第2块起焊塞铁，点焊牢，并安上外圆水冷成形滑块，逐步摆动焊丝，进入正常焊接过程。\n\n![](images/bf3dfa0938c2c448ada608e40a00dc819641a63612a7b41ebee3271d9cfa8c5e.jpg)  \n图24-33环焊缝斗式起焊槽引弧造渣示意图a）斗式起焊槽引弧造渣b）随渣池的形成工件转动，放入第1块起焊塞铁\n\nc）随渣液面进一步扩大，放人第2块起焊塞铁\n\n1一斗式起焊槽2一第1块起焊塞铁\n\n# 3-第2块起焊塞铁\n工件厚度大于 $4 0 0 \\mathrm { m m }$ 的大断面工件熔嘴电渣焊时，若用一般的平底引弧槽则引弧造渣较困难，故一般采用图24-34所示的两种形式。\n\n先送人工件两侧焊丝，引弧后逐渐形成渣池。渣池加深后向装配间隙内部流动。再依次送入其他焊丝。这种引弧造渣方式较稳妥可靠。\n\n# 2.正常焊接过程的操作\n在正常焊接过程操作中应注意：\n\n1）经常测量渣池深度，严格按照工艺进行控制，以保持稳定的电渣过程。\n\n2）在整个正常焊接过程中保持基本恒定的焊接参数。不要随便降低电流和电压。\n\n3）经常调整焊丝（熔嘴），使之处于装配间隙的中心位置，并使其距滑块的距离符合工艺要求，以保证工件焊透、熔宽均匀、焊缝成形良好。\n\n![](images/3af25e2cce2f04468f327bc3985bd892052989c679075f6f62d1501aacd69114.jpg)  \n图24-34大断面熔嘴电渣焊起起焊槽a）阶梯式起焊槽b）斜形起焊槽1-熔嘴 2—焊丝 3—起焊槽底板\n\n4）经常检查水冷成形滑块的出水温度及流量。环焊缝的焊接操作比较复杂，除以上几点外，随着焊接过程的进行和工件的不断转动，要依次割去工件间隙中的定位塞铁，并沿内圆切线方向割掉起焊部分及切除干净附近未熔合的焊肉以形成引出部分的侧面，见图24-35。\n\n![](images/435b91cbafad7691ddf458535f6f9bfe523def1983b246082af36cfd62b48d6a.jpg)  \n图24-35环焊缝操作示意图\n\n1一起焊槽2—水冷成形滑块3-导电杆\n\n4—气割炬5-定位塞铁6-工件",
    "summary": "1.引弧造渣过程的操作, 1）丝极电渣焊, 2.焊接工卡具准备, 2.正常焊接过程的操作, 2）熔嘴电渣焊, 24.5.2焊接过程的操作, 3-第2块起焊塞铁, 3.焊前设备调试准备",
    "size": 3628
  },
  {
    "name": "第1卷_第5篇_其他焊接方法-part-14",
    "projectId": "5ET7VaxsU6Y6",
    "fileName": "第1卷_第5篇_其他焊接方法.pdf",
    "content": "# 3.引出部分的操作\n焊接结束时，如果突然停电，渣池温度将陡降，易于产生裂纹、缩孔等缺陷。因此进入引出部分后应逐渐降低焊接电压和焊接电流，以减少这些缺陷。\n\n环焊缝引出部分操作方法较多。目前大多采用在引出部分焊上Ⅱ形引出板，将渣池引出工件，其效果较好（见图24-36、图24-37）。\n\n![](images/33d2421ef849f2aed0751dd8751134f03a74c6847566f6decfca688285cc1827.jpg)  \n图24-36Ⅱ形引出板\n\n引弧部分切割后即清除氧化皮，并将Ⅱ形引出板焊在工件上，当Ⅱ形引出板转至和地面垂直位置时，工件停止转动（此时工件内切割好的引出部分也与地面垂直)。随着渣池上升，逐步放上外部挡板，机头随之上升。此时不能降\n\n![](images/822fbc8a290ad8be45eaa2b4fb1c78800d00ee5bdf60f7c5fed7490513b908d3.jpg)  \n图24-37环焊缝引出部分操作示意图a）起焊部分切割b）引出部分的焊接\n\n1一焊缝2一水冷成形滑块3一外部挡板\n\n4—导电杆 5-Ⅱ形板 6—气割炬低电压和电流，否则内壁易产生未焊透。须注意导电嘴不能与内壁短路，同时又要焊丝尽量靠近内壁，以保证焊透。待渣池全部引出工件后，再逐渐降低电流、电压。\n\n# 4.焊后工作\n电渣焊停止后，应立即割去定位板、起焊槽、引出板，并仔细检查焊缝上有无表面缺陷。对表面缺陷要立即用气割或碳弧气刨清理、焊补，尽快进炉热处理。若进炉过晚，由于电渣焊后焊接应力很大，常易产生冷裂纹。\n\n# 24.5.3焊接参数\n电渣焊的焊接电流I、焊接电压 $U$ 、渣池深度h和装配间隙 $^ c$ 直接决定电渣焊过程稳定性、焊接接头质量、焊接生产率及焊接成本，这些参数称为主要焊接参数。\n\n在电渣焊过程中，焊接电流和焊丝送进速度成严格的正比关系（图24-38）。由于焊接电流波动辐度较大，在给定焊接参数时，常给出焊丝送进速度以代替焊接电流。\n\n一般焊接参数有：焊丝直径d（或熔嘴板厚度及宽度），焊丝根数 $\\pmb { n }$ （熔嘴或管极的数量）。对于丝极电渣焊还有焊丝伸出长度、焊丝摆动速度及其在水冷成形滑块附近的停留时间和距水冷成形滑块距离等。这些参数中除焊丝直径 $\\pmb { d }$ 、焊丝根数 $\\pmb { n }$ 对焊接生产率有较大影响，焊丝距水冷成形滑块距离对焊透及焊缝外观成形有较大影响外，其余参数影响不大。\n\n![](images/3e2b5e69440036cc8584e8ca95abb7b81194684d9aae6933a1603f25820ab9d4.jpg)  \n图24-38焊丝送进速度和电流的关系（1）焊接参数的影响\n\n焊接参数对焊接接头质量、焊接过程稳定性、焊接生产率的影响见表24-18。\n\n# (2）主要焊接参数选择\n选择焊接参数时，首先应保证电渣过程稳定性及确保焊接接头质量，在此前提下适当考虑提高生产率。选择参数的步骤如下：\n\n1）确定装配间隙。根据接头形式，焊接厚度按表24-16及表24-17确定。\n\n2）确定焊丝进给速度。根据以下公式进行计算：\n\n丝极电渣焊\n\n$$\n\\nu _ { \\mathrm { { t } } } \\ { \\underset { \\ r } { \\cong } } \\ { \\frac { 0 . \\ 1 4 \\delta \\ \\left( \\ c _ { 0 } \\ - 4 \\right) \\ \\nu _ { \\mathrm { { s } } } } { n } }\n$$\n\n熔嘴电渣焊\n\n$$\n\\nu _ { \\mathrm { { t } } } \\ { \\underset { = } { \\overset { { \\boldsymbol { \\omega } } } { = } } { \\frac { 0 . \\ 1 1 \\ \\left( \\ c _ { 0 } - 4 \\right) \\ \\nu _ { \\mathrm { { v } } } } { n } } }\n$$\n\n管极电渣焊\n\n$$\nv _ { t } \\ { \\stackrel { \\triangledown } { = } } \\ { \\frac { 0 . \\ 1 3 \\delta \\ \\left( \\ c _ { 0 } \\ - 4 \\right) \\ v _ { \\ast } } { n } }\n$$\n\n式中 $\\boldsymbol { v } _ { \\mathrm { f } }$ 焊丝送进速度（ $\\mathbf { m } / \\mathbf { h } .$ ；$\\pmb { v } _ { \\ast }$ 焊接速度（ $\\mathbf { m } / \\mathbf { h }$ ）；$\\delta$ —工件厚度（焊接处）（ $( \\mathbf { m } \\mathbf { m } )$ ；$c _ { 0 }$ 一装配间隙（ $\\mathbf { m } \\mathbf { m } )$ ；$\\pmb { n }$ 焊丝数量（根）。\n\n说明： $\\textcircled{1}$ 上述公式仅在下列条件下适用。丝极电渣焊：焊丝直径为 $_ { 3 \\mathrm { m m } }$ 时。熔嘴电渣焊：熔嘴尺寸按表24-18时。管极电渣焊：管极尺寸采用 $1 2 \\mathrm { m m } \\times 3 \\mathrm { m m }$ 或 $\\phi 1 4 \\mathrm { m m } \\times 4 \\mathrm { m m }$ 时。\n\n$\\textcircled{2}$ 焊接速度 $v _ { \\ast }$ 。根据生产经验可按表24-19选定。\n\n说明：a.焊接厚度大时 $\\upsilon _ { \\iota }$ 应取下限。\n\nb.45钢一般建议不采用熔嘴电渣焊，因较易产生裂纹。\n\nc.环焊缝当工件厚度小，直径很大时，刚性较小可参照非刚性固定选用 $v _ { \\ast }$ ，但引出部分的焊接参数应适当降低。当工件厚度大时，可参照刚性固定选用 $v _ { \\ast }$ 。\n\n从图24-38上，根据计算出的焊丝送进速度，可查出相应的焊接电流。\n\n3）确定焊接电压。根据电渣焊生产实践的经验，保证工件能良好地焊透，和有稳定电渣过程的焊接电压与接头形式有关。此外，不管是采用1底层焊丝或者多底层焊丝焊接，焊接电压和每底层焊丝所焊接的厚度有关（熔嘴电渣焊则和熔嘴中心距有关），推荐采用的焊接电压见表24-20。\n\n4）确定渣池深度。根据焊丝送进速度由表24-21可确定保持电渣过程稳定的渣池深度。",
    "summary": "(2）主要焊接参数选择, 24.5.3焊接参数, 3.引出部分的操作, 4.焊后工作",
    "size": 2808
  },
  {
    "name": "第1卷_第5篇_其他焊接方法-part-15",
    "projectId": "5ET7VaxsU6Y6",
    "fileName": "第1卷_第5篇_其他焊接方法.pdf",
    "content": "1)丝极电渣焊，其示意图见图24-39。一\n\n表24-18焊接参数对焊缝质量、过程稳定性和生产率的影响  \n\n<table><tr><td rowspan=1 colspan=1>影响参数</td><td rowspan=1 colspan=1>对焊接接头质量的影响</td><td rowspan=1 colspan=1>对焊接过程稳定性的影响</td><td rowspan=1 colspan=1>对焊接生产率的影响</td></tr><tr><td rowspan=1 colspan=1>焊丝送进速度u或焊接电流！</td><td rowspan=1 colspan=1>（1）u增大，金属熔池变深对结晶方向不利，抗热裂性能降低（2）v增大，熔宽增大，但v超过一定数值后，熔宽反而减小</td><td rowspan=1 colspan=1>(1）u过大，焊丝和金属熔池短路造成熔渣飞溅(2）vt过小，焊丝易与渣池表面发率明显提高生电弧</td><td rowspan=1 colspan=1>v增大，生产</td></tr></table>\n\n（续）\n\n<table><tr><td rowspan=1 colspan=1>影响参数</td><td rowspan=1 colspan=1>对焊接接头质量的影响</td><td rowspan=1 colspan=1>对焊接过程稳定性的影响</td><td rowspan=1 colspan=1>对焊接生产率的影响</td></tr><tr><td rowspan=1 colspan=1>焊接电压U</td><td rowspan=1 colspan=1>（1）U增大，熔宽增大，母材在焊缝中的百分比增大，焊缝收缩应力增大（2）U过小，易产生未焊透</td><td rowspan=1 colspan=1>（1）U过小，渣池温度降低，焊丝易与金属熔池短路，发生熔渣飞溅（2）U过高，渣池过热焊丝与渣池表面发生电弧</td><td rowspan=1 colspan=1>无影响</td></tr><tr><td rowspan=1 colspan=1>渣池深度h</td><td rowspan=1 colspan=1>（1）h减小，熔宽增大（2）h过深，易产生未焊透、未熔合等缺陷</td><td rowspan=1 colspan=1>（1）h过浅，焊丝在渣池表面产生电弧（2）h过深，渣池温度低，焊丝易与金属熔池短路，发生熔渣飞溅</td><td rowspan=1 colspan=1>无影响</td></tr><tr><td rowspan=1 colspan=1>装配间隙c</td><td rowspan=1 colspan=1>(1）c增大，熔宽增大，应力与变形增加。热影响区增大，晶粒易粗大（2）c过小，电极易与工件短路，操作困难，易产生缺陷</td><td rowspan=1 colspan=1>（1）c增大，便于操作，渣池易于稳定（2）c过小，渣池难于控制，电渣过程稳定性差</td><td rowspan=1 colspan=1>c增大，生产率降低</td></tr><tr><td rowspan=1 colspan=1>焊丝直径d或熔嘴板厚l</td><td rowspan=1 colspan=1>d增大，熔宽增加，但焊丝刚性大，操作困难，易产生缺陷</td><td rowspan=1 colspan=1>d过小，电渣过程稳定性变差</td><td rowspan=1 colspan=1>d增大，生产率降低</td></tr><tr><td rowspan=1 colspan=1>焊丝数目或熔嘴数目n</td><td rowspan=1 colspan=1>n增多，熔宽均匀性好</td><td rowspan=1 colspan=1>影响很小</td><td rowspan=1 colspan=1>n增多，生产率高，但操作复杂，准备工作时间长</td></tr><tr><td rowspan=1 colspan=1>焊丝间距或熔嘴间距B</td><td rowspan=1 colspan=1>对熔宽均匀性影响大，选取不当，易产生裂纹或未焊透等缺陷</td><td rowspan=1 colspan=1>影响很小</td><td rowspan=1 colspan=1>无影响</td></tr><tr><td rowspan=1 colspan=1>焊丝伸出长度l</td><td rowspan=1 colspan=1>（1）l增大，电流略有减少，有时可通过改变l来少量调节焊接电流（2）l过长，会降低焊丝在间隙中位置的准确性从而影响熔宽均匀性，严重时，会产生未焊透</td><td rowspan=1 colspan=1>过小，导电嘴距渣池过近，易变形及磨损，渣池飞溅时易堵塞导电嘴</td><td rowspan=1 colspan=1>无影响</td></tr><tr><td rowspan=1 colspan=1>焊丝摆动速度</td><td rowspan=1 colspan=1>摆动速度增加，熔宽略减小，熔宽均匀性好</td><td rowspan=1 colspan=1>影响很小</td><td rowspan=1 colspan=1>无影响</td></tr><tr><td rowspan=1 colspan=1>焊丝距水冷成形滑块距离</td><td rowspan=1 colspan=1>对焊缝表面成形影响大   格（1）过大易产生未焊透（2）过小易与水冷成形滑块产生电 影响渣池稳定性弧，严重时会击穿、漏水、中断焊接</td><td rowspan=1 colspan=1>距水冷成形滑块过近时易产生电弧，</td><td rowspan=1 colspan=1>无影响</td></tr><tr><td rowspan=1 colspan=1>焊丝在水冷成形滑块处停留时间</td><td rowspan=1 colspan=1>停留时间长，焊缝表面成形好，易焊透</td><td rowspan=1 colspan=1>影响很小</td><td rowspan=1 colspan=1>无影响</td></tr><tr><td></td><td></td><td></td><td rowspan=1 colspan=1></td></tr></table>\n\n表24-19推荐的各种材料和厚度的焊接速度  ",
    "summary": "（3）一般焊接参数的选择 - Part 1/4",
    "size": 2730
  },
  {
    "name": "第1卷_第5篇_其他焊接方法-part-16",
    "projectId": "5ET7VaxsU6Y6",
    "fileName": "第1卷_第5篇_其他焊接方法.pdf",
    "content": "<table><tr><td rowspan=3 colspan=1>类型</td><td rowspan=3 colspan=1>材   料</td><td rowspan=3 colspan=1>焊接厚度/mm</td><td rowspan=1 colspan=3>焊接速度v/（m/h）</td></tr><tr><td rowspan=2 colspan=1>丝极电渣焊对接接头</td><td rowspan=1 colspan=2>熔嘴（管极）电渣焊</td></tr><tr><td rowspan=1 colspan=1>对接接头</td><td rowspan=1 colspan=1>丁字接头</td></tr><tr><td rowspan=6 colspan=1>非刚性固定</td><td rowspan=2 colspan=1>Q235、Q345、20</td><td rowspan=1 colspan=1>40~60</td><td rowspan=1 colspan=1>1.5~3</td><td rowspan=1 colspan=1>1~2</td><td rowspan=1 colspan=1>0.8~1.5</td></tr><tr><td rowspan=1 colspan=1>60~120</td><td rowspan=1 colspan=1>0.8~2</td><td rowspan=1 colspan=1>0.8~1.5</td><td rowspan=1 colspan=1>0.8~1.2</td></tr><tr><td rowspan=1 colspan=1>25、20MnMo、20MnSi、20MnV</td><td rowspan=1 colspan=1>≤200</td><td rowspan=1 colspan=1>0.6~1.0</td><td rowspan=1 colspan=1>0.5~0.8</td><td rowspan=1 colspan=1>0.4-0.6</td></tr><tr><td rowspan=1 colspan=1>35</td><td rowspan=1 colspan=1>≤200</td><td rowspan=1 colspan=1>0.4-0.8</td><td rowspan=1 colspan=1>0.3-0.6</td><td rowspan=1 colspan=1>0.3~0.5</td></tr><tr><td rowspan=1 colspan=1>45</td><td rowspan=1 colspan=1>≤200</td><td rowspan=1 colspan=1>0.4~0.6</td><td rowspan=1 colspan=1></td><td rowspan=1 colspan=1></td></tr><tr><td rowspan=1 colspan=1>35CrMoA</td><td rowspan=1 colspan=1>≤200</td><td rowspan=1 colspan=1>0.2~0.3</td><td rowspan=1 colspan=1>1</td><td rowspan=1 colspan=1></td></tr><tr><td rowspan=2 colspan=1>刚性固定</td><td rowspan=1 colspan=1>Q235、Q345、20</td><td rowspan=1 colspan=1>≤200</td><td rowspan=1 colspan=1>0.4~0.6</td><td rowspan=1 colspan=1>0.4~0.6</td><td rowspan=1 colspan=1>0.3~0.4</td></tr><tr><td rowspan=1 colspan=1>35、45</td><td rowspan=1 colspan=1>≤200</td><td rowspan=1 colspan=1>0.3~0.4</td><td rowspan=1 colspan=1>0.3~0.4</td><td rowspan=1 colspan=1></td></tr><tr><td rowspan=2 colspan=1>大断面</td><td rowspan=1 colspan=1>25、35、4520MnMo、20MnSi</td><td rowspan=1 colspan=1>200~450</td><td rowspan=1 colspan=1>0.3~0.5</td><td rowspan=1 colspan=1>0.3~0.5</td><td rowspan=1 colspan=1></td></tr><tr><td rowspan=1 colspan=1>25、3520MnMo、20MnSi</td><td rowspan=1 colspan=1>&gt;450</td><td rowspan=1 colspan=1></td><td rowspan=1 colspan=1>0.3-0.4</td><td rowspan=1 colspan=1></td></tr></table>\n\n表24-20焊接电压与接头形式、焊接速度、所焊厚度的关系  ",
    "summary": "（3）一般焊接参数的选择 - Part 2/4",
    "size": 2264
  },
  {
    "name": "第1卷_第5篇_其他焊接方法-part-17",
    "projectId": "5ET7VaxsU6Y6",
    "fileName": "第1卷_第5篇_其他焊接方法.pdf",
    "content": "<table><tr><td colspan=\"2\" rowspan=\"3\"></td><td rowspan=\"3\">参数</td><td colspan=\"5\" rowspan=\"2\">丝极电渣焊每底层 焊丝所焊厚度/mm</td><td colspan=\"5\" rowspan=\"2\">熔嘴电渣焊熔 嘴焊丝中心/mm</td><td colspan=\"5\">管极电渣焊每根 管极所焊厚度/mm</td></tr><tr><td rowspan=\"2\"></td><td rowspan=\"2\"></td><td rowspan=\"2\">70</td><td rowspan=\"2\">100</td><td rowspan=\"2\">120</td><td rowspan=\"2\">150</td><td rowspan=\"2\"></td><td rowspan=\"2\">40 50</td></tr><tr><td>100</td><td>120</td><td>150</td><td>50</td></tr><tr><td rowspan=\"6\">1</td><td rowspan=\"2\">焊速 0.3~0.6m/h</td><td>50 38~</td><td>70 42~</td><td>46~</td><td>50~</td><td></td><td>52~</td><td>38~</td><td>40~</td><td>42~</td><td>44~</td><td>46~</td><td>40~</td><td>42~</td><td>60 44~</td></tr><tr><td>42</td><td>46</td><td>52</td><td>54</td><td></td><td>56</td><td>42</td><td>44</td><td>46</td><td>50</td><td>52</td><td>44</td><td>46</td><td>48</td></tr><tr><td rowspan=\"2\">焊速</td><td rowspan=\"2\">43~</td><td rowspan=\"2\">47~</td><td rowspan=\"2\">50~</td><td rowspan=\"2\">52~</td><td rowspan=\"2\"></td><td rowspan=\"2\">54~</td><td></td><td></td><td></td><td>46~</td><td></td><td></td><td></td><td></td><td rowspan=\"2\"></td><td rowspan=\"2\">46~</td></tr><tr><td></td><td>40~</td><td>42~</td><td>44~</td><td>48~</td><td>44~</td><td>44~</td></tr><tr><td rowspan=\"2\"></td><td rowspan=\"2\">1~1.5m/h 焊速</td><td rowspan=\"2\">47 40~</td><td rowspan=\"2\">51 44~</td><td rowspan=\"2\">54 46~</td><td rowspan=\"2\"></td><td rowspan=\"2\">56</td><td rowspan=\"2\">58</td><td>44</td><td></td><td>46</td><td>48</td><td>52</td><td>54</td><td>46</td><td rowspan=\"2\">48</td><td rowspan=\"2\">50</td><td rowspan=\"2\"></td></tr><tr><td>一</td><td>42~</td><td>44~</td><td>48~</td><td>50~</td><td></td><td>46~</td></tr><tr><td rowspan=\"3\"></td><td rowspan=\"3\">0.3~0.6m/h 焊速</td><td rowspan=\"3\">44</td><td rowspan=\"3\"></td><td rowspan=\"3\">46 1</td><td rowspan=\"3\">50 1</td><td rowspan=\"3\">1</td><td rowspan=\"3\"></td><td rowspan=\"3\"></td><td>46</td><td></td><td>46~ 52</td><td>54</td><td></td><td>42~</td><td></td><td></td><td rowspan=\"3\"></td><td rowspan=\"3\"></td></tr><tr><td>50</td><td></td><td>50~</td><td>56</td><td>48</td><td>50</td></tr><tr><td></td><td>44~ 48 52</td><td>46~</td><td>48~</td><td>52~</td><td></td><td>46~</td><td>48~</td></tr></table>\n\n表24-21渣池深度与送丝速度的关系①  \n\n<table><tr><td rowspan=1 colspan=1>焊丝送进速度/（m/h)</td><td rowspan=1 colspan=1>60~100</td><td rowspan=1 colspan=1>100~150</td><td rowspan=1 colspan=1>150~200</td><td rowspan=1 colspan=1>200~250</td><td rowspan=1 colspan=1>250~300</td><td rowspan=1 colspan=1>300~450</td></tr><tr><td rowspan=1 colspan=1>渣池深度/mm</td><td rowspan=1 colspan=1>30~40</td><td rowspan=1 colspan=1>40~45</td><td rowspan=1 colspan=1>45~55</td><td rowspan=1 colspan=1>55~60</td><td rowspan=1 colspan=1>60~70</td><td rowspan=1 colspan=1>65~75</td></tr></table>\n\n$\\textcircled{1}$ 本表适用于按表24-16选定装配间隙，按表24-20选定焊接电压的电渣焊接。般工艺参数的确定如下：\n\n$\\textcircled{1}$ 焊丝直径 $\\pmb { d }$ ，一般均采用直径 $3 \\mathrm { m m }$ 的焊丝。$\\textcircled{2}$ 焊丝数目，可按表24-22确定。$\\textcircled{3}$ 焊丝间距（ $\\scriptstyle B _ { 0 }$ )，按下列经验公式选择：\n\n$$\nB _ { 0 } = \\frac { \\delta + 1 0 } { n }\n$$\n\n式中 $\\scriptstyle B _ { 0 }$ 焊丝间距（ $\\mathbf { \\gamma } _ { m m } )$ ；$\\pmb { \\delta }$ 被焊工件厚度（ $\\mathbf { m m } )$ ；$_ { n }$ 焊丝根数。\n\n$\\textcircled{4}$ 焊丝伸出长度（l)，一般选用 ${ \\mathfrak { s o } } \\sim$\n\n![](images/87e12bc34a125ffe7d0c628850bf7ed175d8c8c31a9ecfc910ae0534dde21164.jpg)  \n图24-39丝极电渣焊示意图\n\n表24-22焊丝数目与工件厚度的关系  ",
    "summary": "（3）一般焊接参数的选择 - Part 3/4",
    "size": 3370
  },
  {
    "name": "第1卷_第5篇_其他焊接方法-part-18",
    "projectId": "5ET7VaxsU6Y6",
    "fileName": "第1卷_第5篇_其他焊接方法.pdf",
    "content": "<table><tr><td rowspan=2 colspan=1>焊丝数目n</td><td rowspan=1 colspan=2>可焊的最大工件厚度/mm</td><td rowspan=2 colspan=1>推荐的工件厚度①（摆动时）/mm</td></tr><tr><td rowspan=1 colspan=1>不摆动</td><td rowspan=1 colspan=1>摆动</td></tr><tr><td rowspan=1 colspan=1>1</td><td rowspan=1 colspan=1>50</td><td rowspan=1 colspan=1>150</td><td rowspan=1 colspan=1>50~120</td></tr><tr><td rowspan=1 colspan=1>2</td><td rowspan=1 colspan=1>100</td><td rowspan=1 colspan=1>300</td><td rowspan=1 colspan=1>120~240</td></tr><tr><td rowspan=1 colspan=1>3</td><td rowspan=1 colspan=1>150</td><td rowspan=1 colspan=1>450</td><td rowspan=1 colspan=1>240~450</td></tr></table>\n\n$\\textcircled{1}$ 焊丝不摆动的焊接，由于熔宽不均匀抗裂性能较差，目前已很少采用。\n\n$6 0 \\mathrm { m m }$\n\n$\\textcircled{5}$ 焊丝摆动速度，一般选用 $1 . 1 \\mathrm { c m } / \\mathsf { s }$ 。\n\n$\\textcircled{6}$ 焊丝距水冷成形滑块距离（b)，一般选用 $8 \\sim 1 0 \\mathrm { m m }$ 。\n\n$\\textcircled{7}$ 焊丝在水冷成形滑块旁停留时间，一般选用3\\~6s，常用 ${ \\pmb 4 } \\mathbf { s }$ 。\n\n2）熔嘴电渣焊$\\textcircled{1}$ 焊丝直径选用 $_ { 3 \\mathrm { m m } }$ 。\n\n$\\textcircled{2}$ 熔嘴的形式及尺寸，对于厚度小于$3 0 0 \\mathrm { m m }$ 的工件多采用单个熔嘴，其形式、尺寸及熔嘴在间隙中的位置见图24-40及表24-23。\n\n对于厚度大于 $3 0 0 \\mathrm { m m }$ 的工件，采用多个熔嘴，其排列方式有三种，见图24-41。其熔嘴尺寸、位置及特点见表24-24。\n\n3）管极电渣焊。管极电渣焊采用 $\\phi 3 \\mathrm { m m }$ 的焊丝，钢管常采用 $\\phi 1 2 \\mathrm { m m } \\times 3 \\mathrm { m m }$ 或 $\\phi 1 4 \\mathrm { m m } \\times 4$ $\\mathbf { m m }$ 无缝钢管，钢管直径过小、厚度过薄在焊接过程中由于电阻大而发红，甚至熔化，直径过大则焊接装配间隙须随之增大，生产率降低。\n\n![](images/34ecbf1484d90c66f0d92f53fe026b7bf77d1be76923b79a194a1c45c98021c2.jpg)  \n图24-40各种接头单熔嘴尺寸及其在装配间隙中的位置a）对接接头中的双丝熔嘴b）对接接头中的三丝熔嘴c）丁字接头中的双丝熔嘴d）角接接头中双丝熔嘴（单丝熔嘴在一般厚度工件电渣焊中已很少采用，多改用管极电渣焊）\n\n表24-23各种接头单熔嘴的尺寸和位置  \n\n<table><tr><td rowspan=1 colspan=1>接头形式</td><td rowspan=1 colspan=1>熔嘴形式</td><td rowspan=1 colspan=1>熔嘴尺寸和位置/mm</td><td rowspan=1 colspan=1>可焊厚度及其特点</td></tr><tr><td rowspan=2 colspan=1>对接接头</td><td rowspan=1 colspan=1>双丝熔嘴</td><td rowspan=1 colspan=1>B=8-40b =10 Bo=8-30</td><td rowspan=1 colspan=1>最常用形式，最大可焊200mm，常用于80～160mm</td></tr><tr><td rowspan=1 colspan=1>三丝熔嘴</td><td rowspan=1 colspan=1>8-50               8-30B=       b =10 B    22</td><td rowspan=1 colspan=1>用于较厚的工件，最大可焊300mm，常用于160~240mm</td></tr><tr><td rowspan=1 colspan=1>丁字接头</td><td rowspan=1 colspan=1>双丝熔嘴</td><td rowspan=1 colspan=1>B=δ-25B =8-15b =2.5</td><td rowspan=1 colspan=1>最大可焊170mm，常用于80~130mm</td></tr><tr><td rowspan=1 colspan=1>角接接头</td><td rowspan=1 colspan=1>双丝熔嘴</td><td rowspan=1 colspan=1>B=δ-32 b=10 b=2 B=δ-22</td><td rowspan=1 colspan=1>最大可焊180mm，常用于80-140mm</td></tr></table>",
    "summary": "（3）一般焊接参数的选择 - Part 4/4",
    "size": 2469
  },
  {
    "name": "第1卷_第5篇_其他焊接方法-part-19",
    "projectId": "5ET7VaxsU6Y6",
    "fileName": "第1卷_第5篇_其他焊接方法.pdf",
    "content": "![](images/d6f77ed9422ed04df2ecc5835191b0697dd8237852b1674717332f9abf148908.jpg)  \n图24-41大断面工件对接接头的熔嘴排列方式a）单丝熔嘴b）双丝熔嘴c）混合熔嘴\n\n表24-24对接接头多熔嘴的尺寸和位置  \n表24-25管极电渣焊的管极数量与工件厚度的关系①  \n\n<table><tr><td rowspan=1 colspan=1>熔嘴形式</td><td rowspan=1 colspan=1>特点</td><td rowspan=1 colspan=1>熔嘴尺寸和位置/mm</td></tr><tr><td rowspan=1 colspan=1>单丝熔嘴</td><td rowspan=1 colspan=1>1）焊丝间距（指两底层焊丝中心线之间的距离）相等，焊丝数目最少，送丝机构简单2）熔嘴间距较小，绝缘及固定较困难3）一般B&lt;180mm</td><td rowspan=1 colspan=1>8-20B=n-1b=10~15b=5</td></tr><tr><td rowspan=1 colspan=1>双丝熔嘴</td><td rowspan=1 colspan=1>1）熔嘴阎距较大，固定方便，焊接过程中熔嘴之间不易短路2）焊丝数目多，在一定生产率的条件下，可选用较小的送丝速度，有利于提高电渣过程的稳定性3）据经验，焊丝间距取40mm、70mm较合适Bo-对熔宽均匀性影响较大，一般k=1.4~1.7，常取k=1.64）丝距比k=b5）熔嘴应取3的倍数，以保证三相电流平衡</td><td rowspan=1 colspan=1>8-20b0=2.6n-1B=1.6boB=B-10b=5</td></tr><tr><td rowspan=1 colspan=1>混合熔嘴</td><td rowspan=1 colspan=1>1）焊丝间距相等，计算方便，焊丝数量较少2）中间为双焊丝熔嘴，通过电流较大，中部熔宽较大，各相电流难于平衡3）熔嘴间距较小，绝缘及固定较复杂</td><td rowspan=1 colspan=1>B=8-20nb=15~20b=5</td></tr></table>\n\n随工件厚度的不同，可采用1根或2根管极（见表24-25），两根以上的管极很小采用。\n\n管极不宜过长，过长则电阻大，焊接过程中管极易于熔断。",
    "summary": "百思论坛",
    "size": 1032
  },
  {
    "name": "第1卷_第5篇_其他焊接方法-part-20",
    "projectId": "5ET7VaxsU6Y6",
    "fileName": "第1卷_第5篇_其他焊接方法.pdf",
    "content": "丝极电渣焊直焊缝的焊接条件见表24-26，环焊缝的焊接条件见表24-27。熔嘴电渣焊焊接条件见表24-28。管极电渣焊焊接条件见表24-29。\n\n<table><tr><td rowspan=2 colspan=1>管极根数</td><td rowspan=1 colspan=2>焊接工件厚度/mm</td><td rowspan=2 colspan=1>焊缝长度/m</td></tr><tr><td rowspan=1 colspan=1>对接接头</td><td rowspan=1 colspan=1>丁字接头</td></tr><tr><td rowspan=1 colspan=1>1</td><td rowspan=1 colspan=1>≤60</td><td rowspan=1 colspan=1>≤50</td><td rowspan=1 colspan=1>≤2</td></tr><tr><td rowspan=1 colspan=1>2</td><td rowspan=1 colspan=1>50~120</td><td rowspan=1 colspan=1>50~100</td><td rowspan=1 colspan=1>≤6</td></tr></table>\n\n$\\textcircled{1}$ 适用于采用 $\\phi 1 4 \\mathrm { m m } \\times 4 \\mathrm { m m }$ 钢管的管极电渣焊。\n\n表24-26直焊缝的丝极电渣焊焊接条件①  ",
    "summary": "（4）焊接条件实例 - Part 1/12",
    "size": 663
  },
  {
    "name": "第1卷_第5篇_其他焊接方法-part-21",
    "projectId": "5ET7VaxsU6Y6",
    "fileName": "第1卷_第5篇_其他焊接方法.pdf",
    "content": "<table><tr><td rowspan=1 colspan=1>被焊工件材料</td><td rowspan=1 colspan=1>工件厚度/mm</td><td rowspan=1 colspan=1>焊丝数目/根</td><td rowspan=1 colspan=1>装配间隙/mm</td><td rowspan=1 colspan=1>焊接电流/A</td><td rowspan=1 colspan=1>焊接电压V</td><td rowspan=1 colspan=1>焊接速度/(m/h)</td><td rowspan=1 colspan=1>送丝速度/(m/h)</td><td rowspan=1 colspan=1>渣池深度/mm</td></tr><tr><td rowspan=4 colspan=1>Q235Q34520</td><td rowspan=1 colspan=1>50</td><td rowspan=1 colspan=1>1</td><td rowspan=1 colspan=1>30</td><td rowspan=1 colspan=1>520~550</td><td rowspan=1 colspan=1>43~47</td><td rowspan=1 colspan=1>~1.5</td><td rowspan=1 colspan=1>270~290</td><td rowspan=1 colspan=1>60~65</td></tr><tr><td rowspan=1 colspan=1>70</td><td rowspan=1 colspan=1>1</td><td rowspan=1 colspan=1>30</td><td rowspan=1 colspan=1>650~680</td><td rowspan=1 colspan=1>49~51</td><td rowspan=1 colspan=1>~1.5</td><td rowspan=1 colspan=1>360~380</td><td rowspan=1 colspan=1>60~70</td></tr><tr><td rowspan=1 colspan=1>100</td><td rowspan=1 colspan=1>1</td><td rowspan=1 colspan=1>33</td><td rowspan=1 colspan=1>710~740</td><td rowspan=1 colspan=1>50~54</td><td rowspan=1 colspan=1>~1</td><td rowspan=1 colspan=1>400~420</td><td rowspan=1 colspan=1>60~70</td></tr><tr><td rowspan=1 colspan=1>120</td><td rowspan=1 colspan=1>1</td><td rowspan=1 colspan=1>33</td><td rowspan=1 colspan=1>770~800</td><td rowspan=1 colspan=1>52~56</td><td rowspan=1 colspan=1>~1</td><td rowspan=1 colspan=1>440~460</td><td rowspan=1 colspan=1>60~70</td></tr><tr><td rowspan=24 colspan=1>2520MnMo20MnSi20MnV3545</td><td rowspan=1 colspan=1>50</td><td rowspan=1 colspan=1>1</td><td rowspan=1 colspan=1>30</td><td rowspan=1 colspan=1>350~360</td><td rowspan=1 colspan=1>42~44</td><td rowspan=1 colspan=1>~0.8</td><td rowspan=1 colspan=1>150~160</td><td rowspan=1 colspan=1>45~55</td></tr><tr><td rowspan=1 colspan=1>70</td><td rowspan=1 colspan=1>1</td><td rowspan=1 colspan=1>30</td><td rowspan=1 colspan=1>370~390</td><td rowspan=1 colspan=1>44~48</td><td rowspan=1 colspan=1>~0.8</td><td rowspan=1 colspan=1>170~180</td><td rowspan=1 colspan=1>45~55</td></tr><tr><td rowspan=1 colspan=1>100</td><td rowspan=1 colspan=1>1</td><td rowspan=1 colspan=1>33</td><td rowspan=1 colspan=1>500~520</td><td rowspan=1 colspan=1>50~54</td><td rowspan=1 colspan=1>~0.7</td><td rowspan=1 colspan=1>260~270</td><td rowspan=1 colspan=1>60~65</td></tr><tr><td rowspan=1 colspan=1>120</td><td rowspan=1 colspan=1>1</td><td rowspan=1 colspan=1>33</td><td rowspan=1 colspan=1>560~570</td><td rowspan=1 colspan=1>52~56</td><td rowspan=1 colspan=1>~0.7</td><td rowspan=1 colspan=1>300~310</td><td rowspan=1 colspan=1>60~70</td></tr><tr><td rowspan=1 colspan=1>370</td><td rowspan=1 colspan=1>3</td><td rowspan=1 colspan=1>36</td><td rowspan=1 colspan=1>560~570</td><td rowspan=1 colspan=1>50~56</td><td rowspan=1 colspan=1>~0.6</td><td rowspan=1 colspan=1>300~310</td><td rowspan=1 colspan=1>60~70</td></tr><tr><td rowspan=1 colspan=1>400</td><td rowspan=1 colspan=1>3</td><td rowspan=1 colspan=1>36</td><td rowspan=1 colspan=1>600~620</td><td rowspan=1 colspan=1>52~58</td><td rowspan=1 colspan=1>~0.6</td><td rowspan=1 colspan=1>330~340</td><td rowspan=1 colspan=1>60~70</td></tr><tr><td rowspan=1 colspan=1>430</td><td rowspan=1 colspan=1>3</td><td rowspan=1 colspan=1>38</td><td rowspan=1 colspan=1>650~660</td><td rowspan=1 colspan=1>52~58</td><td rowspan=1 colspan=1>~0.6</td><td rowspan=1 colspan=1>360~370</td><td rowspan=1 colspan=1>60~70</td></tr><tr><td rowspan=1 colspan=1>450</td><td rowspan=1 colspan=1>3</td><td rowspan=1 colspan=1>38</td><td rowspan=1 colspan=1>680~700</td><td rowspan=1 colspan=1>52-58</td><td rowspan=1 colspan=1>~0.6</td><td rowspan=1 colspan=1>380~390</td><td rowspan=1 colspan=1>60~70</td></tr><tr><td rowspan=1 colspan=1>50</td><td rowspan=1 colspan=1>1</td><td rowspan=1 colspan=1>30</td><td rowspan=1 colspan=1>320~340</td><td rowspan=1 colspan=1>40~44</td><td rowspan=1 colspan=1>~0.",
    "summary": "（4）焊接条件实例 - Part 2/12",
    "size": 3918
  },
  {
    "name": "第1卷_第5篇_其他焊接方法-part-22",
    "projectId": "5ET7VaxsU6Y6",
    "fileName": "第1卷_第5篇_其他焊接方法.pdf",
    "content": "7</td><td rowspan=1 colspan=1>130~140</td><td rowspan=1 colspan=1>40~45</td></tr><tr><td rowspan=1 colspan=1>70</td><td rowspan=1 colspan=1>1</td><td rowspan=1 colspan=1>30</td><td rowspan=1 colspan=1>390~410</td><td rowspan=1 colspan=1>42~46</td><td rowspan=1 colspan=1>~0.7</td><td rowspan=1 colspan=1>180~190</td><td rowspan=1 colspan=1>45~55</td></tr><tr><td rowspan=1 colspan=1>100</td><td rowspan=1 colspan=1>1</td><td rowspan=1 colspan=1>33</td><td rowspan=1 colspan=1>460~470</td><td rowspan=1 colspan=1>50~54</td><td rowspan=1 colspan=1>~0.6</td><td rowspan=1 colspan=1>230~240</td><td rowspan=1 colspan=1>55~60</td></tr><tr><td rowspan=1 colspan=1>120</td><td rowspan=1 colspan=1>1</td><td rowspan=1 colspan=1>33</td><td rowspan=1 colspan=1>520~530</td><td rowspan=1 colspan=1>52~56</td><td rowspan=1 colspan=1>~0.6</td><td rowspan=1 colspan=1>270~280</td><td rowspan=1 colspan=1>60~65</td></tr><tr><td rowspan=1 colspan=1>370</td><td rowspan=1 colspan=1>3</td><td rowspan=1 colspan=1>36</td><td rowspan=1 colspan=1>470 ~490</td><td rowspan=1 colspan=1>50~54</td><td rowspan=1 colspan=1>~0.5</td><td rowspan=1 colspan=1>240~250</td><td rowspan=1 colspan=1>55~60</td></tr><tr><td rowspan=1 colspan=1>400</td><td rowspan=1 colspan=1>3</td><td rowspan=1 colspan=1>36</td><td rowspan=1 colspan=1>520~530</td><td rowspan=1 colspan=1>50~55</td><td rowspan=1 colspan=1>~0.5</td><td rowspan=1 colspan=1>270~280</td><td rowspan=1 colspan=1>60~65</td></tr><tr><td rowspan=1 colspan=1>430</td><td rowspan=1 colspan=1>3</td><td rowspan=1 colspan=1>38</td><td rowspan=1 colspan=1>560~570</td><td rowspan=1 colspan=1>50~55</td><td rowspan=1 colspan=1>~0.5</td><td rowspan=1 colspan=1>300~310</td><td rowspan=1 colspan=1>60~70</td></tr><tr><td rowspan=1 colspan=1>450</td><td rowspan=1 colspan=1>3</td><td rowspan=1 colspan=1>38</td><td rowspan=1 colspan=1>590~600</td><td rowspan=1 colspan=1>50~55</td><td rowspan=1 colspan=1>~0.5</td><td rowspan=1 colspan=1>320~330</td><td rowspan=1 colspan=1>60~70</td></tr><tr><td rowspan=1 colspan=1>50</td><td rowspan=1 colspan=1>1</td><td rowspan=1 colspan=1>30</td><td rowspan=1 colspan=1>240~280</td><td rowspan=1 colspan=1>38~42</td><td rowspan=1 colspan=1>~0.5</td><td rowspan=1 colspan=1>90~110</td><td rowspan=1 colspan=1>40~45</td></tr><tr><td rowspan=1 colspan=1>70</td><td rowspan=1 colspan=1>1</td><td rowspan=1 colspan=1>30</td><td rowspan=1 colspan=1>320~340</td><td rowspan=1 colspan=1>42~46</td><td rowspan=1 colspan=1>~0.5</td><td rowspan=1 colspan=1>130~140</td><td rowspan=1 colspan=1>40~45</td></tr><tr><td rowspan=1 colspan=1>100</td><td rowspan=1 colspan=1></td><td rowspan=1 colspan=1>338</td><td rowspan=1 colspan=1>360~380</td><td rowspan=1 colspan=1>48~52</td><td rowspan=1 colspan=1>~0.4</td><td rowspan=1 colspan=1>160~180</td><td rowspan=1 colspan=1>45~50</td></tr><tr><td rowspan=1 colspan=1>120</td><td rowspan=1 colspan=1>1</td><td rowspan=1 colspan=1>33</td><td rowspan=1 colspan=1>410~430</td><td rowspan=1 colspan=1>50~54</td><td rowspan=1 colspan=1>~0.4</td><td rowspan=1 colspan=1>190~210</td><td rowspan=1 colspan=1>50~60</td></tr><tr><td rowspan=1 colspan=1>370</td><td rowspan=1 colspan=1>3</td><td rowspan=1 colspan=1>36</td><td rowspan=1 colspan=1>360-380</td><td rowspan=1 colspan=1>50~54</td><td rowspan=1 colspan=1>~0.2</td><td rowspan=1 colspan=1>160~180</td><td rowspan=1 colspan=1>45~55</td></tr><tr><td rowspan=1 colspan=1>400</td><td rowspan=1 colspan=1>3</td><td rowspan=1 colspan=1>36</td><td rowspan=1 colspan=1>400~420</td><td rowspan=1 colspan=1>50~54</td><td rowspan=1 colspan=1>~0.3</td><td rowspan=1 colspan=1>190~210</td><td rowspan=1 colspan=1>55~60</td></tr><tr><td rowspan=1 colspan=1>430</td><td rowspan=1 colspan=1>3</td><td rowspan=1 colspan=1>38D</td><td rowspan=1 colspan=1>450~460</td><td rowspan=1 colspan=1>50~55</td><td rowspan=1 colspan=1>~0.",
    "summary": "（4）焊接条件实例 - Part 3/12",
    "size": 3848
  },
  {
    "name": "第1卷_第5篇_其他焊接方法-part-23",
    "projectId": "5ET7VaxsU6Y6",
    "fileName": "第1卷_第5篇_其他焊接方法.pdf",
    "content": "3</td><td rowspan=1 colspan=1>220~240</td><td rowspan=1 colspan=1>50~60</td></tr><tr><td rowspan=1 colspan=1>450</td><td rowspan=1 colspan=1>3</td><td rowspan=1 colspan=1>38</td><td rowspan=1 colspan=1>470 ~490</td><td rowspan=1 colspan=1>50~55</td><td rowspan=1 colspan=1>~0.\n\n表24-27环焊缝丝极电渣焊的焊接条件①  ",
    "summary": "（4）焊接条件实例 - Part 4/12",
    "size": 300
  },
  {
    "name": "第1卷_第5篇_其他焊接方法-part-24",
    "projectId": "5ET7VaxsU6Y6",
    "fileName": "第1卷_第5篇_其他焊接方法.pdf",
    "content": "<table><tr><td rowspan=1 colspan=1>工件材料</td><td rowspan=1 colspan=1>工件外圆直径/mm</td><td rowspan=1 colspan=1>工件厚度/mm</td><td rowspan=1 colspan=1>焊丝数目/根</td><td rowspan=1 colspan=1>装配间隙/mm</td><td rowspan=1 colspan=1>焊接电流/A</td><td rowspan=1 colspan=1>焊接电压/V</td><td rowspan=1 colspan=1>焊接速度/(m/h)</td><td rowspan=1 colspan=1>送丝速度/(m/h)</td><td rowspan=1 colspan=1>渣池深度/mm</td></tr><tr><td rowspan=34 colspan=1>253545</td><td rowspan=2 colspan=1>+600</td><td rowspan=1 colspan=1>80</td><td rowspan=1 colspan=1>1</td><td rowspan=1 colspan=1>33</td><td rowspan=1 colspan=1>400~420</td><td rowspan=1 colspan=1>42~46</td><td rowspan=1 colspan=1>~0.8</td><td rowspan=1 colspan=1>190~200</td><td rowspan=1 colspan=1>45~55</td></tr><tr><td rowspan=1 colspan=1>120</td><td rowspan=1 colspan=1>1</td><td rowspan=1 colspan=1>33</td><td rowspan=1 colspan=1>470~490</td><td rowspan=1 colspan=1>50~54</td><td rowspan=1 colspan=1>~0.7</td><td rowspan=1 colspan=1>240~250</td><td rowspan=1 colspan=1>55-60</td></tr><tr><td rowspan=5 colspan=1>$1200</td><td rowspan=1 colspan=1>80</td><td rowspan=1 colspan=1>1</td><td rowspan=1 colspan=1>33</td><td rowspan=1 colspan=1>420~430</td><td rowspan=1 colspan=1>42~46</td><td rowspan=1 colspan=1>~0.8</td><td rowspan=1 colspan=1>200~210</td><td rowspan=1 colspan=1>55~60</td></tr><tr><td rowspan=1 colspan=1>120</td><td rowspan=1 colspan=1>1</td><td rowspan=1 colspan=1>33</td><td rowspan=1 colspan=1>520~530</td><td rowspan=1 colspan=1>50~54</td><td rowspan=1 colspan=1>~0.7</td><td rowspan=1 colspan=1>270~280</td><td rowspan=1 colspan=1>60~65</td></tr><tr><td rowspan=1 colspan=1>160</td><td rowspan=1 colspan=1>2</td><td rowspan=1 colspan=1>34</td><td rowspan=1 colspan=1>410~420</td><td rowspan=1 colspan=1>46~50</td><td rowspan=1 colspan=1>~0.7</td><td rowspan=1 colspan=1>190~200</td><td rowspan=1 colspan=1>45~55</td></tr><tr><td rowspan=1 colspan=1>200</td><td rowspan=1 colspan=1>2</td><td rowspan=1 colspan=1>34</td><td rowspan=1 colspan=1>450~460</td><td rowspan=1 colspan=1>46~52</td><td rowspan=1 colspan=1>~0.7</td><td rowspan=1 colspan=1>220~230</td><td rowspan=1 colspan=1>55~60</td></tr><tr><td rowspan=1 colspan=1>240</td><td rowspan=1 colspan=1>2</td><td rowspan=1 colspan=1>35</td><td rowspan=1 colspan=1>470~490</td><td rowspan=1 colspan=1>50~54</td><td rowspan=1 colspan=1>~0.7</td><td rowspan=1 colspan=1>240~250</td><td rowspan=1 colspan=1>55~60</td></tr><tr><td rowspan=4 colspan=1>$2000</td><td rowspan=1 colspan=1>300</td><td rowspan=1 colspan=1>3</td><td rowspan=1 colspan=1>35</td><td rowspan=1 colspan=1>450~460</td><td rowspan=1 colspan=1>46~52</td><td rowspan=1 colspan=1>~0.7</td><td rowspan=1 colspan=1>220~230</td><td rowspan=1 colspan=1>55~60</td></tr><tr><td rowspan=1 colspan=1>340</td><td rowspan=1 colspan=1>3</td><td rowspan=1 colspan=1>36</td><td rowspan=1 colspan=1>490~500</td><td rowspan=1 colspan=1>50~54</td><td rowspan=1 colspan=1>~0.7</td><td rowspan=1 colspan=1>250~260</td><td rowspan=1 colspan=1>60~65</td></tr><tr><td rowspan=1 colspan=1>380</td><td rowspan=1 colspan=1>3</td><td rowspan=1 colspan=1>36</td><td rowspan=1 colspan=1>520~530</td><td rowspan=1 colspan=1>52~56</td><td rowspan=1 colspan=1>~0.6</td><td rowspan=1 colspan=1>270~280</td><td rowspan=1 colspan=1>60~65</td></tr><tr><td rowspan=1 colspan=1>420</td><td rowspan=1 colspan=1>3</td><td rowspan=1 colspan=1>36</td><td rowspan=1 colspan=1>550~560</td><td rowspan=1 colspan=1>52~56</td><td rowspan=1 colspan=1>~0.6</td><td rowspan=1 colspan=1>290~300</td><td rowspan=1 colspan=1>60~65</td></tr><tr><td rowspan=3 colspan=1>$600</td><td rowspan=1 colspan=1>50</td><td rowspan=1 colspan=1>1</td><td rowspan=1 colspan=1>30</td><td rowspan=1 colspan=1>300~320</td><td rowspan=1 colspan=1>38~42</td><td rowspan=1 colspan=1>~0.",
    "summary": "（4）焊接条件实例 - Part 5/12",
    "size": 3764
  },
  {
    "name": "第1卷_第5篇_其他焊接方法-part-25",
    "projectId": "5ET7VaxsU6Y6",
    "fileName": "第1卷_第5篇_其他焊接方法.pdf",
    "content": "7</td><td rowspan=1 colspan=1>120~130</td><td rowspan=1 colspan=1>40-45</td></tr><tr><td rowspan=1 colspan=1>100</td><td rowspan=1 colspan=1>1</td><td rowspan=1 colspan=1>33</td><td rowspan=1 colspan=1>420~430</td><td rowspan=1 colspan=1>46~52</td><td rowspan=1 colspan=1>~0.6</td><td rowspan=1 colspan=1>200~210</td><td rowspan=1 colspan=1>55~60</td></tr><tr><td rowspan=1 colspan=1>120</td><td rowspan=1 colspan=1>1</td><td rowspan=1 colspan=1>33</td><td rowspan=1 colspan=1>450~460</td><td rowspan=1 colspan=1>50~54</td><td rowspan=1 colspan=1>~0.6</td><td rowspan=1 colspan=1>220~230</td><td rowspan=1 colspan=1>55-60</td></tr><tr><td rowspan=5 colspan=1>$1200</td><td rowspan=1 colspan=1>80</td><td rowspan=1 colspan=1>1</td><td rowspan=1 colspan=1>33</td><td rowspan=1 colspan=1>390~410</td><td rowspan=1 colspan=1>44~48</td><td rowspan=1 colspan=1>~0.6</td><td rowspan=1 colspan=1>180~190</td><td rowspan=1 colspan=1>45~55</td></tr><tr><td rowspan=1 colspan=1>120</td><td rowspan=1 colspan=1>1</td><td rowspan=1 colspan=1>33</td><td rowspan=1 colspan=1>460~470</td><td rowspan=1 colspan=1>50~54</td><td rowspan=1 colspan=1>~0.6</td><td rowspan=1 colspan=1>230~240</td><td rowspan=1 colspan=1>55~60</td></tr><tr><td rowspan=1 colspan=1>160</td><td rowspan=1 colspan=1>2</td><td rowspan=1 colspan=1>34</td><td rowspan=1 colspan=1>350~360</td><td rowspan=1 colspan=1>48-52</td><td rowspan=1 colspan=1>~0.6</td><td rowspan=1 colspan=1>150~160</td><td rowspan=1 colspan=1>45~55</td></tr><tr><td rowspan=1 colspan=1>240</td><td rowspan=1 colspan=1>2</td><td rowspan=1 colspan=1>35</td><td rowspan=1 colspan=1>450~460</td><td rowspan=1 colspan=1>50~54</td><td rowspan=1 colspan=1>~0.6</td><td rowspan=1 colspan=1>220~230</td><td rowspan=1 colspan=1>55~60</td></tr><tr><td rowspan=1 colspan=1>300</td><td rowspan=1 colspan=1>3</td><td rowspan=1 colspan=1>35</td><td rowspan=1 colspan=1>380~390</td><td rowspan=1 colspan=1>46~52</td><td rowspan=1 colspan=1>~0.6</td><td rowspan=1 colspan=1>170~180</td><td rowspan=1 colspan=1>45~55</td></tr><tr><td rowspan=6 colspan=1>Φ2000</td><td rowspan=1 colspan=1>200</td><td rowspan=1 colspan=1>2</td><td rowspan=1 colspan=1>35</td><td rowspan=1 colspan=1>390~400</td><td rowspan=1 colspan=1>40~54</td><td rowspan=1 colspan=1>~0.6</td><td rowspan=1 colspan=1>180~190</td><td rowspan=1 colspan=1>45~55</td></tr><tr><td rowspan=1 colspan=1>240</td><td rowspan=1 colspan=1>2</td><td rowspan=1 colspan=1>35</td><td rowspan=1 colspan=1>420~430</td><td rowspan=1 colspan=1>50~54</td><td rowspan=1 colspan=1>~0.6</td><td rowspan=1 colspan=1>200~210</td><td rowspan=1 colspan=1>55~60</td></tr><tr><td rowspan=1 colspan=1>280</td><td rowspan=1 colspan=1>3</td><td rowspan=1 colspan=1>35</td><td rowspan=1 colspan=1>380~390</td><td rowspan=1 colspan=1>46~52</td><td rowspan=1 colspan=1>~0.6</td><td rowspan=1 colspan=1>170~180</td><td rowspan=1 colspan=1>45~55</td></tr><tr><td rowspan=1 colspan=1>380</td><td rowspan=1 colspan=1>3</td><td rowspan=1 colspan=1>36</td><td rowspan=1 colspan=1>450~460</td><td rowspan=1 colspan=1>52~56</td><td rowspan=1 colspan=1>~0.5</td><td rowspan=1 colspan=1>220~230</td><td rowspan=1 colspan=1>45~55</td></tr><tr><td rowspan=1 colspan=1>400</td><td rowspan=1 colspan=1>3</td><td rowspan=1 colspan=1>26</td><td rowspan=1 colspan=1>460~470</td><td rowspan=1 colspan=1>52~56</td><td rowspan=1 colspan=1>~0.5</td><td rowspan=1 colspan=1>230~240</td><td rowspan=1 colspan=1>55~60</td></tr><tr><td rowspan=1 colspan=1>450</td><td rowspan=1 colspan=1>3</td><td rowspan=1 colspan=1>38</td><td rowspan=1 colspan=1>520~530</td><td rowspan=1 colspan=1>52~56</td><td rowspan=1 colspan=1>~0.5</td><td rowspan=1 colspan=1>270~280</td><td rowspan=1 colspan=1>60~65</td></tr><tr><td rowspan=2 colspan=1>$600</td><td rowspan=1 colspan=1>60</td><td rowspan=1 colspan=1>1</td><td rowspan=1 colspan=1>30</td><td rowspan=1 colspan=1>250~280</td><td rowspan=1 colspan=1>38~40</td><td rowspan=1 colspan=1>~0.",
    "summary": "（4）焊接条件实例 - Part 6/12",
    "size": 3949
  },
  {
    "name": "第1卷_第5篇_其他焊接方法-part-26",
    "projectId": "5ET7VaxsU6Y6",
    "fileName": "第1卷_第5篇_其他焊接方法.pdf",
