Repository: LunaReborn/Welding-6m-Extractor

# 焊接文档 6M 专有词汇抽取工具

用于从焊接相关文档中抽取“人、机、料、法、环、测”六类专有词汇，并导出 JSON 和 Excel。

## 目录结构

```text
project/
  cli.py
  engine/
    document_loader.py
    chunker.py
    llm_client.py
    extractor_6m.py
    normalizer.py
    validator.py
    exporter.py
  prompts/
    welding_6m_extract.txt
    welding_6m_review.txt
  outputs/
  data/
```

## 安装

```bash
pip install -r requirements.txt
```

## 使用 Ollama

先启动 Ollama，并拉取模型：

```bash
ollama serve
ollama pull qwen2.5:7b
```

运行：

```bash
python cli.py --file data/氩弧焊标准作业指导书.docx --extractor ollama --model qwen2.5:7b --output outputs
```

启用二阶段复核：

```bash
python cli.py --file data/氩弧焊标准作业指导书.docx --extractor ollama --review --output outputs
```

File: data/hanjie_data/1.txt (part 45 of 68)
[
    "content": "5</td><td rowspan=1 colspan=1>100~110</td><td rowspan=1 colspan=1>40~45</td></tr><tr><td rowspan=1 colspan=1>100</td><td rowspan=1 colspan=1>1</td><td rowspan=1 colspan=1>33</td><td rowspan=1 colspan=1>320~340</td><td rowspan=1 colspan=1>46~52</td><td rowspan=1 colspan=1>~0.4</td><td rowspan=1 colspan=1>135~145</td><td rowspan=1 colspan=1>40~45</td></tr><tr><td rowspan=3 colspan=1>Φ1200</td><td rowspan=1 colspan=1>80</td><td rowspan=1 colspan=1>↓，</td><td rowspan=1 colspan=1>33</td><td rowspan=1 colspan=1>320~340</td><td rowspan=1 colspan=1>42~46</td><td rowspan=1 colspan=1>~0.5</td><td rowspan=1 colspan=1>130~140</td><td rowspan=1 colspan=1>40~45</td></tr><tr><td rowspan=1 colspan=1>200</td><td rowspan=1 colspan=1>2</td><td rowspan=1 colspan=1>.34</td><td rowspan=1 colspan=1>220 ~340</td><td rowspan=1 colspan=1>46~52</td><td rowspan=1 colspan=1>~0.4</td><td rowspan=1 colspan=1>135~145</td><td rowspan=1 colspan=1>40~45</td></tr><tr><td rowspan=1 colspan=1>240</td><td rowspan=1 colspan=1>2</td><td rowspan=1 colspan=1>35</td><td rowspan=1 colspan=1>350-360</td><td rowspan=1 colspan=1>50~54</td><td rowspan=1 colspan=1>~0.4</td><td rowspan=1 colspan=1>155~165</td><td rowspan=1 colspan=1>45~55</td></tr><tr><td rowspan=4 colspan=1>$2000</td><td rowspan=1 colspan=1>340</td><td rowspan=1 colspan=1>3</td><td rowspan=1 colspan=1>35</td><td rowspan=1 colspan=1>350~369</td><td rowspan=1 colspan=1>52~56</td><td rowspan=1 colspan=1>~0.4</td><td rowspan=1 colspan=1>150~160</td><td rowspan=1 colspan=1>45~55</td></tr><tr><td rowspan=1 colspan=1>380</td><td rowspan=1 colspan=1>3</td><td rowspan=1 colspan=1>36</td><td rowspan=1 colspan=1>340~380</td><td rowspan=1 colspan=1>52-56</td><td rowspan=1 colspan=1>~0.3</td><td rowspan=1 colspan=1>160~170</td><td rowspan=1 colspan=1>45~55</td></tr><tr><td rowspan=1 colspan=1>420</td><td rowspan=1 colspan=1>3</td><td rowspan=1 colspan=1>36</td><td rowspan=1 colspan=1>390~400</td><td rowspan=1 colspan=1>52~56</td><td rowspan=1 colspan=1>~0.3</td><td rowspan=1 colspan=1>180~190</td><td rowspan=1 colspan=1>45~55</td></tr><tr><td rowspan=1 colspan=1>450</td><td rowspan=1 colspan=1>3</td><td rowspan=1 colspan=1>38</td><td rowspan=1 colspan=1>410~420</td><td rowspan=1 colspan=1>52~56</td><td rowspan=1 colspan=1>~0.\n\n表24-28熔嘴电渣焊焊接条件①  ",
    "summary": "（4）焊接条件实例 - Part 7/12",
    "size": 2290
  },
  {
    "name": "第1卷_第5篇_其他焊接方法-part-27",
    "projectId": "5ET7VaxsU6Y6",
    "fileName": "第1卷_第5篇_其他焊接方法.pdf",
    "content": "<table><tr><td rowspan=1 colspan=1>结构形式</td><td rowspan=1 colspan=1>工件材料</td><td rowspan=1 colspan=1>接头形式</td><td rowspan=1 colspan=1>工件厚度/mm</td><td rowspan=1 colspan=1>熔嘴数目/个</td><td rowspan=1 colspan=1>装配间隙/mm</td><td rowspan=1 colspan=1>焊接电压/V</td><td rowspan=1 colspan=1>焊接速度/(m/h)</td><td rowspan=1 colspan=1>送丝速度/(m/h)</td><td rowspan=1 colspan=1>渣池深度/mm</td></tr><tr><td rowspan=21 colspan=1>非刚性固定结构</td><td rowspan=6 colspan=1>Q235AQ34520</td><td rowspan=4 colspan=1>对接接头</td><td rowspan=1 colspan=1>80</td><td rowspan=1 colspan=1>1</td><td rowspan=1 colspan=1>30</td><td rowspan=1 colspan=1>40~44</td><td rowspan=1 colspan=1>~1</td><td rowspan=1 colspan=1>110~120</td><td rowspan=1 colspan=1>40~45</td></tr><tr><td rowspan=1 colspan=1>100</td><td rowspan=1 colspan=1>1</td><td rowspan=1 colspan=1>32</td><td rowspan=1 colspan=1>40~44</td><td rowspan=1 colspan=1>~1</td><td rowspan=1 colspan=1>150~160</td><td rowspan=1 colspan=1>45~55</td></tr><tr><td rowspan=1 colspan=1>120</td><td rowspan=1 colspan=1>1</td><td rowspan=1 colspan=1>32</td><td rowspan=1 colspan=1>42~46</td><td rowspan=1 colspan=1>~1</td><td rowspan=1 colspan=1>180~190</td><td rowspan=1 colspan=1>45~55</td></tr><tr><td rowspan=1 colspan=1>80</td><td rowspan=1 colspan=1>1</td><td rowspan=1 colspan=1>32</td><td rowspan=1 colspan=1>44~48</td><td rowspan=1 colspan=1>~0.8</td><td rowspan=1 colspan=1>100~110</td><td rowspan=1 colspan=1>40~45</td></tr><tr><td rowspan=2 colspan=1>丁字接头</td><td rowspan=1 colspan=1>100</td><td rowspan=1 colspan=1>1</td><td rowspan=1 colspan=1>34</td><td rowspan=1 colspan=1>44~48</td><td rowspan=1 colspan=1>~0.8</td><td rowspan=1 colspan=1>130~140</td><td rowspan=1 colspan=1>40~45</td></tr><tr><td rowspan=1 colspan=1>120</td><td rowspan=1 colspan=1>1</td><td rowspan=1 colspan=1>34</td><td rowspan=1 colspan=1>46~52</td><td rowspan=1 colspan=1>~0.8</td><td rowspan=1 colspan=1>160~170</td><td rowspan=1 colspan=1>45~55</td></tr><tr><td rowspan=8 colspan=1>2520Mn20MnSi</td><td rowspan=5 colspan=1>对接接头</td><td rowspan=1 colspan=1>80</td><td rowspan=1 colspan=1>1</td><td rowspan=1 colspan=1>30</td><td rowspan=1 colspan=1>38~42</td><td rowspan=1 colspan=1>~0.6</td><td rowspan=1 colspan=1>70~80</td><td rowspan=1 colspan=1>30~40</td></tr><tr><td rowspan=1 colspan=1>100</td><td rowspan=1 colspan=1>1</td><td rowspan=1 colspan=1>32</td><td rowspan=1 colspan=1>38~42</td><td rowspan=1 colspan=1>~0.6</td><td rowspan=1 colspan=1>90~100</td><td rowspan=1 colspan=1>30~40</td></tr><tr><td rowspan=1 colspan=1>120</td><td rowspan=1 colspan=1>1</td><td rowspan=1 colspan=1>32</td><td rowspan=1 colspan=1>40~44</td><td rowspan=1 colspan=1>~0.6</td><td rowspan=1 colspan=1>100~110</td><td rowspan=1 colspan=1>40~45</td></tr><tr><td rowspan=1 colspan=1>180</td><td rowspan=1 colspan=1>1</td><td rowspan=1 colspan=1>32</td><td rowspan=1 colspan=1>46~52</td><td rowspan=1 colspan=1>~0.5</td><td rowspan=1 colspan=1>120~130</td><td rowspan=1 colspan=1>40~45</td></tr><tr><td rowspan=1 colspan=1>200</td><td rowspan=1 colspan=1>1</td><td rowspan=1 colspan=1>32</td><td rowspan=1 colspan=1>46~54</td><td rowspan=1 colspan=1>~0.5</td><td rowspan=1 colspan=1>150~160</td><td rowspan=1 colspan=1>45~55</td></tr><tr><td rowspan=3 colspan=1>丁字接头</td><td rowspan=1 colspan=1>80</td><td rowspan=1 colspan=1>1</td><td rowspan=1 colspan=1>32</td><td rowspan=1 colspan=1>42~46</td><td rowspan=1 colspan=1>~0.5</td><td rowspan=1 colspan=1>60~70</td><td rowspan=1 colspan=1>30-40</td></tr><tr><td rowspan=1 colspan=1>100</td><td rowspan=1 colspan=1>1</td><td rowspan=1 colspan=1>34</td><td rowspan=1 colspan=1>44~50</td><td rowspan=1 colspan=1>~0.5</td><td rowspan=1 colspan=1>70~80</td><td rowspan=1 colspan=1>30~40</td></tr><tr><td rowspan=1 colspan=1>120</td><td rowspan=1 colspan=1>1</td><td rowspan=1 colspan=1>34</td><td rowspan=1 colspan=1>44~50</td><td rowspan=1 colspan=1>~0.",
    "summary": "（4）焊接条件实例 - Part 8/12",
    "size": 3869
  },
  {
    "name": "第1卷_第5篇_其他焊接方法-part-28",
    "projectId": "5ET7VaxsU6Y6",
    "fileName": "第1卷_第5篇_其他焊接方法.pdf",
    "content": "5</td><td rowspan=1 colspan=1>80-90</td><td rowspan=1 colspan=1>30~40</td></tr><tr><td rowspan=7 colspan=1>3535</td><td rowspan=4 colspan=1>对接接头</td><td rowspan=1 colspan=1>80</td><td rowspan=1 colspan=1>1</td><td rowspan=1 colspan=1>30</td><td rowspan=1 colspan=1>38~42</td><td rowspan=1 colspan=1>~0.5</td><td rowspan=1 colspan=1>50~60</td><td rowspan=1 colspan=1>20~40</td></tr><tr><td rowspan=1 colspan=1>100</td><td rowspan=1 colspan=1>1</td><td rowspan=1 colspan=1>32</td><td rowspan=1 colspan=1>40~44</td><td rowspan=1 colspan=1>~0.5</td><td rowspan=1 colspan=1>65~70</td><td rowspan=1 colspan=1>30~40</td></tr><tr><td rowspan=1 colspan=1>120</td><td rowspan=1 colspan=1>1</td><td rowspan=1 colspan=1>32</td><td rowspan=1 colspan=1>40~44</td><td rowspan=1 colspan=1>~0.5</td><td rowspan=1 colspan=1>75~80</td><td rowspan=1 colspan=1>30~40</td></tr><tr><td rowspan=1 colspan=1>200</td><td rowspan=1 colspan=1>1</td><td rowspan=1 colspan=1>32</td><td rowspan=1 colspan=1>46~50</td><td rowspan=1 colspan=1>~0.4</td><td rowspan=1 colspan=1>100 ~120</td><td rowspan=1 colspan=1>40~45</td></tr><tr><td rowspan=3 colspan=1>丁字接头</td><td rowspan=1 colspan=1>80</td><td rowspan=1 colspan=1>1</td><td rowspan=1 colspan=1>32</td><td rowspan=1 colspan=1>44~48</td><td rowspan=1 colspan=1>~0.5</td><td rowspan=1 colspan=1>50~60</td><td rowspan=1 colspan=1>30~40</td></tr><tr><td rowspan=1 colspan=1>100</td><td rowspan=1 colspan=1>1</td><td rowspan=1 colspan=1>34</td><td rowspan=1 colspan=1>46~50</td><td rowspan=1 colspan=1>~0.4</td><td rowspan=1 colspan=1>65~75</td><td rowspan=1 colspan=1>30~40</td></tr><tr><td rowspan=1 colspan=1>120</td><td rowspan=1 colspan=1>1</td><td rowspan=1 colspan=1>34</td><td rowspan=1 colspan=1>46~52</td><td rowspan=1 colspan=1>~0.4</td><td rowspan=1 colspan=1>75~80</td><td rowspan=1 colspan=1>30~40</td></tr><tr><td rowspan=7 colspan=1>刚性固定结构</td><td rowspan=7 colspan=1>Q235AQ34520</td><td rowspan=4 colspan=1>对接接头</td><td rowspan=1 colspan=1>80</td><td rowspan=1 colspan=1>1</td><td rowspan=1 colspan=1>30</td><td rowspan=1 colspan=1>38~42</td><td rowspan=1 colspan=1>~0.6</td><td rowspan=1 colspan=1>65~75</td><td rowspan=1 colspan=1>30~40</td></tr><tr><td rowspan=1 colspan=1>100</td><td rowspan=1 colspan=1>1</td><td rowspan=1 colspan=1>32</td><td rowspan=1 colspan=1>40~44</td><td rowspan=1 colspan=1>~0.6</td><td rowspan=1 colspan=1>75~80</td><td rowspan=1 colspan=1>30~40</td></tr><tr><td rowspan=1 colspan=1>120</td><td rowspan=1 colspan=1>1</td><td rowspan=1 colspan=1>32</td><td rowspan=1 colspan=1>40~44</td><td rowspan=1 colspan=1>~0.5</td><td rowspan=1 colspan=1>90~95</td><td rowspan=1 colspan=1>30-40</td></tr><tr><td rowspan=1 colspan=1>150</td><td rowspan=1 colspan=1>1</td><td rowspan=1 colspan=1>32</td><td rowspan=1 colspan=1>44~50</td><td rowspan=1 colspan=1>~0.4</td><td rowspan=1 colspan=1>90~100</td><td rowspan=1 colspan=1>30~40</td></tr><tr><td rowspan=3 colspan=1>丁字接头</td><td rowspan=1 colspan=1>80</td><td rowspan=1 colspan=1>83</td><td rowspan=1 colspan=1>32</td><td rowspan=1 colspan=1>42~46</td><td rowspan=1 colspan=1>~0.5</td><td rowspan=1 colspan=1>60~65</td><td rowspan=1 colspan=1>30~40</td></tr><tr><td rowspan=1 colspan=1>100</td><td rowspan=1 colspan=1>1</td><td rowspan=1 colspan=1>34</td><td rowspan=1 colspan=1>44~50</td><td rowspan=1 colspan=1>~0.5</td><td rowspan=1 colspan=1>70~75</td><td rowspan=1 colspan=1>30~40</td></tr><tr><td rowspan=1 colspan=1>120</td><td rowspan=1 colspan=1>1</td><td rowspan=1 colspan=1>34</td><td rowspan=1 colspan=1>44~50</td><td rowspan=1 colspan=1>~0.4</td><td rowspan=1 colspan=1>80~85</td><td rowspan=1 colspan=1>30~40</td></tr><tr><td rowspan=4 colspan=1>1</td><td rowspan=4 colspan=1>253520MnMo20MnS</td><td rowspan=4 colspan=1>对接接头</td><td rowspan=1 colspan=1>400</td><td rowspan=1 colspan=1>3</td><td rowspan=1 colspan=1>32</td><td rowspan=1 colspan=1>38~42</td><td rowspan=1 colspan=1>~0.",
    "summary": "（4）焊接条件实例 - Part 9/12",
    "size": 3903
  },
  {
    "name": "第1卷_第5篇_其他焊接方法-part-29",
    "projectId": "5ET7VaxsU6Y6",
    "fileName": "第1卷_第5篇_其他焊接方法.pdf",
    "content": "4</td><td rowspan=1 colspan=1>65~70</td><td rowspan=1 colspan=1>30~40</td></tr><tr><td rowspan=1 colspan=1>600</td><td rowspan=1 colspan=1>4</td><td rowspan=1 colspan=1>34</td><td rowspan=1 colspan=1>38~42</td><td rowspan=1 colspan=1>~0.3</td><td rowspan=1 colspan=1>70~75</td><td rowspan=1 colspan=1>30~40</td></tr><tr><td rowspan=1 colspan=1>800</td><td rowspan=1 colspan=1>6</td><td rowspan=1 colspan=1>34</td><td rowspan=1 colspan=1>38~42</td><td rowspan=1 colspan=1>~0.3</td><td rowspan=1 colspan=1>65~70</td><td rowspan=1 colspan=1>30~40</td></tr><tr><td rowspan=1 colspan=1>1000</td><td rowspan=1 colspan=1>6</td><td rowspan=1 colspan=1>34</td><td rowspan=1 colspan=1>38~44</td><td rowspan=1 colspan=1>~0.\n\n$\\textcircled{1}$ 焊丝直径为 $3 \\mathrm { m m }$ ，熔嘴板厚为 $1 0 \\mathrm { m m }$ ，熔嘴管尺寸为 $\\phi 1 0 \\mathrm { m m } \\times 2 \\mathrm { m m }$ ，熔嘴尺寸须按表24-23及表24-24选定。\n\n表24-29管极电渣焊焊接条件①  ",
    "summary": "（4）焊接条件实例 - Part 10/12",
    "size": 890
  },
  {
    "name": "第1卷_第5篇_其他焊接方法-part-30",
    "projectId": "5ET7VaxsU6Y6",
    "fileName": "第1卷_第5篇_其他焊接方法.pdf",
    "content": "<table><tr><td rowspan=1 colspan=1>结构形式</td><td rowspan=1 colspan=1>工件材料</td><td rowspan=1 colspan=1>接头形式</td><td rowspan=1 colspan=1>工件厚度/mm</td><td rowspan=1 colspan=1>管极数目/根</td><td rowspan=1 colspan=1>装配间隙/mm</td><td rowspan=1 colspan=1>焊接电压/V</td><td rowspan=1 colspan=1>焊接速度/(m/h）</td><td rowspan=1 colspan=1>送丝速度/(m/h)</td><td rowspan=1 colspan=1>渣池深度/mm</td></tr><tr><td rowspan=8 colspan=1>非刚性固定结构</td><td rowspan=8 colspan=1>Q235AQ34520</td><td rowspan=5 colspan=1>对接接头</td><td rowspan=1 colspan=1>40</td><td rowspan=1 colspan=1>1</td><td rowspan=1 colspan=1>28</td><td rowspan=1 colspan=1>42~46</td><td rowspan=1 colspan=1>~2</td><td rowspan=1 colspan=1>230~250</td><td rowspan=1 colspan=1>55~60</td></tr><tr><td rowspan=1 colspan=1>60</td><td rowspan=1 colspan=1>2</td><td rowspan=1 colspan=1>28</td><td rowspan=1 colspan=1>42~46</td><td rowspan=1 colspan=1>~1.5</td><td rowspan=1 colspan=1>120~140</td><td rowspan=1 colspan=1>40~45</td></tr><tr><td rowspan=1 colspan=1>80</td><td rowspan=1 colspan=1>2</td><td rowspan=1 colspan=1>28</td><td rowspan=1 colspan=1>42~46</td><td rowspan=1 colspan=1>~1.5</td><td rowspan=1 colspan=1>150~170</td><td rowspan=1 colspan=1>45~55</td></tr><tr><td rowspan=1 colspan=1>100</td><td rowspan=1 colspan=1>2</td><td rowspan=1 colspan=1>30</td><td rowspan=1 colspan=1>44~48</td><td rowspan=1 colspan=1>~1.2</td><td rowspan=1 colspan=1>170~190</td><td rowspan=1 colspan=1>45~55</td></tr><tr><td rowspan=1 colspan=1>120</td><td rowspan=1 colspan=1>2</td><td rowspan=1 colspan=1>30</td><td rowspan=1 colspan=1>46~50</td><td rowspan=1 colspan=1>~1.2</td><td rowspan=1 colspan=1>200~220</td><td rowspan=1 colspan=1>55~60</td></tr><tr><td rowspan=3 colspan=1>丁字接头</td><td rowspan=1 colspan=1>60</td><td rowspan=1 colspan=1>2</td><td rowspan=1 colspan=1>30</td><td rowspan=1 colspan=1>46~50</td><td rowspan=1 colspan=1>~1.5</td><td rowspan=1 colspan=1>80~100</td><td rowspan=1 colspan=1>30~40</td></tr><tr><td rowspan=1 colspan=1>80</td><td rowspan=1 colspan=1>2</td><td rowspan=1 colspan=1>30</td><td rowspan=1 colspan=1>46~50</td><td rowspan=1 colspan=1>~1.2</td><td rowspan=1 colspan=1>130~150</td><td rowspan=1 colspan=1>40~45</td></tr><tr><td rowspan=1 colspan=1>100</td><td rowspan=1 colspan=1>2</td><td rowspan=1 colspan=1>32</td><td rowspan=1 colspan=1>48~52</td><td rowspan=1 colspan=1>~1.0</td><td rowspan=1 colspan=1>150~170</td><td rowspan=1 colspan=1>45~55</td></tr><tr><td rowspan=8 colspan=1>刚性固定结构</td><td rowspan=8 colspan=1>Q235AQ34520</td><td rowspan=5 colspan=1>对接接头</td><td rowspan=1 colspan=1>40</td><td rowspan=1 colspan=1>1</td><td rowspan=1 colspan=1>28</td><td rowspan=1 colspan=1>42~46</td><td rowspan=1 colspan=1>~0.6</td><td rowspan=1 colspan=1>60~70</td><td rowspan=1 colspan=1>30~40</td></tr><tr><td rowspan=1 colspan=1>60</td><td rowspan=1 colspan=1>2</td><td rowspan=1 colspan=1>28</td><td rowspan=1 colspan=1>42~46</td><td rowspan=1 colspan=1>~0.6</td><td rowspan=1 colspan=1>60~70</td><td rowspan=1 colspan=1>30~40</td></tr><tr><td rowspan=1 colspan=1>80</td><td rowspan=1 colspan=1>2</td><td rowspan=1 colspan=1>28</td><td rowspan=1 colspan=1>42~46</td><td rowspan=1 colspan=1>~0.6</td><td rowspan=1 colspan=1>75~80</td><td rowspan=1 colspan=1>30-40</td></tr><tr><td rowspan=1 colspan=1>100</td><td rowspan=1 colspan=1>2</td><td rowspan=1 colspan=1>30</td><td rowspan=1 colspan=1>44~48</td><td rowspan=1 colspan=1>~0.6</td><td rowspan=1 colspan=1>85~90</td><td rowspan=1 colspan=1>30~40</td></tr><tr><td rowspan=1 colspan=1>120</td><td rowspan=1 colspan=1>2</td><td rowspan=1 colspan=1>30</td><td rowspan=1 colspan=1>46~50</td><td rowspan=1 colspan=1>~0.5</td><td rowspan=1 colspan=1>95~100</td><td rowspan=1 colspan=1>30~40</td></tr><tr><td rowspan=3 colspan=1>丁字接头</td><td rowspan=1 colspan=1>60</td><td rowspan=1 colspan=1>2</td><td rowspan=1 colspan=1>30</td><td rowspan=1 colspan=1>46~50</td><td rowspan=1 colspan=1>~0.",
    "summary": "（4）焊接条件实例 - Part 11/12",
    "size": 3898
  },
  {
    "name": "第1卷_第5篇_其他焊接方法-part-31",
    "projectId": "5ET7VaxsU6Y6",
    "fileName": "第1卷_第5篇_其他焊接方法.pdf",
    "content": "5</td><td rowspan=1 colspan=1>60~65</td><td rowspan=1 colspan=1>30~40</td></tr><tr><td rowspan=1 colspan=1>80</td><td rowspan=1 colspan=1>2</td><td rowspan=1 colspan=1>30</td><td rowspan=1 colspan=1>46-50</td><td rowspan=1 colspan=1>~0.5</td><td rowspan=1 colspan=1>70~75</td><td rowspan=1 colspan=1>30-40</td></tr><tr><td rowspan=1 colspan=1>100</td><td rowspan=1 colspan=1>2</td><td rowspan=1 colspan=1>32</td><td rowspan=1 colspan=1>48~52</td><td rowspan=1 colspan=1>~0.\n\n$\\textcircled{1}$ 管极采用无缝钢管，尺寸为 $\\phi 1 2 \\mathrm { m m } \\times 3 \\mathrm { m m }$ 或 $\\phi 1 4 \\mathrm { m m } \\times 4 \\mathrm { m m }$",
    "summary": "（4）焊接条件实例 - Part 12/12",
    "size": 611
  },
  {
    "name": "第1卷_第5篇_其他焊接方法-part-32",
    "projectId": "5ET7VaxsU6Y6",
    "fileName": "第1卷_第5篇_其他焊接方法.pdf",
    "content": "\n\n# 24.6.1电渣焊接头的常见缺陷\n电渣焊接头的常见缺陷见图24-42，产生原\n\n因见表24-30。\n\n# 24.6.2电渣焊接头的质量检验\n电渣焊接头的质量检验主要有外观检查和无 损检测。",
    "summary": "24.6电渣焊接头的常见缺陷及质 量检验",
    "size": 98
  },
  {
    "name": "第1卷_第5篇_其他焊接方法-part-33",
    "projectId": "5ET7VaxsU6Y6",
    "fileName": "第1卷_第5篇_其他焊接方法.pdf",
    "content": "# （1）外观检查\n表24-30电渣焊接头缺陷及预防措施  \n\n<table><tr><td rowspan=1 colspan=1>名称</td><td rowspan=1 colspan=1>特征</td><td rowspan=1 colspan=1>产生原因</td><td rowspan=1 colspan=1>预防措施</td></tr><tr><td rowspan=1 colspan=1>热裂纹</td><td rowspan=1 colspan=1>1）热裂纹一般不伸展到焊缝表面，外观检查不能发现，多数分布在焊缝中心，呈直线状或放射状，也有的分布在等轴晶区和柱晶区交过高界处热裂纹表面多呈氧化色彩，有的裂纹中有熔渣2）引出结束部分裂纹产生于焊接结束处或中间突然降低停止焊接处</td><td rowspan=1 colspan=1>1）焊丝送进速度过大造成熔池过深，是产生热裂纹的主要原因2）母材中的S、P等杂质元素含量3）焊丝选用不当4）引出结束部分裂纹主要是由于焊接结束时，焊接送丝速度没有逐步</td><td rowspan=1 colspan=1>1）降低焊丝送进速度2）降低母材中S、P等杂质元素含量3）选用抗热裂纹性能好的焊丝4）金属件冒口应远离焊接面5）焊接结束前应逐步降低焊丝送进速度</td></tr></table>\n\n（续）\n\n<table><tr><td rowspan=1 colspan=1>名称</td><td rowspan=1 colspan=1>特  征</td><td rowspan=1 colspan=1>产生原因</td><td rowspan=1 colspan=1>预防措施</td></tr><tr><td rowspan=1 colspan=1>冷裂纹</td><td rowspan=1 colspan=1>裂纹多存在于母材或热影响区，也有的由热影响区或母材向焊缝中延伸，冷裂纹在焊接结构表面即可发现，开裂时有响声，裂纹表面有金属光泽</td><td rowspan=1 colspan=1>冷裂纹是由于焊接应力过大，金属较脆，因而沿着焊接接头处的应力集中处开裂（缺陷处）1）复杂结构，焊缝很多，没有进行中间热处理2）高碳钢、合金钢焊后没及时进炉热处理3）焊接结构设计不合理，焊缝密集，成焊缝在板的中间停焊4）焊缝有未焊透、未熔合缺陷，又没及时清理5）焊接过程中断，咬口没及时焊补</td><td rowspan=1 colspan=1>1）设计时，结构上避免密集焊缝及在板中间停焊2）焊缝很多的复杂结构，焊接一部分焊缝后，应进行中间消除应力热处理3）高碳钢、合金钢焊后应及时进炉，有的要采取焊前预热，焊后保温措施4）焊缝上缺陷要及时清理，停焊处的咬口要趁热挖补5）室温低于零度时，电渣焊后要尽快进炉，并采取保温措施</td></tr><tr><td rowspan=1 colspan=1>未烟选</td><td rowspan=1 colspan=1>焊接过程中母材没有熔化与焊缝之间造成一定缝隙，内部有熔渣，在焊缝表面即可发现</td><td rowspan=1 colspan=1>1）焊接电压过低2）焊缝送进速度太小或太快3）渣池太深4）电渣过程不稳定5）焊丝或熔嘴距水冷成形滑块太远，或在装配间隙中位置不正确</td><td rowspan=1 colspan=1>1）选择适当的焊接规范2）保持稳定的电渣过程3）调整焊丝或熔嘴，使其距水冷成形滑块距离及在焊缝中位置符合焊接要求</td></tr><tr><td rowspan=1 colspan=1>未熔合</td><td rowspan=1 colspan=1>焊接过程中母材已熔化，但焊缝金属与母材没有熔合，中间有片状夹渣，未熔合一般在焊缝表面即可发现，但也有不延伸至焊缝表面</td><td rowspan=1 colspan=1>1）焊接电压过高送丝速度过低2）渣池过深3）电渣过程不稳定4）熔剂熔点过高</td><td rowspan=1 colspan=1>1）选择适当的规范2）保持电渣过程稳定3）选择适当的熔剂</td></tr><tr><td rowspan=2 colspan=1>气孔</td><td rowspan=1 colspan=1>氢气孔在焊缝断面上呈圆形，在纵断面上沿焊缝中心线方向生长，多集中于焊缝局部地区                 R</td><td rowspan=1 colspan=1>主要是水分进人渣池1）水冷成形滑块漏水2）耐火泥进人渣池3）熔剂潮湿</td><td rowspan=1 colspan=1>1）焊前仔细检查水冷成形滑块2）熔剂应烘干</td></tr><tr><td rowspan=1 colspan=1>一氧化碳气孔在焊缝横截面上呈密集的蛹形在纵截面上沿柱晶方向生长，一般整条焊缝都有</td><td rowspan=1 colspan=1>1）采用无硅焊丝焊接沸腾钢，或含硅量低的钢2）大量氧化铁进人渣池</td><td rowspan=1 colspan=1>1）焊接沸腾钢时采用含硅焊丝2）工件焊接面应仔细清除氧化皮，焊接材料应去锈</td></tr><tr><td rowspan=1 colspan=1>夹渣</td><td rowspan=1 colspan=1>常存在于电渣焊缝中或熔合线上，常呈圆形，中有熔渣</td><td rowspan=1 colspan=1>1）电渣过程不稳定2）熔剂熔点过高3）熔嘴电渣焊时，采用玻璃丝棉绝缘时，绝缘块进人渣池数量过多</td><td rowspan=1 colspan=1>1）保持稳定电渣过程2）选择适当熔剂3）采用玻璃丝棉的绝缘方式</td></tr></table>\n\n![](images/15bf1e51f1ffd82e9563f9ec6b0a1a0ea7d6b2adc2cbf2fd0356b3ae7cff4993.jpg)  \n图24-42电渣焊接头常见缺陷\n\na）热裂纹b）冷裂纹c）未焊透d）未熔合e）气孔f）夹渣\n\n电渣焊后清除熔渣，割除起焊槽和引出板后，检查焊接接头是否存在表面裂纹、未焊透、未熔合、夹渣、气孔等缺陷，如有上述缺陷应清除后焊补。\n\n# （2）无损检测\n对电渣焊接头内部质量应进行无损检测，主要采用超声波检测。对重要结构，也可采用射线检测和磁粉检测。\n\n电渣焊接头中的裂纹、未焊透、未熔合等缺陷有方向性，对接接头使用斜探头检测，丁字接头和角接接头应使用平探头在面板处检测，见图24-43。\n\n![](images/7bc2d7af33f5eec4ae580fac7203a77c979128041fb0282cc2b9177c367fdb4e.jpg)  \n图24-43电渣焊接头超声波检测示意图\n\n# 24.7电渣焊安全技术\n电渣焊是一个综合工种，除发生电焊、气割等安全事故，还会发生表24-31中的安全事故。\n\n表24-31进行电渣焊时的安全事故及预防措施  \n\n<table><tr><td rowspan=1 colspan=1>序号</td><td rowspan=1 colspan=1>安全事故</td><td rowspan=1 colspan=1>产生原因</td><td rowspan=1 colspan=1>预防措施</td></tr><tr><td rowspan=1 colspan=1></td><td rowspan=1 colspan=1>有害气体中毒</td><td rowspan=1 colspan=1>锅焊接时焊剂中的CaF2分解，产生较多的HF气体，危害人体  老</td><td rowspan=1 colspan=1>(1）选用CaF含量低的焊剂（2）设计的电渣焊工区应有排除有害气体的措施二（3）设计的电渣焊结构应尽量避免使工人在狭窄的空间中操作，对于通风不良的结构应开排气孔（4）进入半封闭的简体、梁体进行操作时，时间不能过长，并应有人在外面接应。</td></tr></table>",
    "summary": "（1）外观检查, （2）无损检测, 24.7电渣焊安全技术",
    "size": 3376
  },
  {
    "name": "第1卷_第5篇_其他焊接方法-part-34",
    "projectId": "5ET7VaxsU6Y6",
    "fileName": "第1卷_第5篇_其他焊接方法.pdf",
    "content": "# 百思论坛\n（续）\n\n<table><tr><td rowspan=1 colspan=1>序号</td><td rowspan=1 colspan=1>安全事故</td><td rowspan=1 colspan=1>产生原因</td><td rowspan=1 colspan=1>预防措施</td></tr><tr><td rowspan=5 colspan=1>2</td><td rowspan=5 colspan=1>爆渣或漏渣引起的烧伤</td><td rowspan=1 colspan=1>焊接面附近有缩孔，焊接时熔穿，气体进入渣池，引起严重爆渣</td><td rowspan=1 colspan=1>焊前对焊件应严格检查有无缩孔和裂纹等缺陷，要清除干净，焊补后方能进行电渣焊接</td></tr><tr><td rowspan=1 colspan=1>起爆槽、引出板与工件之间间隙大，熔渣漏入间隙引起爆渣</td><td rowspan=1 colspan=1>提高装配质量</td></tr><tr><td rowspan=1 colspan=1>水分进入渣池引起爆渣1）供水系统故障，垃圾阻塞进出水管，或进出水管压扁，引起水冷成形滑块熔穿2）焊丝、熔嘴板、板极将水冷成形滑块击穿，漏水3）耐火泥太湿4）焊剂潮湿5）水冷成形滑块漏水</td><td rowspan=1 colspan=1>（1）焊前仔细检查供水系统（2）焊剂应烘于</td></tr><tr><td rowspan=1 colspan=1>电渣过程不稳</td><td rowspan=1 colspan=1>选择正确焊接参数，保持电渣过程稳定</td></tr><tr><td rowspan=1 colspan=1>由于工件错口太大，或水冷成形滑块与工件不密合，而造成漏渣</td><td rowspan=1 colspan=1>工件应按工艺要求装配，水冷成形滑块应与工件密合</td></tr><tr><td rowspan=1 colspan=1>3</td><td rowspan=1 colspan=1>触电事故</td><td rowspan=1 colspan=1>电渣焊空载电压超过60V，两相之间电压可达100V以上，超过36V的安全电压，对操作工人会造成触电事故</td><td rowspan=1 colspan=1>（1）操作人员应避免在带电情况下触及电极，当需要在带电情况下触及电极时，应戴有干燥的皮手套，电渣焊时使用的扳手、旋具等应用黑胶布绝缘（2）不允许操作人员在带电情况下，同时接触两相电极</td></tr><tr><td rowspan=1 colspan=1>4</td><td rowspan=1 colspan=1>变压器烧坏事故</td><td rowspan=1 colspan=1>电渣焊变压器绝缘不良，或由于内部短路，二次线与焊件短路，导电嘴、熔嘴板极与焊件短路，造成电流过大，将变压器烧坏</td><td rowspan=1 colspan=1>（1）焊接前应先检查变压器冷却水畅通情况，焊接时严禁停水（2）焊前应做好电气设备及电气线路的检查工作（3）焊接操作时应防止导电嘴、熔嘴、板极与工件短路，如有短路发生，应立即切断电源</td></tr></table>\n\n# 24.8电渣焊结构的生产实例\n壁厚大于 ${ 5 0 } \\mathrm { m m }$ 的各类箱形、圆筒形、大断面及其他类型的重型构件，采用电渣焊结构在技术经济上是较合适的。采用板-焊，锻-焊或铸-焊结构取代整锻、整铸结构，从而使设计的零件可以不受铸、锻设备吨位级的限制。在20世纪60年代初制造成的 $1 . 2 \\times 1 0 ^ { 8 } \\mathrm { N }$ 水压机就是一个突出的例子。\n\n例1大型水压机工作缸（图24-44)\n\n![](images/17ee943dea1830c04533c43475517378e9dbd6c031e360f3577afc42083171bd.jpg)  \n图24-44水压机工作缸\n\n工作缸采用铸-焊结构，材质为ZG230—450。采用丝极电渣焊将三段拼焊而成，由于缸体各段长度与直径尺寸相近，故一条电渣焊环缝不必采取反变形措施。但为了减少缸体轴线方向上的总变形量，两条电渣焊缝引弧位置应交叉$1 8 0 ^ { \\circ }$ 。缸体壁厚大于 $2 0 0 m \\mathbf { m }$ ，为减少冒口部分的切割量，采用斗式引弧板引弧（参见图24-33）。\n\n为了消除焊接应力及改善焊接接头的力学性能，工作缸按图24-45要求进行正火—回火热处理。\n\n例2立辊轧机机架（图24-46)\n\n立辊轧机机架重达90t，材质为ZG270—500，结构较复杂，由左、右牌坊及前、后之上、下横梁组成。机架上、下横梁分段处为空心断面。为适应电渣焊工艺需要，在焊接接头部分将其空心断面铸成矩形断面，图24-47为其焊接坡口尺寸。每个立辊牌坊有4个焊接接头（图24-\n\n48）可分二次施焊。首先焊接接头Ⅱ，然后翻身焊接接头Ⅰ。均采用多熔嘴电渣焊。图24-49为其熔嘴排列尺寸及引弧底板尺寸。焊接条件及焊后正火一回火热处理条件分别见表24-32和图24-50。\n\n![](images/fb2b7586ebb43a3b55664a2f0ad21b802e2c4a1d8951ab1d222754dc1495e4d3.jpg)  \n图24-45工作缸正火—回火条件\n\n![](images/0f525a0702ac87e26918f8664d89275c9753255928a73a0019252855de312112.jpg)  \n图24-46立辊轧机机架\n\n表24-32立辊机架焊接条件  \n\n<table><tr><td rowspan=1 colspan=1>接头</td><td rowspan=1 colspan=1>焊缝位置</td><td rowspan=1 colspan=1>焊接断面尺寸宽/mm×高/mm</td><td rowspan=1 colspan=1>熔嘴数量/个</td><td rowspan=1 colspan=1>熔嘴尺寸厚/mm×宽/mm</td><td rowspan=1 colspan=1>丝距比(a/b)</td><td rowspan=1 colspan=1>焊接电压/V</td><td rowspan=1 colspan=1>送丝速度/(m/h）</td><td rowspan=1 colspan=1>备注</td></tr><tr><td rowspan=1 colspan=1>Ⅱ</td><td rowspan=1 colspan=1>上横梁与牌坊</td><td rowspan=1 colspan=1>560 ×1150</td><td rowspan=1 colspan=1>4</td><td rowspan=1 colspan=1>10 ×100</td><td rowspan=1 colspan=1>1. 83</td><td rowspan=1 colspan=1>38~42</td><td rowspan=1 colspan=1>72~74</td><td rowspan=2 colspan=1>焊接材料焊丝：3.2H10Mn2焊剂：焊剂-431熔嘴：10Mn2</td></tr><tr><td rowspan=1 colspan=1>[</td><td rowspan=1 colspan=1>下横梁与牌坊</td><td rowspan=1 colspan=1>600 ×1198</td><td rowspan=1 colspan=1>4</td><td rowspan=1 colspan=1>10 ×107</td><td rowspan=1 colspan=1>1.83</td><td rowspan=1 colspan=1>38~42</td><td rowspan=1 colspan=1>74~76</td></tr></table>\n\n# 百思论坛\n![](images/87dcfcfb3d057138dbd835f32b625ccc554d82d66d2bbb8700db27bc97206ecb.jpg)  \n图24-47焊接坡口尺寸a）接头Ib）接头Ⅱ\n\n![](images/44ca1df8f1854fcd0f1080d8a169ac683d929abf99bf6a0084e98f6062a662e7.jpg)  \n图24-48焊接接头\n\n![](images/260e41aead1f079f020cc8856d1dc4d2da83ca5676bc239b49af0b52de70863c.jpg)  \n图24-49熔嘴排列尺寸及引弧底板尺寸\n\n![](images/852c7b695dde4968652a7f415f0b87f98cbba6a2d9129ac22ab5d71aa20ae07d.jpg)  \n图24-50立辊机架正火一回火条件\n\n# 24.9电渣压力焊的基本原理\n电渣压力焊主要用于钢筋混凝土建筑工程中竖向钢筋的连接。钢筋电渣压力焊技术曾被国家科委、建设部列入重点推广项目计划。几年来，\n\n在全国建筑工程中，每年推广应用几百万个以上的焊接接头，取得了十分显著的技术经济效益。",
    "summary": "24.8电渣焊结构的生产实例, 24.9电渣压力焊的基本原理, 百思论坛",
    "size": 3945
  },
  {
    "name": "第1卷_第5篇_其他焊接方法-part-35",
    "projectId": "5ET7VaxsU6Y6",
    "fileName": "第1卷_第5篇_其他焊接方法.pdf",
    "content": "# 24.9.1名词解释\n钢筋电渣压力焊（electroslag pressureweldingofreinforcingsteelbar）是将两钢筋安放成竖向对接形式，利用焊接电流通过端面间隙，在焊剂层下形成电弧过程和电渣过程，产生电弧热和电阻热，熔化钢筋端部，加压完成连接的一种焊接方法。\n\n# 24.9.2焊接过程\n钢筋电渣压力焊具有电弧焊、电渣焊和压力焊的特点。焊接过程包括四个阶段，见图24-51；各个阶段的焊接电压与焊接电流波形变化（各取0.1s），见图24-52。\n\n![](images/0c257836a3edb0ccad600fd287af1e3004fb7debf6c2334de721bec66334026e.jpg)  \n图24-51钢筋电渣压力焊焊接过程示意图\n\na）引弧前b）引弧过程c）电弧过程d）电渣过程e）顶压过程f）凝固后、2-上、下钢筋3-焊剂4-电弧5-熔池6-熔渣（渣池）7-焊包8-渣壳\n\n![](images/c83089e8947214252b07265e1f853473f1f8bd9dd1af6408fe739450acf418fd.jpg)  \n图24-52焊接过程中各个阶段的焊接电压与焊接电流a）引弧过程b）电弧过程c）电渣过程d）顶压过程1一焊接电压2一焊接电流\n\n（1）引弧过程\n\n上、下两钢筋分别与弧焊电源两个输出端连接，钢筋端部埋于焊剂之中，两端面之间留有一定间隙。采用接触引弧，具体的引弧方法有两种。一种是直接引弧法，当弧焊电源（电弧焊机）一次回路接通后，将上钢筋下压至与下钢筋接触，并立即上提，产生电弧。另一种方法是铁丝圈引弧法，在两钢筋的间隙中预先安放一个高 $1 0 \\mathrm { m m }$ 的引弧铁丝圈或者一个 $\\phi 3 . 2 \\mathrm { m m }$ 、高约$1 0 \\mathrm { m m }$ 的焊条芯，当焊接电流通过时，由于铁丝（焊条芯）细，电流密度大，立即熔化、蒸发、原子电离而引弧。\n\n# （2）电弧过程\n焊接电弧在两钢筋之间燃烧，电弧热将两钢筋端部熔化。由于热量容易向上流动，上钢筋端部的熔化量约为整个接头钢筋熔化量的 $3 / 5 \\sim 2 /$ 3，略大于下钢筋端部熔化量。\n\n随着电弧的燃烧，熔化的金属形成熔池，熔融的焊剂形成熔渣（渣池），覆盖于熔池之上。熔池受到熔渣和焊剂蒸气的保护，不与空气接触。\n\n随着电弧的燃烧，上下两钢筋端部逐渐熔化，为保持电弧的稳定，上钢筋应不断下送，下送速度应与钢筋熔化速度相适应。\n\n# （3）电渣过程\n随着电弧过程的延续，两钢筋端部熔化量增加，熔池和渣池加深，待达到一定深度时，加快上钢筋的下送速度，使其端部直接与渣池接触，这时，电弧熄灭，电弧过程变为电渣过程。\n\n电渣过程是利用焊接电流通过液体渣池产生的电阻热对两钢筋端部继续加热，渣池温度可达到 $1 6 0 0 \\sim 2 0 0 0 \\mathrm { ‰ }$ 。\n\n# （4）顶压过程\n待电渣过程产生的电阻热使上、下两钢筋的端部达到全断面均匀加热的时候，迅速将上钢筋向下顶压，液态金属和熔渣全部挤出，随即切断电源，焊接结束。冷却打掉渣壳后，露出带金属光泽的焊包，见图24-53。\n\n![](images/73b46b694c6e850bed5cf0e000b850450790788d23ed88e8516ce24ea7ebe71c.jpg)  \n图24-53钢筋电渣压力焊接头外形 a）未去渣壳前b）打掉渣壳后\n\n# 24.9.3焊接接头特征\n在钢筋电渣压力焊过程中，进行着一系列的冶金过程和热过程。熔化的液态金属与熔渣进行着氧化、还原、掺合金、脱氧等化学冶金反应，两钢筋端部经受电弧过程和电渣过程的热循环作用，焊缝呈柱状树枝晶，这是熔焊的特征。最后，液态金属被挤出，使焊缝区很窄，这是压焊的特征。\n\n钢筋电渣压力焊属熔化压力焊范畴。\n\n# 24.10 钢筋电渣压力焊机的特点和 适用范围\n钢筋电渣压力焊机操作方便、效率高，适用 于现浇混凝土结构竖向或斜向（倾斜度在4：1 范围内）钢筋的连接，钢筋的级别为I、ⅡI级， 直径为 $1 4 \\sim 4 0 \\mathrm { m m }$ 。\n\n钢筋电渣压力焊主要用于柱、墙、烟肉、水坝等现浇混凝土结构（建筑物、构筑物）中竖向受力钢筋的连接，但不得在竖向焊接之后，再横置于梁、板等构件中作水平钢筋用。这是根据其工艺特点和接头性能所作出的规定。\n\n# 24.11电渣压力焊设备\n\n\n# 24.11.1钢筋电渣压力焊机的分类\n钢筋电渣压力焊机按整机组合方式可分为同 体式和分体式两类。\n\n分体式焊机主要包括：焊接电源（即电弧焊机）、焊接夹具和控制箱三部分。焊机电气监控装置的元件部分装于焊接夹具上，称为监控器或监控仪表；另一部分装于控制箱内。\n\n同体式焊机是将控制箱的电气元件组装于焊接电源的机壳内，另加焊接夹具以及电缆等附件。\n\n两种类型的焊机各有优点，分体式焊机便于施工单位充分利用现有的电弧焊机，可节省一次性投资；也可同时购置电弧焊机，这样比较灵活。同体式焊机便于建筑施工单位一次投资就位，购入即可使用。\n\n钢筋电渣压力焊机按操作方式可分成手动式 和自动式两种。\n\n手动式焊机使用时，是由焊工按按钮，接通焊接电源，将钢筋上提或下送，引燃电弧，再缓缓地将上钢筋下送，至适当时候，根据预定时间所给予的信号（时间显示管显示、蜂鸣器响声等），加快下送速度，使电弧过程转变为电渣过程，最后用力向下顶压，切断焊接电源，焊接结束。因有自动信号装置，故有的称半自动焊机。\n\n自动焊机使用时，是由焊工按按钮，自动接通焊接电源，通过电动机使上钢筋移动，引燃电弧，自动完成电弧、电渣及顶压过程，并切断焊接电源。\n\n钢筋电渣压力焊是在建筑施工现场进行的，即使焊接过程是自动操作，但钢筋安放以及装卸焊剂等均需辅助工操作。这与工厂内机器人自动焊接有很大差别。\n\n# 24.11.2焊接电源\n在钢筋电渣压力焊中，可采用较大容量（额定焊接电流500A或以上）的弧焊电源（电弧焊机）作为焊接电源，交流或直流均可，焊机的容量应根据所焊钢筋直径选定。\n\n常用的交流弧焊电源，其型号有：BX3-500-\n\n2、BX3-630、HYS-630、BX2-700、BX2-1000 等，此外，还有一些专门设计制造的电渣压力焊机焊接电源。\n\n若采用直流弧焊电源，可用ZX5-630型晶闸管弧焊整流器或硅弧焊整流器，焊接过程更加稳定。\n\n在焊机正面板上，一般都有焊接电流指示，或焊接钢筋直径指示。有些交流电弧焊机，将转换开关I档标为焊条电弧焊，将Ⅱ档标为电渣压力焊，使操作者更感方便。\n\n# 24.11.3焊接夹具\n焊接夹具由立柱、传动机构、上下夹钳、焊剂罐等组成。其上安装有监控器，即控制开关、二次电压表、时间显示器（蜂鸣器）等，其主要功能和对它的要求如下：\n\n1）夹住上、下钢筋，定位准确，上下同心。2）移动上钢筋，方便灵活。3）传导焊接电流，接触良好（亦可另用焊钳夹住钢筋导电）。4）焊剂罐直径与焊接钢筋直径相适应，防止焊接过程中烧坏，装卸焊剂方便。5）具有足够的刚度，在最大允许载荷下，移动灵活、操作便利、结实、耐用。6）装有监控器以便准确掌握各项焊接参数。\n\n手动钢筋电渣压力焊机的加压方式有两种：杠杆式和摇臂式。前者利用杠杆原理实现上钢筋的上、下移动和加压；后者利用摇臂，通过锥齿轮实现上钢筋的上、下移动和加压。\n\n自动电渣压力焊机的操作方式有三种。\n\n1）电动凸轮式。其基本原理框图见图24-54。凸轮按上钢筋位移轨迹设计，采用直流微电动机带动凸轮，使上钢筋向下移动，并利用自重加压。在电气线路上，调节可变电阻，改变晶闸管触发点和电动机转速，从而改变焊接通电时间，满足不同直径钢筋焊接的需要。 X\n\n2）电动丝杠式。采用直流电动机，利用电弧电压、电渣电压负反馈控制电动机转向和转速，通过丝杠将上钢筋向上、下移动并加压。\n\n![](images/456cbb20c2e570a092d91ea15c79af21deab85223020885d98f090dbd4be4f02.jpg)  \n图24-54电动凸轮式钢筋自动电渣压力焊机基本原理框图\n\n1一电源输入2-控制箱3-操作箱4一电动机 5—减速器 6-凸轮7-焊接变压器8—上钢筋9—下钢筋\n\n10一焊剂 11—引弧圆\n\n电压控制在 $2 2 \\sim 2 7 \\mathrm { V }$ ，根据钢筋直径选用合适的焊接电流和焊接通电时间。焊接开始后，全部过程自动完成。\n\n3）智能化型。全封闭全自动智能化型焊机可对施焊工艺的全过程进行监测、运算、补偿，只要设定钢筋直径，即可自动调整工艺参数，完成焊接。\n\n# 24.11.4控制箱\n控制箱的主要作用是，通过焊工操作使弧焊电源的一次线路接通或断开。\n\n控制箱内的主要电气元件是接触器、控制变压器、继电器等。控制箱正面板上装有一次电压表、电源开关、指示灯。有些控制箱上刻有参数表供参考选用。\n\n常见的电渣压力焊机电气原理图，见图24- 55。",
    "summary": "（2）电弧过程, （3）电渣过程, （4）顶压过程, 24.10 钢筋电渣压力焊机的特点和 适用范围, 24.11.1钢筋电渣压力焊机的分类, 24.11.2焊接电源, 24.11.3焊接夹具, 24.11.4控制箱, 24.11电渣压力焊设备, 24.9.1名词解释, 24.9.2焊接过程, 24.9.3焊接接头特征",
    "size": 3746
  },
  {
    "name": "第1卷_第5篇_其他焊接方法-part-36",
    "projectId": "5ET7VaxsU6Y6",
    "fileName": "第1卷_第5篇_其他焊接方法.pdf",
    "content": "# 24.11.5几种钢筋电渣压力焊机\n几种钢筋电渣压力焊机见图24-56\\~图24- 58。\n\nHYS630竖向钢筋电渣压力焊机产品特点及技术参数：\n\n1）产品性能特点$\\textcircled{1}$ 包括控制系统的一体式动圈交流焊接电  \n源；主回路采用晶闸管模块，灵敏可靠，与用接  \n触器控制方式相比振动小、噪声低，维护简单。\n\n$\\textcircled{2}$ 一台焊机可配多套卡具,流水作业，工\n\n![](images/e1b1cc584868dc67aaaa392da831044cf4abaadd128e005b55ad226202adb802.jpg)  \n图24-55电渣压力焊机电气原理图\n\nS一电流粗调开关S一电源开关S—转换开关T—弧焊变压器T2—控制变压器K一通用继电器HL一电源指示灯HL2一电渣压力焊指示灯HL3一焊条电弧焊指示灯V—一次电压表V2—二次电压表S—时间显示器H一焊接夹具C一交流接触器 FU—熔断器G一钢筋 A一监控器a）LDZ-32型，杠杆加压，同体式b）MH-36型，摇臂加压，分体式作效率高。无空载损耗，节约电能。\n\n![](images/99ed48ea8556f837d0564525a392ee19d1f6fe9903de239204be331c677f9806.jpg)  \n图24-56钢筋电渣压力焊机（一）\n\n$\\textcircled{3}$ 卡具体积小、重量轻、装卡方便，适于焊接密度较大的钢筋。\n\n④焊接电压、时间显示为一体，引弧可靠、操作简便。\n\n$\\textcircled{5}$ 施工距离半径可达 $2 0 \\mathrm { m }$ 以上，施工中无明火、明弧及铁液飞溅，安全系数高，可作为普通交流焊条电弧焊机使用。\n\n# 2）主要技术参数，见表24-33。\n\n\n# 24.11.6辅助设施\n钢筋电渣压力焊常用于高层建筑，在施工中 . 很多建筑公司自制活动小房（图24-59），将整套焊接设备、辅助T具、焊剂等放于房内，随着楼层上升而提。\n\n活动房内壁安装电源总闸，房顶小坡两侧有 百叶窗，四角有吊环，移动比较方便。\n\n![](images/9cd2295d45bc55b362c137da27e4efa361f70ef719636958ed5786ba60705da7.jpg)  \n图24-57钢筋电渣压力焊机（二)\n\na）MZH-36-1型电动丝杠加压，分体式b）ZDH-36型自动焊机夹具\n\n![](images/62f1629ce3380f9d2f5f6a331530b6f4f75e8b8d53a173841b68c0c3c02e8cc5.jpg)  \n图24-58 HYS630 竖向钢筋电渣压力焊机\n\n表24-33 HYS630电渣压力焊机技术参数  \n\n<table><tr><td rowspan=1 colspan=1>项目</td><td rowspan=1 colspan=1>单位</td><td rowspan=1 colspan=1>参数</td></tr><tr><td rowspan=1 colspan=1>额定输人电源</td><td rowspan=1 colspan=1></td><td rowspan=1 colspan=1>单相380V50Hz大</td></tr><tr><td rowspan=1 colspan=1>额定焊接电流</td><td rowspan=1 colspan=1>A</td><td rowspan=1 colspan=1>大630</td></tr><tr><td rowspan=1 colspan=1>电流调节范围</td><td rowspan=1 colspan=1>A/V</td><td rowspan=1 colspan=1>65/22.6~750/44</td></tr></table>\n\n（续）  \n\n<table><tr><td rowspan=1 colspan=1>项目</td><td rowspan=1 colspan=1>单位</td><td rowspan=1 colspan=1>参数</td></tr><tr><td rowspan=1 colspan=1>空载电压</td><td rowspan=1 colspan=1>V</td><td rowspan=1 colspan=1>79/75</td></tr><tr><td rowspan=1 colspan=1>额定负载持续率</td><td rowspan=1 colspan=1>%</td><td rowspan=1 colspan=1>35</td></tr><tr><td rowspan=1 colspan=1>额定输入容量/功率</td><td rowspan=1 colspan=1>kVA/kW</td><td rowspan=1 colspan=1>49/31.2</td></tr><tr><td rowspan=1 colspan=1>额定输入电流</td><td rowspan=1 colspan=1>A</td><td rowspan=1 colspan=1>129</td></tr><tr><td rowspan=1 colspan=1>可焊钢筋直径</td><td rowspan=1 colspan=1>mm</td><td rowspan=1 colspan=1>14~Φ36</td></tr><tr><td rowspan=1 colspan=1>电渣焊状态电源空载电流</td><td rowspan=1 colspan=1>mA</td><td rowspan=1 colspan=1>15</td></tr><tr><td rowspan=1 colspan=1>电渣焊状态安全空载电压</td><td rowspan=1 colspan=1>V</td><td rowspan=1 colspan=1>0</td></tr><tr><td rowspan=1 colspan=1>重量</td><td rowspan=1 colspan=1>kg</td><td rowspan=1 colspan=1>电源225，卡具9.6</td></tr><tr><td rowspan=1 colspan=1>外形尺寸</td><td rowspan=1 colspan=1>mm</td><td rowspan=1 colspan=1>730×524×915</td></tr></table>\n\n![](images/930f044819ef2cbc236106e58cba5824c76bf537a456dede6c7c84b5fd558775.jpg)  \n图24-59钢筋电渣压力焊机活动房\n\n# 24.12焊剂\n\n\n# 24.12.1焊剂的作用\n在钢筋电渣压力焊过程中，焊剂的主要作用是： $\\textcircled{1}$ 通过熔化后产生气体和熔渣保护电弧和熔池，保护焊缝金属，防止氧化和氮化； $\\textcircled{2}$ 减少焊缝金属中元素的蒸发和烧损； $\\textcircled{3}$ 使焊接过程稳定； $\\textcircled{4}$ 具有脱氧和掺合金的作用，使焊缝金属获得所需要的化学成分和力学性能； $\\textcircled{5}$ 熔化后形成渣池，电流通过渣池产生大量的电阻热； $\\textcircled{6}$ 包括被挤出的液态金属和熔渣，使接头获得良好成形； $\\textcircled{7}$ 渣壳对接头有保温缓冷作用。\n\n对焊剂的基本要求： $\\textcircled{1}$ 保证焊缝金属获得所需要的化学成分和力学性能； $\\textcircled{2}$ 保证电弧燃烧稳定； $\\textcircled{3}$ 对锈、油及其他杂质的敏感性要小，硫、磷含量要低，保证焊缝中不产生裂纹和气孔等缺陷； $\\textcircled{4}$ 焊剂在高温状态下要有合适的熔点和粘度以及一定的熔化速度，保证焊缝成形良好，焊后有良好的脱渣性； $\\textcircled{5}$ 焊剂在焊接过程中不应析出有毒气体； $\\textcircled{6}$ 焊剂的吸潮性要小； $\\textcircled{7}$ 具有合适的粒度，焊剂的颗粒要具有足够的强度，以保证焊剂的多次使用。",
    "summary": "2）主要技术参数，见表24-33。, 24.11.5几种钢筋电渣压力焊机, 24.11.6辅助设施, 24.12.1焊剂的作用, 24.12焊剂",
    "size": 3509
  },
  {
    "name": "第1卷_第5篇_其他焊接方法-part-37",
    "projectId": "5ET7VaxsU6Y6",
    "fileName": "第1卷_第5篇_其他焊接方法.pdf",
    "content": "# 24.12.2 焊剂的分类和牌号编制方法\n焊剂牌号编制方法，按照前企业标准：在牌号前加“焊剂”（HJ）二字，牌号中第一位数字表示焊剂中氧化锰含量，见表24-34，牌号中第二位数字表示焊剂中二氧化硅和氟化钙的含量，见表24-35；牌号中第三位数字表示同一牌号焊剂的不同品种，按0、1、2、…、9顺序排列。\n\n表24-34焊剂牌号、类型和氧化锰含量  \n\n<table><tr><td rowspan=1 colspan=1>牌号</td><td rowspan=1 colspan=1>类型</td><td rowspan=1 colspan=1>氧化锰含量（质量分数，%）</td></tr><tr><td rowspan=1 colspan=1>HJ1× ×</td><td rowspan=1 colspan=1>无锰</td><td rowspan=1 colspan=1>≤2</td></tr><tr><td rowspan=1 colspan=1>HJ2××</td><td rowspan=1 colspan=1>低锰</td><td rowspan=1 colspan=1>2~15</td></tr><tr><td rowspan=1 colspan=1>HJ3x×</td><td rowspan=1 colspan=1>中锰</td><td rowspan=1 colspan=1>15~30</td></tr><tr><td rowspan=1 colspan=1>HJ4 × x</td><td rowspan=1 colspan=1>高锰</td><td rowspan=1 colspan=1>&gt;30</td></tr><tr><td rowspan=1 colspan=1>HJ5××</td><td rowspan=1 colspan=1>陶质型</td><td rowspan=1 colspan=1></td></tr><tr><td rowspan=1 colspan=1>HJ6××</td><td rowspan=1 colspan=1>烧结型</td><td rowspan=1 colspan=1></td></tr></table>\n\n表24-35焊剂牌号、类型和二氧化硅、氟化钙含量  \n\n<table><tr><td rowspan=1 colspan=1>牌号</td><td rowspan=1 colspan=1>类型</td><td rowspan=1 colspan=1>二氧化硅含量（质量分数，%）</td><td rowspan=1 colspan=1>氟化钙含量（质量分数，%）</td></tr><tr><td rowspan=1 colspan=1>HJ×1 ×</td><td rowspan=1 colspan=1>低硅低氟</td><td rowspan=1 colspan=1>&lt;10</td><td rowspan=1 colspan=1>&lt;10</td></tr><tr><td rowspan=1 colspan=1>HJ×2×</td><td rowspan=1 colspan=1>中硅低氟</td><td rowspan=1 colspan=1>10~30</td><td rowspan=1 colspan=1>&lt;10</td></tr><tr><td rowspan=1 colspan=1>HJ×3×</td><td rowspan=1 colspan=1>高硅低氟</td><td rowspan=1 colspan=1>&gt;30</td><td rowspan=1 colspan=1>&lt;10</td></tr><tr><td rowspan=1 colspan=1>HJ×4×</td><td rowspan=1 colspan=1>低硅中氟</td><td rowspan=1 colspan=1>&lt;10</td><td rowspan=1 colspan=1>10~30</td></tr><tr><td rowspan=1 colspan=1>HJ×5×</td><td rowspan=1 colspan=1>中硅中氟</td><td rowspan=1 colspan=1>10~30</td><td rowspan=1 colspan=1>10~30</td></tr><tr><td rowspan=1 colspan=1>HJx6×</td><td rowspan=1 colspan=1>高硅中氟</td><td rowspan=1 colspan=1>&gt;30</td><td rowspan=1 colspan=1>10~30</td></tr><tr><td rowspan=1 colspan=1>HJx7×</td><td rowspan=1 colspan=1>低硅高氟</td><td rowspan=1 colspan=1>&lt;10</td><td rowspan=1 colspan=1>&gt;30</td></tr><tr><td rowspan=1 colspan=1>HJ×8×</td><td rowspan=1 colspan=1>中硅高氟</td><td rowspan=1 colspan=1>10~30</td><td rowspan=1 colspan=1>&gt;30</td></tr></table>\n\n同一牌号焊剂具有两种不同颗粒度时，在细颗粒焊剂牌号后加“细”字表示。\n\n# 24.12.3几种常用焊剂\n几种常用焊剂及其组成成分，见表24-36。焊剂330和焊剂350均为熔炼型中锰焊剂。前者呈棕红色玻璃状颗粒，粒度为 $0 . 4 \\sim 3 \\mathrm { m m }$ ；后者呈棕色伞浅黄色玻璃状颗粒，粒度为 $0 . 4 \\sim 3 \\mathrm { m m }$ 及 $0 . 2 5 \\sim 1 . 6 \\mathrm { m m }$ 。焊剂431和焊剂430均为熔炼型高锰焊剂，前者为棕色至褐绿色玻璃状颗粒，粒度为 $0 . 4 \\sim 3 \\mathrm { m m }$ 及 $0 . 2 5 \\sim 1 . 6 \\mathrm { m m }$ 。上述四种焊剂均可交、直流两用。现在施工中，常用的是HJ431。\n\n焊剂若受潮，使用前必须烘焙，以防止焊接接头中产生气孔等缺陷。烘焙温度一般为$2 5 0 \\mathrm { ‰}$ ，保温 $1 \\sim 2 \\mathrm { h }$\n\n# 24.12.4 国家标准焊剂型号\nGB/T12470-2003《埋弧焊用低合金钢焊丝和焊剂》中焊剂型号是按照埋弧焊焊缝金属力学性能、焊剂渣系以及焊丝牌号来表示，与前企业标准有所不同，表示方法见图24-60。F（Flux）表示焊剂。\n\n1）熔敷金属的拉伸性能代号 $\\mathbf { X } _ { 1 }$ 分为5、6、7、8、9、10六类，每类均规定了抗拉强度、屈服强度及伸长率三项指标，见表24-37。",
    "summary": "24.12.2 焊剂的分类和牌号编制方法, 24.12.3几种常用焊剂, 24.12.4 国家标准焊剂型号",
    "size": 2982
  },
  {
    "name": "第1卷_第5篇_其他焊接方法-part-38",
    "projectId": "5ET7VaxsU6Y6",
    "fileName": "第1卷_第5篇_其他焊接方法.pdf",
    "content": "$( \\% )$\n\n表24-36常见焊剂的组成成分（质量分数）  \n表24-39熔敷金属V形缺口冲击吸收功分级代号及要求  \n\n<table><tr><td rowspan=1 colspan=1>焊剂牌号</td><td rowspan=1 colspan=1>Si02</td><td rowspan=1 colspan=1>CaF2</td><td rowspan=1 colspan=1>CaO</td><td rowspan=1 colspan=1>Mg0</td><td rowspan=1 colspan=1>AlO</td><td rowspan=1 colspan=1>Mn0</td><td rowspan=1 colspan=1>FeO</td><td rowspan=1 colspan=1>KO +NaO</td><td rowspan=1 colspan=1>s</td><td rowspan=1 colspan=1>P</td></tr><tr><td rowspan=1 colspan=1>HJ330</td><td rowspan=1 colspan=1>44~48</td><td rowspan=1 colspan=1>3~6</td><td rowspan=1 colspan=1>3</td><td rowspan=1 colspan=1>16~20</td><td rowspan=1 colspan=1>≤4</td><td rowspan=1 colspan=1>22~26</td><td rowspan=1 colspan=1>≤1.5</td><td rowspan=1 colspan=1></td><td rowspan=1 colspan=1>≤0.08</td><td rowspan=1 colspan=1>≤0.08</td></tr><tr><td rowspan=1 colspan=1>HJ350</td><td rowspan=1 colspan=1>30~55</td><td rowspan=1 colspan=1>14~20</td><td rowspan=1 colspan=1>10~18</td><td rowspan=1 colspan=1>1</td><td rowspan=1 colspan=1>13~18</td><td rowspan=1 colspan=1>14~19</td><td rowspan=1 colspan=1>≤1.0</td><td rowspan=1 colspan=1></td><td rowspan=1 colspan=1>≤0.06</td><td rowspan=1 colspan=1>≤0.06</td></tr><tr><td rowspan=1 colspan=1>HJ 430</td><td rowspan=1 colspan=1>38~45</td><td rowspan=1 colspan=1>5~9</td><td rowspan=1 colspan=1>≤6</td><td rowspan=1 colspan=1>1</td><td rowspan=1 colspan=1>≤5</td><td rowspan=1 colspan=1>38~47</td><td rowspan=1 colspan=1>≤1.8</td><td rowspan=1 colspan=1>一</td><td rowspan=1 colspan=1>≤0.10</td><td rowspan=1 colspan=1>≤0.10</td></tr><tr><td rowspan=1 colspan=1>HJ431</td><td rowspan=1 colspan=1>40~44</td><td rowspan=1 colspan=1>3~6.5</td><td rowspan=1 colspan=1>≤5.5</td><td rowspan=1 colspan=1>5~7.5</td><td rowspan=1 colspan=1>≤4</td><td rowspan=1 colspan=1>34~38</td><td rowspan=1 colspan=1>≤1.8</td><td rowspan=1 colspan=1>一</td><td rowspan=1 colspan=1>≤0.08</td><td rowspan=1 colspan=1>≤0.08</td></tr></table>\n\n![](images/788bb6043ae96dd661734d166155c4de7063fc6095aa5bc3ed67a5d3b35f4ea1.jpg)  \n图24-60焊剂型号表示方法\n\n表24-37拉伸性能代号及要求  \n\n<table><tr><td rowspan=1 colspan=1>拉伸性能代号X</td><td rowspan=1 colspan=1>抗拉强度g/MPa</td><td rowspan=1 colspan=1>屈服强度00.2/MPa</td><td rowspan=1 colspan=1>伸长率8（%）</td></tr><tr><td rowspan=1 colspan=1>5</td><td rowspan=1 colspan=1>480~650</td><td rowspan=1 colspan=1>≥380</td><td rowspan=1 colspan=1>≥22.0</td></tr><tr><td rowspan=1 colspan=1>6</td><td rowspan=1 colspan=1>550~690</td><td rowspan=1 colspan=1>≥460</td><td rowspan=1 colspan=1>≥20.0</td></tr><tr><td rowspan=1 colspan=1>7</td><td rowspan=1 colspan=1>620~760</td><td rowspan=1 colspan=1>≥540</td><td rowspan=1 colspan=1>≥17.0</td></tr><tr><td rowspan=1 colspan=1>8</td><td rowspan=1 colspan=1>690~820</td><td rowspan=1 colspan=1>≥610</td><td rowspan=1 colspan=1>≥16.0</td></tr><tr><td rowspan=1 colspan=1>9</td><td rowspan=1 colspan=1>760~900</td><td rowspan=1 colspan=1>≥680</td><td rowspan=1 colspan=1>≥15.0</td></tr><tr><td rowspan=1 colspan=1>10</td><td rowspan=1 colspan=1>820~970</td><td rowspan=1 colspan=1>W750</td><td rowspan=1 colspan=1>≥14.0</td></tr></table>\n\n2）试样状态代号 $\\mathbf { X } _ { 2 }$ ，用“0”或“1”表示，见表24-38。\n\n表24-38试样状态代号  \n\n<table><tr><td rowspan=1 colspan=1>试样状态代号X2</td><td rowspan=1 colspan=1>试样状态</td></tr><tr><td rowspan=1 colspan=1>0</td><td rowspan=1 colspan=1>焊态</td></tr><tr><td rowspan=1 colspan=1>1</td><td rowspan=1 colspan=1>焊后热处理状态</td></tr></table>\n\n3）熔敷金属冲击吸收功分级代号 $\\mathbf { X } _ { 3 }$ ，分为  \n0、1、2、3、4、5、6、8及10级，见表24-39。\n\n4）焊剂渣系代号 $\\mathbf { X } _ { \\epsilon }$ 的分类见表24-40。\n\n按照现行国家标准规定，当焊接I级钢筋时，可采用F5004焊剂：当焊接 $\\mathbb { I }$ 级钢筋时，可采F6004焊剂。考虑到在实际生产中，以应用Ⅱ级钢筋为主，并且往往是I级钢筋和Ⅱ级先后应用，故统一采用F6004焊剂比较方便。\n\n表24-40焊剂渣系分类及组分  ",
    "summary": "百思论坛 - Part 1/2",
    "size": 3655
  },
  {
    "name": "第1卷_第5篇_其他焊接方法-part-39",
    "projectId": "5ET7VaxsU6Y6",
    "fileName": "第1卷_第5篇_其他焊接方法.pdf",
