Repository: LunaReborn/Welding-6m-Extractor

# 焊接文档 6M 专有词汇抽取工具

用于从焊接相关文档中抽取“人、机、料、法、环、测”六类专有词汇，并导出 JSON 和 Excel。

## 目录结构

```text
project/
  cli.py
  engine/
    document_loader.py
    chunker.py
    llm_client.py
    extractor_6m.py
    normalizer.py
    validator.py
    exporter.py
  prompts/
    welding_6m_extract.txt
    welding_6m_review.txt
  outputs/
  data/
```

## 安装

```bash
pip install -r requirements.txt
```

## 使用 Ollama

先启动 Ollama，并拉取模型：

```bash
ollama serve
ollama pull qwen2.5:7b
```

运行：

```bash
python cli.py --file data/氩弧焊标准作业指导书.docx --extractor ollama --model qwen2.5:7b --output outputs
```

启用二阶段复核：

```bash
python cli.py --file data/氩弧焊标准作业指导书.docx --extractor ollama --review --output outputs
```

File: data/hanjie_data/1.txt (part 46 of 68)
[
    "content": "<table><tr><td rowspan=1 colspan=1>冲击吸收功分级代号X3</td><td rowspan=1 colspan=1>试验温度/℃</td><td rowspan=1 colspan=1>冲击吸收功/</td></tr><tr><td rowspan=1 colspan=1>0</td><td rowspan=1 colspan=1>二</td><td rowspan=1 colspan=1>无要求</td></tr><tr><td rowspan=1 colspan=1>1</td><td rowspan=1 colspan=1>0</td><td rowspan=8 colspan=1>≥27</td></tr><tr><td rowspan=1 colspan=1>2</td><td rowspan=1 colspan=1>-20</td></tr><tr><td rowspan=1 colspan=1>3</td><td rowspan=1 colspan=1>-30</td></tr><tr><td rowspan=1 colspan=1>4</td><td rowspan=1 colspan=1>-40</td></tr><tr><td rowspan=1 colspan=1>5</td><td rowspan=1 colspan=1>-50</td></tr><tr><td rowspan=1 colspan=1>6</td><td rowspan=1 colspan=1>-60</td></tr><tr><td rowspan=1 colspan=1>8</td><td rowspan=1 colspan=1>-80</td></tr><tr><td rowspan=1 colspan=1>10</td><td rowspan=1 colspan=1>-100</td></tr></table>\n\n<table><tr><td rowspan=1 colspan=1>渣系代号X4</td><td rowspan=1 colspan=1>主要组分(质量分数)</td><td rowspan=1 colspan=1>渣系</td></tr><tr><td rowspan=1 colspan=1>1</td><td rowspan=1 colspan=1>CaO+MgO+MnO+CaF&gt;50%SiO≤20%CaF2≥15%</td><td rowspan=1 colspan=1>氟碱型</td></tr><tr><td rowspan=1 colspan=1>2</td><td rowspan=1 colspan=1>AlO +CaO+MgO&gt;45%Al03≥20%</td><td rowspan=1 colspan=1>高铝型</td></tr><tr><td rowspan=1 colspan=1>3</td><td rowspan=1 colspan=1>CaO + MgO+ SiO&gt;60%</td><td rowspan=1 colspan=1>硅钙型</td></tr><tr><td rowspan=1 colspan=1>4</td><td rowspan=1 colspan=1>MnO + SiO&gt;50%</td><td rowspan=1 colspan=1>硅锰型</td></tr><tr><td rowspan=1 colspan=1>5</td><td rowspan=1 colspan=1>AlO + TiO&gt;45%</td><td rowspan=1 colspan=1>铝钛型</td></tr><tr><td rowspan=1 colspan=1>A6</td><td rowspan=1 colspan=1>不作规定</td><td rowspan=1 colspan=1>其他型</td></tr></table>\n\n应该指出，进行埋弧焊时需要加入填充焊丝，而在钢筋电渣压力焊中则不加填充焊丝。所以，在钢筋电渣压力焊施工中，常采用HJ431焊剂。",
    "summary": "百思论坛 - Part 2/2",
    "size": 1754
  },
  {
    "name": "第1卷_第5篇_其他焊接方法-part-40",
    "projectId": "5ET7VaxsU6Y6",
    "fileName": "第1卷_第5篇_其他焊接方法.pdf",
    "content": "某厂生产一种钢筋电渣压力焊专用焊剂\n\nYD40-Ⅱ（YL40-Ⅲ）。该焊剂成分配比见表24-41。碱度值 $\\textstyle B _ { 1 } = 0 . 8 5 \\sim 1$\n\n表24-41 YD40-Ⅲ型焊剂成分配比（质量分数） $( \\%$   \n\n<table><tr><td rowspan=1 colspan=1>SiO2 + MnO</td><td rowspan=1 colspan=1>AlO + TiO2</td><td rowspan=1 colspan=1>AlO+TiOCaO+MgO+CaF</td><td rowspan=1 colspan=1>其他</td></tr><tr><td rowspan=1 colspan=1>&gt;50</td><td rowspan=1 colspan=1>&lt;20</td><td rowspan=1 colspan=1>&lt;25</td><td rowspan=1 colspan=1>&lt;5</td></tr></table>\n\n该焊剂中加入足够量的碱土金属及钛铁矿等稳弧剂，再加入适量 $\\operatorname { C a } \\mathbf { F } _ { 2 }$ 。为提高熔渣电导率，加入适量的 $\\mathbf { A l } _ { 2 } \\mathbf { O } _ { 3 }$ ，并适当降低 $\\mathbf { S i O } _ { 2 }$ ，既可降低熔渣冶金活性，又可确保熔渣有适宜的高温粘度等。采用该焊剂有利于起弧，电弧燃烧稳定，电渣过程平稳。\n\n# 24.13 电渣压力焊工艺\n\n\n# 24.13.1操作要求\n电渣压力焊的工艺过程和操作应符合下列要求：\n\n1）焊接夹具的上下钳口应夹紧于上、下钢筋的适当位置，钢筋一经夹紧，严防晃动，以免上、下钢筋错位和夹具变形。\n\n2）引弧宜采用铁丝圈或焊条芯引弧法，亦可采用直接引弧法。\n\n3）引燃电弧后，先进行电弧过程，然后转变为电渣过程，最后，在断电的同时，迅速下压上钢筋，挤出熔化金属和熔渣。\n\n4）焊毕后应停歇适当时间，再回收焊剂和卸下焊接夹具。敲去渣壳，四周焊包应均匀凸出钢筋表面至少 $4 \\mathrm { m m }$ ，见图24-61。\n\n焊接参数图解，见图24-62。图中钢筋位移 $s$ 指采用铁丝圈（焊条芯）引弧法。\n\n# 24.13.2电渣压力焊参数\n电渣压力焊的主要焊接参数是焊接电流、焊接电压和焊接通电时间，见表24-42。不同直径钢筋焊接时，按较小直径钢筋选择参数，焊接通电时间适当延长。",
    "summary": "24.12.5YD40-Ⅲ型钢筋电渣压力焊专用焊剂",
    "size": 1096
  },
  {
    "name": "第1卷_第5篇_其他焊接方法-part-41",
    "projectId": "5ET7VaxsU6Y6",
    "fileName": "第1卷_第5篇_其他焊接方法.pdf",
    "content": "# 24.13.3焊接缺陷及消除措施\n在焊接生产中应认真进行自检。若发现接头偏心、弯折、烧伤等焊接缺陷，宜按表24-43查找原因，及时消除。\n\n![](images/278144bc379ea2f24f813d39f1d8ffed098eb43e01697e89f21b536f5f9d1021.jpg)  \n图24-61钢筋电渣压力焊接头\n\n![](images/974785615b7288d31fc9841e6da66f7a13f74f94e7c68652f96d43823017cd34.jpg)  \n图24-62钢筋电渣压力焊焊接参数图解（ $\\phi 3 2 \\mathrm { m m } \\mathrm { ~ }$\n\n表24-42电渣压力焊焊接参数  \n\n<table><tr><td rowspan=2 colspan=1>钢筋直径/mm</td><td rowspan=2 colspan=1>焊接电流/A</td><td rowspan=1 colspan=2>焊接电压/V</td><td rowspan=1 colspan=2>焊接通电时间/s</td></tr><tr><td rowspan=1 colspan=1>电弧过程U2.1</td><td rowspan=1 colspan=1>电渣过程U2.2</td><td rowspan=1 colspan=1>电弧过程t</td><td rowspan=1 colspan=1>电渣过程t</td></tr><tr><td rowspan=1 colspan=1>14</td><td rowspan=1 colspan=1>200~220</td><td rowspan=10 colspan=1>35~45</td><td rowspan=10 colspan=1>522~27</td><td rowspan=1 colspan=1>12</td><td rowspan=1 colspan=1>3</td></tr><tr><td rowspan=1 colspan=1>16</td><td rowspan=1 colspan=1>200~250</td><td rowspan=1 colspan=1>14</td><td rowspan=1 colspan=1>4</td></tr><tr><td rowspan=1 colspan=1>18</td><td rowspan=1 colspan=1>250~300</td><td rowspan=1 colspan=1>15</td><td rowspan=1 colspan=1>5</td></tr><tr><td rowspan=1 colspan=1>20</td><td rowspan=1 colspan=1>300~350</td><td rowspan=1 colspan=1>17</td><td rowspan=1 colspan=1>5</td></tr><tr><td rowspan=1 colspan=1>22</td><td rowspan=1 colspan=1>350~400</td><td rowspan=1 colspan=1>18</td><td rowspan=1 colspan=1>6</td></tr><tr><td rowspan=1 colspan=1>25</td><td rowspan=1 colspan=1>400~450</td><td rowspan=1 colspan=1>21</td><td rowspan=1 colspan=1>6</td></tr><tr><td rowspan=1 colspan=1>28</td><td rowspan=1 colspan=1>500 ~550</td><td rowspan=1 colspan=1>24</td><td rowspan=1 colspan=1>6</td></tr><tr><td rowspan=1 colspan=1>32</td><td rowspan=1 colspan=1>600 ~650</td><td rowspan=1 colspan=1>27</td><td rowspan=1 colspan=1>7</td></tr><tr><td rowspan=1 colspan=1>36</td><td rowspan=1 colspan=1>700~750</td><td rowspan=1 colspan=1>30</td><td rowspan=1 colspan=1>8</td></tr><tr><td rowspan=1 colspan=1>40</td><td rowspan=1 colspan=1>850~900</td><td rowspan=1 colspan=1>33</td><td rowspan=1 colspan=1>9</td></tr></table>\n\n表24-43电渣压力焊焊接缺陷及消除措施   \n\n<table><tr><td rowspan=1 colspan=2>项次</td><td rowspan=1 colspan=1>焊接缺陷</td><td rowspan=1 colspan=1>消除措施</td></tr><tr><td></td><td rowspan=1 colspan=1>1</td><td rowspan=1 colspan=1>轴线偏移</td><td rowspan=1 colspan=1>1）矫直钢筋端部2）正确安装夹具和钢筋3）避免过大的顶压力4）及时修理或更换夹具</td></tr><tr><td></td><td rowspan=1 colspan=1>2</td><td rowspan=1 colspan=1>弯折</td><td rowspan=1 colspan=1>1）矫直钢筋端部2）注意安装与扶持上钢筋3）避免过快卸夹具4）修理或更换夹具</td></tr><tr><td></td><td rowspan=1 colspan=1>3</td><td rowspan=1 colspan=1>咬边</td><td rowspan=1 colspan=1>1）减小焊接电流2）缩短焊接时间3）注意上钳口的起始点，确保上钢筋顶压到位</td></tr><tr><td></td><td rowspan=1 colspan=1>4</td><td rowspan=1 colspan=1>未熔合</td><td rowspan=1 colspan=1>1）增大焊接电流2）避免焊接时间过短3）检修夹具，确保上钢筋下送自如</td></tr><tr><td></td><td rowspan=1 colspan=1>5</td><td rowspan=1 colspan=1>焊包不匀</td><td rowspan=1 colspan=1>1）钢筋端面力求平整2）填装焊剂尽最均匀3）延长焊接时间，适当增加熔化量</td></tr><tr><td></td><td rowspan=1 colspan=1>6</td><td rowspan=1 colspan=1>气孔</td><td rowspan=1 colspan=1>1）按规定要求烘焙焊剂2）消除钢筋焊接部位的铁锈3）确保钢筋在焊剂中合适埋人深度</td></tr><tr><td></td><td rowspan=1 colspan=1>7</td><td rowspan=1 colspan=1>烧伤</td><td rowspan=1 colspan=1>1）钢筋导电部位除净铁锈2）尽量夹紧钢筋</td></tr><tr><td></td><td rowspan=1 colspan=1>8</td><td rowspan=1 colspan=1>焊包下淌</td><td rowspan=1 colspan=1>1）彻底封堵焊剂罐的漏孔2）避免焊后过快回收焊剂</td></tr></table>\n\n# 24.14接头的组织和性能\n\n\n# 24.14.1电渣压力焊接头金相组织\n上钢筋为 $\\mathbf { B S t 4 } 2 / 5 0 \\mathbf { R U }$ 德国进口钢筋，直径为 $\\phi 2 2 \\mathsf { m m }$ ；下钢筋为 $2 0 \\mathbf { M } \\mathbf { n } \\mathbf { S } \\mathbf { i } \\ \\mathbb { I }$ 级钢筋，直径为$\\phi 2 5 \\mathrm { m m }$ ，采用电动凸轮式钢筋自动电渣压力焊机焊接。图24-63为接头的宏观组织和显微组织。\n\n母材为珠光体 $^ +$ 铁素体，呈7级晶料粒，上钢筋中心处有碳偏析，焊缝为柱状晶，中间最小处宽为 $1 , 2 \\mathrm { m m }$ ，两边最宽处为 $5 \\sim 1 0 \\mathrm { m m }$ ，其组织呈柱状树枝晶，过热区宽度 $4 \\sim 5 \\mathrm { { m m } }$ ，其中近熔合线部位为2\\~3级晶粒，比较粗大，有魏氏组织；近正火区为5级晶粒，比较细；正火区宽$5 \\sim 1 0 \\mathrm { m m }$ ，晶粒很细，8级以上；焊包从液态金属凝固起，结晶从各边缘向中心进行，呈柱状树枝晶。热影响区宽度小于0.8倍钢筋直径。",
    "summary": "24.13.3焊接缺陷及消除措施, 24.14.1电渣压力焊接头金相组织, 24.14接头的组织和性能",
    "size": 3970
  },
  {
    "name": "第1卷_第5篇_其他焊接方法-part-42",
    "projectId": "5ET7VaxsU6Y6",
    "fileName": "第1卷_第5篇_其他焊接方法.pdf",
    "content": "# 24.14.2焊接接头拉伸性能\n在采用合理工艺参数条件下，钢筋电渣压力焊接头拉伸时断于母材，部分试件见图24-64。\n\n钢筋电渣压力焊接头具有一环形焊包，外形美观。但是，从接头宏观组织可以看出，焊包对于接头基本上不起加强作用。在外力作用下，接头依靠母材与焊缝的良好熔合传递应力。\n\n# 24.14.3焊接接头冲击韧度\n对钢筋电渣压力焊接头进行冲击韧度试验。试样为U形缺口夏比冲击试样，试验结果见表24-44。焊缝试样的冲击韧度约为母材的$4 3 . 6 \\%$ 。\n\n表24-44焊接接头冲击韧度  \n\n<table><tr><td rowspan=1 colspan=1>试样缺口部位</td><td rowspan=1 colspan=1>冲击韧度/（J/cm²）</td></tr><tr><td rowspan=2 colspan=1>钢筋母材</td><td rowspan=1 colspan=1>148~176</td></tr><tr><td rowspan=1 colspan=1>163</td></tr><tr><td rowspan=2 colspan=1>焊缝</td><td rowspan=1 colspan=1>60~97</td></tr><tr><td rowspan=1 colspan=1>71</td></tr><tr><td rowspan=2 colspan=1>热影响区</td><td rowspan=1 colspan=1>120~163</td></tr><tr><td rowspan=1 colspan=1>143</td></tr></table>\n\n# 24.14.4焊接接头抗振性能\n对 $\\Phi ^ { 2 } 2 \\mathrm { m } \\mathrm { m } \\mathrm { I I }$ 级钢筋进行模拟抗振试验，试件尺寸见图24-65。加载程序为第1次循环时，拉应力为钢筋屈服强度的3/4，之后，拉应力按屈服强度的 $3 , 5 \\%$ 逐级增加，压应力保持屈服强度前水平。\n\n试件共9根，其中3根的试验结果见表24-45，其余6根均断于螺母处而不计。\n\n![](images/f3f82c60efe0a81cb577ecafe85f8639abff2ecd5c0049c886b59a99ea07fcb7.jpg)  \n图24-63接头宏观组织和显微组织（ $1 0 0 \\times )$\n\na）母材b）焊缝 $^ +$ 熔合区c）过热区d）正火区e）宏观接头\n\n试验结果在20次反复循环载荷下，均没有发现在焊口断裂的现象，焊口处的变形正常，其抗振性能良好。\n\n根据JGJ107—2003《钢筋机械连接通用技术规程》附录A接头形式检验A级加载制度的要求，对 $\\phi 2 5 \\mathrm { m m }$ 的 $2 0  { \\mathrm { M n S i } }  { \\mathrm { I I } }$ 级钢筋电渣压力焊接头进行了试验，结果完全满足规定要求。这说明在正确施焊工艺条件下， $\\phi 2 5 \\mathrm { m m }$ 钢筋电渣压力焊接头的抗振性能是良好的，接头性能可以达到A级要求。\n\n# 24.14.5焊接接头硬度\n对钢筋电渣压力焊接头进行硬度试验。试验\n\n![](images/1a5a4e54679b33b48e62d878468ec61e78c873ea4637998dd190486bf47e7a2a.jpg)  \n图24-64拉伸试件（箭头处为缩颈）$1 - \\phi 2 5 \\mathrm { m m } \\ \\mathrm { I }$ 级钢筋 $2 - \\phi 2 5 \\mathrm { m m } \\parallel$ 级钢筋3 $- \\phi 2 2 \\mathrm { m m }$ 德国钢筋4- $- \\phi 2 2 \\mathrm { m m }$ 德国钢筋+ $\\phi 2 5 \\mathrm { m m } \\mathrm { I I }$ 级钢筋 ${ 5 - \\phi 3 2 \\mathrm { m m } }$ 日本钢筋6 $- \\phi 2 0 \\mathrm { m m } \\mathbb { I }$ 级钢筋\n\n![](images/1d96487965e5eb4717e49c7c1834eb0643d5745abe36bcf0954ccd721df77cf8.jpg)  \n图24-65模拟抗振试件\n\n表24-45模拟抗振试验结果  \n\n<table><tr><td rowspan=1 colspan=1>顺序</td><td rowspan=1 colspan=1>反复次数</td><td rowspan=1 colspan=1>屈服强度g/MPa</td><td rowspan=1 colspan=1>抗拉强度gb/MPa</td><td rowspan=1 colspan=1>平均压应力/MPa</td><td rowspan=1 colspan=1>伸长率810（%）</td><td rowspan=1 colspan=1>断开位置</td></tr><tr><td rowspan=1 colspan=1>1</td><td rowspan=1 colspan=1>20</td><td rowspan=1 colspan=1>382</td><td rowspan=1 colspan=1>562</td><td rowspan=1 colspan=1>399</td><td rowspan=1 colspan=1>13</td><td rowspan=1 colspan=1>母材</td></tr><tr><td rowspan=1 colspan=1>2</td><td rowspan=1 colspan=1>20</td><td rowspan=1 colspan=1>372</td><td rowspan=1 colspan=1>557</td><td rowspan=1 colspan=1>279</td><td rowspan=1 colspan=1>13</td><td rowspan=1 colspan=1>母材</td></tr><tr><td rowspan=1 colspan=1>3</td><td rowspan=1 colspan=1>20</td><td rowspan=1 colspan=1>372</td><td rowspan=1 colspan=1>587</td><td rowspan=1 colspan=1>279</td><td rowspan=1 colspan=1>13</td><td rowspan=1 colspan=1>母材</td></tr></table>\n\n结果见图24-66。\n\n![](images/52f23cc40e9c5795c2a33a21c3abcc2e370cc26a0e307b7873c380e282050e3a.jpg)  \n图24-66接头硬度测定\n\n# 24.15接头质量检查与验收\n\n\n# 24.15.1接头质量检查\n电渣压力焊接头应逐个进行外观检查。力学\n\n性能试验时，从每批接头中随机切取3个试件做拉伸试验。\n\n1）在一般构筑物中，以300个同级别钢筋接头作为一批。\n\n2）在现浇钢筋混凝土多层结构中，每一楼层或施工区段中以300个同级别钢筋接头作为一批，不足300个接头仍作为一批。\n\n# 24.15.2外观检查质量要求\n电渣压力焊接头外观检查结果应符合下列要求：\n\n1）四周焊包凸出钢筋表面的高度应大于等于 $4 \\mathrm { m m }$ 。\n\n2）电极与钢筋接触处，无明显的烧伤缺陷。\n\n3）接头处的弯折角不大于 $4 ^ { \\circ }$ 。\n\n4）接头处的轴线偏移不超过0.1倍钢筋直径，同时不大于 $2 \\mathrm { m m }$ 。\n\n外观检查不合格的接头应切除重焊，或采取补强措施。\n\n# 24.15.3拉伸试验质量要求\n对电渣压力焊接头进行拉伸试验时，3个试件的抗拉强度均不得低于该级别钢筋规定的抗拉强度。当试验结果有1个试件的抗拉强度低于规定指标时，应取6个试件进行复验。复验时，若仍有1个试件的抗拉强度低于规定指标，该批接头为不合格品。\n\n# 24.16生产应用实例\n\n\n# 24.16.1 ${ \\bf 2 1 2 m }$ 四筒烟窗工程中的应用\n某电厂4筒烟肉，高 $2 1 2 \\mathrm { m }$ ，下部直径 ${ 2 8 } \\mathrm { m }$ ，顶部直径 $1 8 \\mathrm { m }$ ，内有中心柱。外筒与中心柱之间，4个砖砌烟囡分别与4台锅炉相连。外筒和中心柱为钢筋混凝土结构，钢筋为 $\\phi 2 2 \\mathrm { m m }$ 、$\\phi 2 5 \\mathrm { m m }$ 、 $\\phi 2 8 \\mathrm { m m }$ 、 $\\phi ^ { 3 2 \\operatorname* { m m } \\mathrm { ~ I I } }$ 级钢筋，共有接头约3万个，采用SK-12型电动凸轮式自动电渣压力焊机施焊，配合混凝土浇灌，半年内，滑模到顶，节省大量钢材。",
    "summary": "24.14.2焊接接头拉伸性能, 24.14.3焊接接头冲击韧度, 24.14.4焊接接头抗振性能, 24.14.5焊接接头硬度, 24.15.1接头质量检查, 24.15.2外观检查质量要求, 24.15.3拉伸试验质量要求, 24.15接头质量检查与验收, 24.16.1 ${ \\bf 2 1 2 m }$ 四筒烟窗工程中的应用, 24.16生产应用实例",
    "size": 3903
  },
  {
    "name": "第1卷_第5篇_其他焊接方法-part-43",
    "projectId": "5ET7VaxsU6Y6",
    "fileName": "第1卷_第5篇_其他焊接方法.pdf",
    "content": "# 24.16.2 20MnSiV钢筋电渣压力焊的应用\n某显像管厂工程施工中，使用了20MnSiV新Ⅲ级钢筋，该种钢筋是在20MnSi钢筋中加人了合金元素钒（V)，提高了钢筋强度，细化了晶粒。焊接施工之前，作了 $\\phi 2 8 \\mathrm { m m }$ 钢筋5组15个试件焊接工艺试验，全部断于母材。之后，正式用于工程，共施焊接头2426个。焊机采用LCD-90型钢筋电渣压力焊机。\n\n施工中应注意以下问题：\n\n1）输入的网路电压不得低于 $3 6 0 \\mathrm { V }$ o2）焊接电流应比焊ⅡI级钢筋低一级。3）焊接时间不宜过长，特别是电渣过程阶段的时间不宜太长。4）顶压时焊工应正确判断钢筋的熔化量，除钢筋自重外，还应按钢筋断面施加0.4\\~$0 . 5  { \\mathbf { M } }  { \\mathbf { P a } }$ 顶压力。5）不同直径的钢筋焊接时，应按小钢筋选用参数，通电时间可延长数秒。6）较大直径钢筋（ $\\phi 3 2 \\sim \\phi 3 6 \\mathrm { m m }$ ）焊接时，电弧过程阶段钢筋的熔化量一定要充分，电渣过程阶段应控制好，工作电压一般在25V左右，瞬时顶压时，力一定要大些，这样杂质和熔化金属才容易从接合面挤出。\n\n# 7）熔接脆断\n$\\textcircled{1}$ 20MnSiV新Ⅱ级钢筋是比较容易焊接的，但它还是有引起淬硬倾向的可能。出现脆断的原因主要是电渣过程太长，钢筋下送速度太慢，接头产生“过热”，晶粒变粗等。\n\n$\\textcircled{2}$ 钢筋焊接时电流过大，上钢筋在大电流的作用下钢筋端部温度过高。\n\n$\\textcircled{3}$ 钢筋在焊接过程中，由于操作不当，下送钢筋速度过慢，或产生暂时断弧，造成熔化时间短，使上钢筋熔化不良，顶压时未把夹杂物挤出，使钢筋的有效断面减少，在焊缝产生脆断。\n\n# 24.16.3采用钢筋电渣压力焊的优越性\n1）投人少、产量大、质量好、成本低。  \n2）工效高、速度快，每个作业组可焊180\\~200个接头，加快了土建总体施工速度。  \n3）节约了大量钢材和能源，是搭接焊耗电的1/10。\n\n4）改善了焊工劳动条件，避免了高温和电弧伤害。\n\n5）合理的劳动组合，优化焊接方法，创新了操作工艺。\n\n与此同时，进行钢筋电渣压力焊时，应注意以下几个问题：\n\n5）操作者在施焊过程中，应随焊接电压高低，调整钢筋下送速度，保证施焊电压在25\\~45V之间。当焊剂熔化往上翻时，表明焊接将完成，应及时有力地施压成形。\n\n6）焊接时间应从引弧正常时算起，有经验的焊工，听声、看浆，都可恰到好处地掌握。\n\n7）注意焊剂的回收，降低接头成本。\n\n# 参考文献\n[1] 关桥，等译．焊接结构生产工艺、机械化与自动化图册［M］．北京：机械工业出版社，1995.  \n[2] 雷世明，焊接方法与设备［M］，北京：机械工业出版社，2002.  \n[3] 机械工程手册编辑委员会．机械工程手册：第43篇焊接、切割与胶接［M］．北京：机械工业出版社，1984.  \n[ 焊接技术编写组，焊接技术〔M］．北京：国防工业出版社，1975.陆仁发．电渣焊［M］．北京：机械工业出版社，1984.吴成材，刘德兴，王顺钦，等．钢筋接触电渣焊[J].建筑，1992（7）.  \n[7] 吴成材．钢筋焊接及验收规程讲座［M］．北京：中国建筑工业出版社，1996.\n\n# 第25章高频焊\n\n\n# 作者介升旗 审者 刘永平\n高频焊是在20世纪50年代初发明并应用于生产的。它是用流经工件连接面的高频电流所产生的电阻热加热，并在施加或不施加顶锻力的情况下，使工件金属间实现相互连接的一类焊接方法。它类似普通电阻焊，但存在着许多重要差别。\n\n高频焊时，焊接电流仅在工件上平行于接头连接面流动，而不像普通电阻焊那样，垂直于接头界面流动。高频电流穿透工件的深度，取决于电流频率、工件的电阻率及磁导率。频率增加时，电流穿透的深度减小，而且分布也更加集中。通常高频焊采用的频率范围为300\\~$4 5 0 \\mathbf { k H z }$ ，有时也使用低至 $1 0 \\mathbf { k H z }$ 的频率，但都远高于普通电阻焊所使用的 ${ \\mathfrak { s o H z } }$ 频率，由于高频焊时，电流集中分布于工件表面很浅很窄的区域内，所以就能使用比普通电阻焊小得多的电流（能量耗损也小得多）使焊接区达到焊接温度，从而可使用比较小的电极触头和触头压力，并能极大地提高焊接速度和焊接效率。\n\n要成功地进行高频焊，还必须考虑其他一些因素，如金属种类和厚度等。连接表面处过高的热传导，会削弱焊缝的质量，所以焊接高热传导材料的速度，就要比焊接低热传导的高。满意的焊缝通常就是在大气气氛中生产的。高频焊时，除焊接某些黄铜件外，一般都不使用焊剂；只有焊接像钛等与氧和氮反应非常快的一类金属时，才需用惰性气体保护。焊接碳钢和许多其他合金时，在通常焊接过程中甚至还可以用水或可溶性油作为冷却剂喷浇焊接区。\n\n# 25.1 高频焊的方法基础\n\n\n# 25.1.1 高频焊的基本原理\n高频焊法的基础就在于利用高频电流的两大效应：集肤效应和邻近效应。\n\n# 1.集肤效应\n集肤效应是指高频电流流经导体时，电流密度趋向集中于导体表面的现象。在导体的外表面附近电流密度最大，随着与导体外表面距离的增加，电流密度呈指数关系减少。高频电流的集肤效应是由于导体内部磁场的作用而产生的。\n\n集肤效应通常用电流的穿透深度来度量。穿透深度指导体表面到电流密度减少到表面电流密度的1/e处的距离，其值越小，表示集肤效应越显著。穿透深度与导体的电阻率平方根成正比，与频率和磁导率的平方根成反比；亦即电阻率越低、频率越高、磁导率越大，穿透深度越小。\n\n圆形断面导体内通过高频电流时，电流的穿透深度和导体内电流密度的分布可分别按式(25-1）和式（25-2）进行计算。\n\n$$\n\\delta = 5 0 . 3 \\times \\sqrt { \\frac { \\rho } { \\mu _ { r } f } }\n$$\n\n式中 $\\pmb { \\delta }$ —穿透深度（ $\\mathbf { m m }$ ）；$\\pmb { \\rho }$ 电阻率（ $\\mathbf { \\mu } _ { \\mathbf { \\mu } } \\mathbf { \\sigma } _ { \\mathbf { \\mu } } \\mathbf { \\cdot \\nabla } \\mathbf { c m } )$ ；$\\pmb { \\mu } _ { i }$ 磁导率（ $\\mathbf { H } / \\mathbf { c m } \\mathrm { ~ , ~ }$ ；$f$ 频率（ $\\mathbf { H } \\mathbf { z } _ { i } ^ { \\prime }$ 。\n\n$$\nI _ { x } = I _ { o } e ^ { - \\frac { x } { \\delta } }\n$$\n\n式中 $I _ { x }$ —距离表面为 $x \\ m m$ 处的电流密度$\\scriptstyle ( \\mathbf { A } / \\mathbf { m } \\mathbf { m } ^ { 2 } )$ ；\n\n$I _ { \\mathfrak { o } }$ —表面处（ ${ \\pmb x } = { \\pmb 0 }$ ）处的电流密度（A/$\\mathbf { m } \\mathbf { m } ^ { 2 }$ ）；\n\n8- 穿透深度（ $\\mathbf { m } \\mathbf { m } \\mathbf { \\ddot { \\xi } } .$ 。\n\n由于导体的磁导率是随温度变化的，如钢铁材料，常温时磁导率 $\\pmb { \\mu }$ 为 $2 0 \\sim 1 0 0 \\mathrm { H / c m }$ ，而当温度超过居里点（ $\\scriptstyle 7 6 8 \\mathrm { \\mathfrak { C } }$ ）时， ${ \\pmb \\mu } _ { \\ast }$ 就变为1H/.cm，同非导磁材料一样：而电阻率 $\\pmb { \\rho }$ 亦非恒定，它随温度的升高而增加，所以电流的穿透深度必然随温度的变化而变化。在不同温度下，不同材料的电流穿透深度和频率的关系示于图25-1。\n\n![](images/4afe0cc08bb54b47932136a3b213f5abd2cff6d55abde3e95cd0969702d62866.jpg)  \n图25-1电流穿透深度与温度、频率的关系\n\n# 2.邻近效应\n邻近效应就是当高频电流在两导体中彼此反向流动或在一个往复导体中流动时，电流集中流动于导体邻近侧的一种奇异现象。如图25-2所示，高频电流由A导人金属板后，不像低频电流那样沿最短路径流动到B（图25-2a），而是沿着与称作邻近导体相邻的边缘路径流动到B（图25-2b)。虽然路径长，但电流密度却最高。产生此现象的原因是由于感抗在高频电路阻抗中所占的分量大，有决定作用。对高频电流而言，外包的邻近导体与金属板边缘间相当于构成了往复导体，其间形成的感抗小，而电流趋向走感抗最小的路径。\n\n邻近效应随频率的升高而增强，随邻近导体与工件的越加靠近而越加强烈，从而使电流的集中与加热程度更加显著。若在邻近导体周围加-磁心，则高频电流将会更窄地集中于工件表层（图25-3）。",
    "summary": "1.集肤效应, 2.邻近效应, 24.16.2 20MnSiV钢筋电渣压力焊的应用, 24.16.3采用钢筋电渣压力焊的优越性, 25.1 高频焊的方法基础, 25.1.1 高频焊的基本原理, 7）熔接脆断, 参考文献, 第25章高频焊, 作者介升旗 审者 刘永平",
    "size": 3968
  },
  {
    "name": "第1卷_第5篇_其他焊接方法-part-44",
    "projectId": "5ET7VaxsU6Y6",
    "fileName": "第1卷_第5篇_其他焊接方法.pdf",
    "content": "# 3.高频焊过程与实质\n借助高频电流集肤效应可使高频电流能量集中于工件的表面，而利用邻近效应，如图25-4所示，又可控制高频电流流动路线位置和范围。当高频电流集中在工件的某一部位时，只要将导体与工件构成电的回路并靠近这一部位，使之构成邻近导体，就能实现这个要求。工件上电流集中的部位和被加热的图形与邻近导体的投影图形完全相同。\n\n![](images/1fbc94b38508aabd740bd426f4f5f0e8b768f669cfba6c5f194e86746749ddb3.jpg)  \n图25-2邻近效应的产生a）直流或低频电流b）高频电流\n\n高频焊就是根据工件结构的特殊形式，运用集肤效应和邻近效应以及由它们带来的上述一些特性，使工件待连接处表层金属得以快速的加\n\n![](images/949d2786a6ba769c706ed3a6d13686d32cdb96beeae4cf3eee9e47b5922213e6.jpg)\n\n![](images/16bce99cf2f4570b43972dd2389d3c6483570d8da379a59725a89074b6415409.jpg)  \n图25-4用邻近导体控制高频电流流动的路线\n\n1一工件2一触头接触位置3一电流\n\n路线4—邻近导体HF一高频电源热，从而实现相互连接的。例如欲焊接长度较小的两个工件，就要在相邻的两边间留有小间隙，并将两边与高频电源相连，使之组成回路，在集肤效应与邻近效应的作用下，相邻两边金属端部便会迅速地被加热到熔化或焊接温度，然后在外加压力作用下，两工件就可牢固地焊成一体（图25-5）。 2\n\n如果被焊的是很长的工件，就要采用连续高频焊。为有效地利用高频电流的集肤效应和邻近效应，此时必须使焊接接合面形成V形张角，此张角亦称会合角或开口角。典型的应用实例就是各种型材和管材的高频焊，见图25-6。\n\n高频焊时，通过置于待焊工件边缘的电极触头向工件供以高频电流，由一电极触头到边缘会合角的顶点再到另一触头，形成了高频电流的往复回路，且越接近顶点，两边缘之间的距离越d）管坏纵缝对接（感应焊）e）管坏纵缝搭接（碾压焊）HF--高频电源IC—感应圈T—工件移动方向\n\n![](images/03ca16a2cceda6e35fb10c4e2bc08a57879da4d4c822651d43c0afd33ab5fc89.jpg)  \n图25-5长度较小工件的高频焊原理a）对接接头b）T形接头HF一高频电源 F一压力\n\n![](images/d96506dc80e4113eed7861771ea8cc514d7fbef8b66e59a70f38499e5c71390d.jpg)  \n图25-6型材及管材的高频焊模式a）板条对接接头b）板条T形接头c）管坏纵缝对接（接触焊）\n\n小，因而产生的邻近效应越强，边缘温度也越高，甚至达到金属的熔点。在会合点处会形成液体金属的过梁，如图25-7所示。\n\n![](images/1d0934244764c9d0f7ed58dcbd5471dafe7fc56ff419fa7fb5cce75a85068ed6.jpg)  \n图25-7高频焊时的边缘加热及熔化过程示意图\n\n1一电极触头2—会合点3-液体过梁4—焊合点5一会合面Ⅰ一加热段Ⅱ一熔化段T—工件移动方向\n\n由于通过的电流密度很大，过梁被剧烈加热，当其内部产生的金属蒸汽压力大于液体过梁表面张力时，便爆破而呈金属火花喷溅。随着工件连续不断地向前运动，所喷溅的细滴火花也连续不断；这种情况与闪光对焊时相似。工件边向前运动，边受挤压力的作用，从边缘挤出液态金属和氧化物，纯净金属便在固态下相互紧密接触，产生塑性变形和奥氏体再结晶，从而形成了牢固的焊缝，实现了焊接。可见，高频焊除高濒熔焊方法外，实属于一种固相焊接法。\n\n通常将电极触头（或感应器）到液体过梁之间的一段叫加热段，将液体过梁到挤压点（亦称焊合点）之间的一段叫熔化段。大量研究和生产实践表明，金属火花喷溅和熔化段长度的稳定性，对高频焊质量稳定性有决定意义；它与高频焊焊接参数，如输入功率、焊接速度等有着密切关系。\n\n# 25.1.2高频焊的特点及分类\n高频焊与其他焊接方法相比具有一系列优点：\n\n1）焊接速度高。由于电流能高度集中于焊接区，加热速度极快，而且在高速焊接时并不产生“跳焊”现象，因而焊速可高达 $1 5 0 \\mathrm { m / m i n }$ ,甚至 $2 0 0 \\mathrm { m / m i n }$\n\n2）热影响区小。因焊速高，工件自冷作用强，故不仅热影响区小，而且还不易发生氧化，从而可获得具有良好组织与性能的焊缝。\n\n3）焊前可不清除工件待焊处表面氧化膜及污物。对热轧母材表面的氧化膜、污物等，高频电流是能够导通的，因而省掉焊前清理工序也能焊接。\n\n4）能焊的金属种类广。产品的形状规格多，不但能焊碳钢、合金钢，而且还能焊通常难以焊接的不锈钢、铝及铝合金、铜及铜合金，以及镍、钛、锆等金属。用高频焊时，型材和管材的尺寸规格远比普通轧制或挤压法的为多，且可制造出异种材料的结构件。\n\n高频焊的缺点主要在于电源回路的高压部分对人身与设备的安全有威胁，因而对绝缘有较高的要求；回路中振荡管等元件的工作寿命较短，而且维修费用也较高；另外，由于高频焊设备在接近无线电广播频率范围工作，所以必须在安装、操作和维修中特别小心，以免对车间附近造成辐射干扰。\n\n高频焊在管材制造方面获得了广泛应用。除能制造各种材料的有缝管、异型管、散热片管、螺旋散热片管、电缆套管等管材外，还能生产各种断面的型材或双金属板和一些机械产品，如汽车轮圈、汽车车箱板、工具钢与碳钢组成的锯条等。\n\n可从下列不同角度将高频焊分类：\n\n1）根据高频电能导人方式，可分为高频接 触焊和高频感应焊。\n\n2）根据焊接时接头金属加热、加压状态不同，可分为高频闪光焊、高频锻压焊和高频熔焊。\n\n3）根据焊接所得焊缝的长度不同，可分为高频连续缝焊、高频短缝对接焊和高频熔点焊等。\n\n# 25.2 各种金属管的纵缝高频焊\n\n\n# 25.2.1 高频焊制管的原理\n\n\n# 1.高频接触焊制管\n高频接触焊制管是依靠前述高频焊工作原理而开创的连续焊制管材的一种方法，其原理如图25-8所示。\n\n带材由成形机组制成大致管形后，在挤压辊的挤压下，使接头两边会合成V形的会合角。高频电流借助放在会合角两侧的一对滑动电极触\n\n![](images/3ed655d09d8e84fd50a7c06ac0583537bc9cba2a380bce7ab5013f9b85849c39.jpg)  \n图25-8管材的纵缝高频接触焊焊接原理1一工件2-挤压辊3一阻抗器4一电极触头接触位置 HF一高频电源\n\nT一管坏运动方向\n\n头导入，如图25-8中箭头所指，由一个电极触头经会合点传回到另一电极触头；在会合角两边的表层，形成往复回路，产生邻近效应，使两边的电流密度增大，加热速度加快。即使管坏快速向前移动，借助电源功率的调整，也足能使会合角两边，特别是会合点附近的表层加热到焊接温度或熔化温度，并引起会合点到焊合点中的一段区域产生连续的金属火花喷溅，即闪光。挤压辊除将管坏两边挤到一起，挤出两边的氧化物、杂质以及熔化金属外，还会将管坏周长挤去一定的挤压量，在接头两面间产生强烈的顶锻，促使金属原子之间牢固地结合在一起。接着，用设置在焊接机组后边的刨刀，将挤出的氧化物及墩粗部分的金属切削掉，再用定径和矫直装置将管子定径并矫直。可见，随管坏不断地快速送进、高频电流的连续导入、挤压辊与刨刀等不停的工作，就实现了高频接触焊焊接连续制管的全过程。 乡\n\n根据会合角两侧金属加热的程度和焊接时是否产生火花喷溅，高频接触焊制管法还可分为闪光焊法和锻压焊法两种。由于闪光焊法易于排除金属氧化物，焊接质量不但高而且稳定，因而它是高频焊焊接制管中最常采用的方法。操作时，可直观地依据焊合点到会合点区域内的闪光程度及其稳定性，掌握和控制焊缝的质量。 为提高焊接效率，还必须在成形的管坏内设置阻抗器，以增加绕管坏内部流动电流的阻抗，从而减少无效的分流。\n\n# 2.高频感应焊制管\n高频感应焊焊接制管是依据高频焊工作原理而发展的另一种连续制管法。它与高频接触焊制管的主要区别是向已形成V形会合角的两侧管坏导人电能的方法不是用直接导电的触头，而是采用套于其上的感应圈（亦称感应器）。当感应圈中通有高频电流时，如图25-9所示，管坏中所产生的感应电流的一部分，即焊接电流 $I _ { 1 }$ ，由管坏一边的外周表面经会合点后又回到另一边的外周表面，形成往复回路，构成了邻近效应的条件。于是电流 $I _ { 1 }$ 便高度集中于会合面上，使管坏边缘极快地加热到焊接温度甚至到熔点，并使会合点到焊合点的一段区间产生连续的金属火花喷溅一闪光。最后，与接触焊制管情况相同，也是经过挤压来实现管子纵缝的连续焊接。\n\n![](images/f7f275b5396bbf2a097df6c83464ca0f6b58e38489ef835d1ec155ab811a925e.jpg)  \n图25-9管材的纵缝高频感应焊焊接原理 1一管坯2—挤压辊3-阻抗器4—感应圈 HF一高频电源T一管坯运动方向 $I _ { 1 }$ 一焊接电流 $I _ { 2 }$ 一无效电流\n\n感应电流的另一部分，即 $I _ { 2 }$ ，从管坏的外周流向管坏的内周表面，并构成循环流动。由于此部分电流只使管坏背面加热而与形成焊缝无关，故称为无效电流。为减小无效电流，需在管坏内安放由铁氧体磁心组成的阻抗器，增加管内壁的电抗，减小无效电流，提高焊接效率。",
    "summary": "1.高频接触焊制管, 2.高频感应焊制管, 25.1.2高频焊的特点及分类, 25.2 各种金属管的纵缝高频焊, 25.2.1 高频焊制管的原理, 3.高频焊过程与实质",
    "size": 4006
  },
  {
    "name": "第1卷_第5篇_其他焊接方法-part-45",
    "projectId": "5ET7VaxsU6Y6",
    "fileName": "第1卷_第5篇_其他焊接方法.pdf",
    "content": "# 3.两种高频焊接制管法的比较\n感应焊和接触焊相比，有以下几个优点：\n\n1）焊管表面光滑，特别是焊道内表面较平整，适用于焊接电缆套或流通液体等要求内壁平滑的管材。\n\n2）感应圈不与管壁接触，故对管坏接头及表面质量要求比较低，并且不会像接触焊时那样可能引起管子表面烧伤。\n\n3）因不存在电极触头压力，故不会引起管坏局部失稳变形，也不会引起管坏表面镀层擦伤，它适宜于制造薄壁管和表面带有镀层材料的管材。\n\n4）不用电极触头，没有电极触头材料的消耗，不仅节约有色金属，还节省因更换电极触头所耗费的停机时间。\n\n5）不存在电极触头开路（脱离接触）问题，功率传输及焊接电流稳定，而且焊接过程中调整也较容易。\n\n感应焊的最大缺点就是焊接中无效电流引起的能量损失较大，使高频电能利用率和焊接效率大为降低，特别是焊接大口径管材时则更甚。在使用相同功率高频电流焊制同种规格管子时，感应焊的焊速仅为接触焊的 $1 / 3 \\sim 2 / 3$ ，所以它一般只适用于焊制 $\\phi ^ { 9 . 0 } \\sim \\phi 1 3 9 . 7 \\mathrm { m m }$ 的中小直径管材，而对于中大直径管的制造，则以接触焊法为宜。\n\n# 25.2.2焊接参数的选择\n影响高频焊制管质量的因素，除材质因素外还有与焊接工艺直接有关的一些因素，如电源频率、会合角、管坏坡口形状、触头和感应圈及阻抗器的安放位置、输入功率、焊接速度及焊接压力等。\n\n# 1.电源频率的选择\n高频焊可在很广的频率范围内实现。从焊接效率看，提高电源频率有利于集肤效应和邻近效应的发挥，有利于电能高度集中于连接面的表层，并快速地加热到焊接温度，从而可显著地提高焊接效率。所以，选择频率要尽可能地高些。不过，应注意避开无线电传送频率波段，以避免对广播产生干扰。\n\n然而为了获得优质焊缝，频率的选择还得考虑管坏材质及其壁厚。不同材质所要求的最佳频率是不同的。一般制造有色金属管材的频率要比制造碳钢管材取得高些，其原因是有色金属的热导率比钢材大，必须在比焊接钢材速度大的焊接速度下进行，以使能量更加集中，才能实现焊接。管壁厚度不同，所要求的最佳频率也不同。大量实践证明，频率选择不当，不是使接缝两边加热过窄或厚度方向加热不均匀，就是使它加热过宽或发生氧化，从而导致焊缝强度降低。所以只有选用既能保证接缝两边加热宽度适中，又能保证厚度方向加热均匀的频率，才是适宜的。通常是，管壁薄的选用高一些的频率；管壁厚的，则相反。制造常用碳素钢管材时，多采用350\\~$4 5 0 \\mathbf { k H z }$ 的频率；只有在制造特别厚壁管材时，才采用 ${ \\bf 5 0 k H z }$ 的频率。\n\n# 2.会合角的选择\n会合角的大小对高频焊闪光过程的稳定性及焊缝质量和焊接效率都有很大影响。会合角小，邻近效应显著，有利于提高焊接速度，但不能过小，过小时，闪光过程不稳定，使过梁爆破后易形成难以压合的深坑或针孔等缺陷；会合角过大时，闪光过程较稳定，而且有利于熔融金属及氧化物排出。图25-10为会合角与焊缝缺陷面积百分比的关系，从图中可以看出，随着会合角的增大，焊缝夹杂物比率明显减少，但邻近效应减弱，使得焊接效率下降，功率消耗增加；同时，形成此角度也较困难，易引起管坏边缘产生折皱。综合以上因素，一般推荐会合角为 $4 ^ { \\circ } \\sim 7 ^ { \\circ }$ 。\n\n![](images/a90a1cbaff84ec34605e695d8b8b6549db9c9c083fec30488821f84594b21fc4.jpg)  \n图25-10会合角与焊缝缺陷面积百分比的关系（焊速为 $1 0 \\mathrm { { m } / \\mathrm { { m i n } } }$ ）\n\n# 3.管坏坡口形状的选择\n管坏坡口形状对钢带端面加热的均匀程度及焊接质量影响很大。通常采用I形坡口，因坡口面加热比较均匀，而且坡口准备容易。但是，当管坏的厚度很大时，若用I形坡口，则坡口横断面的中心部分就会加热不足，而其上下边缘却相反，显得有些加热过度。为保证质量，应改用X形坡口。实践证明，用高频焊制造厚壁管时，采用X形坡口可使坡口横断面加热均匀，焊后接头硬度亦趋向一致。\n\n# 4．对接形状的选择\n从理论上讲，通过轧辊孔型和导向环的设计，ERW焊管可以形成三种对接形状，即V形对接、I形对接和倒V形对接，如图25-11所示。\n\n![](images/5f17e79cac59319a84c2451ce4c383744274f5fd8974fcc1435b2f2ac8301e0e.jpg)  \n图25-11三种不同对接形状\n\na）V形对接b）I形对接c）倒V形对接\n\nV形对接由于钢管内侧先接触焊合，内侧焊 接电流大于外部焊接电流，使得内侧温度大于外 壁焊接温度，V形对接需要更多的热输人。I形 对接钢管内外壁同时接触，温度比较均匀。倒V 形对接和V形对接正好相反，钢管外壁先接触 焊合，外壁焊接电流大于内部焊接电流，使得外 壁温度高于内侧。\n\n由于进人封闭孔型前钢带外侧拉伸、内侧压缩，进入封闭孔型后减径作用以及形成管坏后内外周长差的综合原因，容易形成V形接触。在实际生产时必须对V形大小进行控制。如果V形太大，内侧较外侧提前接触时间较长，外部电流较小，内外侧温度差异较大，容易造成焊接缺陷。 K\n\n对薄壁管，为了便于观察焊接温度，一般控制成V形对接；对厚壁钢管，尽可能控制成I形或小V形对接形状。因为对厚壁钢管，如果控制成大的V形对接形状，内外壁焊接温度差异较大，一方面造成外部未焊合，另一方面，内壁焊接温度高造成内毛刺较大，内毛刺清除困难，而且容易造成焊瘤堆积，损坏阻抗器盒。\n\n5.电极触头、感应圈及阻抗器安放位置的选择\n\n1）电极触头位置。为保持高效率焊接，触头安放位置应尽可能靠近挤压辊，它与两挤压辊中心连线的距离，一般取 $2 0 \\sim 1 5 0 \\mathrm { m m }$ ，焊制铝管时取下限，焊接壁厚 $1 0 \\mathbf { m } \\mathbf { m }$ 以上的低碳钢管时选上限。典型的电极触头位置数据，见表25-1。\n\n表25-1电极触头位置（低碳钢）  \n\n<table><tr><td rowspan=1 colspan=1>钢管外径D/mm</td><td rowspan=1 colspan=1>16</td><td rowspan=1 colspan=1>19</td><td rowspan=1 colspan=1>25</td><td rowspan=1 colspan=1>50</td><td rowspan=1 colspan=1>100</td></tr><tr><td rowspan=1 colspan=1>至两挤压辊中心连线距离L/mm</td><td rowspan=1 colspan=1>25</td><td rowspan=1 colspan=1>25</td><td rowspan=1 colspan=1>30</td><td rowspan=1 colspan=1>30</td><td rowspan=1 colspan=1>32</td></tr></table>\n\n2）感应圈位置。感应圈应与管子同心放置，其前端距两挤压辊中心连线的距离，同电极触头情况一样，对焊接效率和质量有很大影响，其值随管径及管壁厚度而变，可参照表25-2选取。\n\n表25-2感应圈位置（低碳钢）  \n\n<table><tr><td rowspan=1 colspan=1>钢管外径D/mm</td><td rowspan=1 colspan=1>25</td><td rowspan=1 colspan=1>50</td><td rowspan=1 colspan=1>75</td><td rowspan=1 colspan=1>100</td><td rowspan=1 colspan=1>125</td><td rowspan=1 colspan=1>1501</td><td rowspan=1 colspan=1>175</td></tr><tr><td rowspan=1 colspan=1>至两挤压辊中心连线距离L/mm</td><td rowspan=1 colspan=1>40</td><td rowspan=1 colspan=1>55</td><td rowspan=1 colspan=1>65</td><td rowspan=1 colspan=1>80</td><td rowspan=1 colspan=1>90100</td><td rowspan=1 colspan=1>90100</td><td rowspan=1 colspan=1>110</td></tr></table>\n\n3）阻抗器位置。阻抗器应与管坏同轴安放，其头部与两挤压辊中心连线重合或离开中心连线$1 0 \\sim 2 0 \\mathrm { m m }$ ，以保持较高的焊接效率和避免损坏。阻抗器与管壁之间的间隙小时，可提高效率，但不能过小，一般为 $6 \\sim 1 5 \\mathrm { m m }$",
    "summary": "1.电源频率的选择, 2.会合角的选择, 25.2.2焊接参数的选择, 3.管坏坡口形状的选择, 3.两种高频焊接制管法的比较, 4．对接形状的选择",
    "size": 3831
  },
  {
    "name": "第1卷_第5篇_其他焊接方法-part-46",
    "projectId": "5ET7VaxsU6Y6",
    "fileName": "第1卷_第5篇_其他焊接方法.pdf",
    "content": "# 6.输入功率的选择\n鉴于振荡器的输出功率正比于振荡器的输入功率，输入功率等于振荡管的屏压与屏流的乘积，而且屏压、屏流的大小都可以通过晶闸管调压器和有关反馈元件与指示仪表调节和测量，所以生产上一般都用振荡器的输人功率来度量输出给焊缝的加热功率。\n\n输人功率小时，因管坏坡口面加热不足，达不到焊接温度，就会产生冷焊缺陷。输入功率过大时，管坏坡口面加热温度就会高于焊接温度过多，引起过热或过烧，甚至使焊缝击穿，造成熔化金属严重喷溅而形成针孔或夹杂缺陷。表25-3为输入功率与焊接质量的关系。\n\n# 百思论坛\n表25-3输入功率与焊接质量的关系  \n\n<table><tr><td rowspan=1 colspan=1>类型</td><td rowspan=1 colspan=1>输人功率</td><td rowspan=1 colspan=1>焊接现象（高速摄影）</td><td rowspan=1 colspan=1>压扁试验</td><td rowspan=1 colspan=1>低倍形态</td><td rowspan=1 colspan=1>沿熔合线夹杂物形态</td></tr><tr><td rowspan=1 colspan=1>1</td><td rowspan=1 colspan=1>不足</td><td rowspan=1 colspan=1>O</td><td rowspan=1 colspan=1>不好</td><td rowspan=1 colspan=1>二</td><td rowspan=1 colspan=1></td></tr><tr><td rowspan=1 colspan=1>2</td><td rowspan=1 colspan=1>稍欠</td><td rowspan=1 colspan=1></td><td rowspan=1 colspan=1>良好</td><td rowspan=1 colspan=1></td><td rowspan=1 colspan=1></td></tr><tr><td rowspan=1 colspan=1>3</td><td rowspan=1 colspan=1>正常</td><td rowspan=1 colspan=1>C</td><td rowspan=1 colspan=1>良好</td><td rowspan=1 colspan=1>金属</td><td rowspan=1 colspan=1>不存在</td></tr><tr><td rowspan=1 colspan=1>4</td><td rowspan=1 colspan=1>稍过</td><td rowspan=1 colspan=1>C                   实际汇合点几何汇合点</td><td rowspan=1 colspan=1>良好</td><td rowspan=1 colspan=1>H</td><td rowspan=1 colspan=1>不存在</td></tr><tr><td rowspan=1 colspan=1>5</td><td rowspan=1 colspan=1>过量</td><td rowspan=1 colspan=1>C</td><td rowspan=1 colspan=1>部分好、部分不好</td><td rowspan=1 colspan=1>熔合线T热影响区</td><td rowspan=1 colspan=1>1</td></tr></table>\n\n# 7.焊接速度的选择\n焊接速度也是焊接的主要参数。焊接速度提高，对接边缘的挤压速度会随着提高。这有利于将已被加热到熔化的两边液态金属层和氧化物挤出去，从而易于得到优质焊缝。同时，提高焊接速度还能缩减待焊边缘的加热时间，从而可使形成氧化物的时间变短，并可使焊接热影响区变窄。反之，不但热影响区宽，而且待焊边缘形成的液态金属与氧化物薄层也会变得较厚，并会产生较大毛刺，使焊缝质量下降。图25-12为焊接速度与最佳状态下焊接缺陷之间的关系，可以看出，随着焊接速度的提高，焊接缺陷产生的几率减少。\n\n然而，在输出功率一定的情况下，焊接速度不可能无限制地提高。否则，带材边缘的加热将达不到焊接温度，从而易于产生焊接缺陷或根本不能焊合。\n\n生产中可根据式（25-3）估算焊接速度：\n\n$$\nP = K _ { 1 } K _ { 2 } t b v _ { _ { \\mathrm { w } } }\n$$\n\n式中 $P$ 一高频振荡器输出功率（ $\\mathbf { k } \\ W ,$ ；\n\nt管壁厚度（ $( \\mathbf { m } \\mathbf { m } )$ ；\n\n$^ b$ 一对接边缘加热区宽度（ $\\scriptstyle \\mathbf { c m }$ )，一般假定 $b = 1 , 0 \\mathrm { { m m } }$ ；\n\nv焊接速度（ $\\mathbf { m } / \\mathbf { m i n } )$ ；\n\n![](images/240ba7449cd840b70177f28ce7446ba783291cdb0c140d7eefed485d446f3f47.jpg)  \n图25-12焊接速度与最佳状态下焊接缺陷之间的关系\n\n$K _ { \\imath }$ ——与管坏材质有关的经验系数，根据\n\n表25-4选取；\n\n$K _ { z }$ - -与管径有关的修正系数，接触焊时，取 $K _ { 2 } \\ = 1$ ；感应焊时，根据表25-5选取。\n\n表25-4 $\\pmb { K } _ { 1 }$ 值  \n\n<table><tr><td rowspan=1 colspan=1>材料种类</td><td rowspan=1 colspan=1>K</td><td rowspan=1 colspan=1>材料种类</td><td rowspan=1 colspan=1>K</td></tr><tr><td rowspan=1 colspan=1>低碳钢</td><td rowspan=1 colspan=1>0.8 ~1.0</td><td rowspan=1 colspan=1>铝</td><td rowspan=1 colspan=1>0.5~0.7</td></tr><tr><td rowspan=1 colspan=1>18-8不锈钢</td><td rowspan=1 colspan=1>1.0~1.2</td><td rowspan=1 colspan=1>铜</td><td rowspan=1 colspan=1>1.4~1.6</td></tr></table>\n\n表25-5感应焊时的 $\\pmb { K _ { 2 } }$ 值   \n\n<table><tr><td rowspan=1 colspan=2>钢管外径</td><td rowspan=2 colspan=1>K</td></tr><tr><td rowspan=1 colspan=1>mm</td><td rowspan=1 colspan=1>in</td></tr><tr><td rowspan=1 colspan=1>25</td><td rowspan=1 colspan=1>1</td><td rowspan=1 colspan=1>1. 00</td></tr><tr><td rowspan=1 colspan=1>50</td><td rowspan=1 colspan=1>2</td><td rowspan=1 colspan=1>1. 11</td></tr><tr><td rowspan=1 colspan=1>75</td><td rowspan=1 colspan=1>3</td><td rowspan=1 colspan=1>1. 25</td></tr><tr><td rowspan=1 colspan=1>100</td><td rowspan=1 colspan=1>4</td><td rowspan=1 colspan=1>1. 43</td></tr><tr><td rowspan=1 colspan=1>125</td><td rowspan=1 colspan=1>5</td><td rowspan=1 colspan=1>1. 67</td></tr><tr><td rowspan=1 colspan=1>150</td><td rowspan=1 colspan=1>6</td><td rowspan=1 colspan=1>2. 00</td></tr></table>",
    "summary": "6.输入功率的选择, 7.焊接速度的选择, 百思论坛",
    "size": 3655
  },
  {
    "name": "第1卷_第5篇_其他焊接方法-part-47",
    "projectId": "5ET7VaxsU6Y6",
    "fileName": "第1卷_第5篇_其他焊接方法.pdf",
    "content": "# 8.挤压量的设定\n要得到理想而均匀的焊接接头，挤压量是个很重要的因素。如果挤压量不够，熔融金属及其氧化物不能完全被排出或熔融金属冷却后形成的缩孔及夹杂物可能遗留在焊逢中，即使毛刺清除后也不能除去缩孔或夹杂，因此必须保证一定的挤压量。但挤压量过大容易使熔融金属挤出过多，不能形成共同的晶粒，而且挤压量过大会给内外毛刺清除带来困难。\n\n实际生产中，挤压量常用挤压辊前后管子的周长差来表示，具体值根据钢管管径、壁厚、材质不同凭经验设定，结合焊缝低倍金相试样金属流线的方法评价挤压量的大小，挤压量大，金属流线夹角也大。金属流线夹角对焊缝缺陷的影响如图25-13所示。为了减少焊缝缺陷产生的几率，应保证金属流线夹角大于 ${ \\bf 4 0 ^ { \\circ } }$ 。\n\n![](images/0bca76d82219340a17af84732d0eaf8555facb07ef5d9bb6d70d2aaa04a9d0df.jpg)  \n图25-13金属流线夹角与焊缝缺陷面积百分比的关系（焊速为 $1 0 \\mathrm { m / m i n }$ ）\n\n各种焊接参数之间不是独立的，而是相互影响、综合作用的。如图25-14所示，在同样的成形条件下，小的挤压量会缩短收束点到挤压辊中心的距离，焊接点容易穿过挤压辊中心；同时使开口角变小，焊接过程很不稳定，容易产生焊接缺陷。在实际生产中，必须综合考虑各种焊接参数的综合作用，才能生产出高品质的焊管。\n\n![](images/7a09c6b61301ee1fde3b9704115d62e6ab481272c46a41f766871a6f1a30eca3.jpg)  \n图25-14不同挤压量对收束点位置的影响a）小挤压量b）大挤压量$\\delta _ { \\mathrm { * } }$ 一挤压量C一挤压辊中心V-V形收束点0—开口角\n\n# 25.2.3高频焊接制管设备\n高频焊接制管设备是个机组，如图25-15所示。它由水平导向辊、高频发生器及其输出装置、挤压辊、外毛刺清除器、磨光辊以及一些辅助机构、工具等组成。其中与焊管质量和生产效率最有关系的是高频发生器及一些焊接辅助装置。\n\n# 1．高频发生器\n制管用的高频发生器有3种，即电动机-发电机组、固体变频器和电子管高频振荡器。高频振荡器频率通常为 $1 0 0 \\sim { \\mathfrak { s o o k H z } }$ ，额定功率范围为 ${ \\bf 6 0 } \\sim 1 5 0 0 { \\bf k W }$ 。固态变频器频率通常为 $1 0 0 ~ \\sim$ $\\mathbf { 4 0 0 k H z }$ ， 最大可达 ${ \\bf 8 0 0 k H z }$ ，额定功率范围为50$\\mathbf { \\nabla } _ { 2 0 0 0 0 \\mathbf { k } \\mathbf { W } }$ 。\n\n图25-16所示的是频率为 $2 0 0 \\sim 4 0 0 \\mathbf { k H z }$ 高频振荡器的基本线路。电网经电路开关、接触器、晶闸管调压器向升压变压器和整流器供电，升压变压器和整流器的作用是将电网电转变为高压直流电供给振荡器。振荡器将高压直流电转变为高压高频电供给输出变压器，然后输出变压器再将高电压小电流的高频电转变为低电压大电流的高频电，并直接输给电极触头或感应圈。\n\n![](images/a1bce3a33ee99e20beb1fbff4e580277565e81515ada778a99db09c8ac182bf4.jpg)  \n图25-15高频焊接制管机组\n\n1一水平导向辊2-高频发生器及输出变压器3一挤压辊\n\n4—外毛刺清除器5—磨光辊6一底座\n\n![](images/7f8debf615e87d96428d870958d86bb7aebfb67e526fb82e678b779416ba1682.jpg)  \n图25-16高频振荡器的基本线路\n\n1一电路开关2一接触器 3一晶闸管调压器4一升压变压器\n\n5-整流器6-滤波器 7-输出变压器 8一振荡器\n\n此高频振荡器的基本线路属单回路类型，比旧式三回路类型具有频率稳定、效率高、制造简单和维修方便等优点。过去制管普遍应用的三回路高频振荡器已逐渐被此种单回路所代替。但三回路振荡器有易调整负载匹配的优点，所以当制管品种规格较多而产量又不大时，仍有被采用的\n\n价值。\n\n调整高频振荡器输出功率的方法有自耦变压器法、闸流管法、晶闸管法、饱和电抗器法4种。采用如图25-16所示的晶闸管法有如下一些优点：\n\n1）电压调整范围广，为 $5 \\% \\sim 1 0 0 \\%$ 。\n\n2）调节精度高，在 $\\pm 1 \\%$ 以内。\n\n3）反应速度快，在1s以内。\n\n4）易于实现电压和输出功率的自动控制。\n\n此法的缺点是整流电压波形脉动大，尤其在输出电压低时更加严重。这种波形脉动，将导致接缝两边加热宽度沿长度方向的不均匀和出现所谓“跳焊”现象，严重时甚至可能在加热最窄处产生冷焊或裂纹缺陷。为此，需要在高压整流器的输出端加设滤波器装置，以保证电压脉动系数小于 $1 \\%$ 。\n\n# 2.向管坏馈电装置及辅助器具\n\n\n# （1）电极触头\n电极触头要在高温和与管壁发生滑动摩擦的条件下传导高频电流，故应具有高的导电性、导热性和耐磨性，即应有足够的高温强度和硬度。它通常是由铜合金或由铜或银的基体上镶加硬且耐热的合金质点，如铜钨、银钨和锆钨等合金制成。除使用普通电阻点焊电极用的铜合金做成条状触头外，为节省贵重金属，一般可做成如图25-17所示的结构，即触头由触头座和触头块两部分组成，触头块材料取贵金属，然后用银钎焊将其焊到由铜或钢制的触头座上。\n\n![](images/0367330a6ddd8810639df0e2270abe708a25fcd85a9eafd3ff4e7081b841057e.jpg)  \n图25-17触头结构示意图\n\n1-触头座2—触头块3一钎焊缝\n\n触头块尺寸视所馈电电流的大小和工件形状而定，-般为宽 $4 \\sim 7 \\mathrm { { m m } }$ 、高 $6 . 5 \\sim 7 \\mathrm { m m }$ 、长15\\~ $2 0 \\mathrm { m m }$ 。需传导的焊接电流一般为 $5 0 0 ~ \\sim$ ${ \\mathfrak { s o o o A } }$ 。所以触头块和触头座要同时采用内部和外部水（或可溶性油）冷，以提高触头的使用寿命。触头块压在工件上的压力不大，一般 22$\\sim 2 2 0 \\mathrm { N }$ 已足够保证可靠地传导高频电流。\n\n管坏上有鼓包、铁锈、毛刺以及电极触头接触压力较小等情况时会使电极触头和管坏接触不良而产生打火现象。电极触头打火容易烧伤管体表面，同时又容易使管坏边缘加热不足造成冷焊缺陷。为了减少电极触头打火，可以使用双电极触头。两个电极触头及其触头座可以分别以自己的转轴为中心活动。当一个电极触头和管体接触不良时，高频电流由另一个电极触头进人管坏，解决了使用一个电极触头容易产生打火烧伤管体表面和打火造成的冷焊缺陷，弥补了接触焊的不足。",
    "summary": "（1）电极触头, 1．高频发生器, 2.向管坏馈电装置及辅助器具, 25.2.3高频焊接制管设备, 8.挤压量的设定",
    "size": 3005
  },
  {
    "name": "第1卷_第5篇_其他焊接方法-part-48",
    "projectId": "5ET7VaxsU6Y6",
    "fileName": "第1卷_第5篇_其他焊接方法.pdf",
    "content": "# （2）感应圈\n感应圈是高频感应焊制管机的重要组件。其结构形式及尺寸大小，对能量转换和效率影响很大。常用感应圈的结构如图25-18所示。它一般是由纯铜圆管或方管或纯铜板制成的单匝或2～4匝金属环，内部通水冷却。单匝感应圈一般不需加任何绝缘物，而多匝的，为防止匝间发弧，常要缠上玻璃丝带，然后再浇灌环氧树脂，以确保匝间绝缘。单匝感应圈制作简单，拆装方便，但其效率比多匝的稍低。\n\n![](images/8a5b677e3fb5a6572240c752091f4af6838409133d011bc6b7f0162f107c8f65.jpg)  \n图25-18典型的感应圈结构 a）方管多匝b）圆管电源c）板制单匝 HF一高频电源T-冷却水管\n\n感应圈与管壁的间隙大小，也对效率有影响。间隙过大，则效率急剧下降；而间隙过小，又易于造成管坏与感应圈间放电或撞坏感应圈。\n\n通常采取的间隙是 $3 \\sim 5 \\mathrm { m m }$ 。感应圈的宽度一般是根据所焊管的外径 $D$ 来选取，过大、过小，都要降低效率。通常单匝时取宽度 $b ~ = ~ \\left( ~ 1 ~ \\sim \\right.$ 1.5） $\\pmb { D }$ ，而2\\~4匝时，因其效率较高，故可适当小些。\n\n（3）阻抗器\n\n阻抗器的主要元件是磁心，其作用是增加管壁背面的感抗，减少无效电流，增加焊接有效电流，提高焊接速度。磁心采用的铁氧体材料，除应具有高的磁导率外，还应有高的居里点。居里点温度高，就可放置得距焊缝近些，在水冷却条件下易于保持其导磁性，可显著提高效率，并且还不易破碎。国内一般应用的铁氧体的型号是M-XO或NXO型，其居里点温度不低于 $3 1 0 \\mathrm { ‰}$ 。\n\n阻抗器的构造如图25-19所示。\n\n![](images/6a92d60541df1bc9d6451b190b7aad6078f0b1865e15489b4084ff429c1955bf.jpg)  \n图25-19圆形断面阻抗器的结构1—磁棒 2—外壳3-固定板\n\n其磁心是用铁氧体制成的 $\\phi 1 0 \\mathrm { m m } \\times$ (120\\~160） $\\mathbf { m m }$ 的磁棒组合而成的。磁心的外部是用夹布胶木、玻璃钢等制造的具有耐热、绝缘和一定强度的外壳。在易于发生损坏的场合，外壳亦可用非导磁的金属材料，如不锈钢和铝等制造。阻抗器内部要能通水冷却，以免焊接时发热而影响导磁性能。阻抗器的长度要与管材直径相适应。焊接 $\\phi ^ { 3 8 . 1 } \\mathrm { m m }$ （1.5in）以下管子时，长度为 $1 5 0 \\sim 2 0 0 \\mathrm { m m }$ ；焊接 $\\phi 5 0 . \\mathrm { ~ 8 ~ } \\sim \\phi 7 6 . 2 \\mathrm { m m }$ (2\\~3in）管子时，为 $2 5 0 \\sim 3 0 0 \\mathrm { m m }$ ；而焊接 $\\phi 1 0 1 , 6$ $\\sim \\phi 1 5 2 . 4 \\mathrm { m m }$ （4～6in）的管子时，长度则为$3 0 0 \\sim 4 0 0 \\mathrm { m m }$ 。\n\n# （4）焊接挤压辊\n挤压辊的作用是将边缘被加热到焊接温度的管坏，通过挤压辊施以一定的压力达到焊接的目的。挤压辊的形式有二辊式、三辊式、四辊式和五辊式等多种形式，如图25-20所示。一般小直径钢管大都采用二辊式挤压辊。焊接高强度厚壁管以及直径较大的钢管，由于钢管回弹较大，或轧辊上各点线速度差异较大，容易对轧辊产生划伤，大都考虑四辊式或五辊式挤压辊。\n\n为了精确地调整挤压辊孔型和使孔型中心对准机组中心，挤压辊应具有灵活的调整机构；同时挤压辊支座应具有足够的刚度。否则，管缝游\n\n![](images/95515abbc00747d261749e5cb1e9b6c4c5bdd285d48f6dc837a002142b6b0b66.jpg)  \n图25-20挤压辊的形式\n\na）二辊式b）三辊式c）四辊式d）五辊式动使焊接质量不稳定，影响焊接质量。挤压辊在满足强度和刚度要求的情况下，应尽可能做得小一些。采用感应焊时，挤压辊的轴径和底座尺寸也应尽可能得小。例如，生产小规格焊管时，可将挤压辊做成一个整体，以减少挤压辊的外形尺寸；生产管径较大的焊管时，可采用多辊式结构，以减少挤压辊的直径。为了防止金属粘附在挤压辊上，并减少挤压辊和管坏的摩擦，要使用冷却液对挤压辊进行充分的冷却和润滑。\n\n在现代化的焊管机组上，均装有能够测量挤压辊压力的测力装置，以实现挤压力的自动测量。\n\n# 25.2.4其他材质管的纵缝高频焊焊接特点\n\n\n# 1.低合金高强度钢管纵缝\n低合金高强度钢除含有一般低碳钢所含的C、Mn、Si、S、P外，还含有Ti、V、Al、Cr、Ni等合金元素，或有较高的C、Mn、Si含量。这些元素及其含量都不同程度地影响着焊接性。例如材质的含碳量增高，则由于高频焊时的焊接速度大、冷却极快，便会在焊接区产生淬火组织，引起接头硬度升高、延性下降，甚至出现脆裂等严重缺陷。其他元素，如锰等也有类似影响。\n\n同熔焊一样，也可将其他元素的影响折算成碳量的影响，即以碳当量来衡量高频焊时材质的焊接性。高频焊接低合金高强钢管材，可根据下式求碳当量：\n\n$$\n\\mathrm { C _ { e q } } = \\mathrm { C } + 1 / 4 \\mathrm { S i } + 1 / 4 \\mathrm { M n } + 1 . 0 7 \\mathrm { P } + 0 . 1 3 \\mathrm { C u } +\n$$\n\n$$\n0 . 0 5 \\mathrm { N i } + 0 . 2 3 \\mathrm { C r }\n$$\n\n一般地说，碳当量小于 $0 . 2 \\%$ 时焊接性好，焊后不需进行热处理；碳当量大于 $0 , 6 5 \\%$ \\~$0 . 7 \\%$ 时焊接性差，焊缝极易脆裂，硬度极高，甚至难以锯断，因而禁止焊接；碳当量在 $0 . 2 \\%$ $\\sim 0 . 6 5 \\%$ 之间时，焊接性尚可，但焊后需要紧接着进行正火热处理，使焊缝硬度与母材趋于一致。低合金高强度钢的碳当量绝大多数在此范围内，所以高频焊后都需作在线正火处理。这是高频焊焊接此类钢的特点之一。\n\n在线正火处理一般是在焊接和切去钢管外毛刺后，在通水冷却和定径之前，用中频感应对焊接区连续加热的办法来进行。此法效率高且不会使管材发生明显氧化，很值得推广。\n\n焊接含有易生成高熔点氧化物的元素，如焊接含Cr的管坏时，很容易产生焊接缺陷。为此，焊接时，可在高频焊接装置处和管坏内部喷送中性气体流（如氮气）进行气体保护办法加以解决。\n\n# 2.不锈钢管纵缝\n不锈钢的导热性差、电阻率高，与高频焊接制造相同直径和壁厚的其他钢材管比较，制造此类钢管所消耗的热功率小。因而在输入相同电功率情况下，能较快地达到焊接温度，并可用较高的焊接速度进行焊接。\n\n不锈钢管坏在成形辊系作用下，较易冷作硬化且回弹大。因此，除正确设计辊系机件、恰当调整轧辊之间的间隙外，还必须施以较大的挤压力，其值一般要比焊制低碳钢管材时增大 $4 0 \\sim$ 50MPa。\n\n不锈钢管纵缝焊接的关键问题是焊接热影响区的耐腐蚀性降低。采用焊前固溶处理、高的焊接速度，并紧接着焊后使管材通过冷却器进行急冷等措施，在不用惰性气体保护的情况下，就可以得到耐腐蚀性良好的接头。这是因为焊前、焊接过程中和焊后所采取的工艺措施都有避免和限制在热影响区析出碳化物的作用。\n\n# 3.铝及铝合金管纵缝\n用高频焊接生产铝合金管时，在熔化段管坏待焊两边的金属表层，因已加热到熔化状态，会发生剧烈的氧化，生成高熔点的氧化膜( $\\mathbf { A l } _ { 2 } \\mathbf { O } _ { 3 }$ ）。为把氧化膜从焊合点处挤出去，必须使焊合点处温度不低于母材固相线温度。可是铝合金固液相线温度区间很窄，例如3A21只有 $1 4 \\mathrm { \\mathfrak { C } }$ ，LM-1只有 $2 7 \\%$ ，很难满足这个条件。唯一的办法就是提高焊接速度，从而可缩短在液态温度下的停留时间，同时还可减少散热所引起的温度降低，并可增加挤压速度，促进挤出氧化膜。因此，高频焊接铝合金管纵缝的特点之一便是焊接速度大，甚至大到约为焊制钢管的2倍。\n\n铝合金是非导磁体，高频电流穿透深度较大，所以焊制同样壁厚管材时，选取的频率通常要高些。焊接铝和铝合金还要求高频电源的电压和功率具有较高的稳定性及较小的纹波系数。此外，铝管表面易受辊子划伤，要求焊工技术水平比较高等，也都与焊制钢管颇为不同。\n\n# 4.铜及铜合金管纵缝\n铜及铜合金也是非导磁材料，因而高频电流的穿透深度也较大，即在相同频率下，铜管坏中高频电流集中的程度比较弱。同时，铜及铜合金又都具有良好的导热性，所以管坏散热快。为此，焊接时必须采用比较高的频率，以使电能更强地集中于会合面的表层，使之迅速加热到焊接温度或熔点；此外，还必须采用高的焊接速度，以减少热能的损失。\n\n用高频焊焊接铜合金特别是黄铜管纵缝时，在将会合面表层加热到熔化温度的过程中，合金所含的锌会被氧化和蒸发。为此，必须使会合面金属快速加热到熔化，并承受较大的塑性变形，确保将已熔化的金属与氧化物彻底挤出。\n\n实际表明，按上述工艺原则进行高频焊所得铜合金管材接头的力学性能和耐腐蚀性能均是满意的。",
    "summary": "（2）感应圈, （4）焊接挤压辊, 1.低合金高强度钢管纵缝, 2.不锈钢管纵缝, 25.2.4其他材质管的纵缝高频焊焊接特点, 3.铝及铝合金管纵缝, 4.铜及铜合金管纵缝",
    "size": 3997
  },
  {
    "name": "第1卷_第5篇_其他焊接方法-part-49",
    "projectId": "5ET7VaxsU6Y6",
    "fileName": "第1卷_第5篇_其他焊接方法.pdf",
