Repository: LunaReborn/Welding-6m-Extractor

# 焊接文档 6M 专有词汇抽取工具

用于从焊接相关文档中抽取“人、机、料、法、环、测”六类专有词汇，并导出 JSON 和 Excel。

## 目录结构

```text
project/
  cli.py
  engine/
    document_loader.py
    chunker.py
    llm_client.py
    extractor_6m.py
    normalizer.py
    validator.py
    exporter.py
  prompts/
    welding_6m_extract.txt
    welding_6m_review.txt
  outputs/
  data/
```

## 安装

```bash
pip install -r requirements.txt
```

## 使用 Ollama

先启动 Ollama，并拉取模型：

```bash
ollama serve
ollama pull qwen2.5:7b
```

运行：

```bash
python cli.py --file data/氩弧焊标准作业指导书.docx --extractor ollama --model qwen2.5:7b --output outputs
```

启用二阶段复核：

```bash
python cli.py --file data/氩弧焊标准作业指导书.docx --extractor ollama --review --output outputs
```

File: data/hanjie_data/1.txt (part 47 of 68)
[
    "content": "# 25.3高频焊的其他应用\n\n\n# 25.3.1 薄壁管搭接纵缝的高频焊\n用高频焊制造薄壁管时，挤压辊挤压管坏时很易发生错边缺陷，很难形成对接焊缝。低碳钢管坏厚度小于 $0 . 4 \\mathrm { m m }$ 时，就会有这种情况。焊接这种薄壁管材的适宜方法，如图25-21所示。将管坏边缘搭接，辊轮挤压处作为顶点，两边缘仍形成V形会合角，其上安放电极触头，接通高频电源，随着管坏连续递送，并在内外辊轮挤压下，就可实现此种纵缝的焊接。\n\n搭接边的宽度一般等于或稍大于壁厚。受内外辊轮挤压力的作用，可使接头厚度等于管壁厚度。此法焊速可达 $1 5 0 \\mathrm { m / m i n }$ ，不仅可焊制低碳钢，而且也能焊制不锈钢、铝及铝合金、铜及黄铜等管材。最突出的应用实例是焊制手电筒坏料。同时，它也在罐头筒、染料简、散热器用薄壁管等工件生产中获得了应用。\n\n# 25.3.2 管材螺旋接缝的高频焊\n利用普通管材纵缝高频焊法生产中大直径的管子时，因受钢厂条件限制，很难得到合适规格\n\n![](images/65617b9e1b93c3ebf27e6f2df32f0f88b5d55c3caf10c22060433ce95ff4c239.jpg)  \n图25-21薄壁管搭接纵缝的高频焊示意图1一管坯2一电极触头位置3—阻抗器4—挤压辊\n\nHF一高频电 T—管坯运动方向F—挤压力的管坯。采用如图25-22所示的管材螺旋接缝高频焊法，可克服这个困难。除能使用较窄的带材焊出直径很大的管子外，它还能用同一宽度的带材焊出不同直径的管材。\n\n![](images/ec040380218c9769d3289898861b85cd3143274bc1706cef06f4c57f22661a47.jpg)  \n图25-22 管材螺旋接缝的高频焊示意图a）对接螺旋缝b）搭接螺旋缝1-成品管2—芯轴3—触头位置4一焊合点5-挤压辊 HF—高频电源 T一送料方向F—挤压力R—管子旋转方向\n\n焊接时，将管坏连续地送入成形轧机，使之螺旋地绕芯轴弯曲成圆筒状，并使其边缘间相互形成对接或搭接缝，同时又构成相应的V形会合角，然后再用高频接触焊法进连续焊接。对接缝一般用于制造厚壁管，搭接缝则用于生产薄壁管。为避免对接端面出现不均匀加热，通常要将接头两边加工，使对接的两边形成 $6 0 ^ { \\circ } \\sim 7 0 ^ { \\circ }$ 角的坡口。搭接缝的搭接量随管坏厚度而不同，可在 $2 \\sim 5 \\mathrm { { m m } }$ 范围内选取。\n\n用 $2 0 0 \\mathbf k \\mathbf W$ 高频电源可制造壁厚为 $6 \\sim 1 4 \\mathrm { { m m } }$ 、直径达 $1 0 2 4 \\mathrm { m m }$ 的大直径螺旋接缝管，焊接速度可达 $3 0 \\sim 9 0 \\mathrm { { m / m i n } }$ 。螺旋接缝管比纵缝管承载能力大，早期用于输送石油、天然气等重要场合。\n\n# 25.3.3散热片与管的高频焊\n为了增加各种散热器用管的散热表面积，常用焊接方法特别是高频焊方法向其表面焊上纵向散热片或螺旋散热片，使之成为散热片管（俗称鳍片管）。如高压锅炉水冷壁上使用的纵向散热片管就是一例。用高频焊焊接散热片与管具有焊接效率高、热影响区窄、焊接质量好且可使用异种金属材料等优点。\n\n# 1.纵向散热片与管的高频焊\n纵向散热片与管的高频焊如图25-23所示。将管子和两条散热片同时送人挤压辊；在导向轮作用下，使散热片与管形成并保持 $1 0 ^ { \\circ } \\sim 1 5 ^ { \\circ }$ 会合角，再用滑动触头或辊轮式触头，将高频电流导人，集中快速加热其表层，表层熔化并经挤压之后，便完成了焊接。\n\n焊接中遇到的一个特殊问题是管子与散热片连接面是非对称的，有不同的外形和散热条件，从而导致加热不均匀，易引起焊接质量下降或冷焊等缺陷。为克服这一困难，可采用如图25-24所示的集流式触头。将这种触头置于由散热片与管壁形成的会合角内，将另一普通触头置于管壁上且使其距会合点较远，这样，既可充分发挥邻近效应的作用，又可使管壁与散热片边缘的温度趋于均匀。\n\n# 2.螺旋散热片与管的焊接\n螺旋散热片与管的高频焊原理示于图25-25。管子作前进及回转运动，散热片以一定角度送向\n\n![](images/27c9865c0b68fe6ce510768090ea3e913a1b4ae5ff3e6e91a61c7fda3f6e126c.jpg)  \n图25-23纵向散热片与管的高频焊示意图1—管子2—散热片3—触头位置4—挤压辊5—导向轮 HF一高频电源 T—送料方向F一挤压力\n\n![](images/2f2e638047b98768edd37a7ffa753264fe10561793a1d1b0dd3181dcc427689c.jpg)  \n图25-24集流式触头\n\n1—散热片2—管子3-普通触头位置  \n4一集流式触头位置5—集流式触头\n\n# HF一高频电源\n![](images/3b37afa4f013f7906347c61fe15b472973198a905fb2163031dc573223de0f57.jpg)  \n图25-25螺旋散热片与管的高频焊原理图1一管子2—散热片3—触头4-挤压辊HF一高频电源 R一管子旋转方向 S一散热\n\n片送料方向 T一管子移动方向F—挤压力管壁，并由挤压辊将其压紧于管壁上，当散热片与管壁上的触头通有高频电流时，会合角边缘金属便被加热，并经挤压而焊接起来。焊接螺旋散热片与管时，因连接面的非对称而产生的加热不均匀问题，可采用非对称地放置触头的办法来解决。\n\n# 25.3.4电缆套管纵缝的高频焊\n高频焊已成功地应用于制造电缆套管。因套管是用铝和钢做坏料代替稀缺金属铅，且比挤压法所制套管的壁薄，故能显著减轻电缆的重量；又因焊接时金属的加热范围小、冷却速度快，对电缆芯可不必采用特殊的绝热措施，所以用高频焊制造电缆套管有显著的优点。\n\n电缆套管纵缝高频焊的原理示于图25-26。它与普通管纵缝焊接的区别在于焊接时，边将管坏弯曲成近管形，边将电缆芯送入管内，然后再通过感应圈。焊接电缆外套纵缝的困难是管壁太薄，对接的两边缘难以对合；另外，电缆芯的放人会引起电流密度分布的改变。为此，要严格限制使用过薄的套管坏，以免挤压过程中发生失稳变形；并采用提高频率、减小会合角等办法，以使高频电流得到充分集中。\n\n![](images/a24c64e57f7e50b21bfede514117d5cfcec12530a427d4d7ef95a4826357cc58.jpg)  \n图25-26电缆套管纵缝的高频焊原理图\n\n1、2—成形辊3—电缆芯4-套管坯5—感应器6一挤压辊T一送料方向\n\n# 25.3.5结构型材纵缝的高频焊\n高频焊是高效率生产型材的一种方法。用它可制造I形、T形、H形等多种型材，可达到的尺寸范围是，腹板高 $7 6 \\sim 5 0 8 \\mathrm { m m }$ 、翼板宽50\\~\n\n$3 0 5 \\mathrm { { m m } }$ 、翼板及腹板厚度 $2 , 3 \\sim 9 . 5 \\mathrm { m m }$ 。特别是用它可制造厚度相差很大、形状很不对称和由不同材料组成的型材，而使用普通热轧法则是很难轧制或无法轧制的。\n\n使用高频焊制造结构型材的过程示意图或装置分别如图25-27～图25-29所示。\n\n![](images/00b7c6ceff5b3745417d87bc2b52680e26ddc19b38a9452851613ca1b23fc8de.jpg)  \n图25-27板条对接示意图\n\n1一高频焊触头2一板条 T—工件移动方向HF一高频电源\n\n![](images/efa4e1dbf382348286c81d01ac75e0979ac2f3e922570f52cc7ac9c9e4fc6fbb.jpg)  \n图25-28焊接T形截面的高频焊装置1—高频触头2—电流通路3、5—挤压辊4-防弯辊组件6—焊接点7—腹板8一翼板T—工件移动方向\n\n首先要将待焊板材上弯或下弯，使其形成V形的会合角，然后用滑动电极触头导人高频电流，加热会合角部分，最后再连续通过挤压辊进行挤压和焊接。\n\n焊接制造T形、H形型材时，V形会合角附近的两边板材的加热程度也是不等的，腹板上下边缘温度高，翼板近缝处温度低。为此，必须采取措施将电极触头偏置，使翼板能有比腹板更长\n\n![](images/2656967ec4b2490e69d36edfaf262ba06ac6d3b47e994728e1e2e82582d75a99.jpg)  \n图25-29用高频焊制造结构型材的过程及装置\n\n1—开卷机和矫平机2-翼板3—腹板4—翼板送料器5—腹板镦粗机6一翼板预弯机7—焊接工位8-冷却区9-矫直机10-飞锯11一成品输送区 12一表面缺陷清除工位13—触头位置T—送料方向HF-高频电源的电流通路，以增大加于翼板中的热量，使两板近缝处温度趋于一致。\n\n用高频焊制造H形型材的焊缝宽度，一般仅为腹板厚度的 $85 \\%$ ，因而限制了高频焊的应用。为使型材金属得到充分应用，必须设法将焊缝宽度至少增大到等于腹板厚度。其办法就是在作业线上用轧机将腹板边缘冷镦，使厚度增加\n\n$30 \\%$ 左右，然后再进行焊接。此法不仅有利于增加焊缝宽度，而且还因腹板镦厚后有利于缩小与翼板焊接温度的差异。",
    "summary": "1.纵向散热片与管的高频焊, 2.螺旋散热片与管的焊接, 25.3.1 薄壁管搭接纵缝的高频焊, 25.3.2 管材螺旋接缝的高频焊, 25.3.3散热片与管的高频焊, 25.3.4电缆套管纵缝的高频焊, 25.3.5结构型材纵缝的高频焊, 25.3高频焊的其他应用, HF一高频电源",
    "size": 3985
  },
  {
    "name": "第1卷_第5篇_其他焊接方法-part-50",
    "projectId": "5ET7VaxsU6Y6",
    "fileName": "第1卷_第5篇_其他焊接方法.pdf",
    "content": "# 25.3.6管子的高频对焊\n管子高频对焊的原理示于图25-30。\n\n将两段待连接的管子固定在夹头中，并使之相互接触；感应圈套在接头处的管子外围，当感\n\n![](images/82f1ed1c732a0d88660fc1f968af774ae2304eaa9ac46571637fc20bc65f46a2.jpg)  \n图25-30管子高频对焊原理图\n\n1一管子 2-夹子 3、5—感应圈 4一过桥 HF-高频电源应圈通有高频电流时，接头处便产生感应电流，使两端头很快加热到焊接温度（不熔化)，然后再施加顶锻压力，完成焊接。\n\n此焊管法的特点是接头内侧没有毛刺，只呈缓慢的凸起状，对流体的阻力小，因而常被用于重要结构，如锅炉钢管的焊接。接头加热温度有时可能不均匀，但采用管坏相对于感应圈作转动的方法就可克服。在高压锅炉制造应用中，可焊接壁厚小于 $1 0 \\mathrm { m m }$ 、直径为 $2 5 \\sim 3 2 0 \\mathrm { m m }$ 的管子，其焊接时间为 $1 0 \\sim 6 0 { \\mathrm { s } }$ 。\n\n# 25.3.7板（带）材的高频对焊\n可采用高频对焊法连接长度较短的板材或带材，其原理如图25-31所示。将两待焊的带材或板坏端头放于铜制的条形座上，加以轻微压力使之相互接触；同时，置邻近导体于接缝的上方，将其一端与条形座相连，而其另一端及条形座的另一端则分别接于高频电源的输出端；当高频电流通过时，接缝区便在邻近效应作用下异常迅速地加热到焊接温度（不熔化），随即在较大顶锻压力作用下连为一体。\n\n![](images/57e323055a32c57272884c28a1c40ff62db70effc4d2c2ca110e923003bcad44.jpg)  \n图25-31板（带）材高频对焊原理图1-工件2—邻近导体3—条形座4一接缝5-电流路线 HF一高频电源F一压力\n\n通过正确地选择频率，可调节电流的穿透深度，使接缝沿厚度方向能够均匀地加热。例如频率 $1 0 \\mathbf { k H z }$ 可用于均匀加热厚度小于等于 $6 \\mathrm { { m m } }$ 的板材。此法比普通电阻闪光对焊具有焊接速度高、顶锻量小、材料消耗少、接头毛刺小、无火花喷溅等优点。所以它很适用于连接带卷终端和制造冲压件所需的带材与板坏，也可用于直接生产零件，例如焊接汽车轮圈坏。\n\n# 25.3.8高频熔化焊的应用\n高频熔化焊是利用高频电流使两工件连接处加热到熔化状态，并在不加任何压力下只通过冷却、结晶将其连接成一体的焊接方法。它有熔点焊、熔缝焊和熔堆焊三种。用它已成功地焊接了电动机和变压器的叠片，如图25-32所示。\n\n![](images/bff31d75d9f3966fbb2289e399d29d0858d913280485ffe99d1923fa28b520ce.jpg)  \n图25-32电动机硅钢叠片的高频熔化焊 1-叠片2—触头3—邻近导体4—熔化焊\n\n的焊缝 HF—高频电源 F一夹紧力\n\n用高频熔化焊法焊接电动机叠片比采用螺钉、铆钉、卡子及钨极氩弧焊等连接法，具有快速、易于自动化和成本低的优点。\n\n# 25.4焊接质量及检验\n高频焊的特点是焊合面加热速度快，加热时间可以短到0.01s，也可长达1s，加热后立即进行挤压，挤压时间一般为加热时间的1/3。在挤压的过程中，加热到熔融状态的氧化物被挤出了界面，带走了结合面的杂质，获得纯净和优质的焊接接头。高频焊不需要添加异质金属，实际上是一种锻焊。一旦加热停止，接头处的热量传导给周围未被加热的金属，由于快速焊接的结果，接头很少或者没有晶粒长大的现象。实际上，在加热后往往出现晶粒细化的现象。接头受到顶锻时产生塑性变形，出现了定向结构的再取向。对有层状结构的材料来说，再取向会成为困难。\n\n根据高频焊管的焊缝组织形貌，可以把焊缝组织大体上分为熔合区和热影响区。熔合区指的是在高频电流的集肤效应和邻近效应的作用下，管坏边缘很薄一层金属被熔化，经挤压辊挤压后，熔化金属被挤压出去，形成毛刺，剩余的半熔化金属冷凝后焊合在一起的部位。热影响区包括奥氏体重结晶区和铁素体再结晶区，靠近半熔化区的奥氏体重结晶区的特点是加热温度高，奥氏体晶粒粗大，并在挤压力作用下产生变形，接着是细晶粒的奥氏体重结晶区，以及在 $A c _ { \\mathrm { t } }$ 温度下发生的铁素体再结晶区。图25-33为高频焊钢管未经过热处理的焊接接头。从低倍组织看，由于高频加热的特点，其热影响区一般具有上下较宽、中间较窄的双曲线，双曲线形上下基本对称，焊缝处有一条宽度约 $0 . 1 \\mathrm { m m }$ 的白色亮线，为熔合区，它是焊缝熔化层金属被挤出后所遗留下来的脱碳区。热影响区和熔合区的宽度随高频电流的频率、焊接温度、焊接速度、壁厚等不同而变化。一般认为熔合区中部的宽度为 $0 . 0 2 \\sim$ $0 . 1 2 \\mathrm { m m }$ ，热影响区中部的宽度与壁厚之比大约为1:3时，认为焊接参数能够保证较好的焊缝质量。图25-34为焊缝经过正火热处理后的高倍组织。\n\n![](images/4fd2ddae79e0e5b8355aaa43eb8fc8bf1891b99a17821532ca031724027997fc.jpg)  \n图25-33高频焊钢管焊缝低倍组织 (Φ244. $5 \\mathrm { m m } \\times 1 2 . 7 \\mathrm { m m }$ ，×65） 1—熔合区2一奥氏体重结晶区 3一铁素体重结晶区4—母材\n\n![](images/5d6928f876a485d3998831d5bbb87c20f2d92ae6cd7d84cc548397687111ec2d.jpg)  \n图25-34高频焊接头各区的高倍组织（Φ339. $7 \\mathrm { m m } \\times 9 . 6 5 \\mathrm { m m }$ ，J55）a）母材b）铁素体再结晶区c）奥氏体重结晶区d）熔合区\n\n# 百思论坛\n\n\n# 25.4.1 高频焊常见的缺陷\n在高频焊接头中，很少发现熔焊时易于产生的气孔、夹渣等体积型缺陷，但因原材料质量控\n\n制、接头准备或焊接参数不当，也会产生诸多缺陷，表25-6为高频焊制管常见缺陷。",
    "summary": "25.3.6管子的高频对焊, 25.3.7板（带）材的高频对焊, 25.3.8高频熔化焊的应用, 25.4.1 高频焊常见的缺陷, 25.4焊接质量及检验, 百思论坛",
    "size": 2657
  },
  {
    "name": "第1卷_第5篇_其他焊接方法-part-51",
    "projectId": "5ET7VaxsU6Y6",
    "fileName": "第1卷_第5篇_其他焊接方法.pdf",
    "content": "# 1.冷焊和回流夹杂\n表25-6高频焊制管常见缺陷   \n\n<table><tr><td rowspan=1 colspan=1>名称</td><td rowspan=1 colspan=2>形态</td><td rowspan=1 colspan=1>可能生产的原因</td></tr><tr><td rowspan=1 colspan=1>冷焊</td><td rowspan=1 colspan=1>未熔合面、熔合面</td><td rowspan=1 colspan=1>1．几乎全部没有熔合2.只有一部分未熔合，但未熔合部分很长3.有很短的未熔合</td><td rowspan=1 colspan=1>1.温度极低2.挤压量不够，加热温度不够，对接条件不合适，带钢边缘形状不合适3.打火造成温度波动</td></tr><tr><td rowspan=1 colspan=1>回流夹杂</td><td rowspan=1 colspan=1></td><td rowspan=1 colspan=1>熔合面上残留着米粒状或虫蛀状微小氧化物</td><td rowspan=1 colspan=1>1．材质不合适2.加热温度过高，挤压量不够，V形角太小、焊接速度太慢</td></tr><tr><td rowspan=1 colspan=1>针孔</td><td rowspan=1 colspan=1>熔合线缺陷</td><td rowspan=1 colspan=1>在熔合面局部分布着未排出的熔融物和针孔焊接速度太慢</td><td rowspan=1 colspan=1>加热温度过高，挤压量不够，</td></tr><tr><td rowspan=1 colspan=1>钩状裂纹</td><td rowspan=1 colspan=1>钩状裂纹</td><td rowspan=1 colspan=1>沿着上升的金属流线有很小的裂纹</td><td rowspan=1 colspan=1>焊接热影响区的母材中有非金属夹杂或偏析</td></tr><tr><td rowspan=1 colspan=1>平行夹杂物、分层</td><td rowspan=1 colspan=1>分层</td><td rowspan=1 colspan=1>平行于金属流线有比较大的裂纹</td><td rowspan=1 colspan=1>母材中有分层、夹杂物或偏析</td></tr><tr><td rowspan=1 colspan=1>错边、残留毛刺</td><td rowspan=1 colspan=1>错边台阶</td><td rowspan=1 colspan=1>1.错边2.毛刺切削后焊道不平滑</td><td rowspan=1 colspan=1>1．对接条件不合适2.刀具设定不合适</td></tr></table>\n\n高频焊制管产生的主要焊接缺陷是冷焊和回流夹杂，冷焊也称之为低温焊接，回流夹杂也称氧化夹杂或过烧。在对高频焊焊缝进行拉伸或冲击试验时，冷焊和氧化夹杂宏观断口上呈现无金属光泽的灰色区，因此也把冷焊和回流夹杂统称为灰斑。\n\n冷焊：这种断口灰色面积较大，无一定几何形状，微观断口分析为细小、浅平的韧窝，大多数韧窝中都存在着细小夹杂物。\n\n回流夹杂：此种断口宏观特征反映为不均匀分布的圆形或椭圆形灰色斑点区。其微观断口为较大韧窝，韧窝中分布有较大的夹杂物。\n\n这两类缺陷中的夹杂物主要为 Si、 $\\mathbf { M } \\mathbf { n }$ 、Fe等元素的氧化物以及它们的复合物，如 $\\mathbf { S i O } _ { \\imath }$ 、$\\mathbf { M n O }$ 、 ${ \\bf A l } _ { 2 } { \\bf O } _ { 3 }$ 、FeO和 $\\mathbf { M n O - S i O } _ { 2 }$ -FeO等。一般认为，灰斑对焊缝的强度无明显影响，但使焊缝的韧性和塑性明显地降低。缺陷中的夹杂物经常达到 $1 0 \\mu \\mathrm { m }$ ，在挤压力的作用下呈片状分布。大多数情况下超声波无法检测出这种缺陷，但它可能发展成诱发脆性断裂的尖锐缺口。缺陷中的夹杂物是使高频焊焊缝脆化的根本原因。\n\n# （1）对焊接现象的观察\n为了发现各种可能出现的焊接现象，在较宽的焊接条件范围内，利用高速摄影对高频焊的焊接过程进行观察。焊接条件由焊接速度、输入热量和电极触头位置（电源供给点）三者的不同组合而成。高速摄影机配置在焊点的上方。对各种焊接现象的观察表明，带钢边缘往往不总是在V形角的会合点上焊接，而是在一个狭窄的、不断间歇变化的间隙区段内完成焊接。如图25-35所示，在会合点（V）焊接时焊接是连续的，而在间隙区段（V一W）焊接时，焊接是间歇进行的。\n\n观察分析表明，根据狭窄间隙区的长度和形状及焊接的时间周期，高频焊的焊接现象分为三种类型，其实拍照片见图25-36。\n\n![](images/7da217b69a1c991fcdcf9b91726d0b1d8cbcfe035615ca188b7e5c09add78d20.jpg)  \n图25-35高频焊接现象示意图V一会合点R一挤压辊W—焊接点C一挤压辊中心G一狭窄间隙区S一电极触头（电流供应点）\n\n第一种焊接现象：在V形会合点之后看不到边缘间隙，即 $G = 0$ 或 $V$ 与 $\\boldsymbol { \\ W }$ 点重合。此时管坏边缘端面在 $V$ 点被连续地焊接，如图25-36中的照片1所示。当焊接速度高或热输入偏低时，出现此种焊接现象。\n\n![](images/3af7853d66bc8c68d45fbd52e834816e4dfcd2a11b7dea010a904995fba89943.jpg)  \n图25-36 ERW钢管的三种焊接现象\n\n第二种焊接现象：这种现象从V形会合点开始，形成长度为 $0 \\sim 1 5 \\mathrm { m m }$ 的边缘间隙（V一$\\pmb { W }$ )。在V形会合点附近熔化的钢液不断地形成间隙的“过桥”，即会合点上熔融金属像桥一样不断地使两边缘连接起来（跨接）。同时，熔融金属还沿着狭窄间隙区向着焊接点（W）急速地移动，熔钢的“过桥”填补焊接点附近的空位。此时焊接通常是间歇进行的，焊接边缘以1000次/s的频率频繁地接触和分开。高速摄影照片见图25-36中照片2。\n\n第三种焊接现象：首先焊接点在V形会合点附件形成，但边缘并未接触，而是以管坏相同的速度向挤压辊中心移动并成为扇形。当焊接点移到一定位置时，V形会合点的边缘端面发生接触，在这一瞬间，熔钢“过桥”作为焊接点向前飞跃，这时往往伴随着电弧发生。由于熔钢过桥和从边缘挤出的熔融液滴的回流，V形会合点和焊接点之间边缘间隙的大部分，由熔钢填补并焊牢，此时焊接点返回会合点附近，重复上述过程。每一过程在 $1 0 \\mathrm { m s }$ 以上。它的实际过程形态见图25-36照片3。在焊速低或输入热量较大时，出现第三种焊接现象。\n\n这三种焊接现象类型的示意图见图25-37。\n\n![](images/776cac8791b5dcfe4f5826ca1d7b0de69c0efb02a97ce8987c21c33361ce711c.jpg)  \n图25-37焊接现象类型图a） $\\nu _ { \\ast } > \\nu _ { \\ast }$ b） $\\nu _ { \\ast } = \\nu _ { \\ast }$ c）V<V\n\nV一边缘的接近速度，决定于挤压力、焊速和开口角的大小。\n\nV.一边缘的分离速度，决定于熔融金属排出端面的程度。\n\n# （2）间隙区的形成\n高频焊管在会合点和焊接点间之所以形成间隙区（V一W)，是由于高频电流产生的集肤效应和邻近效应，在管坯两边缘分别产生方向互逆的高密度电流，这种反向电流所形成的相互排斥的电磁压力使熔融金属被挤出边缘端面，从而导致两边缘之间形成间隙，如图25-38所示。在边缘端面接触之前，如果金属开始熔融，那么熔融金属不断地被挤出直至焊接完成。这种熔融金属被挤出的过程，有如间隙两边缘的分离，并可有一定的分离速度 $V _ { r }$\n\n![](images/0beb7bbec4e511cedfc0df958d6837147b0c1dc8089a34b0c18168805a2b6890.jpg)  \n图25-38间隙形成的示意图",
    "summary": "（1）对焊接现象的观察, （2）间隙区的形成, 1.冷焊和回流夹杂",
    "size": 3551
  },
  {
    "name": "第1卷_第5篇_其他焊接方法-part-52",
    "projectId": "5ET7VaxsU6Y6",
    "fileName": "第1卷_第5篇_其他焊接方法.pdf",
    "content": "# （3）焊接现象类型的确定\n通过观察和分析认为，产生不同焊接现象的原因是间隙区的形式不同。而间隙区的不同形式是由于管坏在向挤压辊中心移动：管坯两边缘的接近速度（V）与移动中的边缘分离速度（V,）的比值不同。\n\n当 $V _ { \\ast } > V _ { \\ast }$ 时，如图25-37a所示，即出现第一类焊接现象。这时由于焊接速度偏快、输入热量不足，使边缘端面没有达到充分熔化状态。挤压后形成热固结合，端面形成的氧化物很难挤出而残留于焊接结合面，形成低温焊接缺陷，即冷焊。\n\n当 $\\smash { V _ { \\perp } < V _ { \\perp } }$ 时，如图25-37c所示，由于管坏边缘的分离速度 $\\nu _ { \\mathrm { { r } } }$ 大于其接近速度 $\\pmb { V _ { \\alpha } }$ ，所以随焊接点的移动，两边缘之间的间隙增大并形成扇形，从而产生较严重的回流夹杂，出现第三种焊接现象。\n\n当 $V _ { \\ast } = V _ { \\ast }$ 时，由于管坏边缘的接近速度等于其分离速度，因而造成从 $\\nu$ 会合点至焊接点 $\\pmb { \\mathcal { W } }$ 两边缘间形成平行间隙，即产生第二种焊接现象，如图25-37b所示。\n\n虽然第二种焊接现象有时出现少量回流夹杂或冷焊，但尺寸微小（ $< 2 \\mu \\mathrm { m } \\mathrm { ~ }$ ，对焊缝性能不构成危害，属正常焊接过程。\n\n# （4）焊接缺陷的形成过程\n通过对焊缝断口照片的观察分析，冷焊是低温焊接时形成的，与第一种焊接现象相对应。它沿焊接熔合线的大范围内均匀地出现，在显微镜下由集合的显微凹坑组成。它们的直径大多数小于 $1 \\mu \\mathrm { m }$ ，而且大多数坑内都有氧化性夹杂物。这和第一种焊接现象下观察到的大量的细小“挤瘤”产生于V形会合点附近边缘相一致。边缘焊接时，大量“挤瘤”夹在两边缘中间，如图25-39所示。“挤瘤”多半是由氧化物组成（假如由金属组成，在强电磁力的作用下就不可能产生挤瘤形状）。如果是第二或第三种焊接现象，“挤瘤”在两边缘会合之前已成为熔融金属的焊珠将不断被挤出，而问题在于第一种焊接现象是在低温时焊接的，大量的熔融金属连同大量氧化物未被挤出，则在两边缘端面上产生一种氧化物集群，类似于未焊透。\n\n而第二种和第三种焊接现象中，大量的熔融金属被挤出，所以不能认为其夹杂是残留的氧化物，只能理解为熔融的焊珠夹有一定的氧化物，在焊接时回填到两边缘的间隙里，从而造成回流夹杂。这又以第三种焊接现象的回流夹杂更为严重。因此回流夹杂与冷焊的产生机理是不一样的。从电子显微镜上看出回流夹杂的凹坑和杂质\n\n![](images/654d74f5e992c99d9c8b34ccfbf9cd41a2750181c615a0391157b7d20ef614f3.jpg)  \n图25-39冷焊现象示意图\n\n比冷焊时大得多。\n\n第三种焊接现象中常出现回流夹杂。第二种焊接现象中偶然出现，但第一种焊接现象从未出现过回流夹杂。同时第三种焊接现象中，形成长的间隙区，大部分的间隙被回流的熔滴所焊合。在第二种焊接现象中间隙长度较短，回流过程极短，这些都解释了两种焊接现象的回流夹杂发生几率的差别。\n\n# 2.钩状裂纹\n也称外弯纤维状裂纹，其特征如图25-40所示。它是由于热态金属受强烈挤压，使其中原有的纵向分布的层状夹杂物向外弯曲过大而造成的开裂现象。避免此类缺陷开裂的措施，首先保证母材的质量，限制其杂质的含量；其次是调整焊接参数，使挤压力不要过大。\n\n# 3.分层和平行夹杂物\n分层或平行夹杂物是由于钢坏皮下气泡、严重疏松，在轧制时未能焊合，化学成分偏析（例如钢液凝固过程中富集于液相形成熔点低的连续或不连续网状FeS)，轧制时出现分层以及钢坏中存在夹杂物经过轧制后沿轧制方向被拉长所致，平行夹杂物组织型貌如图25-41所示。\n\n![](images/f606d909e38b0ddc1baf60ffbd295bfd76bdfb1a3481cc7f755b87ef99cf671c.jpg)  \n图25-40钩状裂纹 $( \\phi 3 3 9 . 7 \\mathrm { { m m } \\times 9 . 6 5 \\mathrm { { m m } } }$ ，J55套管）a）钩状裂纹低倍组织b）钩状裂纹高倍组织\n\n![](images/1f4efbbd9db10aa329868d859aef96b9fec150af2fea48ac1500d10ac21879a6.jpg)  \n图25-41 平行夹杂物（339. $7 \\mathrm { m m } \\times 9$ .65mm，J55套管）a）平行夹杂物低倍组织b）平行夹杂物高倍组织\n\n舒舒藏书\n\n除了以上缺陷，在薄壁管纵缝高频焊时，由于设备精度不高、挤压力较大，还可能引起错边甚至形成搭焊的缺陷。搭焊缺陷不仅影响管材的外观，还会引起管材强度的降低，所以也需注意防止和消除。\n\n# 25.4.2焊接质量的自动控制\n依靠目测和手工调节的办法，难以确保高频焊接头的质量，因此必须对焊接参数实行自动控制。\n\n典型的高频焊接质量自动控制系统如图25-42所示。将由光导纤维束组成的光缆，装在接近焊接区的位置。摄取V形会合角处因高频电流加热所产生的光辐射能量。其后接上光电比色高温计的光电传感器。光电传感器能将光纤维束摄取的光辐射能量转成电信号，输给比色高温计，转换成温度数值，并输送给数字调节器。在与数字开关设定温度信号比较后，数字调节器便发出信号给高频电源的晶闸管调压器，按需要调节焊机的输出功率，使温度保持在设定的很窄范围内，一般为 $\\pm \\ 1 5 \\mathrm { ‰}$ 。为使光导纤维束能清楚地、不间断地摄取光辐射能量，常将光导纤维束罩以软管，同时还向软管通以压缩空气，用其气流吹走焊接区的烟气与水蒸气。\n\n![](images/1826085bffc499da1e78b72c5592d283895ed3feb5dd12ce7caa63bc33408127.jpg)  \n图25-42高频焊接质量自动控制系统\n\n此系统响应时间为0.01s，已可靠地用于制管线上，并取得了显著效益。它除能校正管壁厚度、焊接速度、网路电压等变化引起的波动外，还能测出阻抗器逐渐失效的情况。\n\n# 25.4.3焊接质量检验\n高频焊接头质量主要决定于焊缝及热影响区金相组织、力学性能和有否缺陷。对输送酸性介质的钢管还应该有抗硫化氢应力腐蚀开裂性能，对不锈钢管焊接接头还应有高的耐晶间腐蚀性能。焊接质量的检验，根据检验时是否对焊接接头造成破坏可以分为非破坏性检验和破坏性检验。\n\n# 1.非破坏性检验\n非破坏性检验可用来在高速生产中有效的检测出很小的焊接缺陷。通常，连接表面的非金属杂质达到不允许的数量时，焊后立即可以检测出来，这样可以对焊接条件作出调整和控制。一些常用于电弧焊质量控制的测试方法，如 $\\mathbf { X }$ 射线法、磁粉法或液体渗透裂纹法，除了检验大而明显的缺陷之外，一般不适用于高频焊中。检验高频焊接头通常使用超声波法、涡流法和漏磁法。还可以采用流体静压试验作为非破坏性检验，但是检验中的失误会使裂纹扩展到无缺陷的材料中去，用磁粉检验管道的场合不多。\n\n# （1）超声波检验\n在 SY/T6423.2—1999 （eqv IS09764 $:$ 1989)《石油天然气工业承压钢管无损检测方法电阻焊和感应焊钢管焊缝纵向缺欠的超声波检测》中给出了高频焊钢管超声波检验的一般要求。对高频焊钢管采用脉冲式斜射检验法进行检验。超声波斜射进人被检验钢管，当超声波在被检验钢管中传播时遇到等于或大于超声波半波长的缺陷时，超声波将会被反射回来，通过超声波检验仪将反射波加以判别，就可以确定缺陷的情况。制作一个参考试样，参考试样的材质、管径和壁厚与被检验钢管相同，并带有一个或多个给定形状尺寸的孔和槽。当被检验钢管的缺陷反射波大于参考试样缺陷试样的反射波时，被检验钢管即为不合格。一般管径小于 $1 0 0 m m$ 的小管径管，批量小时可以使用接触法进行检验，为了使探头和钢管较好地耦合，提高检验灵敏度，可以采用接触聚焦探头进行检验；对于管径大于 $1 0 0 \\mathrm { m m }$ 的大管径管，通常采用接触法检验，批量较大时，可以使用水浸检验或轮式探头自动检验。\n\n# （2）涡流检验\n在GB/T7735-2004（eqv $\\mathbf { I S O 9 3 0 4 : 1 9 8 9 }$ ）《钢管涡流探伤检验方法》中给出了无缝钢管和除了埋弧焊以外的焊接钢管涡流检验的一般要求。涡流检验是以电磁感应原理为基础。涡流由管子附近激励线圈中的交流电感应到管子上，用传感器线圈来检测由涡流产生的磁通量。存在缺陷时会影响正常的涡流分布，传感器线圈可以检测出这种变化。若是铁磁金属，应在激励线圈和传感器线圈区域内施加一个强的外磁场，以使该区域的管道有效地消磁。激励线圈和传感器线圈可以完全环绕管子，也可以在焊接区局部放置一个比较小的探头式线圈。有时，一个或者更多的线圈可以同时起到激励器和传感器的作用。用带有已知缺陷的参考试样来校准仪器和确定验收标准。",
    "summary": "（1）超声波检验, （2）涡流检验, （3）焊接现象类型的确定, （4）焊接缺陷的形成过程, 1.非破坏性检验, 2.钩状裂纹, 25.4.2焊接质量的自动控制, 25.4.3焊接质量检验, 3.分层和平行夹杂物",
    "size": 3869
  },
  {
    "name": "第1卷_第5篇_其他焊接方法-part-53",
    "projectId": "5ET7VaxsU6Y6",
    "fileName": "第1卷_第5篇_其他焊接方法.pdf",
    "content": "# (3）漏磁检验\n在GB/T12606—1999（eqv IS09402:1989，ISO9598:1989）《钢管漏磁探伤方法》中给出了铁磁性无缝钢管和埋弧焊管以外的铁磁性焊管漏磁检验的一般要求。钢管漏磁检验的基本原理是：当铁磁性钢管被充分磁化时，管壁中的磁力线被其表面或近表面处的缺陷阻隔，缺陷处的磁力线发生畸变，一部分磁力线泄露出钢管的内外表面，形成漏磁场，位于钢管表面并与钢管作相对运动的探测元件拾取漏磁场，将其转换成缺陷电信号，通过探头可得到反映缺陷的信号。用带有已知缺陷的参考试样来校准仪器和确定验收标准。\n\n# （4）流体静水压试验\n焊管使用标准中一般给出了最小流体静压下试验压力，试验压力也可由用户自定。试验压力可以相当低，使之只起到检查泄漏的作用。试压力也可以相当高，以便给材料施加的应力接近其屈服点。在某些情况下，用流体膨胀使管子达到最后的尺寸，并对焊接接头进行严格检验。\n\n# 2.破坏性检验\n高频焊生产焊管，除了使用拉伸、冲击等常规破坏性试验方法外，还经常使用压扁试验、反向压扁试验、弯曲试验、扩口试验和焊缝金相检验等破坏性检验方法来对产品进行少量抽样检验。\n\n# （1）压扁试验\nGB/T246-1997(eqv IS08492:1986 (E))《金属管压扁试验方法》给出了金属管压扁试验的一般要求。进行该试验时，要求取被焊产品的一段作为试样，放在压床上的平行板之间，让焊缝与作用力呈 $9 0 ^ { \\circ }$ ，将试样压扁到规定的高度，检验焊接接头区裂纹或断裂的产生和扩展。然后继续压扁直到试样断裂或管子两个相对内壁面贴合为止。这种试验在焊缝的外表面施加最大的拉应力。还可以将焊缝放在压板下进行试验，这时管子内侧焊缝受到拉伸。这种试验可以检查焊缝缺陷和焊缝附近母材的塑性，如果试样在试验中断裂，则对断裂面进行检查往往有助于确定缺陷的性质并采取修正措施。\n\n# (2）反向压扁试验（反弯试验）\n当要求对内侧焊缝做严格的检验时，可以在焊缝每一侧的 $9 0 ^ { \\circ }$ 处将管子纵向分开并压平。然后再反向弯曲，使焊缝处在弯曲曲率最大的位置上。焊缝出现裂纹或其他表面缺陷都是废品的标志。对断裂面进行检查，对于确定产生缺陷的原因是很有价值的。\n\n# （3）弯曲试验\nGB/T244-1999 (eqv IS08491 $:$ 1986（E)）《金属管弯曲试验方法》给出了金属管弯曲试验的一般要求。适当长度全截面直管绕一规定半径和带槽的弯心弯曲，直到弯曲角度达到相关产品标准所规定的值。一般情况下，焊缝置于与弯管呈 $9 0 ^ { \\circ }$ （即弯曲中性线）的位置。试验后钢管任何部位不得出现裂纹，且焊缝不得开裂。\n\n# （4）扩口试验\nGB/T242—1997《金属管扩口试验方法》给出了金属管扩口试验的一般要求。将一段短管子一端套在带有一定锥度的芯轴上加压，使钢管外径扩口达到规定的扩口率。扩口后试样不得出现裂缝或裂口。虽然这种检验应用较广（尤其适用于塑性材料的焊缝)，但是也会产生误判，尤其是当焊缝的镦出材料未从管子内侧除去时更是这样。镦出材料的存在往往会造成应力集中，导致焊缝处的过早断裂。\n\n# （5）高频焊焊缝的金相检验\n高频焊焊缝的金相检验常被用来确定焊缝的质量、完整性和热影响区的微观结构。\n\n# 25.5安全技术\n高频焊时，影响人身安全的最主要因素在于高频焊电源。高频发生器回路中的电压特高，般在 $5 \\sim 1 5 \\mathbf { k V }$ 。如果操作不当，一旦发生触电，必将导致严重人身伤亡事故。因此，为确保人员与设备的安全，除电源设备中已设置的保护装置外，通常还特别注意采取以下一些措施：\n\n1）高频发生器机壳与输出变压器必须良好接地，高频电流比低频电流更难接地，接地线应尽可能的短而直，接地电阻应不大于4Ω；而且设备周围特别是工人操作位置还应铺设耐压$3 5 \\mathbf { k } \\mathbf { V }$ 的绝缘橡胶板。\n\n2）禁止开门操作设备，在经常开闭的门上设置联锁门开关，保证只有门处在紧闭时，才能起动和操作设备。\n\n3）停电检修时，必须拉开总配电开关，并挂上“有人操作，不准合闸”的标牌；并在打开机门后，还需用放电棒使各电容器组放电。只准在放电后，才开始具体检修操作。\n\n4）一般都不允许带电检修；如实在必要时，操作者必须穿绝缘鞋、带绝缘手套，并必须另有专人监护。 2\n\n5）起动操作设备时，还应仔细检查冷却水系统，只在冷却水系统工作正常情况下，才准通电预热振荡管。\n\n另外，因为高频电磁场对人体和周围物体都有作用，可使周围金属发热，可使人体细胞组织产生振动，引起疲劳、头晕等症状，所以对高频设备裸露在机壳外面的各高频导体还需用薄铝板或铜板加以屏蔽，使工作场地的电场强度不大于$4 0 \\mathrm { V } / \\mathrm { m }$ 。\n\n# 参考文献\n[1] 中村孝，等．抵抗溶接：溶接全書［M］．東京：産報出版株式會社，1979.  \n[2] American Society for Metals.Welding，Brazing andSoldering，Metals Handbook． Ninth Edition Vol-ume6［M].Ohio：American Society for Metals,1983.  \n[3] 美国焊接学会．焊接手册：第三卷焊接方法［M］．清华大学焊接教研组，译，北京：机械工业出版社，1986.  \n[4] 机械工程手册电机工程手册编辑委员会．机械工程手册：第七卷第四三篇焊接、切割与胶接［M]．北京：机械工业出版社，1982.  \n[5] InyxaHOB H I CBapKa MeraIOB IpN BbICOKOuacTHOf HarpeBe【M].MAIIrH3，1962.  \n[6] 首钢电焊钢管厂，等．高频直缝焊管生产［M］.北京：冶金工业出版社，1982.  \n[7] 吴凤梧，等．国外高频直缝焊管生产［M］．北京：冶金工业出版社，1985.  \n[8] 辛希贤，等．管线钢的焊接［M］．西安：陕西科学技术出版社，1997：140-143.  \n[9] 介升旗．ERW焊管压扁试验性能评价与提高[J]．焊管，2005（5）：77-80.  \n[10] 张弘人．新日铁的焊接功率自动控制技术[J]．焊管，1986（4）：58-80.  \n[11] 高橘信夫．金属管の高周波溶接［J］．溶接技術，1973 (3)：43-69.  \n[12] BaHOB B BbICKOY aCTOTHOg CBaPKa MeTaIIOB[M]．M3πaTe/'CTBO MaIIHHoCTpoeHne，1979.  \n[13] 安滕成清，等.Cr-Mo系求用電縫鋼管の\"一ル造管技術［C]，溶接大會請演概要.82-S339: 15.  \n[14] 帅玉峰，等.1Cr18Ni9Ti；不锈钢管的高频焊接研究［J]．焊接，1987（3）．KHpo6 M B panHOyacTOTHaa CBaPKa IaTyHHbIXTpy6[J] .AbToMaTHueCKaa CBapKa，1963(11):44.  \n[16] 京極哲郎，等，電縫鋼管：にける溶接自动制御［J]．住友金属，1983，35（2）：\n\n# 阅读资料\npanaTOPHbIX Tpy6OK TOKaMHpaXNOuaCTOTbI[J].ABTOMaT nyeckag cBapa，1967（10）：175.[2] American Society for Metals. Source Book on lnno-vativeWelding Processes[M].New York：Amer-ican Society for Metals,1981.\n\n[3] 刘国漠，等．用铸造合金环做填充材料的排气阀冷凝堆焊［J]．焊接，1980（6）、  \n[4] 古里亚耶夫IN.电焊钢管的质量［M］.宋本仁，等译，北京：冶金工业出版社，1985.\n\n百思论坛\n\n# 舒舒藏书\n\n\n# 第26章 气焊气割及高压水射流切割\n",
    "summary": "（1）压扁试验, (2）反向压扁试验（反弯试验）, (3）漏磁检验, （3）弯曲试验, （4）扩口试验, （4）流体静水压试验, （5）高频焊焊缝的金相检验, 2.破坏性检验, 25.5安全技术, 参考文献, 第26章 气焊气割及高压水射流切割, 舒舒藏书, 阅读资料",
    "size": 3378
  },
  {
    "name": "第1卷_第5篇_其他焊接方法-part-54",
    "projectId": "5ET7VaxsU6Y6",
    "fileName": "第1卷_第5篇_其他焊接方法.pdf",
    "content": "气焊是金属熔接应用最早最广泛的焊接方法之-，是由氧气及燃气按一定比例混合燃烧所提供热源。\n\n在电弧焊、 $\\mathbf { C 0 } _ { \\mathfrak { z } }$ 气体保护焊、等离子焊接、激光焊接等先进的焊接方法迅速发展和广泛应用情况下，由于气焊加热速度慢，生产效率低，热影响区较大，且容易引起较大的变形的缺点，气焊应用范围越来越小。\n\n目前气焊主要应用于建筑、安装、维修及野外施工等条件卜的钢铁材料焊接。有部分企业在生产铜、铝等有色金属制品时，应用气焊在生产成本及操作灵活性等方面仍有其独特的优势。\n\n气割是利用燃气与氧混合燃烧产生的热量将工件加热到金属的燃烧温度，通过割炬喷嘴喷出的切割氧流，吹掉熔渣而形成割缝。\n\n切割的生产应用具有两个特性：一是与焊接生产的配套性，二是用于分离切割的独立性。\n\n1）用于与焊接生产的配套。作为焊接生产的第一道加工工序，切割产品的效率、尺寸精度直接影响焊接生产的效率、质量和成本。\n\n2）用于分离切割，即用切割的方法来代替机械加工，是当今较先进的工艺，例如大截面铸件或锻件的分离切割，重大锻件的毛坏备料、连铸机的热坏在线切割、结构件成形加工及大型旧钢结构设施拆除等。\n\n切割技术已从单一的氧乙炔火焰气割发展成为包括新型工业燃气火焰切割、等离子切割、激光切割、水射流切割等多能源、多种工艺方法在内的现代化切割技术，可切割的材料由通常的碳素钢和低合金钢发展到高合金钢、不锈钢、多种有色金属以及陶瓷、塑料、橡胶、皮革及其他非金属材料，应用领域覆盖了机械、造船、石油化工、矿山冶金、交通运输、家电和轻工等多种领\n\n域。\n\n现代化控制技术与切割技术相结合，研究开发出新一代的全自动切割设备，它不仅实现了切割生产的高度自动化和高效率，而且无论是形位公差，还是尺寸精度都已达到对焊接结构件无须再加工的程度，这样使热切割从传统的下料手段跃进为成形加工的方法，即变二次加工为一次成形加工。\n\n# 26.1气焊用气体及装备\n\n\n# 26.1.1气体及钢瓶\n1）气焊所用气体是由氧气加乙炔或丙烷、丙烯、氢气、炼焦煤气、汽油及装有填加剂的新型工业燃气混合而成，但在气焊效率及效果上其他燃气均不如氧乙炔气焊，本节主要介绍氧乙炔焊接。\n\n2）工业用氧气瓶是储存及运输高压气态氧的一种高压容器，它是由优质碳素钢或低合金钢\n\n![](images/38c8a0a658ddbfd08b31adf57284580bd60a154b32e9d60687363e3a819a4b4e.jpg)  \n图26-1乙炔钢瓶\n\n1一瓶阀 2一瓶颈3-可溶安全塞 4一瓶体 5—瓶座6—溶剂7—多孔物质\n\n冲压而成的圆柱形无缝容器，头部装有瓶阀并配有瓶帽，瓶体上装有两道防振橡胶圈。氧气钢瓶外表为天蓝色，并用黑漆标以“氧气”字样，现用氧气钢瓶的主要技术参数如表26-1所示。\n\n3）乙炔钢瓶是储存及运输乙炔的一种压力容器，其形状和构造如图26-1所示。瓶口安装专用的乙炔气阀，乙炔瓶内充满浸渍了丙酮的多孔物质。乙炔钢瓶外表是白色，并用红漆标以“乙炔”字样，其主要技术参数如表26-2所示。\n\n# 26.1.2焊炬、焊嘴及回火防止器\n\n\n# 1.焊炬\n氧气和乙炔通过焊炬的混合室按一定比例混合后由焊嘴喷出，我国目前按燃气和氧气的混合方式的不同，分为射吸式和等压式两种焊炬。",
    "summary": "作者张华 审者韩永馗",
    "size": 1390
  },
  {
    "name": "第1卷_第5篇_其他焊接方法-part-55",
    "projectId": "5ET7VaxsU6Y6",
    "fileName": "第1卷_第5篇_其他焊接方法.pdf",
    "content": "表26-1氧气钢瓶主要技术参数  \n\n<table><tr><td rowspan=1 colspan=1>高度/mm</td><td rowspan=1 colspan=1>外径/mm</td><td rowspan=1 colspan=1>重量/kg</td><td rowspan=1 colspan=1>容积/</td><td rowspan=1 colspan=1>工作压力/MPa</td><td rowspan=1 colspan=1>水压试验压力名义装立量/MPa</td><td rowspan=1 colspan=1>水压试验压力名义装立量/m</td><td rowspan=1 colspan=1>瓶阀型号</td></tr><tr><td rowspan=1 colspan=1>1150 ±201370 ±201490 ± 20</td><td rowspan=1 colspan=1>$219</td><td rowspan=1 colspan=1>45±255±257±2</td><td rowspan=1 colspan=1>334044</td><td rowspan=1 colspan=1>15</td><td rowspan=1 colspan=1>22.5</td><td rowspan=1 colspan=1>566.5</td><td rowspan=1 colspan=1>QF--2铜阀</td></tr></table>\n\n表26-2乙炔瓶主要技术参数  \n\n<table><tr><td rowspan=1 colspan=1>容积/L</td><td rowspan=1 colspan=1>外径/mm</td><td rowspan=1 colspan=1>高度/mm</td><td rowspan=1 colspan=1>重量/kg</td><td rowspan=1 colspan=1>工作压力/MPa</td><td rowspan=1 colspan=1>充装量/kg</td></tr><tr><td rowspan=1 colspan=1>41.0</td><td rowspan=1 colspan=1>260</td><td rowspan=1 colspan=1>1050</td><td rowspan=1 colspan=1>~60</td><td rowspan=1 colspan=1>1. 55</td><td rowspan=1 colspan=1>6.3~7.0</td></tr></table>\n\n氧气通过喷嘴以高速进入射吸管，将低压乙炔吸人射吸管。氧气与乙炔以一定的比例在混合室内混合后从焊嘴喷出，点燃混合气体成为所需要的焊接火焰。乙炔压力较低时，由于氧气高速射人吸管而产生的负压，也能保证正常工作（一般乙炔压力大于 $0 . 0 0 1 \\mathrm { M P a }$ 即可），其结构见图26-2。射吸式焊炬主要技术参数见表26-3。\n\n![](images/d28b2151756297cbca637df7c5a11ed6e10145b7fd10762ccc0afd96dfeca280.jpg)  \n图26-2射吸式焊炬\n\n1-焊嘴2—混合室 3-射吸管 4-喷嘴 5-氧气阀6—氧气导管 7-乙炔导管 8-乙炔阀\n\n表26-3射吸式焊炬主要技术参数  \n\n<table><tr><td rowspan=1 colspan=1>焊炬型号</td><td rowspan=1 colspan=1>H01-2</td><td rowspan=1 colspan=5>H01-6</td><td rowspan=1 colspan=5>H01-12</td><td rowspan=1 colspan=5>H01-20</td><td rowspan=1 colspan=3>H02-1</td></tr><tr><td rowspan=1 colspan=1>焊嘴号码</td><td rowspan=1 colspan=1>1~5</td><td rowspan=1 colspan=1>1</td><td rowspan=1 colspan=1>2</td><td rowspan=1 colspan=1>3</td><td rowspan=1 colspan=1>4</td><td rowspan=1 colspan=1>5</td><td rowspan=1 colspan=1>1</td><td rowspan=1 colspan=1>2</td><td rowspan=1 colspan=1>3</td><td rowspan=1 colspan=1>4</td><td rowspan=1 colspan=1>5</td><td rowspan=1 colspan=1>1</td><td rowspan=1 colspan=1>2</td><td rowspan=1 colspan=1>3</td><td rowspan=1 colspan=1>4</td><td rowspan=1 colspan=1>5</td><td rowspan=1 colspan=1>1</td><td rowspan=1 colspan=1>2</td><td rowspan=1 colspan=1>3</td></tr><tr><td rowspan=1 colspan=1>焊嘴孔径/mm</td><td rowspan=1 colspan=1>0.5~0.9</td><td rowspan=1 colspan=1>0.9</td><td rowspan=1 colspan=1>1.01.1</td><td rowspan=1 colspan=1>1.01.1</td><td rowspan=1 colspan=1>1.2</td><td rowspan=1 colspan=1>1.3</td><td rowspan=1 colspan=1>1.4</td><td rowspan=1 colspan=1>1.61</td><td rowspan=1 colspan=1>1.8</td><td rowspan=1 colspan=1>2.0</td><td rowspan=1 colspan=1>2. 2</td><td rowspan=1 colspan=1>2.4</td><td rowspan=1 colspan=1>2. 6</td><td rowspan=1 colspan=1>2.8</td><td rowspan=1 colspan=1>3.0</td><td rowspan=1 colspan=1>3.2</td><td rowspan=1 colspan=1>0.5</td><td rowspan=1 colspan=1>0.7</td><td rowspan=1 colspan=1>10.9</td></tr><tr><td rowspan=1 colspan=1>焊接低碳钢厚度/mm</td><td rowspan=1 colspan=1>0.5~2</td><td rowspan=1 colspan=1>1~2</td><td rowspan=1 colspan=1>2~3</td><td rowspan=1 colspan=1>3~4</td><td rowspan=1 colspan=1>4~5</td><td rowspan=1 colspan=1>5~6</td><td rowspan=1 colspan=1>6~7</td><td rowspan=1 colspan=1>7~8</td><td rowspan=1 colspan=1>8~9</td><td rowspan=1 colspan=1>9~10</td><td rowspan=1 colspan=1>10~12</td><td rowspan=1 colspan=1>10~12</td><td rowspan=1 colspan=1>12~14</td><td rowspan=1 colspan=1>14~16</td><td rowspan=1 colspan=1>16~18</td><td rowspan=1 colspan=1>18~20</td><td rowspan=1 colspan=1>0.2~0.4</td><td rowspan=1 colspan=1>0.4~0.7</td><td rowspan=1 colspan=1>0.7~1.0</td></tr></table>\n\n（续）",
    "summary": "（1）射吸式焊炬 - Part 1/2",
    "size": 3636
  },
  {
    "name": "第1卷_第5篇_其他焊接方法-part-56",
    "projectId": "5ET7VaxsU6Y6",
    "fileName": "第1卷_第5篇_其他焊接方法.pdf",
    "content": "<table><tr><td rowspan=1 colspan=1>焊炬型号</td><td rowspan=1 colspan=1>H01--2</td><td rowspan=1 colspan=5>H01-6</td><td rowspan=1 colspan=5>H01-12</td><td rowspan=1 colspan=5>H01-20</td><td rowspan=1 colspan=3>H02-1</td></tr><tr><td rowspan=1 colspan=1>氧气压力/MPa</td><td rowspan=1 colspan=1>0.1~0.25</td><td rowspan=1 colspan=1>0.2</td><td rowspan=1 colspan=1>0.25</td><td rowspan=1 colspan=1>0.3</td><td rowspan=1 colspan=1>0.350.4</td><td rowspan=1 colspan=1>0.350.4</td><td rowspan=1 colspan=1>0.4</td><td rowspan=1 colspan=1>0.45</td><td rowspan=1 colspan=1>0.5</td><td rowspan=1 colspan=1>0.6</td><td rowspan=1 colspan=1>0.7</td><td rowspan=1 colspan=1>0.6</td><td rowspan=1 colspan=1>0.65</td><td rowspan=1 colspan=1>0.7</td><td rowspan=1 colspan=1>0.75</td><td rowspan=1 colspan=1>0.81</td><td rowspan=1 colspan=1>0.1</td><td rowspan=1 colspan=1>0.15</td><td rowspan=1 colspan=1>0.2</td></tr><tr><td rowspan=1 colspan=1>乙炔压力/MPa</td><td rowspan=1 colspan=1>0.001~0.12</td><td rowspan=1 colspan=5>0.001~0.12</td><td rowspan=1 colspan=5>0.001~0.12</td><td rowspan=1 colspan=5>0.001~0.12</td><td rowspan=1 colspan=3>0.001~0.12</td></tr></table>",
    "summary": "（1）射吸式焊炬 - Part 2/2",
    "size": 1144
  },
  {
    "name": "第1卷_第5篇_其他焊接方法-part-57",
    "projectId": "5ET7VaxsU6Y6",
    "fileName": "第1卷_第5篇_其他焊接方法.pdf",
    "content": "# （2）等压式焊炬\n氧气和乙炔各自以一定压力和流量进入混合室混合后由焊嘴喷出，点燃后形成气焊火焰。等压式焊炬较射式焊炬结构简单，只要进入焊炬的气体压力不变，就可保证气焊火焰的稳定。等压式焊炬的乙炔压力较高，所以产生回火的几率比射吸式焊炬低。等压式焊炬主要其结构见图26-3，技术参数见表26-4。\n\n![](images/85080d46c687786d09d220f215b3177892d5c9d28a1dafa2fb2df46e0b2c85b1.jpg)  \n图26-3等压式焊炬结构1—混合室2一调节阀3一氧气导管4一乙炔导管\n\n表26-4等压式焊炬主要技术参数  \n\n<table><tr><td rowspan=1 colspan=1>型号</td><td rowspan=1 colspan=1>焊接低碳钢厚度/mm</td><td rowspan=1 colspan=1>嘴号</td><td rowspan=1 colspan=1>孔径/mm</td><td rowspan=1 colspan=1>氧气工作压力/MPa</td><td rowspan=1 colspan=1>乙炔工作压力/MPa</td></tr><tr><td rowspan=5 colspan=1>H02-120.5~12</td><td rowspan=5 colspan=1>H02-120.5~12</td><td rowspan=1 colspan=1>1</td><td rowspan=1 colspan=1>0.6</td><td rowspan=1 colspan=1>0.2</td><td rowspan=1 colspan=1>0.02</td></tr><tr><td rowspan=1 colspan=1>2</td><td rowspan=1 colspan=1>1.0</td><td rowspan=1 colspan=1>0.25</td><td rowspan=1 colspan=1>0.03</td></tr><tr><td rowspan=1 colspan=1>3</td><td rowspan=1 colspan=1>1.4</td><td rowspan=1 colspan=1>0.3</td><td rowspan=1 colspan=1>0.04</td></tr><tr><td rowspan=1 colspan=1>4</td><td rowspan=1 colspan=1>1.8</td><td rowspan=1 colspan=1>0.35</td><td rowspan=1 colspan=1>0.05</td></tr><tr><td rowspan=1 colspan=1>5</td><td rowspan=1 colspan=1>2.2</td><td rowspan=1 colspan=1>0.4</td><td rowspan=1 colspan=1>0.06</td></tr><tr><td rowspan=7 colspan=1>H02-200.5~20</td><td rowspan=7 colspan=1>H02-200.5~20</td><td rowspan=1 colspan=1>1</td><td rowspan=1 colspan=1>0.6</td><td rowspan=1 colspan=1>0.2</td><td rowspan=1 colspan=1>0.02</td></tr><tr><td rowspan=1 colspan=1>2</td><td rowspan=1 colspan=1>1.0</td><td rowspan=1 colspan=1>0.25</td><td rowspan=1 colspan=1>0.03</td></tr><tr><td rowspan=1 colspan=1>3</td><td rowspan=1 colspan=1>1.4</td><td rowspan=1 colspan=1>0.3</td><td rowspan=1 colspan=1>0.04</td></tr><tr><td rowspan=1 colspan=1>4</td><td rowspan=1 colspan=1>1.8</td><td rowspan=1 colspan=1>0.35</td><td rowspan=1 colspan=1>0.05</td></tr><tr><td rowspan=1 colspan=1>5</td><td rowspan=1 colspan=1>2.2</td><td rowspan=1 colspan=1>0.4</td><td rowspan=1 colspan=1>0.06</td></tr><tr><td rowspan=1 colspan=1>6</td><td rowspan=1 colspan=1>2.6</td><td rowspan=1 colspan=1>0.5</td><td rowspan=1 colspan=1>0.07</td></tr><tr><td rowspan=1 colspan=1>7</td><td rowspan=1 colspan=1>3.0</td><td rowspan=1 colspan=1>0.6</td><td rowspan=1 colspan=1>0.08</td></tr></table>\n\n国产焊炬主要以乙炔燃气为主。近几年新型工业燃气的发展，现在国内部分企业也生产新型燃气焊炬、焊嘴，新型燃气焊炬和乙炔焊炬外形上是一样的，内部结构略有区别，主要是射吸喷嘴孔径加大。新型燃气焊嘴和乙炔焊嘴结构区别较大，乙炔焊嘴为单孔道，新型燃气多孔道，为提高火焰稳定性，割嘴嘴芯要有内缩。由于新型燃气与乙炔气相比火焰温度低，燃烧速度慢、耗氧量大，气焊效果不如乙炔。目前主要应用于铜、铝等有色金属气焊、薄板（ ${ \\bf 2  m m }$ 以下）碳钢的气焊及钢板的加热校形及表面淬火等。\n\n# （3）回火防止器\n回火防止器是装在燃气系统上的一种安全装置，当燃气系统发生回火时，防止火焰或燃烧气体进入燃气管路或燃气源逆燃引起爆炸事故的一种安全装置。在使用乙炔的气体的管路场合，必须装置回火防止器，且应设在乙炔源与焊炬之间部位。\n\n回火防止器通常按以下特征分类：\n\n1）按工作压力分为低压 ${ \\leqslant } 0 . 0 1 \\mathbf { M } \\mathbf { P a }$ 和中压$0 . 0 1 \\sim 0 . 1 5 \\mathrm { M P a } _ { \\cdot }$ 。\n\n2）按乙炔流量分为岗位式（流量 $3 m ^ { 3 } / \\mathbf { h }$ ）和管道式（流量 ${ > } 4 m ^ { 3 } / \\hbar$ ）。\n\n3）按阻火介质分为干式和湿式。\n\n湿式：是用水作阻火介质，湿式由于要经常加水及在冬天使用时，每次工作完毕，要把水全部排出并冲洗，目前应用的较少。\n\n干式：是用微孔金属或微孔陶瓷做防护介质，是目前应用最广的回火防止器。\n\n4）干式回火防止器的工作原理及结构：\n\n$\\textcircled{1}$ 正常工作时，乙炔从进气管，经过滤网滤去杂质后，通过逆止阀，止火管周围空隙，由出气接头流出供焊炬使用。",
    "summary": "（2）等压式焊炬, （3）回火防止器",
    "size": 3118
  },
  {
    "name": "第1卷_第5篇_其他焊接方法-part-58",
    "projectId": "5ET7VaxsU6Y6",
    "fileName": "第1卷_第5篇_其他焊接方法.pdf",
    "content": "# 百思论坛\n$\\textcircled{2}$ 当发生回火时，燃烧气体产生的高气压顶开泄压阀泄压，具有微孔的阻火管使火焰扩散速度迅速趋于零，高气压同时经阻火管作用于逆止阀，切断气源，从而阻止了回火的继续扩展。该类回火防止器阻火性能好，结构简单，体积小，重量轻，可在低温下使用。干式回火防止器的结构见图26-4，表26-5为干式回火防止器的型号及参数。\n\n![](images/794b001a7e846db4977d66eeab90593448dc33948f18c4650fff973f8f43d6e8.jpg)  \n图26-4干式回火防止器结构\n\n1—防松螺母2—连接螺母3一过滤网4-档圈   \n5一回火防止阀6—小0形圈7-逆止阀 8一大   \n0形圈9—逆气弹簧10—弹性垫圈11一压圈\n\n12—本体13一止火管14—泄压阀弹簧 15—泄压阀16—密封垫圈\n\n表26-5干式回火防止器型号及参数  \n\n<table><tr><td rowspan=1 colspan=1>产品型号技术参数</td><td rowspan=1 colspan=1>I型</td><td rowspan=1 colspan=1>Ⅱ型</td><td rowspan=1 colspan=1>Ⅲ型</td><td rowspan=1 colspan=1>V型</td><td rowspan=1 colspan=1>V型</td><td rowspan=1 colspan=1>V型</td></tr><tr><td rowspan=1 colspan=1>工作压力/MPa</td><td rowspan=1 colspan=1>0.12</td><td rowspan=1 colspan=1>0.12</td><td rowspan=1 colspan=1>0.12</td><td rowspan=1 colspan=1>0.12</td><td rowspan=1 colspan=1>0.12</td><td rowspan=1 colspan=1>0.12</td></tr><tr><td rowspan=1 colspan=1>流量/（m/h)</td><td rowspan=1 colspan=1>5</td><td rowspan=1 colspan=1>3</td><td rowspan=1 colspan=1>6</td><td rowspan=1 colspan=1>20</td><td rowspan=1 colspan=1>15</td><td rowspan=1 colspan=1>80</td></tr></table>\n\n# 26.1.3减压器\n1）减压器的作用是将钢瓶或管路内的高压气体调节成工作时所用的压力，并保持在使用过程中工作压力的稳定。减压器按使用气体的种类可分为氧气减压器及乙炔减压器及新型工业燃气减压器等。\n\n2）减压器按使用位置不同分为钢瓶减压器、管路减压器两种，接工作原理可分为：单级正作用式，单级反作用式和双级三种。\n\n图26-5为单级正作用减压器的结构及工作原理示意图。高压气体的压力在活门下面，具有帮助开大活门的作用，故称正作用式。\n\n![](images/e68136c09ec021ece76c98740babfa0c07ce2d064abd254e18e35e9e5a78fc6e.jpg)  \n图26-5单级正作用减压器\n\n图26-6为单级反作用式减压器的结构及工作原理示意图。它的工作原理与正作用式正好相反。高压气体的压力作用在活门上面，故高压压力高时活门开启度反而减小。\n\n单级正作用减压器和单级反作用减压器的使用方法基本相同，相比之下，反作用减压器更容易保证活门气密性，而且瓶内气体也能得到充分的利用，故目前反作用式减压器应用更为普通。\n\n双级减压器实际上是由两个单级减压器串联组合在一个装置内构成的，主要应用在压力的平稳性要求较高及气体流量需要量较大的条件下。它有以下的组成方式：\n\n1）第一级为正作用式，第二级为反作用式。  \n2）第一级为反作用式，第二级为正作用式。  \n3）两级都是正作用式。\n\n4）两级都是反作用式。\n\n单级减压器的优点是：结构简单，使用方便；但输出气体压力的稳定性差，并且当输出气体流量大时，或在冬天容易发生冻结现象。\n\n![](images/1aac5cb836b80230bf21b5abfc8db2d5a14dcde55b78b533595f6efb1c326579.jpg)  \n图26-6单级反作用式减压器的结构及工作原理\n\n1-调节螺栓2—调节弹簧3--弹性薄膜   \n4一活门项杆5—高压表6一副弹簧   \n7-高压气室8一减压活门9一安全   \n阀10—低压表11—出气管   \n12—低压气室13一本体\n\n# 26.2气焊工艺\n\n\n# 26.2.1气焊火焰\n乙炔的完全燃烧是按下列方程式进行的：$\\mathrm { C } _ { 2 } \\mathrm { H } _ { 2 } + 2 . 5 \\mathbf { 0 } _ { 2 } = 2 \\mathrm { C O } _ { 2 } + \\mathrm { H } _ { 2 } \\mathbf { 0 } + 1 3 0 2 . 7 \\mathrm { k J } / \\mathrm { m o l }$\n\n根据上述化学方程式，即1个体积的乙炔完全燃烧需要2.5个体积的氧。\n\n燃烧过程中的氧来自焊矩和空气两个途径，反应式如下：\n\n来自焊矩参加反应的氧 $\\mathrm { C } _ { 2 } \\mathrm { H } _ { 2 } + \\mathrm { O } _ { 2 } = 2 \\mathrm { C O } +$ $\\mathrm { H } _ { 2 } \\ + 4 5 0 . 4 \\mathrm { k J / m o l }$ (26-2)\n\n来自空气中参加反应的氧 $2 { \\bf C } { \\bf 0 } + { \\bf H } _ { 2 } + { \\bf \\Delta }$ $1 . 5 \\mathrm { O } _ { 2 } = 2 \\mathrm { C O } _ { 2 } + \\mathrm { H } _ { 2 } \\mathrm { O } + 8 5 2 . 3 \\mathrm { k J } / m o l$\n\n由式（26-2）看出，1个体积的乙炔与由焊炬提供1个体积的氧气燃烧的火焰叫做正常焰。但实际上，由于一少部分氢与混合气中的氧燃烧成为水蒸气，以及氧气的不纯缘故，所以由焊炬提供的氧气要多一些，即达到氧气与乙炔的比例为1.1\\~1.2时才能调成正常焰。正常焰是气焊金属最合适的火焰，应用最广。正常焰从肉眼看有轮廓明显的焰心，焰心的端部成圆形。\n\n当氧气与乙炔的混合比小于1:1时，火焰变成碳化焰。碳化焰的焰心轮廓不如正常焰明显。碳化焰具有较强的还原作用，也有一定的渗碳作用。轻微碳化焰适用于气焊高碳钢、高速钢、硬质合金钢、蒙乃尔合金钢、碳化钨和铝青铜等。\n\n当氧气与乙炔的混合比大于1:2时，火焰变成氧化焰，焰心呈圆锥体形状。氧气过剩时由于氧化焰强烈，火焰的焰心及外焰都大为缩短。燃烧时带有强烈的噪声，噪声的大小决定于氧气的压力和火焰气体中的混合比，混合气中氧气含量越多，噪声越大。轻微的氧化焰适用于气焊黄铜、锰黄铜、镀锌铁等。三种火焰形状见图26-7。正常氧乙炔火焰距离内部焰心的火焰温度见表26-6。\n\n![](images/838ec7773a92dfcdff7d691f62614e76d55c0e621b237076591bd4bd5c5a02ff.jpg)  \n图26-7三种火焰形状\n\na）中性火焰b)碳化火焰c）氧化火焰\n\n表26-6焰心火焰温度  \n\n<table><tr><td rowspan=1 colspan=1>距离内部焰心/mm</td><td rowspan=1 colspan=1>温度/℃</td></tr><tr><td rowspan=1 colspan=1>3</td><td rowspan=1 colspan=1>3050~3150</td></tr><tr><td rowspan=1 colspan=1>8  4  好</td><td rowspan=1 colspan=1>2850~3050</td></tr><tr><td rowspan=1 colspan=1>11       Q</td><td rowspan=1 colspan=1>2650~2850</td></tr><tr><td rowspan=1 colspan=1>20</td><td rowspan=1 colspan=1>2450~2650</td></tr></table>\n\n# 26.2.2气焊工艺参数\n\n\n# 1.火焰功率\n火焰功率是由焊炬型号及焊嘴号大小决定的。实际生产中，要根据工件厚度选择焊炬型号和焊嘴号。\n\n每种型号的焊炬及焊嘴，可以在一定范围内调节火焰大小。焊接纯铜等导热性强的工作时，火焰功率应大些。非平焊位置气焊时，火焰功率应小些。\n\n# 2.焊接方式\n气焊有两种方式，左向焊及右向焊，左向焊适用于焊接薄板，右向焊适用于焊接厚度较大的工件。焊接方式见图26-8。\n\n![](images/36ad0017a0daf3dd4422f95abdb08ed751b8b2515b22d97f8b28b42a90cb8057.jpg)  \n图26-8焊接方式a）左向焊b）右向焊",
    "summary": "1.火焰功率, 2.焊接方式, 26.1.3减压器, 26.2.1气焊火焰, 26.2.2气焊工艺参数, 26.2气焊工艺, 百思论坛",
    "size": 4000
  },
  {
    "name": "第1卷_第5篇_其他焊接方法-part-59",
    "projectId": "5ET7VaxsU6Y6",
    "fileName": "第1卷_第5篇_其他焊接方法.pdf",
    "content": "焊丝的选择要根据焊接工件的材质及厚度，选择与工件化学成分相同的焊丝及厚度相适应直径。焊丝直径选择见表26-7。\n\n表26-7气焊焊丝直径的选择  \n\n<table><tr><td>工件厚度 /mm</td><td>1~2</td><td></td><td></td><td>2~33~55~1010~15&gt;15</td><td></td><td></td></tr><tr><td>焊丝直径 /mm</td><td>1~2</td><td>2</td><td>2~3</td><td>3~44~66~8</td><td></td><td></td></tr></table>\n\n# 4.焊嘴倾斜角度\n当焊嘴垂直于焊件表面（即焊嘴中心线与焊件的表面成 $9 0 ^ { \\circ }$ 夹角）时，火焰能量最为集中，同时焊接工作吸收热量也最大。随着焊嘴与工件的夹角变化，焊接工件吸收的热量也随着下降。角度变化越大，下降也越大。\n\n在正常情况下，对于熔点高，导热性好，厚度较大的焊件，应使接头处吸收的热量大，反之则应小。焊嘴倾角变化与焊接厚度关系见图26-9。\n\n![](images/8d69dfe3f426a19caa8b2bb8d58cb9eefc1f1fd30ce6e4ef940ad59c84edbe15.jpg)  \n图26-9焊嘴倾角变化与焊接厚度关系\n\n在焊接过程中，为提高效率，气焊的预热，焊接和结尾三个过程中，焊嘴的角度也是在变化中，气焊过程焊嘴角度变化见图26-10。\n\n![](images/c7ca45e1ed0f524a93217a0e6a0f4daa30778e0091cdc3e3045a9df9487b6be9.jpg)  \n图26-10气焊过程焊嘴角度变化\n\n5.气焊接头形式\n\n![](images/338532dd2864d781574f4f4809f06a9e38a8b8738e13a8a5073c8e012a19a130.jpg)  \n图26-11气焊板一板接头形式\n\n根据气焊件的接头强度不同，可采用多种接头形式。气焊板一板对接时，经常采用的接头形式为卷边接头、对接接头、角接接头和搭接接头等，气焊板一板头形式见图26-11。\n\n气焊棒料接头时，经常采用对接和搭接接头。对接根据直径的大小又分为不开坡口及开“V”、“X”圆周坡口两种接头形式，一般 $\\phi 3 \\mathrm { m m }$ 以下不用开坡口， $\\phi 3 \\mathsf { m m }$ 以上要开坡口。棒料接头形式见图26-12。\n\n![](images/c9e11361048ef747313f66cd4797a3cbad3a7cd7e3a729d9a72ee0d345c6de18.jpg)  \n图26-12棒料接头形式\n\n气焊管子时，气焊接头形式按管子的壁厚的变化，分为不开坡口与开“V”形坡口两种形式。气焊管子接头形式见表26-8。\n\n表26-8管子接头形式  \n\n<table><tr><td rowspan=1 colspan=1>示意图</td><td rowspan=1 colspan=1>壁厚8/mm</td><td rowspan=1 colspan=1>间隙c/mm</td><td rowspan=1 colspan=1>钝边p/mm</td><td rowspan=1 colspan=1>坡口角度α/℃</td></tr><tr><td rowspan=1 colspan=1>F</td><td rowspan=1 colspan=1>≤2.5</td><td rowspan=1 colspan=1>1.0~2.0</td><td rowspan=1 colspan=1></td><td rowspan=1 colspan=1></td></tr><tr><td rowspan=4 colspan=1>αIL</td><td rowspan=1 colspan=1>2.5~4</td><td rowspan=1 colspan=1>1.5~2.0</td><td rowspan=1 colspan=1>0.5~1.5</td><td rowspan=1 colspan=1>60~70</td></tr><tr><td rowspan=1 colspan=1>4~6</td><td rowspan=1 colspan=1>2.0~3.0</td><td rowspan=1 colspan=1>1.0~1.5</td><td rowspan=1 colspan=1>60~80</td></tr><tr><td rowspan=1 colspan=1>6~10</td><td rowspan=1 colspan=1>2.0~3.0</td><td rowspan=1 colspan=1>1.0~2.0</td><td rowspan=1 colspan=1>60~90</td></tr><tr><td rowspan=1 colspan=1>≥10</td><td rowspan=1 colspan=1>2.0~3.0</td><td rowspan=1 colspan=1>2.0~3.0</td><td rowspan=1 colspan=1>60~90</td></tr></table>\n\n牌号及主要成分见表26-9。",
    "summary": "3.焊丝的选择",
    "size": 2253
  },
  {
    "name": "第1卷_第5篇_其他焊接方法-part-60",
    "projectId": "5ET7VaxsU6Y6",
    "fileName": "第1卷_第5篇_其他焊接方法.pdf",
    "content": "# 26.3气焊材料\n2）焊剂。气焊焊剂是气焊时的助熔剂，其主要作用是去除氧化物，改善母材润湿性等。焊剂牌号及用途见表26-10。\n\n1）焊丝气焊的焊丝与填充金属的作用与熔化的母材一起组成金属焊缝，因此气焊时应根据焊接母材的成分选用成分类型相同的焊丝。焊丝\n\n（质量分数， $\\%$ ）\n\n表26-9焊丝牌号及主要成分  \n铸铁焊丝   \n碳钢、低合金钢焊丝   \n\n<table><tr><td rowspan=1 colspan=1>牌号</td><td rowspan=1 colspan=1>C</td><td rowspan=1 colspan=1>Mn</td><td rowspan=1 colspan=1>S</td><td rowspan=1 colspan=1>P</td><td rowspan=1 colspan=1>Si</td><td rowspan=1 colspan=1>ZRE</td><td rowspan=1 colspan=1>用途</td></tr><tr><td rowspan=1 colspan=1>HS401</td><td rowspan=1 colspan=1>3.0~4.2</td><td rowspan=1 colspan=1>0.3~0.8</td><td rowspan=1 colspan=1>0.08</td><td rowspan=1 colspan=1>≤0.5</td><td rowspan=1 colspan=1>2.8~3.6</td><td rowspan=1 colspan=1>1</td><td rowspan=1 colspan=1>灰铸铁</td></tr><tr><td rowspan=1 colspan=1>HS402</td><td rowspan=1 colspan=1>3.8~4.2</td><td rowspan=1 colspan=1>0.5~0.8</td><td rowspan=1 colspan=1>≤0.05</td><td rowspan=1 colspan=1>&gt; ≤0.5</td><td rowspan=1 colspan=1>3.0-3.6</td><td rowspan=1 colspan=1>0.08~1.5</td><td rowspan=1 colspan=1>球墨铸铁</td></tr></table>\n\n表26-10焊剂牌号及主要成分  \n\n<table><tr><td rowspan=1 colspan=1>牌号</td><td rowspan=1 colspan=1>C</td><td rowspan=1 colspan=1>Mn</td><td rowspan=1 colspan=1>Si</td><td rowspan=1 colspan=1>2Re</td><td rowspan=1 colspan=1>Al</td><td rowspan=1 colspan=1>s</td><td rowspan=1 colspan=1>P</td></tr><tr><td rowspan=1 colspan=1>Ho8MnReA</td><td rowspan=1 colspan=1>≤0.10</td><td rowspan=1 colspan=1>1.00~1.30</td><td rowspan=1 colspan=1>0.10~0.30</td><td rowspan=1 colspan=1>0.10（加人量）</td><td rowspan=1 colspan=1>0.50（加人量）</td><td rowspan=1 colspan=1>≤0.030</td><td rowspan=1 colspan=1>≤0.030</td></tr></table>\n\n（质量分数， $\\%$ ）\n\n不锈钢及耐热钢  \n\n<table><tr><td rowspan=1 colspan=1>牌号</td><td rowspan=1 colspan=1>瓷士粉</td><td rowspan=1 colspan=1>大理石</td><td rowspan=1 colspan=1>钛白粉</td><td rowspan=1 colspan=1>低碳锰铁</td><td rowspan=1 colspan=1>硅铁</td><td rowspan=1 colspan=1>钛铁</td></tr><tr><td rowspan=1 colspan=1>CJ101</td><td rowspan=1 colspan=1>30</td><td rowspan=1 colspan=1>28</td><td rowspan=1 colspan=1>20</td><td rowspan=1 colspan=1>10</td><td rowspan=1 colspan=1>6</td><td rowspan=1 colspan=1>6</td></tr></table>\n\n# 百思论坛\n（续）\n\n钢   \n\n<table><tr><td rowspan=1 colspan=6>铸铁</td></tr><tr><td rowspan=1 colspan=1>牌号</td><td rowspan=1 colspan=1>H3BO3</td><td rowspan=1 colspan=1>Na2CO3</td><td rowspan=1 colspan=1>NaHCO3</td><td rowspan=1 colspan=1>MnO2</td><td rowspan=1 colspan=1>NaNO3</td></tr><tr><td rowspan=1 colspan=1>CJ201</td><td rowspan=1 colspan=1>18</td><td rowspan=1 colspan=1>40</td><td rowspan=1 colspan=1>20</td><td rowspan=1 colspan=1>7</td><td rowspan=1 colspan=1>15</td></tr></table>\n\n铝   \n\n<table><tr><td rowspan=1 colspan=1>牌号</td><td rowspan=1 colspan=1>HBO3</td><td rowspan=1 colspan=1>Na2B4O7</td><td rowspan=1 colspan=1>A1P04</td></tr><tr><td rowspan=1 colspan=1>CJ301</td><td rowspan=1 colspan=1>76~79</td><td rowspan=1 colspan=1>16.5~18.5</td><td rowspan=1 colspan=1>4~5.5</td></tr></table>\n\n# 26.4气割工艺\n气割的原理是用燃气与氧混合燃烧产生的热量（即预热火焰的热量）预热金属表面，使预热处金属达到燃烧温度，并使其呈活化状态，然后送进高纯度、高速度的切割氧流，使金属（主要是铁）在氧中剧烈燃烧，生成氧化熔渣同时放出大量热量，借助这些燃烧热和熔渣不断加热切口处金属，并使热量迅速传递，直到工件底部，同时借助高速氧流的动量把燃烧生成的氧化熔渣吹除，被切工件与割炬相对移动形成割缝，达到切割金属的目的。从宏观上来说金属火焰切割的过程实际上是钢中的铁在高纯度氧流中燃烧的化学过程和借切割氧流动量排除熔渣的物理过程相结合的一种加工过程。\n\n<table><tr><td rowspan=1 colspan=1>牌号</td><td rowspan=1 colspan=1>KCl</td><td rowspan=1 colspan=1>NaC1</td><td rowspan=1 colspan=1>LiCI</td><td rowspan=1 colspan=1>NaF</td></tr><tr><td rowspan=1 colspan=1>CJ401</td><td rowspan=1 colspan=1>49.5~52</td><td rowspan=1 colspan=1>27~30</td><td rowspan=1 colspan=1>13.5~15</td><td rowspan=1 colspan=1>7.5~9</td></tr></table>\n\n所以乙炔化学性质很活泼，极容易发生燃烧爆炸事故；使用中要严格按照安全操作规程进行。\n\n# 26.4.1氧乙炔切割\n",
    "summary": "26.3气焊材料, 26.4.1氧乙炔切割, 26.4气割工艺, 百思论坛",
    "size": 3619
  },
  {
    "name": "第1卷_第5篇_其他焊接方法-part-61",
