Repository: LunaReborn/Welding-6m-Extractor

# 焊接文档 6M 专有词汇抽取工具

用于从焊接相关文档中抽取“人、机、料、法、环、测”六类专有词汇，并导出 JSON 和 Excel。

## 目录结构

```text
project/
  cli.py
  engine/
    document_loader.py
    chunker.py
    llm_client.py
    extractor_6m.py
    normalizer.py
    validator.py
    exporter.py
  prompts/
    welding_6m_extract.txt
    welding_6m_review.txt
  outputs/
  data/
```

## 安装

```bash
pip install -r requirements.txt
```

## 使用 Ollama

先启动 Ollama，并拉取模型：

```bash
ollama serve
ollama pull qwen2.5:7b
```

运行：

```bash
python cli.py --file data/氩弧焊标准作业指导书.docx --extractor ollama --model qwen2.5:7b --output outputs
```

启用二阶段复核：

```bash
python cli.py --file data/氩弧焊标准作业指导书.docx --extractor ollama --review --output outputs
```

File: data/hanjie_data/1.txt (part 48 of 68)
[
    "projectId": "5ET7VaxsU6Y6",
    "fileName": "第1卷_第5篇_其他焊接方法.pdf",
    "content": "乙炔在纯氧中燃烧的火焰温度可达 $3 1 0 0 \\mathrm { ‰}$ 以上，是气割用燃气中温度最高，早期应用量最大的燃气之一。\n\n乙炔在常温常压下是一种无色气体，其相对分子质量是26.038，密度为 $\\mathbf { 1 . 1 7 1 k g / m ^ { 3 } }$ 。乙炔与氧燃烧的化学反应式为：\n\n$$\n\\mathrm { C } _ { 2 } \\mathrm { H } _ { 2 } + 2 . 5 \\mathrm { O } _ { 2 } = \\mathrm { C O } _ { 2 } + \\mathrm { H } _ { 2 } \\mathrm { O } + 1 3 0 2 . 7 \\mathrm { k J / m o l }\n$$\n\n乙炔的燃烧热值（标准状态）：高热值为$5 8 5 0 2 \\mathbf { k J / m } ^ { 3 }$ ，低热值为 $5 6 4 8 8 \\mathbf { k J / m } ^ { 3 }$ 。乙炔的燃烧速度： $7 . 5 \\mathbf { m } / \\mathbf { s }$ （在纯氧中）， $4 . 7 \\mathrm { m / s }$ （在空气中）。乙炔的点火温度为 $3 0 5 \\mathrm { ‰}$ 。\n\n乙炔分子中的碳与碳之间是不饱和的叁键。\n\n# 2.气割工艺参数\n氧乙炔切割工艺主要是通过割炬和割嘴实现的，割炬分为射吸式割炬和等压式割炬。射吸式割炬大多为手工切割，等压式割炬大多为机器切割。用等压式割炬进行机器切割，其工艺参数见表26-11。用射吸式割炬进行切割，其工艺参数见表26-12。氧乙炔火焰温度高，燃烧速度快，火焰集中，预热金属时间短，但容易导致切口上棱角烧塌。",
    "summary": "1.乙炔的性质",
    "size": 756
  },
  {
    "name": "第1卷_第5篇_其他焊接方法-part-62",
    "projectId": "5ET7VaxsU6Y6",
    "fileName": "第1卷_第5篇_其他焊接方法.pdf",
    "content": "由于乙炔化学性质很活泼，极易发生燃烧爆炸事故。\n\n1）纯乙炔当温度大于 $2 0 0 \\sim 3 0 0 \\mathrm { ^ q C }$ 时即发生聚合反应。发生聚合时温度升高很容易发生爆炸，爆炸时气体温度达到 $2 5 0 0 \\sim 3 0 0 0 \\mathrm { c }$ ，压力增大10～12倍。压力越高，则聚合过渡爆炸的温度越低。温度越高，则聚合过渡爆炸的压力越低。为了解决乙炔的聚合爆炸的危险性，将乙炔溶解在丙酮里，装在有填料的专用溶解乙炔钢瓶中。\n\n2）乙炔和铜或银及其盐类长期接触会生成乙炔铜或乙炔银，这两种物质都是极易爆炸的物质，因此规定制造乙炔器的零部件不能采用铜、银及其质量分数高于 $70 \\%$ 的合金。\n\n3）乙炔中有氧存在时，其爆炸能力增大。乙炔与空气或纯氧的混合物在常压下温度达到燃点即能爆炸。乙炔在空气中的燃点为 $3 0 5 \\mathrm { { ‰} }$ ，在空气中的爆炸极限是 $2 , 3 \\% \\sim 8 0 . 7 \\%$ ，在氧气中的爆炸极限是 $2 . 3 \\% \\sim 9 3 \\%$ ，所以乙炔储存时绝对避免混进空气或氧气。\n\n4）乙炔的爆炸性与装乙炔的容器的形状、大小有关，容器直径愈大愈容易爆炸。乙炔不能直接装在使用的容器里，而乙炔气瓶制造工艺是很复杂的。\n\n5）乙炔由于燃烧速度非常快（空气中为\n\n$4 , 7 \\mathrm { m / s }$ ，在氧气中为 $7 . 5 \\mathbf { m } / \\mathbf { s }$ )，回火的速度也相当快，所以规定乙炔各级管路部位均要加装中央回火防止器和岗位回火防止器，并要经常检查其安全性。\n\n6）发生回火时必须立即关闭乙炔阀，切断乙炔气源。回火排除以后再点火时，一定要先给一些氧气吹除残余碳粒。\n\n表26-11氧乙炔等压式割炬（机器切割）工艺参数  \n表26-12氧乙炔射吸式工艺参数  ",
    "summary": "3.安全使用注意事项 - Part 1/3",
    "size": 815
  },
  {
    "name": "第1卷_第5篇_其他焊接方法-part-63",
    "projectId": "5ET7VaxsU6Y6",
    "fileName": "第1卷_第5篇_其他焊接方法.pdf",
    "content": "<table><tr><td rowspan=2 colspan=1>板厚/mm</td><td rowspan=2 colspan=1>切割氧孔径/mm</td><td rowspan=1 colspan=1>氧气压力</td><td rowspan=1 colspan=1>切割速度</td><td rowspan=1 colspan=2>气体消耗量/（L/min）</td></tr><tr><td rowspan=1 colspan=1>/MPa</td><td rowspan=1 colspan=1>/(cm/min)</td><td rowspan=1 colspan=1>氧   气</td><td rowspan=1 colspan=1>乙快</td></tr><tr><td rowspan=1 colspan=1>5</td><td rowspan=1 colspan=1>0.5~1.0</td><td rowspan=1 colspan=1>0.1~0.21</td><td rowspan=1 colspan=1>50~81</td><td rowspan=1 colspan=1>8.3-26.7</td><td rowspan=1 colspan=1>2.3~4.3</td></tr><tr><td rowspan=1 colspan=1>6</td><td rowspan=1 colspan=1>0.8~1.5</td><td rowspan=1 colspan=1>0.11~0.24</td><td rowspan=1 colspan=1>51-70</td><td rowspan=1 colspan=1>16.7~43.3</td><td rowspan=1 colspan=1>2.8-5.2</td></tr><tr><td rowspan=1 colspan=1>9</td><td rowspan=1 colspan=1>0.8~1.5</td><td rowspan=1 colspan=1>0.12~0.28</td><td rowspan=1 colspan=1>48~66</td><td rowspan=1 colspan=1>21.7~55</td><td rowspan=1 colspan=1>2.8~5.2</td></tr><tr><td rowspan=1 colspan=1>12</td><td rowspan=1 colspan=1>0.8~1.5</td><td rowspan=1 colspan=1>0.14~0.30</td><td rowspan=1 colspan=1>43~61</td><td rowspan=1 colspan=1>36~58.3</td><td rowspan=1 colspan=1>3.8~6.2</td></tr><tr><td rowspan=1 colspan=1>19</td><td rowspan=1 colspan=1>1.0~1.5</td><td rowspan=1 colspan=1>0.15~0.35</td><td rowspan=1 colspan=1>38~56</td><td rowspan=1 colspan=1>55~75</td><td rowspan=1 colspan=1>5.7-7.2</td></tr><tr><td rowspan=1 colspan=1>25</td><td rowspan=1 colspan=1>1.2~1.5</td><td rowspan=1 colspan=1>0.15~0.38</td><td rowspan=1 colspan=1>35~48</td><td rowspan=1 colspan=1>61.7~81.7</td><td rowspan=1 colspan=1>6.2~7.5</td></tr><tr><td rowspan=1 colspan=1>38</td><td rowspan=1 colspan=1>1.7~2.1</td><td rowspan=1 colspan=1>0.16~0.38</td><td rowspan=1 colspan=1>30~38</td><td rowspan=1 colspan=1>86.7-113</td><td rowspan=1 colspan=1>6.5~8.5</td></tr><tr><td rowspan=1 colspan=1>50</td><td rowspan=1 colspan=1>1.7~2.1</td><td rowspan=1 colspan=1>0.16~0.42</td><td rowspan=1 colspan=1>25~35</td><td rowspan=1 colspan=1>86.7~123</td><td rowspan=1 colspan=1>7.5~9.5</td></tr><tr><td rowspan=1 colspan=1>75</td><td rowspan=1 colspan=1>2.1-2.2</td><td rowspan=1 colspan=1>0.20-0.35</td><td rowspan=1 colspan=1>20~38</td><td rowspan=1 colspan=1>98.3~157</td><td rowspan=1 colspan=1>7.5~10.8</td></tr><tr><td rowspan=1 colspan=1>100</td><td rowspan=1 colspan=1>2.1~2.2</td><td rowspan=1 colspan=1>0.28~0.42</td><td rowspan=1 colspan=1>16~23</td><td rowspan=1 colspan=1>138~182</td><td rowspan=1 colspan=1>9.8~12.3</td></tr><tr><td rowspan=1 colspan=1>125</td><td rowspan=1 colspan=1>2.1~2.2</td><td rowspan=1 colspan=1>0.35~0.45</td><td rowspan=1 colspan=1>14~19</td><td rowspan=1 colspan=1>163~193</td><td rowspan=1 colspan=1>10.8~13.7</td></tr><tr><td rowspan=1 colspan=1>150</td><td rowspan=1 colspan=1>2.5</td><td rowspan=1 colspan=1>0.37~0.45</td><td rowspan=1 colspan=1>14~17</td><td rowspan=1 colspan=1>188~232</td><td rowspan=1 colspan=1>12.3~15.2</td></tr><tr><td rowspan=1 colspan=1>200</td><td rowspan=1 colspan=1>2.5</td><td rowspan=1 colspan=1>0.42~0.63</td><td rowspan=1 colspan=1>9~12</td><td rowspan=1 colspan=1>240~293</td><td rowspan=1 colspan=1>14.7~18.3</td></tr><tr><td rowspan=1 colspan=1>250</td><td rowspan=1 colspan=1>2.5~2.8</td><td rowspan=1 colspan=1>0.49~0.63</td><td rowspan=1 colspan=1>7~10</td><td rowspan=1 colspan=1>288~353</td><td rowspan=1 colspan=1>17.5~21.2</td></tr><tr><td rowspan=1 colspan=1>300</td><td rowspan=1 colspan=1>2.8~3.0</td><td rowspan=1 colspan=1>0.49-0.74</td><td rowspan=1 colspan=1>6~9</td><td rowspan=1 colspan=1>340~415</td><td rowspan=1 colspan=1>19.8~24.5</td></tr><tr><td rowspan=1 colspan=1>350</td><td rowspan=1 colspan=1>2.8~3.0</td><td rowspan=1 colspan=1>0.74</td><td rowspan=1 colspan=1>5~8</td><td rowspan=1 colspan=1>392~493</td><td rowspan=1 colspan=1>22.7~27.8</td></tr><tr><td rowspan=1 colspan=1>400</td><td rowspan=1 colspan=1>3.2~4.0</td><td rowspan=1 colspan=1>0.77</td><td rowspan=1 colspan=1>4.5~7.",
    "summary": "3.安全使用注意事项 - Part 2/3",
    "size": 3999
  },
  {
    "name": "第1卷_第5篇_其他焊接方法-part-64",
    "projectId": "5ET7VaxsU6Y6",
    "fileName": "第1卷_第5篇_其他焊接方法.pdf",
    "content": "5</td><td rowspan=1 colspan=1>442~643</td><td rowspan=1 colspan=1>27~33.8</td></tr><tr><td rowspan=1 colspan=1>450</td><td rowspan=1 colspan=1>3.7~4.0</td><td rowspan=1 colspan=1>0.84</td><td rowspan=1 colspan=1>4.3~7.5</td><td rowspan=1 colspan=1>493~795</td><td rowspan=1 colspan=1>30.7~39.2</td></tr><tr><td rowspan=1 colspan=1>500</td><td rowspan=1 colspan=1>4.0~5.0</td><td rowspan=1 colspan=1>0.95</td><td rowspan=1 colspan=1>3.8~7.5</td><td rowspan=1 colspan=1>547~970</td><td rowspan=1 colspan=1>30.8~46.\n\n<table><tr><td rowspan=2 colspan=1>型号G01-</td><td rowspan=1 colspan=1>割嘴</td><td rowspan=1 colspan=1>割嘴</td><td rowspan=1 colspan=1>切割低碳钢</td><td rowspan=1 colspan=1>切割氧孔</td><td rowspan=1 colspan=2>气体压力/MPa</td><td rowspan=1 colspan=2>气体消耗量(L·min）</td></tr><tr><td rowspan=1 colspan=1>号码</td><td rowspan=1 colspan=1>形式</td><td rowspan=1 colspan=1>厚度/mm</td><td rowspan=1 colspan=1>径/mm</td><td rowspan=1 colspan=1>氧气</td><td rowspan=1 colspan=1>乙炔</td><td rowspan=1 colspan=1>氧气</td><td rowspan=1 colspan=1>乙炔</td></tr><tr><td rowspan=1 colspan=1>30</td><td rowspan=1 colspan=1>123</td><td rowspan=1 colspan=1>环形</td><td rowspan=1 colspan=1>3~1010~2020~30</td><td rowspan=1 colspan=1>0.70.91.1</td><td rowspan=1 colspan=1>0.20.250.3</td><td rowspan=2 colspan=1>奇0.001~0.1</td><td rowspan=1 colspan=1>13.328.336.7</td><td rowspan=1 colspan=1>3.54.05.2</td></tr><tr><td rowspan=1 colspan=1>100</td><td rowspan=1 colspan=1>123</td><td rowspan=1 colspan=1>环形</td><td rowspan=1 colspan=1>10~2525~5050~100</td><td rowspan=1 colspan=1>1.01.31. 6</td><td rowspan=1 colspan=1>0.30.40.5</td><td rowspan=1 colspan=1>636.7~4558.2~71.7深91.7 ~121.7</td><td rowspan=1 colspan=1>5.8~6.7深   7.7~8.39.2~10</td></tr><tr><td rowspan=1 colspan=1>300</td><td rowspan=1 colspan=1>1234</td><td rowspan=1 colspan=1>环形</td><td rowspan=1 colspan=1>100-150150~200200~250250~300</td><td rowspan=1 colspan=1>1.82.22.63.0</td><td rowspan=1 colspan=1>0.50.650.81.0</td><td rowspan=1 colspan=1></td><td rowspan=1 colspan=1>130~150183~233242~300367 ~433</td><td rowspan=1 colspan=1>11.3~1313.3~18.319.2~2020.8~26.7</td></tr></table>",
    "summary": "3.安全使用注意事项 - Part 3/3",
    "size": 2113
  },
  {
    "name": "第1卷_第5篇_其他焊接方法-part-65",
    "projectId": "5ET7VaxsU6Y6",
    "fileName": "第1卷_第5篇_其他焊接方法.pdf",
    "content": "\n\n# 26.4.2氧丙烷切割\n\n\n# 1．丙烷性质\n丙烷是液化石油气的一种，在常温常压下是气体。为了便于储存和运输，把其加压变成液体，装在储罐和钢瓶里，液化石油气由此得名。随着石油工业的发展，丙烷作为乙炔的代用气体正在逐步被广泛应用。\n\n丙烷分子式是 ${ \\bf C } _ { 3 } { \\bf H } _ { 8 }$ ，相对分子质量为44.097，密度为 $1 . 9 6 \\mathrm { k g / m } ^ { 3 }$ 。丙烷与氧燃烧的化学反应式为：\n\n$$\n\\mathrm { C } _ { 3 } \\mathrm { H } _ { 8 } + 5 \\mathrm { O } _ { 2 } = 3 \\mathrm { C O } _ { 2 } + 4 \\mathrm { H } _ { 2 } \\mathrm { O } + 2 2 2 1 . 5 \\mathrm { k J } / \\mathrm { m o l }\n$$\n\n丙烷的燃烧热值（标准状态）：高热值为$1 0 1 2 6 6 \\mathbf { k J } / \\mathbf { m } ^ { 3 }$ ，低热值为 $9 3 2 4 0 \\mathbf { k J / m } ^ { 3 }$ 。丙烷的燃烧速度为： $2 \\mathbf { m } / \\mathbf { s }$ （在纯氧中）， $1 . 5 \\mathrm { m / s }$ （在空气中）。丙烷的点火温度为 ${ 5 8 0 } \\mathrm { { c } }$ 。\n\n丙烷分子中的碳与碳之间是饱和键，化学性质比乙炔稳定，使用中比乙炔安全。",
    "summary": "百思论坛",
    "size": 715
  },
  {
    "name": "第1卷_第5篇_其他焊接方法-part-66",
    "projectId": "5ET7VaxsU6Y6",
    "fileName": "第1卷_第5篇_其他焊接方法.pdf",
    "content": "# 2.气割工艺参数\n同氧乙炔切割相似，氧丙烷切割按使用的割炬分为射吸式割炬和等压式割炬，射吸式割炬大多为手工切割，等压式割炬大多为机器切割。用等压式割炬机器切割工艺参数见表26-13，用射吸式割炬切割工艺参数见表26-14。\n\n表26-13氧丙烷等压式割炬机器切割工艺参数  \n\n<table><tr><td rowspan=1 colspan=1>割嘴号</td><td rowspan=1 colspan=1>切割厚度/mm</td><td rowspan=1 colspan=1>氧气压力/MPa</td><td rowspan=1 colspan=1>燃气压力/MPa</td><td rowspan=1 colspan=1>切割速度/(mm/min)</td><td rowspan=1 colspan=1>备注</td></tr><tr><td rowspan=1 colspan=1>1</td><td rowspan=1 colspan=1>5~10</td><td rowspan=1 colspan=1>0.3</td><td rowspan=1 colspan=1>0.03</td><td rowspan=1 colspan=1>500~450</td><td rowspan=10 colspan=1>配机用等压式割炬</td></tr><tr><td rowspan=1 colspan=1>2</td><td rowspan=1 colspan=1>10~20</td><td rowspan=1 colspan=1>0.3</td><td rowspan=1 colspan=1>0.03</td><td rowspan=1 colspan=1>450~350</td></tr><tr><td rowspan=1 colspan=1>3</td><td rowspan=1 colspan=1>20~40</td><td rowspan=1 colspan=1>0.35</td><td rowspan=1 colspan=1>0.03</td><td rowspan=1 colspan=1>350~300</td></tr><tr><td rowspan=1 colspan=1>4</td><td rowspan=1 colspan=1>40~60</td><td rowspan=1 colspan=1>0.45</td><td rowspan=1 colspan=1>0.04</td><td rowspan=1 colspan=1>300~250</td></tr><tr><td rowspan=1 colspan=1>5</td><td rowspan=1 colspan=1>60~100</td><td rowspan=1 colspan=1>0.6</td><td rowspan=1 colspan=1>0.04</td><td rowspan=1 colspan=1>250~230</td></tr><tr><td rowspan=1 colspan=1>6</td><td rowspan=1 colspan=1>100~150</td><td rowspan=1 colspan=1>0.7</td><td rowspan=1 colspan=1>0.04</td><td rowspan=1 colspan=1>230~200</td></tr><tr><td rowspan=1 colspan=1>7</td><td rowspan=1 colspan=1>150~180</td><td rowspan=1 colspan=1>0.8</td><td rowspan=1 colspan=1>0.05</td><td rowspan=1 colspan=1>200~170</td></tr><tr><td rowspan=1 colspan=1>8</td><td rowspan=1 colspan=1>180~220</td><td rowspan=1 colspan=1>0.9</td><td rowspan=1 colspan=1>0.05</td><td rowspan=1 colspan=1>170~140</td></tr><tr><td rowspan=1 colspan=1>9</td><td rowspan=1 colspan=1>220 ~260</td><td rowspan=1 colspan=1>0.95</td><td rowspan=1 colspan=1>0.05</td><td rowspan=1 colspan=1>140~90</td></tr><tr><td rowspan=1 colspan=1>10</td><td rowspan=1 colspan=1>260~300</td><td rowspan=1 colspan=1>1.0</td><td rowspan=1 colspan=1>0. 05</td><td rowspan=1 colspan=1>90~70</td></tr></table>\n\n表26-14氧丙烷射吸式割炬切割工艺参数  \n\n<table><tr><td>割嘴号</td><td>切割厚度/mm</td><td>氧气压力/MPa</td><td>燃气压力/MPa</td><td>备注</td></tr><tr><td>1 20</td><td>5~10 10~20</td><td>0.2 0.25</td><td>0.03</td><td>配C01-30割炬</td></tr><tr><td>3① 1 2</td><td>20~30 5~10 10~20</td><td>0.3 0.2 0.25</td><td>命比 0.03 0.03</td><td>配G01—100割炬</td></tr><tr><td>3 4 5</td><td>20~40 40~60 60~100</td><td>0.3 0.4 0.5</td><td>0.03 0.04 0.04</td><td></td></tr><tr><td>6</td><td>100~150</td><td>0.6</td><td>尚 0.04</td><td></td></tr><tr><td>7 8</td><td>150~180 180~220</td><td>0.7 0.8</td><td>0.04 0.05</td><td>配G01—300割炬</td></tr></table>\n\n氧丙烷火焰温度虽不如氧乙炔火焰温度高，但火焰比较柔和，体积发热量比乙炔大。切割时切割面的上缘无明显烧塌现象，下缘不易挂渣，如有挂渣也极易清除。\n\n# 3.使用注意事项\n氧丙烷切割与氧乙炔相比，虽然安全得多，但丙烷毕竟是可燃性气体，使用中如不注意操作注意事项，也容易发生火灾等事故。\n\n1)丙烷的密度比较大，所以气瓶必须放置在通风良好的地方，不要放在地下室、半地下室或通风不良的场所，防止气体漏出存于低洼处遇火造成火灾。\n\n2)丙烷气瓶将要用完时，瓶内应留有余气，便于充装前检查气样和防止其他气体进入瓶。\n\n3)当气瓶着火时，应立即关闭瓶阀。如果无法靠近，可用大量冷水喷射，使瓶体降温，然后关闭瓶阀，切断气源灭火，同时防止着火的瓶体倾倒。当不能制止气瓶阀门泄漏时，应将瓶体移至室外安全地带，让气体逸出，直到瓶内气体排尽为止。\n\n# 26.4.3用于气割的其他燃气\n气割用燃气最早使用是乙炔。随着工业的发展，人们在探索各种各样的乙炔代用气体，目前作为乙炔的代用气体中丙烷的用量最大。除乙炔、丙烷外，作为乙炔的代用气体还有丙烯、天然气、焦炉煤气、氢气(电解水产生）、乙烯、液化石油气（以丙、丁烷为主要成分）丙烷与丙烯的混合气、乙炔与丙烯的混合气、乙炔与丙烷的混合气、乙炔与乙烯的混合气等，还有加有各种添加剂的其他燃气，其原料气主要也是丙烷、丙烯、液化石油气。另外，汽油经雾化后也可作为燃气用于气割。根据使用效果、成本、气源情况等综合分析，丙烷是乙炔的比较理想的代用燃气，丙烷的使用量在所有乙炔代用燃气中是最多的。",
    "summary": "2.气割工艺参数, 26.4.3用于气割的其他燃气, 3.使用注意事项",
    "size": 3419
  },
  {
    "name": "第1卷_第5篇_其他焊接方法-part-67",
    "projectId": "5ET7VaxsU6Y6",
    "fileName": "第1卷_第5篇_其他焊接方法.pdf",
    "content": "1)优质快速火焰切割的特点。优质快速火焰切割选用割嘴的切割氧孔道具有超音速均直流的气动特型曲面，使切割面光洁。表面质量可达切割表面质量I级水平，可代替尺寸精度要求不高的机器加工。由于超声速氧流在单位时间内能提供较多的氧气，可促进被切割金属的氧化反应，便于气割过程的顺利进行。\n\n由于切割氧孔道的特型使切割氧流的冲量较大，能强行排除氧化熔渣，从而提高了切割速度，减少了切割面在单位时间内的热人量，减小了切割热变形，使热影响区的厚度减薄，使切割件保持良好的几何尺寸，有利于进行要求较高的精加工，切割件也可直接进行焊接，优质快速切割的割缝较窄，可节约金属原材料。\n\n2)优质快速火焰切割的割嘴结构特点普通割嘴切割氧孔道是圆柱形，切割氧压力随孔径的增加而增加，氧气流出口速度较慢，涡流大，而优质快速割嘴的切割氧孔道采用缩放形的气动特型曲面，如图26-13所示。\n\n![](images/bac1761e2254891543d57af527a82c9b2e3aef1a3973aacef4e6117ec3539418.jpg)  \n图26-13优质快速割嘴的切割氧孔道气动特性型型面构成\n\n这种割嘴切割氧孔道的型面由亚声速气流的稳定段、收缩段、声速流的喉部、超声速紊流的初始膨胀段、过渡段及护流段等构成。这种割嘴的切割氧孔道实质上是一种能量转换器，能将氧气压力（势能)转化成超声速氧流(动能），而且能使氧流束的紊流度减到最小，把氧气的能量损失降到最低限度，以增加割嘴的切割能力和提高切割速度及切割质量。优质快速割嘴的切割氧压力基本不随切割厚度的变化而变化。表26-15是优质快速割嘴的切割参数。\n\n优质快速切割割嘴与普通切割割嘴相比有许多优越性，但是这种割嘴只有在各种自动、半自动切割机上才能显示出其优越性。用于手工切割时，由于人为的因素使其优越性不能十分明显的表现出来。\n\n表26-15优质快速割嘴的切割参数  ",
    "summary": "26.4.4优质快速火焰切割 - Part 1/2",
    "size": 802
  },
  {
    "name": "第1卷_第5篇_其他焊接方法-part-68",
    "projectId": "5ET7VaxsU6Y6",
    "fileName": "第1卷_第5篇_其他焊接方法.pdf",
    "content": "<table><tr><td rowspan=2 colspan=1>割嘴号</td><td rowspan=2 colspan=1>割嘴喉部直径/mm</td><td rowspan=1 colspan=1>切割厚度</td><td rowspan=1 colspan=1>切割速度</td><td rowspan=1 colspan=3>气体压力/MPa</td><td rowspan=1 colspan=1>割口宽</td></tr><tr><td rowspan=1 colspan=1>/mm</td><td rowspan=1 colspan=1>/(mm/min)</td><td rowspan=1 colspan=1>氧气</td><td rowspan=1 colspan=1>乙炔</td><td rowspan=1 colspan=1>丙烷</td><td rowspan=1 colspan=1>/mm</td></tr><tr><td rowspan=1 colspan=1>1</td><td rowspan=1 colspan=1>0.6</td><td rowspan=1 colspan=1>5~10</td><td rowspan=1 colspan=1>750~600</td><td rowspan=1 colspan=1>0.7</td><td rowspan=1 colspan=1>0. 025</td><td rowspan=1 colspan=1>0.03</td><td rowspan=1 colspan=1>≤1</td></tr><tr><td rowspan=1 colspan=1>2</td><td rowspan=1 colspan=1>0.8</td><td rowspan=1 colspan=1>10~20</td><td rowspan=1 colspan=1>600~450</td><td rowspan=1 colspan=1>0.7</td><td rowspan=1 colspan=1>0. 025</td><td rowspan=1 colspan=1>0.03</td><td rowspan=1 colspan=1>≤1.5</td></tr><tr><td rowspan=1 colspan=1>3</td><td rowspan=1 colspan=1>1.0</td><td rowspan=1 colspan=1>20~40</td><td rowspan=1 colspan=1>450~380</td><td rowspan=1 colspan=1>0.7</td><td rowspan=1 colspan=1>0.025</td><td rowspan=1 colspan=1>0.03</td><td rowspan=1 colspan=1>≤2</td></tr><tr><td rowspan=1 colspan=1>4</td><td rowspan=1 colspan=1>1. 25</td><td rowspan=1 colspan=1>40~60</td><td rowspan=1 colspan=1>380~320</td><td rowspan=1 colspan=1>0.7</td><td rowspan=1 colspan=1>0.03</td><td rowspan=1 colspan=1>0. 035</td><td rowspan=1 colspan=1>≤2.3</td></tr><tr><td rowspan=1 colspan=1>5</td><td rowspan=1 colspan=1>1.5</td><td rowspan=1 colspan=1>60~100</td><td rowspan=1 colspan=1>320~250</td><td rowspan=1 colspan=1>0.7</td><td rowspan=1 colspan=1>0.03</td><td rowspan=1 colspan=1>0.035</td><td rowspan=1 colspan=1>≤3.4</td></tr><tr><td rowspan=1 colspan=1>6</td><td rowspan=1 colspan=1>1. 75</td><td rowspan=1 colspan=1>100~150</td><td rowspan=1 colspan=1>250~160</td><td rowspan=1 colspan=1>0.7</td><td rowspan=1 colspan=1>0. 035</td><td rowspan=1 colspan=1>0.04</td><td rowspan=1 colspan=1>≤4</td></tr><tr><td rowspan=1 colspan=1>7</td><td rowspan=1 colspan=1>2.0</td><td rowspan=1 colspan=1>150~180</td><td rowspan=1 colspan=1>160~130</td><td rowspan=1 colspan=1>0.7</td><td rowspan=1 colspan=1>0. 035</td><td rowspan=1 colspan=1>0. 04</td><td rowspan=1 colspan=1>≤4.5</td></tr><tr><td rowspan=1 colspan=1>1A</td><td rowspan=1 colspan=1>0.6</td><td rowspan=1 colspan=1>5~10</td><td rowspan=1 colspan=1>560~450</td><td rowspan=1 colspan=1>0.5</td><td rowspan=1 colspan=1>0.025</td><td rowspan=1 colspan=1>0.03</td><td rowspan=1 colspan=1>≤1</td></tr><tr><td rowspan=1 colspan=1>2A</td><td rowspan=1 colspan=1>0.8</td><td rowspan=1 colspan=1>10~20</td><td rowspan=1 colspan=1>450~340</td><td rowspan=1 colspan=1>0.5</td><td rowspan=1 colspan=1>0.025</td><td rowspan=1 colspan=1>0.03</td><td rowspan=1 colspan=1>≤1.5</td></tr><tr><td rowspan=1 colspan=1>3A</td><td rowspan=1 colspan=1>1.0</td><td rowspan=1 colspan=1>20~40</td><td rowspan=1 colspan=1>340~250</td><td rowspan=1 colspan=1>0.5</td><td rowspan=1 colspan=1>0.025</td><td rowspan=1 colspan=1>0.03</td><td rowspan=1 colspan=1>≤2</td></tr><tr><td rowspan=1 colspan=1>4A</td><td rowspan=1 colspan=1>1. 25</td><td rowspan=1 colspan=1>40~60</td><td rowspan=1 colspan=1>250~210</td><td rowspan=1 colspan=1>0.5</td><td rowspan=1 colspan=1>0.03</td><td rowspan=1 colspan=1>0. 035</td><td rowspan=1 colspan=1>≤2.3</td></tr><tr><td rowspan=1 colspan=1>5A</td><td rowspan=1 colspan=1>1. 5</td><td rowspan=1 colspan=1>60~100</td><td rowspan=1 colspan=1>210~180</td><td rowspan=1 colspan=1>0.5</td><td rowspan=1 colspan=1>0.03</td><td rowspan=1 colspan=1>0.035</td><td rowspan=1 colspan=1>≤3.4</td></tr></table>",
    "summary": "26.4.4优质快速火焰切割 - Part 2/2",
    "size": 3722
  },
  {
    "name": "第1卷_第5篇_其他焊接方法-part-69",
    "projectId": "5ET7VaxsU6Y6",
    "fileName": "第1卷_第5篇_其他焊接方法.pdf",
    "content": "# 26.4.5影响切割质量及切割过程的因素\n气割受诸多因素的影响，但影响切割质量及切割过程的主要因素有以下几方面：\n\n# 1.氧气纯度的影响\n在气割过程中氧气纯度对切割速度、氧气耗量及切割质量的影响是比较大的。\n\n![](images/51ff5006d3c96167661694a6b242f3bc9b6e2f0a038080d1d7fe4cbf7b381349.jpg)  \n图26-14氧气纯度对切割时间和氧气消耗量的影响\n\n1一切割时间2一氧气消耗量\n\n由于氧气纯度的降低，金属在氧气中的燃烧过程减缓，致使切割时间增加，所以切割速度变慢。由于氧气纯度的降低，为了保证金属在氧气中的相同燃烧效果，氧气的耗量必然增加，随着切割厚度的增加，氧气耗量的增加量变大。氧气纯度在 $9 9 . 5 \\% \\sim 9 7 . 5 \\%$ （体积分数）范围内降低 $1 \\%$ ，切割 $1 \\mathrm m$ 长的氧气耗量将增加 $2 5 \\%$ \\~$3 5 \\%$ 。图26-14是氧气纯度对切割时间和氧气消耗量的影响。\n\n由于氧气纯度的降低，金属在氧气中的燃烧效果变差，所以也必将影响切割质量。随着氧气纯度的降低，切割面质量随之降低。如切割速度保持不变，则后拖量增加。如果想无后拖，则必须降低切割速度，这样上缘烧塌严重。氧气纯度低，切割面的割纹深度增加，挂渣严重且不好清除。随着厚度的增加，对切割质量的影响更大。\n\n# 2.金属中杂质和缺陷的影响\n金属中含有杂质对火焰切割有很大影响。有的杂质甚至使金属不能实施火焰切割。\n\n1）碳的影响。当 $w ( \\textrm { C } ) \\ < \\ 0 . 4 \\%$ 时，可以维持金属的切割过程：当 $w ( \\textrm { C } ) \\ > 0 . 5 \\%$ 时，火焰切割过程就会显著地变坏：而 $w ( \\textrm { C } ) \\ > \\ 1 . 0 \\%$ $\\sim 1 . 2 \\%$ 时，无法进行正常的火焰切割。\n\n2）锰的影响。当金属中的 ${ \\pmb w } ( { \\pmb M } { \\pmb n } )$ 达到 $4 \\%$ 时，对火焰切割过程没有明显影响；当锰含量很大时，切割过程会大大困难；而当 ${ \\pmb w } ( { \\pmb M } { \\pmb n } ) \\ \\geqslant$\n\n$14 \\%$ 时，切割过程将无法进行。当 $\\begin{array} { r } { w \\left( \\mathbf { \\hat { M } } \\mathbf { \\hat { n } } \\right) } \\end{array} >$ $0 . 8 \\%$ 和 $w ( \\textrm { C } ) \\ > \\ 0 . \\ 3 \\%$ 时，金属硬化倾向增高，使接近切口边缘的硬度和脆性都将增高。\n\n3）硅的影响。金属中含有一般数量的硅，对切割过程没有很明显的影响。当硅含量增加时，将形成难熔的 $\\mathrm { S i O } _ { 2 }$ ，使熔渣的粘度增加，切割过程变得困难：当硅含量很高时，切割过程不能进行。\n\n4）铬的影响。金属中含有少量铬时 $\\textstyle { \\left[ { \\boldsymbol { w } } \\left( \\mathbf { C r } \\right) \\right. }$ $= < 4 \\% \\sim 5 \\% ]$ ，只是在切割过程中熔渣粘度增加：当铬含量很大时，由于形成大量难熔的$\\mathbf { C r } _ { 2 } \\mathbf { O } _ { 3 }$ ，已不能用普通的火焰切割方法进行切割。\n\n5）镍的影响。金属中 ${ w } \\left( { \\sf N i } \\right)$ 到 $7 \\%$ 时，对切割过程影响不大；当 ${ \\pmb w } \\left( { \\bf N i } \\right)$ 高到 $34 \\%$ 时，切割过程开始变坏。\n\n6）钼的影响。金属中 $w \\left( \\mathrm { ~ M ~ o ~ } \\right) \\ < 0 . 2 5 \\%$ 时，对切割过程没有影响，但切割边缘硬度增高。\n\n7）钨的影响。特种钢中含有一般数量的钨时对切割过程没有影响。当 ${ \\pmb w } ( { \\pmb w } )$ 接近 $10 \\%$ 时，使切割过程受到影响；当 $w \\left( \\ W \\right)$ 达到 $20 \\%$ 时，切割过程变得困难；当 $w ( \\mathbf { W } ) > 2 0 \\%$ 时，不能进行气割。钨的含量还将引起切口边缘处的硬度大大提高。\n\n8）金属中缺陷的影响。钢材在轧制过程中如处理不好，内部产生气孔、夹渣和裂纹，对切割过程和切割质量影响很大。一般的轻微的将使切割速度变慢、切割面质量变差。缺陷严重时会产生严重的后拖、切不透、返浆而发生回火，烧坏割嘴使切割中断。在切割钢坏、钢锭时最易发生上述现象。\n\n3.燃气种类和燃气纯度对切割质量的影响\n\n氧乙炔火焰切割是传统的火焰切割方法。近30年以来，丙烷、丙烯、天然气、焦炉煤气等各种乙炔代用燃气有了比较广泛的应用，在切割质量和切割效果上与乙炔没有太大的差别，有些方面比乙炔还要好。\n\n燃气的纯度对切割质量和切割过程的影响不是太大，但燃气中的杂质会产生以下几方面影响：\n\n1）乙炔里如含有一定的空气，爆炸的危险性增加：含有的磷化氢增加，易发生自燃，使爆炸的可能性增加。\n\n2）乙炔里含有的硫化氢对人体、对工业均有害。磷和硫还将破坏焊接和切割质量，故含量均不能太高。国家标准对这些成分的含量均做了规定。\n\n3）丙烷、丙烯中其他成分的含量虽然对切割质量和切割效果影响不太大，但其他成分含量过高在温度较低和用气量很大的情况下挥发效果不好，残留杂质过多。如用管路输送，时间长了残留杂质积存于管路中，影响气体流量甚至堵塞管路。\n\n4）焦炉煤气在使用中要有净化脱硫装置，否则将影响火焰切割的正常进行，对人体也有害。\n\n# 4.切割速度对切割质量的影响\n火焰切割速度要合适，不能过快也不能过慢。过快了将产生后拖和切不透，甚至翻浆烧坏割嘴，中断切割。切割速度过慢，上缘烧塌，下缘挂渣严重，割缝变宽，切割面质量也很不理想。\n\n# 26.4.6薄板切割\n切割 ${ \\bf 4 } { \\bf m m }$ 厚以下薄板时，因板薄、加热快、散热慢，容易引起切口边缘熔化，熔渣不易吹除，一边切割一边粘在钢板背面，且不易清除。切割时切割件易产生侧弯变形和上凸下凹变形。若切割速度稍慢，预热火焰控制不当，易造成前面割开后面又熔合在一起的现象。\n\n机器切割时应选用1号割嘴，手工切割时选用G01—30割炬和小号割嘴。预热火焰要小，割嘴后倾角加大到 $3 0 ^ { \\circ } \\sim 4 0 ^ { \\circ }$ ，割嘴与工件距离加大到 $1 0 \\sim 1 5 \\mathrm { m m }$ ，在切割不中断的情况下切割速度尽可能快些。为了尽可能减少切割变形，可在切割过程中一边切割，一边洒水进行冷却，也可在板内穿孔进行周边切割以减少变形。\n\n薄板切割还可将板材叠在一起进行切割。与单层切割相比，生产效率提高，切割质量好。\n\n多层切割要将多层钢板用夹具夹紧，尽量不留空隙。为了夹紧钢板，可用两张 ${ \\mathfrak { s m m } }$ 左右厚度的钢板作为上下盖板。为了使开始起割顺利，可将上、下钢板错开，使端面叠成 $3 ^ { \\circ } \\sim 5 ^ { \\circ }$ 的倾角，如图26-15叠板切割。\n\n![](images/4587bcdd681ecd69a42e6580e5f1f50e3b097ce2f8a93d907a97fb8ac326d6f3.jpg)  \n图26-15叠板切割\n\n叠板切割可切割 $0 . 5 \\mathrm { m m }$ 以上的钢板，总厚度不宜超过 $1 2 0 \\mathrm { m m }$ 。叠板切割最好选用切割能力大于总厚度的割嘴，要有充分的裕量，最好选用机器切割的工艺方法。",
    "summary": "1.氧气纯度的影响, 2.金属中杂质和缺陷的影响, 26.4.5影响切割质量及切割过程的因素, 26.4.6薄板切割, 4.切割速度对切割质量的影响",
    "size": 3391
  },
  {
    "name": "第1卷_第5篇_其他焊接方法-part-70",
    "projectId": "5ET7VaxsU6Y6",
    "fileName": "第1卷_第5篇_其他焊接方法.pdf",
    "content": "通常把厚度超过 $3 0 0 \\mathrm { m m }$ 的工件切割称为大厚度切割。根据气割原理，只要切割氧供给量足够并能达到被切割钢材的切口底部，就能把大厚度钢材割穿。利用特殊设计的割嘴和工艺方法，已成功地实现了厚 $3 , 6 \\mathrm { m }$ 钢材的气割。\n\n气割大厚度钢材的主要难点是：\n\n大厚度切割时由于工件较厚，预热使钢材上、下部受热不均匀，如操作不当，起割时往往不能沿厚度方向顺利穿透而造成切割失败。这是因为钢材比较厚，燃烧反应沿厚度方向传播需要一定时间，同时越往切口下下部纯度越低、动量减小，使后拖量增大，必须控制好切割速度。\n\n熔渣多，切割氧流排渣能力又被减弱，容易造成在切口底部熔渣堵塞，使正常气割过程遭到破坏。\n\n实现大厚度切割的最重要条件是向气割区供给足够的氧气流量。\n\n所需的切割氧流量Q可按下式估算\n\n$$\nQ \\ = \\ 0 . 0 9 \\ \\sim \\ 0 . 1 4 t\n$$\n\n式中 $Q$ 大厚度切割时所需的切割氧流量\n\n$( ~ \\mathbf { m } ^ { 3 } / \\mathbf { h } )$\n\nt钢材厚度（ $\\mathbf { m m } ^ { \\prime }$ 。\n\n为确保供送足量的氧气，必须注意以下几点：\n\n1）整个供氧系统，包括减压器、输气胶管、各种接头和阀件、割炬进气管及割嘴的孔径等的尺寸都要满足相应的供氧能力，避免产生节流现象。\n\n2）要根据钢材厚度和切割长度，准备好足够的气源，以免中途因氧气用尽而使切割中断。一般，大厚度钢材要重新起割是极其困难的。\n\n3）切割氧压力（指割炬进口处的压力），压力宜低不宜高。使用普通割嘴时，割炬进口处的氧气压力以 $1 5 2 \\sim 3 8 6 \\mathrm { k P a }$ 之间为宜。使用扩散形割嘴时宜用 $\\mathbf { 0 . 4 9 \\sim 0 . 6 9 M P a }$ 的割嘴。切割氧压力过高，氧流的温度降低，反而对气割区起冷却作用，有的场合甚至可能使气割过程中断。\n\n# 1.等压式割嘴的大厚度切割\n等压式割嘴预热火焰集中、温度高，工件的预热和起割时间比较短。大厚度切割可用等压式割嘴、外混式割嘴，射吸式割嘴易产生回火，一般不宜使用。切割用的预热燃气有乙炔、丙烷和天然气，以后两种使用效果为好。利用相应的大型割炬，可用于切割厚 $2 0 0 0 \\mathbf { m } \\mathbf { m }$ 以下的钢材。随着外混式割嘴的开发和应用，现在在机械切割时大都用于厚 $4 0 0 \\mathrm { m m }$ 以下钢材的切割。",
    "summary": "26.4.7大厚度钢材的切割",
    "size": 1102
  },
  {
    "name": "第1卷_第5篇_其他焊接方法-part-71",
    "projectId": "5ET7VaxsU6Y6",
    "fileName": "第1卷_第5篇_其他焊接方法.pdf",
    "content": "表26-16示出了大厚度低碳钢氧燃气切割主要参数的参考数据。\n\n表26-16低碳钢大厚度氧燃气切割参考数据  \n\n<table><tr><td rowspan=1 colspan=1>钢板厚度/mm</td><td rowspan=1 colspan=1>割嘴切割氧孔径/mm</td><td rowspan=1 colspan=1>割炬处切割氧压力/kPa</td><td rowspan=1 colspan=1>切割氧流量/(L/min）</td></tr><tr><td rowspan=1 colspan=1>305</td><td rowspan=1 colspan=1>3.74~5.61</td><td rowspan=1 colspan=1>228~386</td><td rowspan=1 colspan=1>472~708</td></tr><tr><td rowspan=1 colspan=1>406</td><td rowspan=1 colspan=1>4.32~7.36</td><td rowspan=1 colspan=1>172~372</td><td rowspan=1 colspan=1>614~944</td></tr><tr><td rowspan=1 colspan=1>508</td><td rowspan=1 colspan=1>4.93 -8.44</td><td rowspan=1 colspan=1>152~359</td><td rowspan=1 colspan=1>803~1180</td></tr><tr><td rowspan=1 colspan=1>610</td><td rowspan=1 colspan=1>5.61~8.44</td><td rowspan=1 colspan=1>200~331</td><td rowspan=1 colspan=1>944~1416</td></tr><tr><td rowspan=1 colspan=1>1</td><td rowspan=1 colspan=1>6.35-9.53</td><td rowspan=1 colspan=1>179~283</td><td rowspan=1 colspan=1>1087~1652</td></tr><tr><td rowspan=1 colspan=1>813</td><td rowspan=1 colspan=1>6.35-9.53</td><td rowspan=1 colspan=1>207~352</td><td rowspan=1 colspan=1>1274~1888</td></tr><tr><td rowspan=1 colspan=1>914 S</td><td rowspan=1 colspan=1>7.37 ~10. 72</td><td rowspan=1 colspan=1>179~276</td><td rowspan=1 colspan=1>1416~2120</td></tr><tr><td rowspan=1 colspan=1>1016</td><td rowspan=1 colspan=1>7.37~10.72</td><td rowspan=1 colspan=1>207~317</td><td rowspan=1 colspan=1>1605~2360</td></tr><tr><td rowspan=1 colspan=1>1118</td><td rowspan=1 colspan=1>7.37~11.90</td><td rowspan=1 colspan=1>179 ~ 352</td><td rowspan=1 colspan=1>1792~2600</td></tr><tr><td rowspan=1 colspan=1>1219</td><td rowspan=1 colspan=1>8.44~11.90</td><td rowspan=1 colspan=1>193 ~276</td><td rowspan=1 colspan=1>1888~2830</td></tr></table>\n\n上表所列数据随切割对象不同，如钢锭切头、废边切割和冒口切割等略有差异。实际切割\n\n时最好通过实物试割确定最佳的实用工艺参数。\n\n另外，表列厚度的切割速度范围在51～$1 5 0 \\mathrm { { m m } / \\mathrm { { m i n } } }$ 之间。例如厚 ${ \\bf 9 1 0 m m }$ 工件的切割速度约为 $7 8 \\mathrm { { m m } / \\mathrm { { m i n } } }$ 。在实际操作过程中也需根据切割对象加以适当调整。\n\n再则，若已知钢材内部有空洞或夹渣，则宜采用横向切割方式，使熔渣填塞空洞，从而获得优良切割面。此种场合，切割氧压力宜适当增大，以利于清除切口中的熔渣。\n\n表26-17示出低合金钢大厚度钢材氧天然气切割工艺参数。割嘴为等压式低压扩散形割嘴。切割前根据钢种预热至 $2 0 0 \\sim 4 5 0  { \\mathrm { ~ ‰ ~ } }$ ，割后还要进行保温或回火处理。某些钢种大厚度切割时的预热温度和割后热处理资料见表26-18。\n\n表26-17低合金大厚度钢材氧天然气切割参数  \n\n<table><tr><td rowspan=2 colspan=1>钢材厚度/mm</td><td rowspan=1 colspan=1>割嘴厚度</td><td rowspan=1 colspan=3>气体压力/MPa</td><td rowspan=1 colspan=1>切割速度</td><td rowspan=2 colspan=1>切口宽度/mm</td></tr><tr><td rowspan=1 colspan=1>/mm</td><td rowspan=1 colspan=1>切割氧</td><td rowspan=1 colspan=1>预热氧</td><td rowspan=1 colspan=1>天然气</td><td rowspan=1 colspan=1>/(mm/min)</td></tr><tr><td rowspan=1 colspan=1>200~300</td><td rowspan=1 colspan=1>80~100</td><td rowspan=1 colspan=1>0.4~0.5</td><td rowspan=1 colspan=1>0.3~0.4</td><td rowspan=1 colspan=1>0.03</td><td rowspan=1 colspan=1>220~180</td><td rowspan=1 colspan=1>20~25</td></tr><tr><td rowspan=1 colspan=1>300~400</td><td rowspan=1 colspan=1>100~150</td><td rowspan=1 colspan=1>0.5~0.6</td><td rowspan=1 colspan=1>0.3~0.4</td><td rowspan=1 colspan=1>0.03</td><td rowspan=1 colspan=1>150~120</td><td rowspan=1 colspan=1>20~25</td></tr><tr><td rowspan=1 colspan=1>400~500</td><td rowspan=1 colspan=1>100~150</td><td rowspan=1 colspan=1>0.5~0.6</td><td rowspan=1 colspan=1>0.3~0.4</td><td rowspan=1 colspan=1>0.03</td><td rowspan=1 colspan=1>120~80</td><td rowspan=1 colspan=1>20~25</td></tr><tr><td rowspan=1 colspan=1>500~700</td><td rowspan=1 colspan=1>100~150</td><td rowspan=1 colspan=1>0.5~0.6</td><td rowspan=1 colspan=1>0.4~0.5</td><td rowspan=1 colspan=1>0.03~0.07</td><td rowspan=1 colspan=1>80~70</td><td rowspan=1 colspan=1>25~30</td></tr><tr><td rowspan=1 colspan=1>700~1000</td><td rowspan=1 colspan=1>100~150</td><td rowspan=1 colspan=1>0.6~0.7</td><td rowspan=1 colspan=1>0.4~0.5</td><td rowspan=1 colspan=1>0.03~0.07</td><td rowspan=1 colspan=1>70~65</td><td rowspan=1 colspan=1>25~30</td></tr></table>",
    "summary": "2.气割工艺参数 - Part 1/2",
    "size": 3929
  },
  {
    "name": "第1卷_第5篇_其他焊接方法-part-72",
    "projectId": "5ET7VaxsU6Y6",
    "fileName": "第1卷_第5篇_其他焊接方法.pdf",
    "content": "注：割嘴为扩散形，切割厚 ${ 5 0 0 m m }$ 以下时切割氧出口直径为 $3 . 5 \\sim 5 . 5 \\mathsf { m m }$ ；切割厚 $5 0 0 \\sim 1 0 0 0 m m$ 时，切割氧出口直径为 $6 . 5 \\sim 8 . 5 \\mathrm { m m }$ 。\n\n表26-18某些钢种大厚度切割时的预热温度和割后热处理资料  \n\n<table><tr><td rowspan=1 colspan=1>钢种</td><td rowspan=1 colspan=1>切割厚度/mm</td><td rowspan=1 colspan=1>预热温度/C</td><td rowspan=1 colspan=1>割后热处理</td></tr><tr><td rowspan=1 colspan=1>20SiMn35</td><td rowspan=1 colspan=1>1000以上</td><td rowspan=1 colspan=1>200~250</td><td rowspan=1 colspan=1>保温缓冷</td></tr><tr><td rowspan=1 colspan=1>45~5537SiMn2MoV38SiMn2Mo20Cr3WmoV34CrMoV34CrMoA</td><td rowspan=1 colspan=1>600以上</td><td rowspan=1 colspan=1>250~350</td><td rowspan=1 colspan=1>立即进炉保温缓冷或回火</td></tr><tr><td rowspan=1 colspan=1>60SiMnMo60CrMnMo5CrSiMnMoV5CrMnMo3Cr2W8V</td><td rowspan=1 colspan=1>400以上</td><td rowspan=1 colspan=1>420~450</td><td rowspan=1 colspan=1>立即进炉630~650℃或回火</td></tr></table>\n\n注：锻件应在最终热处理前切割，而铸件应在消 除铸造应力后进行切割。 3.切割操作要领",
    "summary": "2.气割工艺参数 - Part 2/2",
    "size": 929
  },
  {
    "name": "第1卷_第5篇_其他焊接方法-part-73",
    "projectId": "5ET7VaxsU6Y6",
    "fileName": "第1卷_第5篇_其他焊接方法.pdf",
    "content": "大厚度切割中往往会因起割时割入方法不当而导致失败。因此要注意掌握正确的起割方法和要领。\n\n1）起割部位的选择：有些大型铸锻件的断面形状呈圆形或者有倒角，有时覆盖有厚的氧化物层，这些部位不易预热到其燃点，因此宜选择直角边缘部位作为起割点。如必须在圆弧或有倒角部位起割，则可应用低碳钢棒帮助引割。\n\n2）割入方法：切割大厚度钢材前，须在打开切割氧的状态下调整好预热火焰进行预热。正确的预热和起割方法如图26-16所示，预热火焰应作用在工件的上角部位，而切割氧流紧邻起割表面。当火焰热量沿端部扩展至下部，气割反应从上角部开始时，缓缓地向前移动割炬，待整个厚度割穿后才可转入正常切割速度。\n\n如果预热火焰进入端面过多（图26-16b）或火焰过强，上部起割后就移动割炬，就会出现图26-16c所示的现象，并产生图26-16d所示的结果，在端部下方残留未割穿的角形部分。\n\n如果切割氧压力过高或者切割速度不合适，将出现图26-16e所示的现象；而切割氧压力过低或起割时割炬移动速度过快，则会出现图26-16f所示的情况。这些不正确的起割方法都会导致切割失败。\n\n![](images/73e73ec53ba50f9b4d76fff9bd36495812c52ab2a8b305715187793d06a05117.jpg)  \n图26-16大厚度钢材切割的正确和不正确起割方法\n\n# （2）附加预热法\n当钢材厚度很大时，可在工件底部用附加热源进行补充加热，这样能促进起割时顺利割穿。\n\n# （3）切割过程中注意事项\n在切割过程中要经常观察熔渣从切口中排出状况，保证切割过程正常进行。若熔渣火花偏向切割后方飞落，要适当放慢切割速度。急剧：改变切割速度，或者切割机发生抖动时，切割面上会产生缺口，需加以注意。另外，切割氧压力过高或切割速度稍快时，切割面中部会出现凹心。\n\n# （4）切割终了时注意事项\n切割至接近终端时要特别注意完好的结束切割，此时切口中不能存在后拖量。为此要调节好切割速度，使熔渣火花转为垂直飞落。切割速度过慢或过快，或者将割炬后倾都会造成终端下部残留未割断部分，影响质量。\n\n# 4.分区切割法\n当割嘴的切割能力不够而又急需切割较厚的工件时，可采用分区切割方法，如图26-17所示。这时，每次切割的实际厚度减小了，就可用较小的割嘴完成厚件的切割。但这种方法主要适用于手工切割且质量要求不高的场合。\n\n# 5.外混式割嘴大厚度切割\n![](images/2c80c57f0c62eb82ebaa1b2a0b4cb2a1d97a25d9191f18fd33e0dafb5833ecad.jpg)  \n图26-17厚钢材的分区气割法a）方钢b）圆钢1、2、3—表示切割分区\n\n外混式割嘴特别适合于大厚度钢材的切割，切割过程不会发生回火，而且切割质量好，切口上缘很少熔塌。\n\n# （1）气割工艺参数\n表26-19示出用天然气作燃气的外混式割嘴切割厚 $5 0 0 \\sim 1 7 0 0 \\mathrm { m m }$ 钢材的工艺参数。割嘴的切割氧孔道为直锥式扩散形。\n\n表 26-20示出外混式扩散形割嘴切割2000～$3 5 0 0 \\mathrm { m m }$ 超厚钢材的工艺参数。为补充工件下部的热量不足，在割炬后方增设1个燃气喷嘴，不断地向切口中供给丙烷气体，利用丙烷燃烧的热量加热下部钢材。 4",
    "summary": "（1）割人方法及注意事项",
    "size": 1405
  },
  {
    "name": "第1卷_第5篇_其他焊接方法-part-74",
    "projectId": "5ET7VaxsU6Y6",
    "fileName": "第1卷_第5篇_其他焊接方法.pdf",
    "content": "外混式割嘴大厚度切割操作要领基本上与等压式割嘴切割相同。\n\n预热也要在切割氧流喷出状态下进行，并使切割氧流周围的、呈白色的高温层恰好紧贴起割端面，如图26-18所示。由于预热火焰不形成焰心，预热时间比等压式割嘴要长。另外，在工件上角部不出现明显的炽热点，因此要使用低碳钢引割棒。当工件沿起割端面厚度预热至相当温度时，把引割棒置于起割点，利用其燃烧反应热把工件的上缘加热到燃烧温度。此时缓缓移动割炬（其速度为正常切割速度的 $1 / 5 \\sim 1 / 1 0$ ）开始割入，待熔渣向下达到工件底部并证实沿厚度完全割穿之后，再逐渐把速度调节到正常速度，切不可陡然加快速度，否则会造成下角未割穿。\n\n表26-19氧天然气外混式割嘴切割参数  \n\n<table><tr><td rowspan=2 colspan=1>钢材厚度/mm</td><td rowspan=2 colspan=1>割嘴厚度/mm</td><td rowspan=1 colspan=3>气体压力/MPa</td><td rowspan=2 colspan=1>切割速度/(mm/min)</td><td rowspan=2 colspan=1>切口宽度/mm</td></tr><tr><td rowspan=1 colspan=1>切割氧</td><td rowspan=1 colspan=1>预热氧</td><td rowspan=1 colspan=1>天然气</td></tr><tr><td rowspan=1 colspan=1>500~700</td><td rowspan=5 colspan=1>100~300</td><td rowspan=1 colspan=1>0.6~0.8</td><td rowspan=1 colspan=1>0.1~0.12</td><td rowspan=1 colspan=1>0.02~0.025</td><td rowspan=1 colspan=1>80~70</td><td rowspan=1 colspan=1>25~32</td></tr><tr><td rowspan=1 colspan=1>700~1000</td><td rowspan=1 colspan=1>0.6-0.8</td><td rowspan=1 colspan=1>0.1~0.12</td><td rowspan=1 colspan=1>0.02~0.025</td><td rowspan=1 colspan=1>70~65</td><td rowspan=1 colspan=1>25~32</td></tr><tr><td rowspan=1 colspan=1>1000 ~1200</td><td rowspan=1 colspan=1>0.6~0.8</td><td rowspan=1 colspan=1>0.1~0.12</td><td rowspan=1 colspan=1>0.025~0.03</td><td rowspan=1 colspan=1>70~65</td><td rowspan=1 colspan=1>32~40</td></tr><tr><td rowspan=1 colspan=1>1200~1500</td><td rowspan=1 colspan=1>0.8~1.0</td><td rowspan=1 colspan=1>0.12~0.15</td><td rowspan=1 colspan=1>0.025~0.03</td><td rowspan=1 colspan=1>50~45</td><td rowspan=1 colspan=1>40~45</td></tr><tr><td rowspan=1 colspan=1>1500~1700</td><td rowspan=1 colspan=1>0.8~1.0</td><td rowspan=1 colspan=1>0.12~0.15</td><td rowspan=1 colspan=1>0.025~0.03</td><td rowspan=1 colspan=1>45~42</td><td rowspan=1 colspan=1>40~45</td></tr></table>\n\n注：割嘴为扩散形。当切割厚度为 $5 0 0 \\sim 1 0 0 0 \\mathrm { m m }$ 时，切割氧孔出口直径 $6 . 5 \\sim 8 . 5 \\mathrm { m m }$ ；切割厚度为 $1 0 0 0 \\sim$ $1 5 0 0 \\mathrm { m m }$ 时，切割氧孔出口直径 $1 0 \\sim 1 2 . 5 \\mathrm { m m }$\n\n表26-20 超厚钢材外混式割嘴切割参数  ",
    "summary": "6.操作注意事项 - Part 1/2",
    "size": 2027
  },
  {
    "name": "第1卷_第5篇_其他焊接方法-part-75",
    "projectId": "5ET7VaxsU6Y6",
    "fileName": "第1卷_第5篇_其他焊接方法.pdf",
    "content": "<table><tr><td rowspan=3 colspan=1>钢材厚度/mm</td><td rowspan=1 colspan=4>割嘴</td><td rowspan=1 colspan=8>气体参数</td><td rowspan=3 colspan=3>割嘴高度/mm</td><td rowspan=3 colspan=1>切割速度/（mm/min）</td><td rowspan=2 colspan=2>切口宽度/mm</td></tr><tr><td rowspan=2 colspan=3>名称</td><td rowspan=2 colspan=1>嘴号</td><td rowspan=1 colspan=4>设定压力/MPa</td><td rowspan=1 colspan=4>流量/（m/h）</td></tr><tr><td rowspan=1 colspan=1>切割氧</td><td rowspan=1 colspan=1>预热氧</td><td rowspan=1 colspan=1>保护氧</td><td rowspan=1 colspan=1>丙烷</td><td rowspan=1 colspan=1>切割氧</td><td rowspan=1 colspan=1>预热氧</td><td rowspan=1 colspan=1>保护氧</td><td rowspan=1 colspan=1>丙烷</td><td rowspan=1 colspan=1>上口</td><td rowspan=1 colspan=1>下口</td></tr><tr><td rowspan=1 colspan=1>2000</td><td rowspan=1 colspan=3></td><td rowspan=1 colspan=1>19</td><td rowspan=1 colspan=1>0.5</td><td rowspan=1 colspan=1>0.25</td><td rowspan=1 colspan=1>0.02</td><td rowspan=1 colspan=1>0.18</td><td rowspan=1 colspan=1>700</td><td rowspan=1 colspan=1>20</td><td rowspan=1 colspan=1>3</td><td rowspan=1 colspan=1>60</td><td rowspan=1 colspan=3></td><td rowspan=1 colspan=1>30~50</td><td rowspan=1 colspan=1>50</td><td rowspan=1 colspan=1>80</td></tr><tr><td rowspan=2 colspan=1>2500</td><td rowspan=2 colspan=2>超</td><td rowspan=1 colspan=1>超厚</td><td rowspan=2 colspan=1>厚</td><td rowspan=2 colspan=1>19</td><td rowspan=2 colspan=1>0.5</td><td rowspan=2 colspan=1>0.25</td><td rowspan=2 colspan=1>0.02</td><td rowspan=2 colspan=1>0.2</td><td rowspan=2 colspan=1>700</td><td rowspan=2 colspan=1>20</td><td rowspan=2 colspan=1>3</td><td rowspan=2 colspan=3>80</td><td rowspan=2 colspan=1></td><td rowspan=1 colspan=1>100</td><td rowspan=2 colspan=1></td></tr><tr><td rowspan=1 colspan=2>用外</td><td rowspan=1 colspan=2></td><td></td></tr><tr><td rowspan=2 colspan=1>3000</td><td rowspan=2 colspan=2>混</td><td rowspan=1 colspan=1>用外</td><td rowspan=2 colspan=1></td><td rowspan=2 colspan=1>22</td><td rowspan=2 colspan=1>0.7</td><td rowspan=2 colspan=1>0.3</td><td rowspan=2 colspan=1>0.02</td><td rowspan=2 colspan=1>0.25</td><td rowspan=2 colspan=1>1000</td><td rowspan=2 colspan=1>35</td><td rowspan=2 colspan=1>3</td><td rowspan=2 colspan=3>120</td><td rowspan=2 colspan=1>36</td><td rowspan=1 colspan=1></td><td rowspan=2 colspan=1></td></tr><tr><td rowspan=1 colspan=2>混式</td><td rowspan=1 colspan=2>300</td><td></td></tr><tr><td rowspan=1 colspan=1>3500</td><td rowspan=1 colspan=3></td><td rowspan=1 colspan=1>22</td><td rowspan=1 colspan=1>0.7</td><td rowspan=1 colspan=1>0.3</td><td rowspan=1 colspan=1>0.02</td><td rowspan=1 colspan=1>0.3</td><td rowspan=1 colspan=1>1000</td><td rowspan=1 colspan=1>35</td><td rowspan=1 colspan=1>3</td><td rowspan=1 colspan=1>140</td><td rowspan=1 colspan=3></td><td rowspan=1 colspan=1>20~40</td><td rowspan=1 colspan=1>70</td><td rowspan=1 colspan=1>110</td></tr></table>\n\n既能提高切割效率，减轻劳动强度，又能提高切割面的质量及工件的尺寸精度，省去切割后的机械加工工作量，甚至可省去机加工工序，从而可以节约材料、降低成本、提高效益。因此人们就不断的研究和开发各种不同用途的切割设备，且设备的制造精度及用途在不断的提高和扩大。随着计算机技术的出现和不断完善，工业化的应用程度不断提高，计算机技术在切割设备的应用已日趋完善，从二维的切割到三维的切割，甚至多轴的管子马鞍形切割，自动化精密切割机相继出现，并应用于生产中。\n\n![](images/c93492e24b5f278e4faf15e9751bc7b3893ab1ba56c63c59ad3ada45b6b31baf.jpg)  \n图26-18制入前的加热位置",
    "summary": "6.操作注意事项 - Part 2/2",
    "size": 3169
  },
  {
    "name": "第1卷_第5篇_其他焊接方法-part-76",
    "projectId": "5ET7VaxsU6Y6",
    "fileName": "第1卷_第5篇_其他焊接方法.pdf",
    "content": "随着工业的不断发展，采用机械化切割设备\n\n# 26.5.1手扶式半自动切割机\n图26-19所示为手扶式半自动切割机的一种，该设备主要用于切割厚度在 ${ 5 0 } \\mathrm { m m }$ 以下的各种成形零件及相应的焊接坡口（坡口角 $\\leqslant 4 5 ^ { \\circ }$ )，配上小型导轨，可自动作直线切割，如配置半径杆，亦可作圆的切割。手扶式半自动切割机的型号和主要技术数据见表26-21。\n\n手扶式半自动切割机在工作时，由电机通过减速装置后输出动力，来驱动装于前端的驱动轮运动，从而使机器在手持后端的把手下在钢板上前行，带动割炬作切割。气体的控制则由装于把手附近的手动阀来控制和调节，以取得合适的切割火焰，割嘴可采用等压式割嘴或分列式割嘴。\n\n# 26.5.2半自动切割机\n图26-20所示为半自动切割机的一种，该机是最常用的切割设备，切割厚度为 $6 \\sim 1 0 0 \\mathrm { m m }$ ，更换适当的割嘴，可以割至 $1 5 0 \\mathrm { m m }$ ，主要以切割直线形状及直线坡口为主，当配上半径杆，亦可作 $\\phi 2 0 0 \\sim \\phi 2 0 0 0 \\mathrm { m m }$ 圆的切割，亦可在横移杆上配置两把割炬，作Y形坡口切割。\n\n半自动切割机在工作时，由电动机通过一级或二级蜗轮蜗杆及一对直齿轮的减速来带动两后轮驱动整机，在附带的导轨上作直线运动，两前轮（或一前轮）作导向，该机在导轨上通过电器开关可作前、后运动，割炬在横移杆上可方便的调节，割炬可作上、下的调节，该机的割嘴一般配置等压式普通割嘴，亦可方便的更换成等压\n\n![](images/062663ac8df5322bdda83f01ab32345c799c0f98a79ff275755c0c634297b690.jpg)  \n图26-19手扶式半自动切割机\n\n![](images/6e7549d253a1ebeeaa3d92befd09d3a80ec87705f6dc63d1c3968dfc8deeb94a.jpg)\n\n# 百思论坛\n舒舒藏书\n\n# 表26-21手扶式半自动切割机的\n",
    "summary": "26.5切割设备",
    "size": 924
  },
  {
    "name": "第1卷_第5篇_其他焊接方法-part-77",
    "projectId": "5ET7VaxsU6Y6",
    "fileName": "第1卷_第5篇_其他焊接方法.pdf",
    "content": "型号和主要技术数据  \n\n<table><tr><td rowspan=1 colspan=1>型号</td><td rowspan=1 colspan=1>CG1--20</td><td rowspan=1 colspan=1>QGS-13A-1</td><td rowspan=1 colspan=1>CG-7</td></tr><tr><td rowspan=1 colspan=1>电源</td><td rowspan=1 colspan=1>AC 220V</td><td rowspan=1 colspan=1>AC 220V</td><td rowspan=1 colspan=1>AC 220V</td></tr><tr><td rowspan=1 colspan=1>氧气压力/MPa</td><td rowspan=1 colspan=1>0.4</td><td rowspan=1 colspan=1>0.2~0.3</td><td rowspan=1 colspan=1>0.3~0.5</td></tr><tr><td rowspan=1 colspan=1>乙炔压力/MPa</td><td rowspan=1 colspan=1>0.03~0.04</td><td rowspan=1 colspan=1>0.05</td><td rowspan=1 colspan=1>&gt;0.03</td></tr><tr><td rowspan=1 colspan=1>切割厚度/mm</td><td rowspan=1 colspan=1>6~50</td><td rowspan=1 colspan=1>4~60</td><td rowspan=1 colspan=1>5~50</td></tr><tr><td rowspan=1 colspan=1>切割速度/(mm/min)</td><td rowspan=1 colspan=1>100 ~750</td><td rowspan=1 colspan=1></td><td rowspan=1 colspan=1>75~850</td></tr><tr><td rowspan=1 colspan=1>外形尺寸/mm</td><td rowspan=1 colspan=1>480 ×120×210</td><td rowspan=1 colspan=1></td><td rowspan=1 colspan=1>480 ×105×145</td></tr><tr><td rowspan=1 colspan=1>重量/kg</td><td rowspan=1 colspan=1>5</td><td rowspan=1 colspan=1>2</td><td rowspan=1 colspan=1>4.3</td></tr></table>\n\n式快速割嘴，从而提高切割速度及切割面的质量。\n\n调速大多采用电气控制，也有采用机械式的调速装置。半自动切割机的型号及主要技术数据见表26-22。\n\n图26-21所示为最常见的摇臂式仿形切割机一种，该设备主要用于切割 $5 \\sim 1 0 0 \\mathrm { m m }$ 的各种形状的零件，配置该机所带的圆板及附件后，亦可切割 $6 0 0 \\mathrm { m m }$ 以下的圆形零件。\n\n该机主要有机身、主轴、仿形机构、型臂及底座等部件组成，采用直流电动机，通过减速器减速后，驱动带有磁性的磁滚轮吸附在时前制作，并正确安装在型臂上的样板边缘滚动，同步带动安装在仿形机构上的割炬作相同的运动而实现对钢板的切割。磁滚轮的中心线和割炬的中心线重合，从而保证切割后的零件与样板一致，磁滚轮的移动速度即为切割速度，该机还装有压力开关，在切割氧打开的同时，通过压力开关的动作，启动磁滚轮的运动，该机的尾部装有配重块，以平衡机器前后的重量，使机器在运动中更轻巧、平稳。该机配置等压式机用割炬或等压式普通割嘴，亦可更换切割速度更快的等压式快速割嘴，以提高工作效率及得到更好的切口表面质量。\n\n表26-22半自动切割机的型号及主要技术数据  ",
    "summary": "26.5.3仿形切割机 - Part 1/3",
    "size": 1735
  },
  {
    "name": "第1卷_第5篇_其他焊接方法-part-78",
    "projectId": "5ET7VaxsU6Y6",
    "fileName": "第1卷_第5篇_其他焊接方法.pdf",
