Repository: LunaReborn/Welding-6m-Extractor

# 焊接文档 6M 专有词汇抽取工具

用于从焊接相关文档中抽取“人、机、料、法、环、测”六类专有词汇，并导出 JSON 和 Excel。

## 目录结构

```text
project/
  cli.py
  engine/
    document_loader.py
    chunker.py
    llm_client.py
    extractor_6m.py
    normalizer.py
    validator.py
    exporter.py
  prompts/
    welding_6m_extract.txt
    welding_6m_review.txt
  outputs/
  data/
```

## 安装

```bash
pip install -r requirements.txt
```

## 使用 Ollama

先启动 Ollama，并拉取模型：

```bash
ollama serve
ollama pull qwen2.5:7b
```

运行：

```bash
python cli.py --file data/氩弧焊标准作业指导书.docx --extractor ollama --model qwen2.5:7b --output outputs
```

启用二阶段复核：

```bash
python cli.py --file data/氩弧焊标准作业指导书.docx --extractor ollama --review --output outputs
```

File: data/hanjie_data/1.txt (part 49 of 68)
[
    "content": "<table><tr><td rowspan=1 colspan=2>型号</td><td rowspan=1 colspan=1>CG1-30</td><td rowspan=1 colspan=1>CG1-100</td><td rowspan=1 colspan=1>G1-100A</td><td rowspan=1 colspan=1>GCD2-100</td><td rowspan=1 colspan=1>GCD2-30</td><td rowspan=1 colspan=1>BGJ-150</td><td rowspan=1 colspan=1>CG--Q2</td><td rowspan=1 colspan=1>QCD1-100</td></tr><tr><td rowspan=1 colspan=2>切割直径（mm）</td><td rowspan=1 colspan=1>Φ200~Φ2000</td><td rowspan=1 colspan=1>Φ200~$2000</td><td rowspan=1 colspan=1>$50~1500</td><td rowspan=1 colspan=1>200~Φ2000</td><td rowspan=1 colspan=1></td><td rowspan=1 colspan=1>&gt;150</td><td rowspan=1 colspan=1>$30~Φ1500</td><td rowspan=1 colspan=1></td></tr><tr><td rowspan=1 colspan=2>切割厚度/mm</td><td rowspan=1 colspan=1>5~60</td><td rowspan=1 colspan=1>8~100</td><td rowspan=1 colspan=1>10~100</td><td rowspan=1 colspan=1>根据割嘴参数</td><td rowspan=1 colspan=1>5~100</td><td rowspan=1 colspan=1>5~150</td><td rowspan=1 colspan=1>6~150</td><td rowspan=1 colspan=1>5~100</td></tr><tr><td rowspan=1 colspan=2>切割速度/（mm/min）</td><td rowspan=1 colspan=1>50~750</td><td rowspan=1 colspan=1>50~750</td><td rowspan=1 colspan=1>50~1200</td><td rowspan=1 colspan=1>100~700</td><td rowspan=1 colspan=1>50~750</td><td rowspan=1 colspan=1>0~1200</td><td rowspan=1 colspan=1>0~1000</td><td rowspan=1 colspan=1>100~700</td></tr><tr><td rowspan=1 colspan=2>电源电压/V</td><td rowspan=1 colspan=1>AC 220</td><td rowspan=1 colspan=1>AC 220</td><td rowspan=1 colspan=1>AC 220</td><td rowspan=1 colspan=1>AC 220</td><td rowspan=1 colspan=1>AC 220</td><td rowspan=1 colspan=1>AC 220</td><td rowspan=1 colspan=1>AC 220</td><td rowspan=1 colspan=1>AC 220</td></tr><tr><td rowspan=3 colspan=1>电动机</td><td rowspan=1 colspan=1>型号</td><td rowspan=1 colspan=1>S261</td><td rowspan=1 colspan=1>S261</td><td rowspan=1 colspan=1>S261</td><td rowspan=1 colspan=1>S261</td><td rowspan=1 colspan=1></td><td rowspan=1 colspan=1></td><td rowspan=1 colspan=1>S261</td><td rowspan=1 colspan=1>S261</td></tr><tr><td rowspan=1 colspan=1>电压/V</td><td rowspan=1 colspan=1>110</td><td rowspan=1 colspan=1>110</td><td rowspan=1 colspan=1>110</td><td rowspan=1 colspan=1>110</td><td rowspan=1 colspan=1>DC 24</td><td rowspan=1 colspan=1></td><td rowspan=1 colspan=1>110</td><td rowspan=1 colspan=1>110</td></tr><tr><td rowspan=1 colspan=1>功率/W</td><td rowspan=1 colspan=1>24</td><td rowspan=1 colspan=1>24</td><td rowspan=1 colspan=1>24</td><td rowspan=1 colspan=1>24</td><td rowspan=1 colspan=1>20</td><td rowspan=1 colspan=1></td><td rowspan=1 colspan=1>24</td><td rowspan=1 colspan=1>24</td></tr><tr><td rowspan=3 colspan=1>重量/g</td><td rowspan=1 colspan=1>机器</td><td rowspan=1 colspan=1>20.5</td><td rowspan=1 colspan=1>1</td><td rowspan=1 colspan=1>1</td><td rowspan=1 colspan=1>、</td><td rowspan=1 colspan=1>l6</td><td rowspan=1 colspan=1></td><td rowspan=1 colspan=1>4 20</td><td rowspan=1 colspan=1>14.5</td></tr><tr><td rowspan=1 colspan=1>导轨</td><td rowspan=1 colspan=1>8</td><td rowspan=1 colspan=1>1</td><td rowspan=1 colspan=1>1</td><td rowspan=1 colspan=1>1</td><td rowspan=1 colspan=1></td><td rowspan=1 colspan=1>2</td><td rowspan=1 colspan=1></td><td rowspan=1 colspan=1></td></tr><tr><td rowspan=1 colspan=1>总重量</td><td rowspan=1 colspan=1>28.5</td><td rowspan=1 colspan=1>33.5</td><td rowspan=1 colspan=1>17</td><td rowspan=1 colspan=1>22</td><td rowspan=1 colspan=1>13.5</td><td rowspan=1 colspan=1>22</td><td rowspan=1 colspan=1></td><td rowspan=1 colspan=1></td></tr><tr><td rowspan=1 colspan=2>外形尺寸/mm</td><td rowspan=1 colspan=1>470×230×240</td><td rowspan=1 colspan=1>470×230×240</td><td rowspan=1 colspan=1>420×440×310</td><td rowspan=1 colspan=1>340 ×215×132</td><td rowspan=1 colspan=1>300×400×270</td><td rowspan=1 colspan=1>450×395×300</td><td rowspan=1 colspan=1>320 ×240x300</td><td rowspan=1 colspan=1>400×440×210</td></tr></table>\n\n![](images/a21f746bf7a7f5d351f7f4cbb79c6e08219de115048491bf683daff178250201.jpg)  \n图26-21仿形切割机",
    "summary": "26.5.3仿形切割机 - Part 2/3",
    "size": 3916
  },
  {
    "name": "第1卷_第5篇_其他焊接方法-part-79",
    "projectId": "5ET7VaxsU6Y6",
    "fileName": "第1卷_第5篇_其他焊接方法.pdf",
    "content": "该机结构紧凑，操作简单，只要按该机的使用说明书中的样板制作方法，正确的制作样板并安装平稳，则可提高工作效率并能得到高质量的零件，十分适合批量，相同零件的切割，尺寸一致性好。\n\n现在，有些厂家还生产大型的仿形切割机，其原理和上述是一致的，只是加大了仿形机构及型臂的尺寸，以扩大切割零件的范围，有的则在型臂处增加扩大装置，以立轴中心为迴转中心，来加大零件的切割范围。仿形切割机的型号和主要技术数据见表26-23。\n\n表26-23仿形切割机的型号和主要技术数据  \n\n<table><tr><td rowspan=1 colspan=1>型号</td><td rowspan=1 colspan=1>CG2-150</td><td rowspan=1 colspan=1>GYF-1400</td><td rowspan=1 colspan=1>G2-1000</td><td rowspan=1 colspan=1>G2-2000</td><td rowspan=1 colspan=1>G2-3000A</td></tr><tr><td rowspan=1 colspan=1>切割厚度/mm</td><td rowspan=1 colspan=1>5~100</td><td rowspan=1 colspan=1>5~50</td><td rowspan=1 colspan=1>5~60</td><td rowspan=1 colspan=1>5~100</td><td rowspan=1 colspan=1>10~100</td></tr><tr><td rowspan=1 colspan=1>最大直线长度/mm</td><td rowspan=1 colspan=1>1200</td><td rowspan=1 colspan=1>1500</td><td rowspan=1 colspan=1>1200</td><td rowspan=1 colspan=1>20004</td><td rowspan=1 colspan=1>3200</td></tr><tr><td rowspan=1 colspan=1>最大正方形/mm×mm</td><td rowspan=1 colspan=1>500 ×500</td><td rowspan=1 colspan=1>450×450</td><td rowspan=1 colspan=1>1060 ×1060</td><td rowspan=1 colspan=1>1270×1270</td><td rowspan=1 colspan=1>1000 ×1000</td></tr><tr><td rowspan=1 colspan=1>最大长方形/mm×mm</td><td rowspan=1 colspan=1>400 ×900</td><td rowspan=1 colspan=1></td><td rowspan=1 colspan=1>1200 ×260</td><td rowspan=1 colspan=1>1750 ×320</td><td rowspan=1 colspan=1>3200×350</td></tr><tr><td rowspan=1 colspan=1>最大圆直径/mm</td><td rowspan=1 colspan=1>$600</td><td rowspan=1 colspan=1>650</td><td rowspan=1 colspan=1>Φ1500</td><td rowspan=1 colspan=1>1800</td><td rowspan=1 colspan=1>Φ1400</td></tr><tr><td rowspan=1 colspan=1>切割速度/(mm/min)</td><td rowspan=1 colspan=1>50~750</td><td rowspan=1 colspan=1>100~900</td><td rowspan=1 colspan=1>50~750</td><td rowspan=1 colspan=1>50~1500</td><td rowspan=1 colspan=1>100~1000</td></tr><tr><td rowspan=1 colspan=1>切割精度/mm</td><td rowspan=1 colspan=1>椭圆度≤1.5</td><td rowspan=1 colspan=1></td><td rowspan=1 colspan=1>≤±1.75</td><td rowspan=1 colspan=1></td><td rowspan=1 colspan=1></td></tr></table>",
    "summary": "26.5.3仿形切割机 - Part 3/3",
    "size": 2006
  },
  {
    "name": "第1卷_第5篇_其他焊接方法-part-80",
    "projectId": "5ET7VaxsU6Y6",
    "fileName": "第1卷_第5篇_其他焊接方法.pdf",
    "content": "# 百思论坛\n（续）\n\n<table><tr><td rowspan=1 colspan=2>型号</td><td rowspan=1 colspan=1>CG2-150</td><td rowspan=1 colspan=1>GYF-1400</td><td rowspan=1 colspan=1>G2—1000</td><td rowspan=1 colspan=1>G2-2000</td><td rowspan=1 colspan=1>G2-3000A</td></tr><tr><td rowspan=1 colspan=2>电源电压/V</td><td rowspan=1 colspan=1>AC 220</td><td rowspan=1 colspan=1>AC 220</td><td rowspan=1 colspan=1>AC 220</td><td rowspan=1 colspan=1>AC 220</td><td rowspan=1 colspan=1>AC 220</td></tr><tr><td rowspan=3 colspan=1>电动机</td><td rowspan=1 colspan=1>型号</td><td rowspan=1 colspan=1>S261</td><td rowspan=1 colspan=1>S261</td><td rowspan=1 colspan=1>S261</td><td rowspan=1 colspan=1>S261</td><td rowspan=1 colspan=1>S261</td></tr><tr><td rowspan=1 colspan=1>电压/V</td><td rowspan=1 colspan=1>110</td><td rowspan=1 colspan=1>110</td><td rowspan=1 colspan=1>110</td><td rowspan=1 colspan=1>110</td><td rowspan=1 colspan=1>110</td></tr><tr><td rowspan=1 colspan=1>功率/W</td><td rowspan=1 colspan=1>24</td><td rowspan=1 colspan=1>24</td><td rowspan=1 colspan=1>24</td><td rowspan=1 colspan=1>24</td><td rowspan=1 colspan=1>24</td></tr><tr><td rowspan=1 colspan=2>机器重量/kg</td><td rowspan=1 colspan=1>40</td><td rowspan=1 colspan=1>40</td><td rowspan=1 colspan=1>38.5</td><td rowspan=1 colspan=1>二</td><td rowspan=1 colspan=1>二</td></tr><tr><td rowspan=1 colspan=2>外形尺寸/mm</td><td rowspan=1 colspan=1>1190×335×800</td><td rowspan=1 colspan=1>1380×330×300</td><td rowspan=1 colspan=1>1325 ×325×800</td><td rowspan=1 colspan=1></td><td rowspan=1 colspan=1>2200×1000×1500</td></tr></table>\n\n# 26.5.4 H形钢切割机\n图26-22所示为小型H形钢切割机，型材的腹板最大为 $1 0 0 0 \\mathrm { m m }$ ，翼板最大为 $6 0 0 \\mathrm { m m }$ ，可作端面垂直切割及端面的斜向切割，亦可开焊接坡□，尺寸精度高。H形钢切割机型号和技术数据见表26-24。\n\n![](images/ac91ceddd8f53e069b195639afa9a40265cd82da724fe23a75704d9e5d6c97b9.jpg)  \n图26-22 H形钢切割机\n\n该机在工作时，先将机器的水平导轨按要求，平稳的放置于被切割的H形钢上，并拧紧水平导轨下部的夹紧螺钉，使夹紧块与H形钢翼板固定。切割翼板时，将割炬调整到水平位置，电气开关旋转到垂直方向运动状态，割炬在垂直导轨的带动下，作上下运动；切割腹板时，将割炬调整到垂直位置，电气开关旋转到水平方向运动状态，割炬在主机箱的带动下，整机沿水平导轨作水平方向运动。\n\n表26-24 H形钢切割机型号和技术数据  \n\n<table><tr><td rowspan=1 colspan=1>型号</td><td rowspan=1 colspan=1>CG1-2</td><td rowspan=1 colspan=1>XG-120</td><td rowspan=1 colspan=1>XGJ-1</td></tr><tr><td rowspan=1 colspan=1>电源</td><td rowspan=1 colspan=1>AC220V</td><td rowspan=1 colspan=1>AC220V</td><td rowspan=1 colspan=1>AC220V</td></tr><tr><td rowspan=1 colspan=1>驱动电机</td><td rowspan=1 colspan=1>ZYN40·5</td><td rowspan=1 colspan=1></td><td rowspan=1 colspan=1>ZD-75型</td></tr><tr><td rowspan=1 colspan=1>切割速度/（mm/min)</td><td rowspan=1 colspan=1>100-800</td><td rowspan=1 colspan=1>50~80</td><td rowspan=1 colspan=1>0~780</td></tr><tr><td rowspan=1 colspan=1>切割范围腹板×翼板/mm</td><td rowspan=1 colspan=1>1200×600</td><td rowspan=1 colspan=1>1200×600</td><td rowspan=1 colspan=1>700×430</td></tr><tr><td rowspan=1 colspan=1>切割精度/(mm/m)</td><td rowspan=1 colspan=1>±0.8</td><td rowspan=1 colspan=1>±0.8</td><td rowspan=1 colspan=1>直线度±1</td></tr></table>\n\n在气路上，设置有专用开启阀门，当手柄转制 $4 5 ^ { \\circ }$ 方向时，事先由预热氧及乙炔手阀调整好的气流会同时进人割嘴，点燃并预热被切割件，当预热完成后将手柄转至 $9 0 ^ { \\circ }$ 切割氧会进入割嘴并进行切割，因此在切割过程中，气路的操作及其方便。\n\n该机采用等压式机用割炬及等压式普通割嘴。\n\n该机亦可加装专用的 SZ 型割炬后，可改变旋转割炬的角度，来切割小角度工件及翼、腹板的转角处，使切割表面质量更佳。",
    "summary": "26.5.4 H形钢切割机, 百思论坛",
    "size": 3132
  },
  {
    "name": "第1卷_第5篇_其他焊接方法-part-81",
    "projectId": "5ET7VaxsU6Y6",
    "fileName": "第1卷_第5篇_其他焊接方法.pdf",
    "content": "# 26.5.5多向切割机（全位置切割机）\n图26-23所示为多向切割机，切割厚度一般为6\\~30mm，大多用于造船行业的船体切割。多向切割机的型号和技术数据见表26-25。\n\n该机是由切割主机和带有多块磁钢的柔性钢带导轨两大部分组成，钢带厚度在0.8\\~1.2mm之间，宽度98mm，长度1600mm，切割钢板的曲率半径≥700mm，导轨中间部分冲有一系列矩形孔，主机由机体、传动机构、割炬和速度控制等四个主要部件组成，箱体采用铝合金材料，以减轻主机自重，机体的压轮和导轮套入钢带轨道上，使其只能沿导轨作往复运动。\n\n![](images/95c01e6fbce5ba75f73c580666a87bd749b7e5019fb68619da8d8c54896292f0.jpg)  \n图26-23多向切割机\n\n当该机工作时，将导轨上的磁钢吸附在工件的表面，主机通过传动装置使链轮沿导轨的矩形孔啮合而运动，以带动割炬的运动，完成对钢板的切割，因为磁钢可以吸附在水平面上，亦可吸附在垂直地面的工件上以及仰向吸附在工件上，所以称之为全位置切割机。\n\n另外，目前亦有采用橡胶条做导轨（带有齿形替代钢带导轨），因橡胶条能进行侧向弯曲，故其能作三维方向的弯曲，更适合工件的不同弯曲、变向切割。\n\n表26-25多向切割机的型号和技术数据  \n\n<table><tr><td rowspan=1 colspan=2>型号</td><td rowspan=1 colspan=1>CG1-13</td><td rowspan=1 colspan=1>CG-Q1</td><td rowspan=1 colspan=1>ACM</td></tr><tr><td rowspan=1 colspan=2>电源电压</td><td rowspan=1 colspan=1>AC220V</td><td rowspan=1 colspan=1>AC220V</td><td rowspan=1 colspan=1>AC220V</td></tr><tr><td rowspan=1 colspan=2>驱动电动机</td><td rowspan=1 colspan=1>ZYN40-03</td><td rowspan=1 colspan=1>S261</td><td rowspan=1 colspan=1></td></tr><tr><td rowspan=1 colspan=2>功率/W</td><td rowspan=1 colspan=1>36.7</td><td rowspan=1 colspan=1>24</td><td rowspan=1 colspan=1></td></tr><tr><td rowspan=1 colspan=2>切割速度/(mm/min）</td><td rowspan=1 colspan=1>100~750</td><td rowspan=1 colspan=1>0~1000</td><td rowspan=1 colspan=1>150~800</td></tr><tr><td rowspan=1 colspan=2>切割厚度/mm</td><td rowspan=1 colspan=1>5~30</td><td rowspan=1 colspan=1>5~80</td><td rowspan=1 colspan=1>5~50</td></tr><tr><td rowspan=1 colspan=2>最小曲率半径/mm</td><td rowspan=1 colspan=1>700</td><td rowspan=1 colspan=1>1300</td><td rowspan=1 colspan=1>2000</td></tr><tr><td rowspan=1 colspan=2>重量/kg</td><td rowspan=1 colspan=1>15</td><td rowspan=1 colspan=1>15.2</td><td rowspan=1 colspan=1></td></tr><tr><td rowspan=1 colspan=2>主机外形尺寸（mm）</td><td rowspan=1 colspan=1>230×200×230</td><td rowspan=1 colspan=1>350×20×120</td><td rowspan=1 colspan=1></td></tr><tr><td rowspan=1 colspan=2>导轨</td><td rowspan=1 colspan=1>1600 ×98×0.8(钢带）</td><td rowspan=1 colspan=1></td><td rowspan=1 colspan=1>995×42×30（橡胶）</td></tr></table>\n\n# 26.5.6管子切割机\n图26-24所示为管子切割机。该机用于切割管径大于108mm的管子端面切断或作V形坡口切割，当管子增大到一定的数值后，需配之以附加钢带靠模装置，以保证切割的精度。\n\n该机由主机及钢带靠模装置，链环保护装置等组成。管子切割机的型号和主要技术数据见表26-26。\n\n主机的下部有两组共4个永久磁性轮，磁性轮吸附在被切割管子的表面，通过传动机构自动环绕钢管进行切割，由于吸附及靠模装置的作用，该机亦可在平面、立面、横面及仰位等各种位置的管子切割。\n\n该机割炬采用等压式割炬，割嘴用等压式普通割嘴。\n\n# 26.5.7钢管马鞍形孔切割机\n图26-25所示为类型的钢管马鞍形孔切割机，其结构与圆切割机基本相同，只是改变了底座的形式，同时，增加了机械式的上下运动机构来跟踪上下方向的高度差，使割炬与圆管表面的距离基本保持一致。钢管马鞍形孔切割机的型号和技术数据见表26-27。\n\n![](images/6a38a586ad311764f5497b08164b5db858b8530483e65b99b029d43882a09a21.jpg)  \n图 26-24管子切割机\n\n![](images/788e35c4081f7704b8e7c4619a42c55ce221cab9868fd53e973d3af648ddcdf4.jpg)  \n图26-25钢管马鞍型孔切割机\n\n# 百思论坛\n表26-26管子切割机的型号和主要技术数据  \n\n<table><tr><td rowspan=1 colspan=1>型    号</td><td rowspan=1 colspan=1>CG2-11</td><td rowspan=1 colspan=1>SAG-A</td></tr><tr><td rowspan=1 colspan=1>电源电压/V</td><td rowspan=1 colspan=1>AC 220</td><td rowspan=1 colspan=1>AC 220</td></tr><tr><td rowspan=1 colspan=1>适用钢管直径/mm</td><td rowspan=1 colspan=1>&gt;Φ108</td><td rowspan=1 colspan=1>&gt;Φ108</td></tr><tr><td rowspan=1 colspan=1>切割厚度/mm</td><td rowspan=1 colspan=1>5~50</td><td rowspan=1 colspan=1>5~70</td></tr><tr><td rowspan=1 colspan=1>切割速度/mm</td><td rowspan=1 colspan=1>50~750</td><td rowspan=1 colspan=1>100~600</td></tr><tr><td rowspan=1 colspan=1>电动机型号</td><td rowspan=1 colspan=1>70SZ08</td><td rowspan=1 colspan=1></td></tr><tr><td rowspan=1 colspan=1>功率/W</td><td rowspan=1 colspan=1>55</td><td rowspan=1 colspan=1></td></tr><tr><td rowspan=1 colspan=1>磁性轮吸附力/N</td><td rowspan=1 colspan=1>&gt;240</td><td rowspan=1 colspan=1>&gt;240</td></tr><tr><td rowspan=1 colspan=1>精度(切割一周)/mm</td><td rowspan=1 colspan=1>中心偏差&lt;0.5</td><td rowspan=1 colspan=1></td></tr><tr><td rowspan=1 colspan=1>重量/kg</td><td rowspan=1 colspan=1>14.5</td><td rowspan=1 colspan=1>11</td></tr><tr><td rowspan=1 colspan=1>外形尺寸(长/mm×宽/mm×高/mm）</td><td rowspan=1 colspan=1>350×240×220</td><td rowspan=1 colspan=1>250×180×140</td></tr></table>",
    "summary": "26.5.5多向切割机（全位置切割机）, 26.5.6管子切割机, 26.5.7钢管马鞍形孔切割机, 百思论坛",
    "size": 3950
  },
  {
    "name": "第1卷_第5篇_其他焊接方法-part-82",
    "projectId": "5ET7VaxsU6Y6",
    "fileName": "第1卷_第5篇_其他焊接方法.pdf",
    "content": "# 表26-27钢管马鞍型孔切割机的\n型号和技术数据  \n\n<table><tr><td rowspan=1 colspan=1>型   号</td><td rowspan=1 colspan=1>CG2-800</td><td rowspan=1 colspan=1>CG2-12</td></tr><tr><td rowspan=1 colspan=1>适用管子最小直径/mm</td><td rowspan=1 colspan=1>300</td><td rowspan=1 colspan=1>$305</td></tr><tr><td rowspan=1 colspan=1>马鞍型孔直径与管子直径之比</td><td rowspan=1 colspan=1>1/2</td><td rowspan=1 colspan=1>2/3</td></tr><tr><td rowspan=1 colspan=1>割圆直径/mm</td><td rowspan=1 colspan=1>Φ80~Φ800</td><td rowspan=1 colspan=1></td></tr><tr><td rowspan=1 colspan=1>切割厚度/mm</td><td rowspan=1 colspan=1>5~70</td><td rowspan=1 colspan=1>8~100</td></tr><tr><td rowspan=1 colspan=1>切割速度/(mm/min)</td><td rowspan=1 colspan=1>0.2~1.7r/min</td><td rowspan=1 colspan=1>100~700</td></tr><tr><td rowspan=1 colspan=1>重量/kg</td><td rowspan=1 colspan=1></td><td rowspan=1 colspan=1>20</td></tr><tr><td rowspan=1 colspan=1>外形尺寸(长/mm×宽/mm×高/mm）</td><td rowspan=1 colspan=1>800 ×1000×1100</td><td rowspan=1 colspan=1>420×600×600</td></tr></table>\n\n# 26.5.8钢管桩切割机\n图26-26所示为钢管桩切割机。该机型号和主要技术数据见表26-28。\n\n钢管桩切割机是专为切断打入地下的钢管桩而专门开发的切割设备，因钢管桩打入地下，管径加大，所以该设备的切割是将设备放入管子内部，靠气缸将三只支撑脚向外扩张，顶住管子桩的内壁，从而固定机器，割炬横向安装，由内向外切，旋转一周将管子切断。\n\n钢管桩切割机由割炬、割炬点燃装置、夹紧装置、减速机构等部分组成，其深入管子内部的深度可达6. $5 \\mathrm { m }$ 。\n\n![](images/e9e6803bd953b17ba3480dec416a1cf9b84cc38596d8dd05780d56ca510edd29.jpg)  \n图26-26钢管桩切割机\n\n# 表26-28钢管桩切割机的型号和\n主要技术数据  \n\n<table><tr><td rowspan=1 colspan=1>型号</td><td rowspan=1 colspan=1>CG2-60</td></tr><tr><td rowspan=1 colspan=1>电源电压/V</td><td rowspan=1 colspan=1>AC 220</td></tr><tr><td rowspan=1 colspan=1>切割管柱直径/mm</td><td rowspan=1 colspan=1>Φ400~Φ900</td></tr><tr><td rowspan=1 colspan=1>切割厚度/mm</td><td rowspan=1 colspan=1>5~25</td></tr><tr><td rowspan=1 colspan=1>切割速度/（mm/min）</td><td rowspan=1 colspan=1>100~1000</td></tr><tr><td rowspan=1 colspan=1>切割精度/mm</td><td rowspan=1 colspan=1>一周偏差&lt;0.5</td></tr><tr><td rowspan=1 colspan=1>重量/kg</td><td rowspan=1 colspan=1>40</td></tr><tr><td rowspan=1 colspan=1>外形尺寸（长/mm×宽/mm×高/mm)</td><td rowspan=1 colspan=1>55×500×720</td></tr></table>\n\n# 26.5.9钢锭切割机\n图26-27所示为钢锭切割机。该机型号和主要技术数据见表26-29。\n\n钢锭切割机是一种用于切割厚的板坏或钢锭用的导轨式专用半自动切割机，其结构原理与半自动切割机相同，但由于切割厚度厚（150\\~350mm），热量大，故机身相对大些，导轨采用轻型路轨来制作，横移杆的长度增长，因此放置割炬的另一侧配置了配重块。\n\n![](images/6651a4b504db1936f0226fe9dc8d73f62534172651ea928da28a79bc4bc12059.jpg)  \n图26-27钢锭切割机\n\n![](images/080505803534eb049c33f833aef434f9a499d7d97fb321fac88d4f8f666245aa.jpg)  \n图26-28数控火焰/等离子切割机\n\n表26-29钢锭切割机的型号和主要技术数据  \n\n<table><tr><td rowspan=1 colspan=1>型   号</td><td rowspan=1 colspan=1>CG1-75</td></tr><tr><td rowspan=1 colspan=1>电源电压/V</td><td rowspan=1 colspan=1>AC 220</td></tr><tr><td rowspan=1 colspan=1>切割厚度/mm</td><td rowspan=1 colspan=1>150~350</td></tr><tr><td rowspan=1 colspan=1>割嘴(等压式）</td><td rowspan=1 colspan=1>7~10号</td></tr><tr><td rowspan=1 colspan=1>切割速度/(mm/min)</td><td rowspan=1 colspan=1>50~750</td></tr><tr><td rowspan=1 colspan=1>电动机型号</td><td rowspan=1 colspan=1>S261</td></tr><tr><td rowspan=1 colspan=1>功率/W</td><td rowspan=1 colspan=1>24</td></tr><tr><td rowspan=1 colspan=1>机身外形（长/mm×宽/mm×高/mm）</td><td rowspan=1 colspan=1>510×1200×500</td></tr><tr><td rowspan=1 colspan=1>重量/kg</td><td rowspan=1 colspan=1>29</td></tr></table>",
    "summary": "26.5.8钢管桩切割机, 26.5.9钢锭切割机, 表26-27钢管马鞍型孔切割机的, 表26-28钢管桩切割机的型号和",
    "size": 3161
  },
  {
    "name": "第1卷_第5篇_其他焊接方法-part-83",
    "projectId": "5ET7VaxsU6Y6",
    "fileName": "第1卷_第5篇_其他焊接方法.pdf",
    "content": "数控切割机的是20世纪80年代开发的一种新型，高效节材的高科技切割设备，它适用于不同厚度的金属板材、管材及轴类的精密落料。可切割平面任几何意形及筒体子管、母管的任意角度正交、斜交的马鞍形相贯线。\n\n数控火焰气割机是自动化的高效火焰切割设备。由于采用计算机控制，使气割机具备割炬自动点火、自动升降、自动穿孔、自动切割、自动喷粉划线、割缝自动补偿、割炬任间程序段自动返回、动态图形跟踪显示、钢板自动套料等功能。利用数控切割机下料，不用划线，不需制作样板，可根据图纸尺寸直接输入到计算机中，即可切割出所需形状的工件及任意形式的坡口。通过套料系统还可以对钢板优化套裁，达到节省钢材的目的。由于工件的尺寸精度高及切割表面质量好，减少二次加工，从而缩短工期、降低成\n\n本，经济效益十分显著。\n\n数控火焰/等离子切割机是在数控火焰气割机的基础上增加了等离子切割系统，既可实现火焰切割，也可实现等离子切割；既可切割普通金属板材，也可切割不锈钢、铝等有色金属板材。图26-28为数控火焰/等离子切割机外形图，表26-30为数控火焰/等离子切割机的主要技术参数。\n\n表26-30数控火焰/等离子切割机的型号及主要技术参数  ",
    "summary": "26.5.10数控切割机 - Part 1/4",
    "size": 502
  },
  {
    "name": "第1卷_第5篇_其他焊接方法-part-84",
    "projectId": "5ET7VaxsU6Y6",
    "fileName": "第1卷_第5篇_其他焊接方法.pdf",
    "content": "<table><tr><td rowspan=2 colspan=1>型     号</td><td rowspan=2 colspan=1>驱动方式</td><td rowspan=2 colspan=1>轨距</td><td rowspan=2 colspan=1>导轨长度</td><td rowspan=2 colspan=1>有效切割宽度B</td><td rowspan=2 colspan=1>有效切割长度L</td><td rowspan=1 colspan=3>机头数</td></tr><tr><td rowspan=1 colspan=1>D</td><td rowspan=1 colspan=1>H</td><td rowspan=1 colspan=1>H3</td></tr><tr><td rowspan=1 colspan=1>GSI—2000</td><td rowspan=1 colspan=1>单</td><td rowspan=1 colspan=1>2000</td><td rowspan=1 colspan=1>7200</td><td rowspan=1 colspan=1>1200</td><td rowspan=1 colspan=1>5200</td><td rowspan=1 colspan=1>1</td><td rowspan=1 colspan=1>二</td><td rowspan=1 colspan=1>二</td></tr><tr><td rowspan=1 colspan=1>GSI -2500</td><td rowspan=1 colspan=1>单</td><td rowspan=1 colspan=1>2500</td><td rowspan=1 colspan=1>7200</td><td rowspan=1 colspan=1>1800</td><td rowspan=1 colspan=1>5200</td><td rowspan=1 colspan=1>1</td><td rowspan=1 colspan=1>二</td><td rowspan=1 colspan=1>二</td></tr><tr><td rowspan=1 colspan=1>GS —3000</td><td rowspan=1 colspan=1>单</td><td rowspan=1 colspan=1>3000</td><td rowspan=1 colspan=1>7200</td><td rowspan=1 colspan=1>2200</td><td rowspan=1 colspan=1>5200</td><td rowspan=1 colspan=1>1</td><td rowspan=1 colspan=1>二</td><td rowspan=1 colspan=1>二</td></tr><tr><td rowspan=1 colspan=1>GSⅡ3500</td><td rowspan=1 colspan=1>双</td><td rowspan=1 colspan=1>3500</td><td rowspan=1 colspan=1>10800</td><td rowspan=1 colspan=1>2700</td><td rowspan=1 colspan=1>8800</td><td rowspan=1 colspan=1>1</td><td rowspan=1 colspan=1>1</td><td rowspan=1 colspan=1>二</td></tr><tr><td rowspan=1 colspan=1>GSI—4000</td><td rowspan=1 colspan=1>单</td><td rowspan=1 colspan=1>4000</td><td rowspan=1 colspan=1>10800</td><td rowspan=1 colspan=1>3200</td><td rowspan=1 colspan=1>8800</td><td rowspan=1 colspan=1>二</td><td rowspan=1 colspan=1>2</td><td rowspan=1 colspan=1>二</td></tr><tr><td rowspan=1 colspan=1>GSⅡI—4000</td><td rowspan=1 colspan=1>双</td><td rowspan=1 colspan=1>4000</td><td rowspan=1 colspan=1>10800</td><td rowspan=1 colspan=1>3200</td><td rowspan=1 colspan=1>8800</td><td rowspan=1 colspan=1>二</td><td rowspan=1 colspan=1>2</td><td rowspan=1 colspan=1>二</td></tr><tr><td rowspan=1 colspan=1>GSI  -4500</td><td rowspan=1 colspan=1>单</td><td rowspan=1 colspan=1>4500</td><td rowspan=1 colspan=1>10800</td><td rowspan=1 colspan=1>3700</td><td rowspan=1 colspan=1>8800</td><td rowspan=1 colspan=1>二</td><td rowspan=1 colspan=1>2</td><td rowspan=1 colspan=1>二</td></tr><tr><td rowspan=1 colspan=1>GSⅡ -5000</td><td rowspan=1 colspan=1>双</td><td rowspan=1 colspan=1>5000</td><td rowspan=1 colspan=1>12600</td><td rowspan=1 colspan=1>4200</td><td rowspan=1 colspan=1>10600</td><td rowspan=1 colspan=1>二</td><td rowspan=1 colspan=1>2</td><td rowspan=1 colspan=1>1</td></tr><tr><td rowspan=1 colspan=1>GSⅡ -5000</td><td rowspan=1 colspan=1>双</td><td rowspan=1 colspan=1>5000</td><td rowspan=1 colspan=1>12600</td><td rowspan=1 colspan=1>4200</td><td rowspan=1 colspan=1>10600</td><td rowspan=1 colspan=1>1</td><td rowspan=1 colspan=1>2</td><td rowspan=1 colspan=1>1</td></tr><tr><td rowspan=1 colspan=1>GSⅡ -5500</td><td rowspan=1 colspan=1>双</td><td rowspan=1 colspan=1>5500</td><td rowspan=1 colspan=1>12600</td><td rowspan=1 colspan=1>4700</td><td rowspan=1 colspan=1>10600</td><td rowspan=1 colspan=1>1</td><td rowspan=1 colspan=1>3</td><td rowspan=1 colspan=1>1</td></tr><tr><td rowspan=1 colspan=1>GSⅡ -6000</td><td rowspan=1 colspan=1>双</td><td rowspan=1 colspan=1>6000</td><td rowspan=1 colspan=1>14400</td><td rowspan=1 colspan=1>5200</td><td rowspan=1 colspan=1>12400</td><td rowspan=1 colspan=1>1</td><td rowspan=1 colspan=1>3</td><td rowspan=1 colspan=1>1</td></tr><tr><td rowspan=1 colspan=1>GSⅡI-6500</td><td rowspan=1 colspan=1>双</td><td rowspan=1 colspan=1>6500</td><td rowspan=1 colspan=1>14400</td><td rowspan=1 colspan=1>5700</td><td rowspan=1 colspan=1>12400</td><td rowspan=1 colspan=1>1</td><td rowspan=1 colspan=1>4</td><td rowspan=1 colspan=1>1</td></tr><tr><td rowspan=1 colspan=1>GSI【-7000</td><td row",
    "summary": "26.5.10数控切割机 - Part 2/4",
    "size": 4000
  },
  {
    "name": "第1卷_第5篇_其他焊接方法-part-85",
    "projectId": "5ET7VaxsU6Y6",
    "fileName": "第1卷_第5篇_其他焊接方法.pdf",
    "content": "span=1 colspan=1>双</td><td rowspan=1 colspan=1>7000</td><td rowspan=1 colspan=1>19800</td><td rowspan=1 colspan=1>6200</td><td rowspan=1 colspan=1>17800</td><td rowspan=1 colspan=1>1</td><td rowspan=1 colspan=1>4</td><td rowspan=1 colspan=1>1</td></tr><tr><td rowspan=1 colspan=1>CSII-7500</td><td rowspan=1 colspan=1>双</td><td rowspan=1 colspan=1>7500</td><td rowspan=1 colspan=1>19800</td><td rowspan=1 colspan=1>6700</td><td rowspan=1 colspan=1>17800</td><td rowspan=1 colspan=1>1</td><td rowspan=1 colspan=1>4</td><td rowspan=1 colspan=1>1</td></tr><tr><td rowspan=1 colspan=1>GSI-10000</td><td rowspan=1 colspan=1>双</td><td rowspan=1 colspan=1>10000</td><td rowspan=1 colspan=1>19800</td><td rowspan=1 colspan=1>9200</td><td rowspan=1 colspan=1>17800</td><td rowspan=1 colspan=1>1</td><td rowspan=1 colspan=1>4</td><td rowspan=1 colspan=1>1</td></tr><tr><td rowspan=1 colspan=1>GSⅡ-12000</td><td rowspan=1 colspan=1>双</td><td rowspan=1 colspan=1>12000</td><td rowspan=1 colspan=1>19800</td><td rowspan=1 colspan=1>11200</td><td rowspan=1 colspan=1>17800</td><td rowspan=1 colspan=1>1</td><td rowspan=1 colspan=1>4</td><td rowspan=1 colspan=1>1</td></tr></table>",
    "summary": "26.5.10数控切割机 - Part 3/4",
    "size": 1166
  },
  {
    "name": "第1卷_第5篇_其他焊接方法-part-86",
    "projectId": "5ET7VaxsU6Y6",
    "fileName": "第1卷_第5篇_其他焊接方法.pdf",
    "content": "注：1.轨距 $( B$ ）在 ${ \\pmb 8 } { \\pmb m }$ 以上时，其中间规格按 $1 \\mathbf { m }$ 进级。2.表中的有效切割宽度（ $( B _ { 1 }$ ）为最左端与最右端割炬之间的最大距离。3.机头数中，D表示等离子割炬，H表示火焰割炬，H3表示火焰直线三割炬。",
    "summary": "26.5.10数控切割机 - Part 4/4",
    "size": 154
  },
  {
    "name": "第1卷_第5篇_其他焊接方法-part-87",
    "projectId": "5ET7VaxsU6Y6",
    "fileName": "第1卷_第5篇_其他焊接方法.pdf",
    "content": "数控多头直条气割机具有数控气割机和多头直条气割机的一切功能。可作多组同一任意形状切割，也可多组直条切割，而且能作整边切割。切割机外形图如图26-29，主要参数见表26-31。\n\n表26-31数控多头直条气割机主要技术参数  \n\n<table><tr><td rowspan=1 colspan=1>型号</td><td rowspan=1 colspan=1>CNG-3000B</td><td rowspan=1 colspan=1>CNG-4000B</td><td rowspan=1 colspan=1>CNG--5000B</td></tr><tr><td rowspan=1 colspan=1>轨距/mm</td><td rowspan=1 colspan=1>3000</td><td rowspan=1 colspan=1>4000</td><td rowspan=1 colspan=1>5000</td></tr><tr><td rowspan=1 colspan=1>纵向有效行程/mm</td><td rowspan=1 colspan=1>11000</td><td rowspan=1 colspan=1>11000</td><td rowspan=1 colspan=1>11000</td></tr><tr><td rowspan=1 colspan=1>横向有效行程/mm</td><td rowspan=1 colspan=1>1700</td><td rowspan=1 colspan=1>2700</td><td rowspan=1 colspan=1>3700</td></tr></table>\n\n（续）  \n\n<table><tr><td rowspan=1 colspan=1>型号</td><td rowspan=1 colspan=1>CNG—3000B</td><td rowspan=1 colspan=1>CNG-4000B</td><td rowspan=1 colspan=1>CNG-5000B</td></tr><tr><td rowspan=1 colspan=1>切割宽度/mm</td><td rowspan=1 colspan=1>80~2300业</td><td rowspan=1 colspan=1>80~3300</td><td rowspan=1 colspan=1>80~4300</td></tr><tr><td rowspan=1 colspan=1>切割速度/（mm/min）</td><td rowspan=1 colspan=1>100~750</td><td rowspan=1 colspan=1>100 -750</td><td rowspan=1 colspan=1>100~750</td></tr><tr><td rowspan=1 colspan=1>最高速度/(mm/min）</td><td rowspan=1 colspan=1>12500</td><td rowspan=1 colspan=1>2500</td><td rowspan=1 colspan=1>2500</td></tr><tr><td rowspan=1 colspan=1>割炬数/组</td><td rowspan=1 colspan=1>单割炬10</td><td rowspan=1 colspan=1>单割炬10</td><td rowspan=1 colspan=1>单割炬15</td></tr></table>\n\n# 百思论坛\n![](images/42f0ded2e29548ca7e86dcbac93fbfb23ab7f8f9bc8c35554eaf8d4d9f9b4a67.jpg)  \n图26-29多头直条气割机\n\n# 26.6其他热切割方法\n目前，应用最为广泛的切割方法主要有氧气切割、等离子弧切割、激光切割和水射流切割等几种切割方法，本节重点介绍的是上述四种切割方法以外目前在部分企业和特定条件下或应用于特殊材料或特定环境的切割方法如下：水解氢氧火焰气割法、氧-熔剂切割法、氧矛穿孔和切割、火焰气刨、火焰表面清理、碳弧气刨和切割、电弧锯切割法、水下切割法等。\n\n# 26.6.1水解氢氧火焰气割法\n在氧气切割的发明阶段和工业应用初期，氢气曾是主要的预热燃气。由于氢的总热值小、火焰温度低、预热时间长，且安全性差等缺点，后来逐步为热值高、性能较好的乙炔等其他燃气所代替。氢气仅在水下氧气切割以及铅、镁和铝等气焊中使用。\n\n但是，因为氢氧混合气的燃烧产物是水，对环境无污染，因此在20世纪80年代，美国、瑞士和原苏联等国家相继开发出小型电解水氢、氧气发生装置，并利用其产生的氢氧混合气作为气焊火焰和气割预热火焰的燃气，于是出现了“水解氢氧气割法”。\n\n与乙炔相比，这种切割方法具有设备紧凑、无污染和节约能源等优点。但只能在有电力的地方使用，而且氢等用气量较大时，在大中型钢材加工企业应用这种技术的需要多台大型水解氢氧发生装置并联使用。",
    "summary": "26.5.11数控多头直条气割机",
    "size": 2125
  },
  {
    "name": "第1卷_第5篇_其他焊接方法-part-88",
    "projectId": "5ET7VaxsU6Y6",
    "fileName": "第1卷_第5篇_其他焊接方法.pdf",
    "content": "# 1．水解氢氧发生装置\n水解氢氧发生装置（国内也有称水解的氢焊割机的）如图26-30所示，由电解槽、混合器、水封式回火防止器、火焰调节器和干式回火防止器等组成。\n\n电解槽是产生氢和氧的装置，为加速水的电离，提高电解效率，通常在水中加入适量的强电解质，如KOH。\n\n气体压力继电器用于控制发气，当混合器内压力大于某一设定值时即自动切断电源，停止电解。而当压力降至一定值时， 电源自动接通，电解槽重新发气。\n\n由于氢气易爆炸，故装置中设两道回火防止器，并在混合器上安装防爆膜片，一旦回火能及\n\n![](images/69c3936fc8f9e2369750170f2f59c02c67e89f52ebc30b7f67e20e72c3f64a53.jpg)  \n图26-30电解水氢氧发生装置示意图\n\n1一电解槽2一气体压力表3-气体压力继电器4一混合器5、6一水封式回火防止器中7—干式回火防止器8一割炬 (或焊炬)\n\n时排放气体，防止逆燃火焰进入电解槽。\n\n另外，因发生装置产生的氢氧混合气一般只能形成中性火焰，其温度约为 $\\scriptstyle 2 4 0 0 ^ { \\circ } \\mathrm { C }$ ，预热时间要比氧乙炔火焰长，因此有的发生装置中还在水封式回火防止器之后设有雾化器，把碳氢化合物（常用的是 $7 0 ^ { \\circ } \\sim 9 0 ^ { \\circ }$ 汽油或体积分数为 $90 \\%$ 以上的乙醇）通过热雾化方式雾化后由调解器按所需比例混入氢氧混合气中，来提高燃气的热值和火焰温度。\n\n再则，水解的 $\\mathbf { H } _ { 2 }$ 和 $\\mathbf { 0 _ { 2 } }$ 中常含水蒸气，混合气燃烧时会发出爆鸣声（因此也把氢氧混合气叫做爆鸣气），并使火焰温度降低，故有的发生装置在气体输出端还装有气体干燥器。表26-32国产电解水发生器的型号和主要技术数据。\n\n表26-32电解水氢氧发生器的主要技术数据  \n\n<table><tr><td rowspan=2 colspan=1>技术参数</td><td rowspan=1 colspan=4>水解氢焊割机</td><td rowspan=1 colspan=1>DQS型多用机①</td></tr><tr><td rowspan=1 colspan=1>CCHJ-4</td><td rowspan=1 colspan=1>CCHJ--8</td><td rowspan=1 colspan=1>CCHJ-10</td><td rowspan=1 colspan=1>CCHJ-12</td><td rowspan=1 colspan=1>DQS-1</td></tr><tr><td rowspan=1 colspan=1>产气量/（m/h）</td><td rowspan=1 colspan=1>0.8</td><td rowspan=1 colspan=1>1.5</td><td rowspan=1 colspan=1>3</td><td rowspan=1 colspan=1>6</td><td rowspan=1 colspan=1>2.2</td></tr><tr><td rowspan=1 colspan=1>电源电压/V</td><td rowspan=1 colspan=1>220</td><td rowspan=1 colspan=1>220</td><td rowspan=1 colspan=1>3相,380</td><td rowspan=1 colspan=1>3相，380</td><td rowspan=1 colspan=1>3相，380</td></tr><tr><td rowspan=1 colspan=1>额定输人功率/kW</td><td rowspan=1 colspan=1>2</td><td rowspan=1 colspan=1>4</td><td rowspan=1 colspan=1>8</td><td rowspan=1 colspan=1>16</td><td rowspan=1 colspan=1>21</td></tr><tr><td rowspan=1 colspan=1>耗水量/（kg/h）</td><td rowspan=1 colspan=1>0.3</td><td rowspan=1 colspan=1>0.6</td><td rowspan=1 colspan=1>1.2</td><td rowspan=1 colspan=1>2. 4</td><td rowspan=1 colspan=1>二</td></tr><tr><td rowspan=1 colspan=1>水温/℃</td><td rowspan=1 colspan=1>二</td><td rowspan=1 colspan=1>二</td><td rowspan=1 colspan=1>二</td><td rowspan=1 colspan=1>二</td><td rowspan=1 colspan=1>≤70</td></tr><tr><td rowspan=1 colspan=1>气体输出压力/MPa</td><td rowspan=1 colspan=1>0. 08~0.25</td><td rowspan=1 colspan=1>0.08~0.25</td><td rowspan=1 colspan=1>0.08~0.25</td><td rowspan=1 colspan=1>0.08~0.25</td><td rowspan=1 colspan=1>≤0.06</td></tr><tr><td rowspan=1 colspan=1>适用的切割厚度/mm</td><td rowspan=1 colspan=1>二</td><td rowspan=1 colspan=1>1</td><td rowspan=1 colspan=1>1</td><td rowspan=1 colspan=1>1</td><td rowspan=1 colspan=1>≤80</td></tr></table>\n\n注：该机的电源也适用于电弧焊接。\n\n2.水解氢氧火焰气割工艺与参数\n\n氢氧火焰气割的工艺和操作基本上与一般气割相同。需注意的是，在选用割嘴号码时，除根据板厚外，还要选择合适产气量的水解氢氧发生器。如产气量 $1 . 5 \\mathrm { m } ^ { 3 } / \\mathrm { h }$ 的发生器可切割厚3\\~${ \\mathfrak { s o } } _ { \\mathbf { m } \\mathbf { m } }$ 的工件；产气量 $2 . 2 \\mathbf { m } ^ { 3 } / \\mathbf { h }$ 的可切割厚${ \\bf 8 0 m m }$ 以下的工件。\n\n表26-33水解氢氧火焰气割厚 $4 0 \\mathrm { m m }$ 以下钢板的切割参数，由表列数据可知，氢氧火焰气割厚 $4 0 m \\mathrm { m }$ 以下钢板的切割速度与一般气割接近。而气割质量较好，尤其是因氢的还原性，切割而上一般不发生增碳现象，故硬度也无明显境高。\n\n表26-33水解氢氯气切割碳钢参数示例  \n\n<table><tr><td rowspan=1 colspan=1>钢板厚度/mm</td><td rowspan=1 colspan=1>割嘴号码</td><td rowspan=1 colspan=1>氢氧混合气流量/（m³/h）</td><td rowspan=1 colspan=1>切割氧压力/MPaC</td><td rowspan=1 colspan=1>切割速度/(mm/min）</td></tr><tr><td rowspan=1 colspan=1>203040</td><td rowspan=1 colspan=1>1号</td><td rowspan=1 colspan=1>&gt;1. 1</td><td rowspan=1 colspan=1>0.500.55聚0.70</td><td rowspan=1 colspan=1>388295聚285</td></tr></table>\n\n注：割嘴为直筒形。使用水解氢氧气割的安全注意事项如下：1）发生装置的各个部件及其连接接头须可靠密封，以免泄漏造成事故。\n\n2）气割作业应尽可能在室外进行。如在室内作业，一定要有良好的通风条件或配排风装置。\n\n3）在工作开始前先打开割炬的混合气通路的气阀，排除里面的空气，待 $2 \\sim 3 \\mathrm { m i n }$ 后才能点火。切割结束，应先关爆鸣气，后关含碳化氢蒸气的混合气阀。\n\n4）发生装置应可靠接地。",
    "summary": "1．水解氢氧发生装置",
    "size": 3711
  },
  {
    "name": "第1卷_第5篇_其他焊接方法-part-89",
    "projectId": "5ET7VaxsU6Y6",
    "fileName": "第1卷_第5篇_其他焊接方法.pdf",
    "content": "# 26.6.2氧一熔剂切割法\n1．原理、方法和适用范围氧一熔剂切割是在普通氧气切割过程中同时向切割区加入熔剂（铁粉、铝粉、矿石粉末等），利用它们的燃烧、造渣或冲刷作用实现切割的一种特殊切割法。‘\n\n根据切割对象和熔剂在切割过程中的作用，氧一熔剂切割可细分为图26-31所示3种。\n\n1）氧一金属粉末气割（图26-31a）。这种方法是利用送人切割反应区的金属粉末在氧中燃烧的附加热量及所生成的低熔点氧化物的稀释熔渣作用，改善切口中熔渣的流动性，使之易为切割氧流所排除，从而使切割氧不断与被切割金属反应以实现切割。\n\n![](images/6c3d1d3b6520f3455113ecfc8a10f1ebfb1b093ca124953f359d6e9253416bcf.jpg)  \n图26-31氧一熔剂切割示意图\n\na）氧一金属粉末气割b）氧一金属粉末熔化切割c）氧一矿石粉末气割\n\n2）氧一金属粉末熔化切割（图26-31b）。这种方法是利用送入切割区的金属粉末在氧中燃烧的热量补充预热火焰的加热作用将被切割材料熔化，并借燃烧生成的低熔点氧化物的稀释熔渣作用使之能为切割氧流排除以实现切割。\n\n3）氧—矿石粉末气割（图26-31c)。这种方法通过向切割反应区送进矿石粉末（如石英砂等），利用矿石粉末的冲刷作用结合切割氧流的动量排除高熔点熔渣，使切割氧能不断与被切割金属反应，从而实现切割。\n\n氧一金属粉末气割和氧一矿石粉末气割适用于铬和铬镍不锈钢、铸铁和铜及其合金等某些有色金属的切割。利用熔剂产生的高热量、低熔点氧化物或冲刷作用消除气割时形成的高熔点氧化铬、氧化铝等薄膜，使切割氧不断与被切割材料产生燃烧产生。\n\n氧一金属粉末熔化切割主要用于混凝土、岩石等非金属材料的切割和打孔。\n\n氧一熔剂切割金属与等离子弧切割相比具有以下特点。\n\n1）切割能力大。现在等离子弧切割不锈钢的最大厚度不超过 $2 0 0 \\mathrm { m m }$ ，铜为 $1 5 0 \\mathrm { m m }$ 。而用氧一熔剂切割法曾切割了厚度达 $1 3 0 0 \\mathbf { m } \\mathbf { m }$ 的不锈钢锭。\n\n2）切割厚度大于 $1 0 0 \\mathrm { m m }$ 的不锈钢其切割速度高于等离子弧切割。\n\n3）切割设备较为简单、质量轻，不需要大功率电源和耗大量的电能，初始投资低。\n\n4）切割质量良好。配上半自动切割机、仿形切割机可进行各种形状零件的切割。\n\n因此在切割厚 $1 0 \\mathrm { m m }$ 以上的不锈钢等金属时，氧一熔剂切割仍具有一定的实用价值。\n\n# 2.切割用熔剂\n氧一熔剂切割对熔剂的要求是：在氧中燃烧\n\n时发热量大，燃烧产物的熔点低，流动性好，或者具有-定的冲刷作用。\n\n# （1）普通熔剂\n最常用的熔剂是纯铁粉，粒度宜为 $0 . 1 1 \\mathrm { m m }$ 或更细，以利在切割反应区中充分燃烧。\n\n为提高切割效率、改善切割质量，特别在切割有色金属时，也采用在铁粉中添加铝粉或其他金属粉末作熔剂。\n\n# (2）高效熔剂\n试验查明，采用铁粉和铝粉混合熔剂当铝粉含量不多时，切割生产率比用单一铁粉高，而随着铝粉量的增加，高熔点、高粘性的氧化铝也增多，切割生产率反而降低，切割质量也恶化。为克服铝粉含量高的熔剂的上述缺点，于是出现了添加能与氧化铝、氧化铬和氧化硅等相互作用并形成低熔点熔渣的组分的所谓高效熔剂。这类熔剂有： $\\textcircled{1} \\mathbf { A i r C O }$ 溶剂； $\\textcircled{2}$ 含碳酸铁和氯化铁的熔剂； $\\textcircled{3}$ 环氧粘结熔剂。\n\n# 3.氧熔剂切割方式和装置\n\n\n# （1）氧熔剂切割送粉方式\n氧一熔剂切割按熔剂向切割区送进方式分内送粉式和外送粉式。\n\n内送粉式，金属粉末（即熔剂）由切割氧输送并通过割嘴的争割氧孔道喷人切割反应区。采用内送粉方式，当熔剂为铁粉时，为了防止铁粉在输送过程中在氧流内发生自燃，需使用大颗粒铁粉（粒度在 $0 . 5 \\sim 1 . 0 \\mathrm { m m }$ 0，从而带来了割嘴寿命降低和最大切割厚度降低等缺点，因而应用不很广泛。\n\n外送粉式，金属粉末用压缩空气（或氮气）通过与割嘴分离的送粉孔送入切割反应区。外关粉式可使用较细的铁粉，其发热量大，切割效果也好，故通常以采用外送粉式氧一熔剂切割为好。\n\n# (2）切割装置\n氧一熔剂切割装置除一般气割设备外，不论是内送粉式还是外送粉式都需配备供给熔剂的送粉装置。图26-32所示为外送粉式氧一熔剂切割装置的构成图。送粉管分单管和多孔送粉管两种。多孔送粉管通常套在割嘴上，沿割嘴轴线方\n\n向（与轴线成 $1 8 ^ { \\circ }$ 夹角）\n\n![](images/a9866620cba08aed39717dc5d1733876c545c4ef0f9f10884af51872c348a585.jpg)  \n图26-32外送粉式氧一熔剂切割的切割装置的构成\n\n1一氧气瓶2-乙炔瓶3-空气或 氮气瓶4—干燥器5-送粉瓶\n\n6-送粉管7一割炬\n\n多孔送粉管一般设8个送粉孔，孔径$\\phi 1 , 8 \\mathrm { m m }$ ，横断方向与割嘴的预热孔错开，使熔剂的进给不致受预热火焰的影响。单送粉管的结构，置于割炬前方，端部弯成与割嘴成 ${ \\bf 6 0 ^ { \\circ } }$ 角，两者的轴线交会于工件上表面。\n\n1）送粉器。送粉器是向切割区供送熔剂的装置，是实施氧一熔剂切割的重要设备。它应连续且稳定地给送熔剂，并能按照切割工艺要求调节送粉量。送粉器的结构根据送粉方式而异。为除去压缩空气中的水分，一般都配有空气干燥器。\n\n2）割炬和割嘴。切割厚度小于 ${ 3 0 } \\mathbf { m } \\mathbf { m }$ 的不锈钢，可以使用一般氧气切割用的割炬和割嘴（包括低压扩散形割嘴）。当切割更厚的工作时需使用特制割炬。而切割大厚度金属，由于切口中热量大，割炬遭受强烈的热辐射，须使用水冷却割炬。同时，割嘴也需特制，以提供足够的预热火焰功率并便火焰长而集中，还要保证切割过程中不发生回火。一种结合射吸式和等压式特点设计的嘴内混合射吸式割嘴，使用效果良好。\n\n# 26.6.3氧矛穿孔和切割\n\n\n# 1.原理和用途\n氧矛穿孔也称火焰穿孔。其原理是，将工件的待穿孔部位用预热火焰局部回执到燃点熔点，然后把内通氧气的管子（称为氧矛）顶在该部位，利用金属在氧中燃烧所产生的热量使工件燃烧或熔化并利用氧流的动量排除熔渣而形成贯穿的孔。将一个个穿孔连成一条切口就可把工件割开，如图26-33所示。当工件为非金属材料（如混凝土、岩石等）时，穿孔是一种熔化切割过程，而对金属材料则主要是燃烧切割过程。\n\n![](images/6883bb6e41b53dcfef92fe64e4722e0677649649a5c8a038be6fff3e10b5cf9d.jpg)  \n图26-33氧矛穿孔和切割示意图氧矛穿孔和切割的主要用途是：\n\n1）大厚铸件浇冒口和钢锭的割断（用连续穿孔办法）。\n\n2）熔烧炼炉出料口的开孔。\n\n3）大厚度金属件的开孔。\n\n4）混凝土和岩石等的打孔或分割。\n\n# 2.氧矛的种类\n氧矛有消耗性氧矛和非消耗性氧矛两类。\n\n（1）消耗性氧矛\n\n使用低碳钢管作氧矛，在穿孔过程中钢管本身也燃烧并消耗。消耗性氧矛分为：\n\n1）一般氧矛，即用一根钢管。\n\n2）熔剂一氧矛，即在钢管内的氧流中加入铁粉（和铝粉）或在钢管内加入1根或几根细的低碳钢条，以增加氧矛燃烧时的热量，主要用于高合金钢和混凝土等穿孔。\n\n在采用钢条的场合，钢条的断面积与钢管内断面积之比（称间隙比）通常宜为 $\\phantom { - } 0 . 4 \\sim 0 . 8$ 。间隙比过大，使管内氧气流量减小，会影响切割区中的燃烧反应，发热量减少，从而使穿孔速度减慢。\n\n3）复合氧矛，由内、外两层钢管及钢条组成的氧矛，这种氧矛由于外层钢管的存在，使内层钢管中的切割氧的纯度得以保持提高了燃烧效果，同时又具有熔剂一氧矛热量高的特点，使供给切割区的总热量大大增加。这种氧矛主要用于大厚度非金属材料，如岩石的分割。\n\n（2）非消耗性氧矛\n\n使用导热好的铜管作氧矛，在穿孔过程中铜管基本上不烧损。故称为非消耗性氧矛。\n\n# 3.操作工艺\n采用一般消耗性氧矛穿孔时，穿孔孔径与钢管直径的关系如表26-34所示。\n\n表26-34氧矛直径与穿孔孔径的关系  \n\n<table><tr><td rowspan=1 colspan=1>氧矛直径/mm</td><td rowspan=1 colspan=1>12.5</td><td rowspan=1 colspan=1>6.4</td><td rowspan=1 colspan=1>9.5</td><td rowspan=1 colspan=1>12.7</td></tr><tr><td rowspan=1 colspan=1>穿孔直径/mm</td><td rowspan=1 colspan=1>12~25</td><td rowspan=1 colspan=1>19~50</td><td rowspan=1 colspan=1>50~70</td><td rowspan=1 colspan=1>75~87</td></tr></table>\n\n钢管一般采用厚壁管，其长度根据穿孔深度而定，大体上取孔深的5倍以上。",
    "summary": "（1）普通熔剂, （1）氧熔剂切割送粉方式, (2）高效熔剂, (2）切割装置, 1.原理和用途, 2.切割用熔剂, 2.氧矛的种类, 26.6.2氧一熔剂切割法, 26.6.3氧矛穿孔和切割, 3.操作工艺, 3.氧熔剂切割方式和装置",
    "size": 3964
  },
  {
    "name": "第1卷_第5篇_其他焊接方法-part-90",
    "projectId": "5ET7VaxsU6Y6",
    "fileName": "第1卷_第5篇_其他焊接方法.pdf",
    "content": "# 26.6.4火焰气刨\n火焰气刨（也称表面气割）如图26-34所示，系利用气割原理在金属表面加工槽道的一种方法。借预热火焰把工件表面加热到其燃点，然后送进切割氧使金属燃烧，所生成的熔渣被切割氧流推向前方，预热前沿金属并随后为切割氧流所吹除，从而形成所需的槽道。通常槽道的深宽比为 $1 \\colon ( 1 \\sim 3 )$ 。这种工艺主要适用于碳素钢和低合金钢。但也可用于不锈钢和有色金属，需在切割氧流中加入铁粉等熔剂，进行类似氧一熔剂切割，即所谓氧一熔剂火焰气刨法。\n\n![](images/b68df18fc084dc606595e44b8be871aa4515098230245d9edd783e4809a87414.jpg)  \n图26-34火焰气刨\n\n火焰气刨的主要用途是：\n\n1）焊缝背面清根和开坡口2）清除焊缝中的缺陷。3）刨除“装配马”的临时焊缝。4）开焊接坡口，特别是U形坡口。5）清除铸钢或钢板上的局部缺陷。6）修理、拆换或拆解作业中刨除一部分金属。\n\n火焰气刨有手动操作和自动操作两种。实用上大都采用手工方式，自动火焰气刨主要用于开U形坡口。\n\n火焰气刨与常用的碳弧气刨相比，有设备比较简单，粉尘较少等优点。\n\n# 26.6.5火焰表面清理\n火焰表面清理是利用火焰气刨原理清除锭坏表面缺陷的一种特殊气刨方法。如图26-35所示，其刨削宽度比火焰气刨宽得多。\n\n这种工艺主要用于清理钢坏、板坏表面的伤痕、裂纹、非金属夹杂和脱碳层等缺陷。\n\n火焰表面清理按工件的温度分为热表面清理（钢坏温度在 $9 0 0 \\sim 1 1 5 0  { \\mathrm { ‰} }$ 之间）、温表面清理（钢坏温度在 $5 0 0 \\sim 7 0 0 \\mathrm { ^ c }$ 之间）和冷表面清理；按工作地点分为在轧制生产线上清理和非轧制生产线上清理；而按操作方式则分为手工火焰清理和自动火焰清理。\n\n![](images/a164c8b3a545acad04b4563d9baab9ed399bbf0ee3eb7849db5d9ed69559439a.jpg)  \n图26-35火焰表面清理示意图\n\n在连续铸钢工场的轧制生产线上，通常对锭坏表面作全面的清理，清理层厚度为 $1 \\sim 5 \\mathrm { { m m } }$ （一般为 $3 \\mathrm { m m }$ )，故都采用机械化自动化清理工艺。手工方式仅适用于清除局部缺陷。\n\n根据所用的燃气不同，手工火焰清理炬分为乙炔用、丙烷（也适用于高炉煤气）用以及粉末火焰清理用等几种。\n\n# 26.6.6金属极电弧切割和刨槽法\n金属极电弧切割和刨槽是利用金属电极与工件间的电弧热局部熔化工件并利用气流的动量扣除熔渣进行切割或刨槽的加工方法。现用的金属极电弧切割和刨槽法主要有：\n\n1）电弧一氧切割法。  \n2）涂药刨割条电弧刨槽和切割法。  \n3）熔化极电弧切割和刨槽法。  \n1.电弧—氧切割法  \n电弧一氧切割是兼用电弧热和氧化反应热的\n\n切割方法。\n\n如图26-36所示，使用外涂药皮的空心割条，内通氧气。电弧起预热火焰的作用，从割条内芯喷出的氧流使金属燃烧并起排除熔渣的作用，从而实现金属的切割。\n\n![](images/3e87bce214854c8e500df21b166813e7055c8058029e0d9ea93e64ab6b998dc8.jpg)  \n图26-36电弧一氧切割法\n\n这种切割法当然可切割碳钢，但主要是为切割不锈钢等有色金属而开发的。在切割有色金属的场合，割条的熔融金属还起氧一熔剂切割中熔剂的作用。\n\n电弧一氧切割的主要用途是：有色金属的切断、金属构件的拆解、空孔和水下切割。现在由于其他电弧切割法的应用，主要作为水下切割技术的一种方法。\n\n电弧一氧切割的电源可使用直流或交流手工弧焊机。采用直流电时，割条宜接“_”极[4]。\n\n# 2.金属刨割条电弧刨槽和切割法\n原理、特点：金属刨割条电弧刨槽和切割是利用涂有特种涂药的刨割条（外貌如焊条）与工件间产生的电弧热局部熔化工件并借药皮在高温下产生的喷射气流吹除熔融金属进行刨割的方法。\n\n这种刨割法不需要特殊的附加设备，用普通的交流或直流焊条电弧焊机和焊钳即可工作，相当简便。\n\n# 3.熔化极电弧切割和刨槽法\n原理和种类：熔化极电弧切割是利用连续进给的金属丝极与工件间产生的电弧热（和/或部分氧化燃烧热）局部熔化工件，同时借从喷嘴喷或水流出的动量排除熔融金属的切割或刨槽方法。\n\n现用的熔化极切割方法有以下3种：\n\n1）惰性气体熔化极电弧切割法（简称MIC切割法）。\n\n2）喷水式熔化极电弧切割法。\n\n3）压缩空气熔化极电弧切割和刨槽法（也称 Exo法）。\n\n# 26.6.7电弧锯切割法\n1.原理\n\n电弧锯切割是利用带电的移动电极与被切割工件之间产生弧放电使金属熔化，同时由移动电极将熔融金属除去的一种放电切割法。\n\n通常，被切割金属接电源的正极，电极接负极。电极的形状主要有旋转圆盘电极和作直线运动的带状电极，也有用棒状的。图26-37用圆盘电极和带状电极电弧锯切割的原理。在切割过程中一般用水溶性加液冷却电极。\n\n![](images/8c7820cfe9b78be137bfcec793fd9f724567253f792c3698057139c40be56d9d.jpg)  \n图26-37电弧锯切割原理a）圆盘电极b）带状电极\n\n# 2.特点和用途\n电弧锯切割具有以下的特点：\n\n1）对导电性良好的被切割金属，不论其强度、硬度、加工硬化性和韧性等力学性能，都能获得外观漂亮的切割面。\n\n2）由于放电时间极短（ $\\mathbf { 0 . 1 } \\sim 0 . 5 \\mathbf { m s }$ ，即每秒1000次以上），加上水溶性加工液的冷却切割面的热变质层很浅（约 $0 . 1 \\mathrm { m m }$ 。\n\n3）由于是非接触式切割，工件不需要特制的夹持装置。\n\n4）对于多重套管，即使适宜于与管之间存在气体层也能切割。\n\n5）电极虽是无齿式的，但切割过程中消耗很快，需经常更换。\n\n6）切割速度同金属的熔化温度有关，比其他方法要慢。\n\n这种方法系专为拆解原子能反应中不锈钢零部件而开发的，仅用于远近代或水下切割有放射性零件拆解切割。\n\n# 26.7水射流切割\n\n\n# 26.7.1基本原理\n水射流切割分纯水射流和加砂射流，俗称“水刀”。纯水射流是指将纯水加压到数十至数百兆帕后，让高压水从小孔（ $\\mathbf { 0 . 0 5 \\sim 0 . 5 m m }$ ）中通过而形上一束数百米每秒的高速射流（通常为2\\~3倍声速)。若在这高速射流中再混入细砂一道喷射，则称加砂射流。这种利用高速射流的动能冲击力分割物体的方法称为水射流切割。\n\n由于所用的切割压力一般在 $1 0 0 \\mathbf { M } \\mathbf { P } \\mathbf { a }$ 以上，故也称为超高压水射流切割。\n\n# 26.7.2水射流切割的特点\n水射流切割是冷态切割的一种，其最大特点是非热源的高能量射流束加工，切割中无热过程，故可切割几乎所有的金属和非金属材料，特别是各种热切割方法难以或不能加工的材料。除此之外，还具有以下的一些特点：\n\n1）由于水的冷却作用，被切割工件的温升很小，切口中（包括切割面）的温度低于 $7 0 \\%$ ，不产生热变形和热影响区，因此不会改变被切割材料的材质和性能。这对于合金钢、有色金属，如钛、锆等热敏感性强的材料的加工尤为合适，可直接制备金相检验用的试件。\n\n2）切口质量高，没有毛刺、挂渣，切割面垂直，平整，粗糙度低。而且也无撕裂或应变硬化现象，薄金属板的切割边不发生卷口现象。\n\n3）切口宽度较小，纯水切割时，水射流的直径通常在 $\\mathbf { 0 . 1 \\sim 0 . 5 m m }$ 之间，加磨料型的喷嘴孔径为 $1 \\mathrm { m m }$ 左右，套料切割的场合有利于提高材料利用率。\n\n4）可以从材料上任意一点开始和中止切割，而且加工零件内部开孔非常方便。\n\n5）因切割中反作用力小，切割头易用机器人操纵，故能切割三维曲形工件。\n\n6）不产生有害人体健康的有毒气体和粉尘等，对石棉、毛织物和纤维合成材料尤为合适。\n\n7）对那些严禁明火作业的物质和区域，如炸药、核原料、海洋钻井和采油平台、炼油厂、大型油、气储罐区以及油气输送管道等场合可安全切割。\n\n8）设备投资等同于等离子切割而远低于激光切割，切割成本和其他方法相当。\n\n水射流切割的缺点有：\n\n1）切割硬质材料时切割速度较低。\n\n2）割精度与机械加工相比稍差。\n\n就切割金属材料而言，水射流切割与等离子弧切割相比，虽然加工速度较慢，但切割工件的材质不受限制，切割面不发生热变质，也无热变形，切割精度高于等离子切割。\n\n与激光切割相比，加工精度相当，但在切$1 0 \\sim 1 0 0 \\mathrm { m m }$ 厚板时有绝对优势，且对切割面材质无热影响。\n\n与线切割相比，加工精度差，但加工速度快，达30倍以上，且能加工各种材料。\n\n综上所述，水射流切割法既具有独特的优点，也具有一些不足之处，应针对被切割材料的材质以及质量和精度要求，综合考虑技术经济因素后加以选用。在目前，一般用于其他切割方法不合适、难以或不能加工的材料，尤其是特种复合或合成材料。",
    "summary": "2.金属刨割条电弧刨槽和切割法, 2.特点和用途, 26.6.4火焰气刨, 26.6.5火焰表面清理, 26.6.6金属极电弧切割和刨槽法, 26.6.7电弧锯切割法, 26.7.1基本原理, 26.7.2水射流切割的特点, 26.7水射流切割, 3.熔化极电弧切割和刨槽法",
    "size": 3894
  },
  {
    "name": "第1卷_第5篇_其他焊接方法-part-91",
    "projectId": "5ET7VaxsU6Y6",
    "fileName": "第1卷_第5篇_其他焊接方法.pdf",
