Repository: LunaReborn/Welding-6m-Extractor

# 焊接文档 6M 专有词汇抽取工具

用于从焊接相关文档中抽取“人、机、料、法、环、测”六类专有词汇，并导出 JSON 和 Excel。

## 目录结构

```text
project/
  cli.py
  engine/
    document_loader.py
    chunker.py
    llm_client.py
    extractor_6m.py
    normalizer.py
    validator.py
    exporter.py
  prompts/
    welding_6m_extract.txt
    welding_6m_review.txt
  outputs/
  data/
```

## 安装

```bash
pip install -r requirements.txt
```

## 使用 Ollama

先启动 Ollama，并拉取模型：

```bash
ollama serve
ollama pull qwen2.5:7b
```

运行：

```bash
python cli.py --file data/氩弧焊标准作业指导书.docx --extractor ollama --model qwen2.5:7b --output outputs
```

启用二阶段复核：

```bash
python cli.py --file data/氩弧焊标准作业指导书.docx --extractor ollama --review --output outputs
```

File: data/hanjie_data/1.txt (part 50 of 68)
[
    "content": "# 26.7.3典型应用\n水射流切割的应用范围非常广泛，可以切割任何材质的工件。近年来，其应用领域仍在不断地拓展，包括汽车制造业、航空航天工业、建材和建筑工业、造船业、造纸业、皮革业、食品行业、石油化工、机械制造业、电子工业、医疗器械、装饰艺术业等。\n\n其典型应用如下：\n\n![](images/c32d31fa22e6f7146c50b438683ba7a93d56addfd31efb318282d655537de692.jpg)  \n图26-38水射流切割应用实例\n\n# 百思论坛\n舒舒藏书\n\n1）采矿。2）切割汽车内部装饰件。3）清理、除锈、除垢：船甲板、管道及容器的清洁。4）航空航天用复合材料加工。5）机械零件，板材，结构件加工。6）纸制品、皮革、布匹加工。7）建筑、装饰行业：切割陶瓷，石材等用其他方法难以切割的材料，制作陶瓷拼花。8）安全处理超期服役的废旧炮弹，回收炸药及钢材。9）医疗：医用水刀，具有切割和压力冲洗合一的功能，可以切割和清除人体器官坏死组织而不破坏健康的组织。\n\n图26-38为部分应用实例。\n\n# 26.7.4水射流加工技术的发展历程\n有关水射流的破碎和粉碎作用的利用可以追溯到上世纪20年代。早在1916年就开始进行借水射流开采煤炭的实用试验，并于1939年实现了水刀采煤。其后，随着高压水发生装置的不断开发和进步，水射流在矿业、土木工程和建筑业的应用日益增加。\n\n但是，利用水射流作为工业产品的精密加工，尤其是切割的研究则从20世纪60 年代初才开始，经过约10年的研究和开发，在1971年制造出世界上第一台高压纯水射流切割设备并用于家具制造中的切割加工。\n\n由于纯水型的切割能力有限，可切割加工的材料受到限制，故自20世纪80年代初开始研究在水中加入磨料的水射流加工技术，而且取得了迅速的进展。1982年制成了第一台后混式水射流切割设备，使之能切割各种金属和陶瓷等硬质材料。从而引起工业界对水射流切割法的重视。\n\n其后，英国流体力学研究会（BHRA）又在此基础上开发了前混式水射流技术。\n\n我国经多年研究，于1996年制造出第一台实用高效的水射流切割机。\n\n由上可见，水射流切割的研究和开发时间还不长，目前在世界范围内仍处于初级阶段，因此有关切割的基础研究尚待深入，最佳的应用和切割参数的资料也需逐步加以积累和深化。\n\n# 26.7.5水射流切割的类型及工作机理\n\n\n# 1.水射流切割的类型\n水射流切割法按所用的工作介质分为纯水型切割和在水中加入各种磨料的加砂型切割两种基本类型，如图26-39a所示。正在研究的还有一\n\n![](images/e3bb1e5babaf0d6198d8ee430055507042301ee9566ca3c1c9adb3b5b9d9ccce.jpg)  \n图26-39水射流切割法的两种类型a）纯水型b）加砂型\n\n百思论坛\n\n种空泡（流体中因压力局部降低，流体内形成气相的现象称为空泡）型水射流，利用空泡对材料的侵蚀作用以提高纯水型切割能力，目前尚未达到实用阶段。\n\n纯水型因仅利用洁净水增压后从喷嘴喷出的高速水射流进行切割，加工能力低，但设备简单、消耗品少、操作成本低。所用水压在20～400MPa之间，应用于切割软基性材料。\n\n加砂射流切割又分为前混式和后混式两种：\n\n1）后混式加砂射流：如图26-39b在纯水射流形成之后，经过一密闭空间中利用高速射流的卷吸作用吸入细砂而混入高速水射流之中，再通过一小孔喷砂管随水射流加速而形成一细砂射流，这样射流的动能由于射流的质量变化而提升数倍 $( \\rho _ { \\ast } = 1 \\mathrm { g / c m } ^ { 3 }$ ， $\\rho _ { \\ast \\mathrm { \\scriptsize \\infty } } = 4 \\mathrm { g / c m } ^ { 3 } .$ )。由于纯水射流的压力可高达 $1 0 0 \\sim 4 0 0 \\mathrm { M P a }$ ，因此这种后混式加砂射流获得的动能又有数倍的增加。切割效果明显提升面得到广泛的应用，使加砂射流切割广泛应用于硬基性材料的切割，如切割金属、石材、玻璃、陶瓷等。\n\n2）前混式加砂射流：如图26-40所示，在水中混砂后再一道加压并经管路输送至喷嘴再向外喷射，由于砂在加压泵中和管路中的磨损和阻碍而使其不能获得高的工作压力，因此工效低，高压系统损耗大，工程中应用较少。\n\n2.水射流切割的机理（1）纯水射流切割\n\n在空气中喷出的高速水射流的构造如图26-41所示。喷嘴出口区附近具有不含空气的中心水流，随着离喷嘴端部的距离的加大，水射流逐渐扩展，并在外围区与空气相混合。\n\n![](images/a63c4a69d57e300dfb8ad5e2ae4cea677f897e5230727cc1983c4614d69b2933.jpg)  \n图26-40前混式水射流设备原理图\n\n![](images/a473fd69cf7d1275a3f962e908b14ccd9725fc3eaff939b68c3a9c8ca612e024.jpg)  \n图26-41空气中高速水射流的构造简图\n\n水射流中的压力在喷嘴出口附近分布比较陡，且峰值大。随着离喷嘴端部距离的增加，压力分布渐趋平缓。当喷出水压大于196MPa时，射流的速度超过声速。这种水射流对材料有以下的作用：\n\n1）动压作用。\n\n2）因空泡引起的侵蚀作用（空蚀作用）。\n\n3）因水滴的非固定撞击所引起的水冲击作用。\n\n简单地说，纯水射流切割就是借高速流体动能的上述作用破坏材料分子间的结合，并将切□中材料除去的过程。\n\n如把这种切割现象模型化，则切割深度$( H _ { t }$ ）可用下式表示\n\n$$\n\\frac { H _ { \\mathrm { t } } } { d _ { \\bullet } } \\ = \\ \\bigg [ \\mathrm { \\bf ~ l ~ } - \\frac { \\sigma _ { \\mathrm { y } } } { \\rho V ^ { 2 } } \\bigg ] \\Big [ \\ \\underset { \\eta } { \\varrho V } \\Big ] \\Big [ \\ \\frac { V } { u } \\Big ] + \\frac { M } { 1 \\mathrm { \\nabla } + g \\frac { v _ { \\circ } } { c _ { \\mathrm { t } } } }\n$$\n\n式中 $H _ { \\ast }$ -—切割深度；$d _ { \\mathfrak { n } }$ 喷嘴孔径；$\\pmb { \\sigma } _ { \\pmb { \\ y } }$ 1 材料的压缩屈服应力；$\\pmb { \\rho }$ 一 -液体的密度；V-射流的流速；$\\pmb { \\eta }$ 衰减系数；$\\pmb { u }$ 1 -喷嘴移动速度（相当于切割速度）；$M$ 马赫数；$_ { g }$ 1 -被切割材料的密度；$\\nu _ { e }$ 1 极限切割速度；$\\pmb { c } _ { 1 }$ 液体中冲击波传播速度。\n\n# （2）加磨料水射流切割\n加磨料水射流切割机理的示意图如图26-42所示，系借水射流的动能加速磨料，利用磨料和水的动能冲击和切削材料的过程。也就是说切割过程由3种作用共同完成，一部分是固体粒子和液滴的冲蚀作用；另一部分是带磨料的水射流沿工件界面的剪切破断作用（亦即切削作用)；另外，在切割面上磨料还起微机械加工作用。\n\n据此机理，如把这种切割现象模型化，则其切割深度可用下式表示\n\n$$\nH _ { \\mathrm { ~ s ~ } } = \\frac { m p } { d u \\big ( 1 ~ + R \\big ) ^ { 2 } } \\bigg [ \\frac { C } { 4 \\sigma } + \\frac { 2 \\big ( 1 ~ - ~ C \\big ) } { \\pi E } \\bigg ]\n$$\n\n中 $H _ { \\ast }$ 加磨料型的切割深度；$\\textbf { \\em m }$ 磨料供给量；$\\pmb { p }$ 喷出压力；$\\scriptstyle { d } \\cdot$ 射流直径；$\\pmb { u }$ —喷嘴移动速度；R——磨料时不时相对水流量之比；$c$ 射流中产生切削磨耗部分的比例；$\\pmb { \\sigma }$ 被切割材料的流动应力沿切割面上切割方向的分量；$\\pmb { { \\cal E } }$ \\~ -由形变磨耗除去单位质量材料所需的能量。\n\n![](images/444518290bbb5a25625623225515aa9d82015b75d9e6c6a8e857e224f4e5e438.jpg)  \n图26-42加磨料水射流切割机理示意\n\n由于这些切割模型比较简化，据此尚不能确切掌握切割面的质量，故在实用上需通过切割试验来加以确定。",
    "summary": "（2）加磨料水射流切割, 1.水射流切割的类型, 26.7.3典型应用, 26.7.4水射流加工技术的发展历程, 26.7.5水射流切割的类型及工作机理, 百思论坛",
    "size": 3775
  },
  {
    "name": "第1卷_第5篇_其他焊接方法-part-92",
    "projectId": "5ET7VaxsU6Y6",
    "fileName": "第1卷_第5篇_其他焊接方法.pdf",
    "content": "# 26.7.6水射流切割设备\n本小节重点介绍常见的高压挟带磨料型水射流切割设备，如去除磨料供给系统、更换纯水喷头即为纯水型切割设备。\n\n1．水射流切割设备的基本构成\n\n水射流切割设备的基本构成如图26-43所示，通常由以下几部分组成：\n\n1）超高压水发生装置（包括给水装置、增压器和蓄压器等）。\n\n2）超高压水射流切割系统。\n\n3）自动化切割执行系统（数控装置、机器人等）。\n\n4）CAD/CAM计算机辅助设计、制造系统。\n\n5）其他装置（集水器或集水槽、磨料储罐及供给装置、水过滤装置等）。\n\n![](images/7db4f10d99ca92421e04d0ecc319bf73dfb8cd9afabbf3f04963faff8db3d309.jpg)  \n图26-43水射流切割设备的基本构成\n\n根据水射流切割的类型其实际构成不完全相同。\n\n# 2．超高压水发生装置\n超高压水发生装置主要有两种：\n\n1）一次加压系统：由电动机直接驱动曲轴连杆机构推动活塞加压的3～12冲程加压系统。由于一次加压，故最高压力多在 $2 0 0 \\mathbf { M P a }$ 以内，但流量可以达到数 $1 0 \\mathrm { L / m i n }$ ，多使于水射流清洗领域；\n\n2）二次加压系统：由一液压系统产生第一次压力，一般为 ${ \\bf 2 0 M P a }$ ，再通过增压器加压，增压比 $2 0 : 1 \\sim 2 4 : 1$ ，将输出水的压力增至$4 0 0 \\mathbf { M } \\mathbf { P a }$ ，但这种方式输出的流量较小，一般为数升/分，多使用于水射流切割领域。\n\n图26-44示出增压器产生高压水的原理及其构成。由压力水泵先把水加压至1MPa左右，然后再用往复液压缸式增压器（由大型油泵带动），如图中实线和虚线箭头所示，反复地进行吸水和排水动作，从而把水加压至超高压。\n\n由于利用油压作动力，在换向时不可避免地在上止点处发生排出压力瞬时下降的现象。为减小这种高压水压力的瞬时下降，现在所用的增压器都在高压管路上安装一个蓄压器。\n\n利用增压泵器获得超高压，目前实用的最高压力约为 $4 0 0 \\mathbb { M } \\mathbb { P } \\mathrm { a }$ ，但其排出水流量较低，该技术的发展方向为超高压，大流量切割。\n\n# 3.切割头和喷嘴\n切割头和喷嘴是水射流切割的工具，影响切割质量和效率。图26-45纯水型和加砂型切割用切割头和喷嘴组件的基本结构。\n\n由图可见，纯水型切割用切割头的结构最为简单，喷嘴孔可采用直简型。喷嘴大多采用金刚石，红宝石，蓝宝石制造。喷嘴孔径通常为$\\phi 0 . \\ : 0 5 \\sim \\phi 0 . \\ : 5 \\mathrm { m m }$ 。\n\n加砂型切割用切割头结构较为复杂，由切割头体、宝石喷嘴（水喷嘴）、进砂管、混砂室及砂喷管（即混人磨料的水射流喷嘴，直接用于切割）等组成。其中宝石喷嘴的材质和孔径与纯水型用的相同。而砂喷管孔会受到磨料的磨损，为保持带砂水射流长时间稳定地喷出，常使用碳化钨等硬质合金制造。同时，砂喷管孔道采用两段式结构，上部为锥度缓慢变化的圆锥体，下部为直筒形孔道，且孔道长度很长。这些孔道在设计时要考虑磨损余量。砂喷管孔径通常为$\\phi \\mathbf { l } \\sim \\phi 2 \\mathbf { m } \\mathbf { m }$\n\n![](images/455e69d943615bdfc59b60f4e21183affb9c0e4b9302e795eea3b09ff4e6c48e.jpg)  \n图26-44增压泵产生高压水的原理及其构成\n\n![](images/41644193796c0663e490625744be82f855c36717449b1732051e667de74c9fb5.jpg)  \n图26-45水射流切割用切割头和喷嘴组件的基本结构a）纯水型b）后混式c）前混式\n\n直接注入式因由高压水与磨料预先混匀后直接输送到切割头，虽然水压力较低（一般为数十兆帕），喷嘴材料也要用碳化钨等硬质合金。喷嘴孔道也是两段式结构，但圆锥体段较短。喷嘴孔径比挟带磨料型要大，在水压力约 $3 5 \\mathrm { M P a }$ 时，通常为 $\\phi 2 \\sim \\phi 3 \\mathrm { m m }$ 。\n\n# 4.水射流切割设备举例\n这里介绍一种现阶段国内市场被广泛采用的水刀系统，其最高工作压力为400MPa（60000psi），并配有数控全自动执行系统，可切割任何平面图形，如图26-46，其主要技术参数如下：\n\n![](images/123ce1f92fe1f3632ae1017e386a1e100e4efa204068505d5334816df7306875.jpg)  \n图26-46水射流切割设备\n\n1）机床型号：DWJ—B—4/DPSB9-3040。  \n2）最高输出压力： $3 8 0 \\mathrm { M P a }$   \n3）进水压力： $0 . 1 \\mathrm { M P a }$   \n4）最大排水量：3. $7 \\mathrm { L } / \\mathrm { m i n }$   \n5）主电动机功率： $3 0 \\mathbf { k } \\mathbb { W }$ 。  \n6）切割范围： $2 \\mathrm { m } \\times 3 \\mathrm { m }$ 。  \n7）控制精度： $\\pm { 0 . 0 0 1 } \\ \\mathrm { { m m } }$ 。  \n8）驱动速度： $0 \\sim 1 5 0 0 0 ~ \\mathrm { m m / m i n }$\n\n9）切割精度： $\\pm 0 . \\mathrm { ~ 1 ~ } \\mathrm { { m m } }$ 。10）切割范围：任意平面曲线。11）CAD/CAM：计算机辅助设计，自动编程，回退功能。",
    "summary": "2．超高压水发生装置, 26.7.6水射流切割设备, 3.切割头和喷嘴, 4.水射流切割设备举例",
    "size": 2520
  },
  {
    "name": "第1卷_第5篇_其他焊接方法-part-93",
    "projectId": "5ET7VaxsU6Y6",
    "fileName": "第1卷_第5篇_其他焊接方法.pdf",
    "content": "# 26.7.7水射流切割参数\n影响水射流切割的因素很多，表26-35和表26-36是一些材料的切割参数例子供选用时参考。\n\n表26-35纯水射流切割某些非金属材料的代表性工艺参数  \n\n<table><tr><td>材 料</td><td>材料厚度 /mm</td><td>水压力 /MPa</td><td>喷嘴孔径 /mm</td><td>切割速度 /(m/min)</td><td>附 注</td></tr><tr><td>瓦愣纸(1层） 瓦愣纸(2层) 叠层纸</td><td>8 15 6.3 12</td><td>240 240 309 309</td><td>0.18 0.25 0.25 0.25</td><td>190 150 16 3.5</td><td>家 娲 也可用激光切割，但厚度大时，</td></tr><tr><td>压制纸板 玻璃纸 纸质尿布 石膏板</td><td>1.6 0.3 5.0 15</td><td>274 343 343 294</td><td>0.18 0.10 0.12 0.15</td><td>45 120 300 20</td><td>切割面发生炭化 阁</td></tr><tr><td>石棉 玻璃棉</td><td>20 10 30 80</td><td>294 294 343 343</td><td>0.20 0.20 0.17 0.15</td><td>25 8 150 40</td><td>R 也可用激光切割</td></tr></table>\n\n（续）\n\n表26-36水压力309MPa挟带磨料式切割参数  \n\n<table><tr><td>材 料</td><td>材料厚度 /mm</td><td>水压力 /MPa</td><td>喷嘴孔径 /mm</td><td>切割速度 /（m/min）</td><td>附 注</td></tr><tr><td>橡胶 硅橡胶</td><td>3 15 12 0.3</td><td>377 377 377 377</td><td>0.12 0.17 0.12 0.12</td><td>60 12 3 150</td><td rowspan=\"2\">激光切割可加工厚10mm以内， 且切割面有炭化。激光切割存在 排臭问题</td></tr><tr><td>硬质橡胶 布料 布料 纤维织物</td><td>19 30 20 30 20</td><td>309 377 309 343 377</td><td>0.25 0.20 0.18 0.25</td><td>6 1.5 3 2.5</td></tr><tr><td>毛毡 地毯 皮革</td><td>30 50 3 1</td><td>294 240 343 343</td><td>0.20 0.15 0.13 0.20 0.15</td><td>6.0 150 95 40 30</td><td>50层 可用激光切割，但有炭化激光切 割时发生有毒气体</td></tr></table>\n\n<table><tr><td rowspan=1 colspan=1>材料</td><td rowspan=1 colspan=1>板厚/mm</td><td rowspan=1 colspan=1>水压力/MPa</td><td rowspan=1 colspan=1>喷嘴孔径/mm水/磨料</td><td rowspan=1 colspan=1>切割速度/(mm/min）</td></tr><tr><td rowspan=1 colspan=1>玻璃</td><td rowspan=1 colspan=1>121925</td><td rowspan=1 colspan=1>350</td><td rowspan=1 colspan=1>0.25/0. 76</td><td rowspan=1 colspan=1>1500800300</td></tr><tr><td rowspan=1 colspan=1>铁</td><td rowspan=1 colspan=1>1250</td><td rowspan=1 colspan=1>350</td><td rowspan=1 colspan=1>0.25/0.76</td><td rowspan=1 colspan=1>400100</td></tr><tr><td rowspan=1 colspan=1>不锈钢</td><td rowspan=1 colspan=1>1325</td><td rowspan=1 colspan=1>350</td><td rowspan=1 colspan=1>0. 25/0. 76</td><td rowspan=1 colspan=1>400200</td></tr><tr><td rowspan=1 colspan=1>钛</td><td rowspan=1 colspan=1>3.26.412</td><td rowspan=1 colspan=1>350</td><td rowspan=1 colspan=1>0. 25/0. 76</td><td rowspan=1 colspan=1>800600340</td></tr><tr><td rowspan=1 colspan=1>铝</td><td rowspan=1 colspan=1>1.612100</td><td rowspan=1 colspan=1>350</td><td rowspan=1 colspan=1></td><td rowspan=1 colspan=1>1000120600</td></tr><tr><td rowspan=1 colspan=1>球墨铸铁</td><td rowspan=1 colspan=1>15</td><td rowspan=1 colspan=1>350</td><td rowspan=1 colspan=1>0. 25/0. 76</td><td rowspan=1 colspan=1>400</td></tr><tr><td rowspan=1 colspan=1>开普勒纤维</td><td rowspan=1 colspan=1>812</td><td rowspan=1 colspan=1>350</td><td rowspan=1 colspan=1>0.25/0.76</td><td rowspan=1 colspan=1>800</td></tr><tr><td rowspan=1 colspan=1>玻璃纤维</td><td rowspan=1 colspan=1>812</td><td rowspan=1 colspan=1>350</td><td rowspan=1 colspan=1>0. 25/0. 76</td><td rowspan=1 colspan=1>800</td></tr></table>\n\n# 26.7.8水射流切割的安全技术\n水射流切割时主要安全技术问题是防止超高压水射流及近距离飞溅水珠的冲击以及噪声和触电等。\n\n# 1.高压水射流对人体的危害及防止\n高压水射流具有很大的冲击力，人体直接遭受水射流的喷射将造成很大的伤害，甚至致残。即使是水射流冲洗和剥离加工，水压力 $2 5 \\mathbf { M P a }$ 左右的射流也能贯穿人体。而切割加工所用的水压力高达 $3 0 0 \\sim 4 0 0  { \\mathrm { M P a } }$ ，这种高压水射流很容易切断人骨。另外，近距离反冲飞散的水珠射入人眼，也会使眼睛受到损伤。因此必须防止水射流喷射到人体上。为此应采取以下安全措施：\n\n1）在水射流切割区的周围应设置隔离屏，以防止加工过程中人体遭受水射流及飞散的水珠的冲击。\n\n2）检查和更换切割喷嘴时，必须把高压水的压力释放，否则不可作业。\n\n3）操作人员至少要戴防护镜，最好戴用防护面罩。",
    "summary": "1.高压水射流对人体的危害及防止, 26.7.7水射流切割参数, 26.7.8水射流切割的安全技术",
    "size": 3338
  },
  {
    "name": "第1卷_第5篇_其他焊接方法-part-94",
    "projectId": "5ET7VaxsU6Y6",
    "fileName": "第1卷_第5篇_其他焊接方法.pdf",
    "content": "# 2.噪声及其防止\n水射流的流速一般超过声速，在空气中喷出会产生很大的噪声。表26-37纯水型切割水射流噪声的实测结果。\n\n由表可见，在离喷嘴 $1 \\mathbf { m }$ 的部位，噪声达90$\\sim 1 0 6 \\mathrm { d B }$ 。另据美国安全协会编订的高压水冲洗装置使用标准所载，水泵的噪声为 $1 0 0 \\sim 1 0 4 \\mathrm { d B }$ ，喷枪的噪声为 $9 8 \\sim 1 0 0 \\mathrm { d B }$ 。且水射流噪声的峰值频率在 $2 \\sim 3 \\mathbf { k } \\mathrm { H z }$ 附近，相当刺耳。\n\n为防止噪声对人体的危害，操作人员必须戴好耳塞。\n\n表26-37纯水射流噪声的测定结果  \n\n<table><tr><td rowspan=2 colspan=1>水喷嘴孔径/mm</td><td rowspan=2 colspan=1>水压力/MPa</td><td rowspan=1 colspan=2>噪声/dB</td></tr><tr><td rowspan=1 colspan=1>左右方向</td><td rowspan=1 colspan=1>后方</td></tr><tr><td rowspan=2 colspan=1>0.2</td><td rowspan=1 colspan=1>196</td><td rowspan=1 colspan=1>98</td><td rowspan=1 colspan=1>91</td></tr><tr><td rowspan=1 colspan=1>294</td><td rowspan=1 colspan=1>101</td><td rowspan=1 colspan=1>97</td></tr><tr><td rowspan=2 colspan=1>0.3</td><td rowspan=1 colspan=1>196</td><td rowspan=1 colspan=1>100</td><td rowspan=1 colspan=1>97</td></tr><tr><td rowspan=1 colspan=1>294</td><td rowspan=1 colspan=1>106</td><td rowspan=1 colspan=1>103</td></tr></table>\n\n注：1.测定部位离开喷嘴的距离：上方 $1 \\mathbf { m }$ ，左或右 $1 \\mathbf { m }$ ，后方 ${ \\bf l m }$ 2.背景噪声： ${ \\mathfrak { s } } 4 \\mathrm { d } \\mathbf { B }$\n\n# 3.触电的防止\n水射流切割用的高压水发生装置，一般采用220V或380V电源，一旦漏电会造成操作人员的触电事故，因此高电压的设备必须接地。\n\n另外，有关使用水射流切割设备的详细安全事项，可参照设备生产厂使用说明书中的安全须知。\n\n# 26.8特殊材料的切割\n\n\n# 26.8.1不锈钢的切割\n1.不锈钢的热切割方法及其适用性\n\n不锈钢是除碳素钢、低合金钢外在工业上应用最多的金属材料。因此针对不锈钢的切割，尤其是高效优质的下料切割方法进行了各种开发工作。现在，除机械切割外，各种热切割法已在工业上获广泛应用。表26-38示出不锈钢的各种热切割法的特点、主要应用以及目前所能切割的最大厚度等资料。\n\n表26-38不锈钢的各种热切割方法的比较和主要应用  \n\n<table><tr><td colspan=\"2\">切割方法</td><td>特点</td><td>主要应用</td><td>最大切割厚度/mm</td></tr><tr><td rowspan=\"2\">氧气切 割</td><td>振动切割法、断氧 切法</td><td>1.可利用一般气割设备，容易 掌握 2.切割质量差，切口宽 3.切割速度慢 4.气体耗量大</td><td>求的切割，如浇冒口</td><td>器</td></tr><tr><td>氧-熔剂切割法</td><td>1.切割能力大，厚件切割速度 快 2.切割质量良好 3.切割设备较简单</td><td>可进行下料切割， 尤适合于厚度大 100mm工件的切割 和大型铸件浇冒口的 切割</td><td>试验切割中曾达 割中曾达到1300[2]</td></tr></table>\n\n# 百思论坛\n（续）\n\n<table><tr><td rowspan=1 colspan=2>切割方法</td><td rowspan=1 colspan=1>特点</td><td rowspan=1 colspan=1>主要应用</td><td rowspan=1 colspan=1>最大切割厚度/mm</td></tr><tr><td rowspan=5 colspan=1>电弧切割</td><td rowspan=1 colspan=1>空气碳弧切割</td><td rowspan=1 colspan=1>1.设备较简单2.操作方便3.中等厚度板材的直线切割速度快，切口质量好</td><td rowspan=1 colspan=1>不常用，仅作为一种权宜方法</td><td rowspan=1 colspan=1>=50</td></tr><tr><td rowspan=1 colspan=1>电弧氧切割法</td><td rowspan=1 colspan=1>1.需用特种割条和工具2.切割面质量差</td><td rowspan=1 colspan=1>除水下切割外基本上不使用</td><td rowspan=1 colspan=1></td></tr><tr><td rowspan=1 colspan=1>熔化板电弧切割法</td><td rowspan=1 colspan=1>1.操作成本低2.切口窄，切割面光滑切割能力低切割速度比等离子弧切割稍慢</td><td rowspan=1 colspan=1>中薄板的下料切割</td><td rowspan=1 colspan=1>60</td></tr><tr><td rowspan=1 colspan=1>等离子弧切割法</td><td rowspan=1 colspan=1>1.切割速度快,热变形小2.切割面光洁3.设备价格较高4.操作成本高5.耗电多</td><td rowspan=1 colspan=1>各种零件的下料和成形切割，是目前最常用的切割方法</td><td rowspan=1 colspan=1>200</td></tr><tr><td rowspan=1 colspan=1>电弧锯切割法</td><td rowspan=1 colspan=1>1.设备复杂2.切割速度慢</td><td rowspan=1 colspan=1>仅适用于原子能反应堆不锈钢零部件的拆解切断</td><td rowspan=1 colspan=1>试验中曾达到760</td></tr><tr><td rowspan=1 colspan=2>激光切割法</td><td rowspan=1 colspan=1>1.薄板的切割速度比等离子弧切割快，热变形小，切割精度高2.切口窄，切割面光洁3.热影响区窄4.切割过程中工具不易损耗，可实现无人化切割5.设备投资高</td><td rowspan=1 colspan=1>薄板零件的高精度切割</td><td rowspan=1 colspan=1>55</td></tr><tr><td rowspan=1 colspan=2>超高压水射流切割</td><td rowspan=1 colspan=1>1.对切割边的材质无影响2.无热变形，切割精度高3.切口光洁4.切割速度慢5.设备投资高</td><td rowspan=1 colspan=1>高精度零件的切割茶</td><td rowspan=1 colspan=1>300</td></tr></table>\n\n# 2.不锈钢复合板的气割\n不锈钢复合板可以使用第26.1节所述的各种切割方法加工。一般，复合板中不锈钢复合层的厚度不大，而基材（主要是低碳素钢或低合金钢）比较厚，因此在实际的下料切割中常可采用普通氧气切割法。\n\n气割不锈钢复合板工艺的基本要点是从基材面开始进行切割，也就是把低碳素钢（或低合金钢）层置于上面，利用气割碳素钢所生成的低粘度、高热量的氧化物对不锈钢覆合层产生的高熔点氧化物起稀释作用，改善了熔渣的流动性，使气割过程能顺利进行。\n\n气割不锈钢复合板的操作要领是：\n\n1）预热火焰的功率要比切割碳素钢时大些，即燃气压力要高一些。\n\n2）切割氧压力比切割碳素钢时低0.05MPa\n\n左右。\n\n3）割嘴向切割方向前倾一个角度。其作用是增大碳素钢基材的实际切割厚度，增加低粘度氧化铁熔渣数量，进一步改善气割进程。\n\n4）切割速度比加工同等厚度的碳素钢要稍慢些。\n\n# 26.8.2铸铁的切割\n实际生产中铸铁的切割作业主要是割除浇冒□、飞边和毛刺等，对尺寸精度和切口质量的要求一般不很高，但切割后不要对随后的机加工增加困难。\n\n切割铸铁可以采用各种热切割方法，如振动气割法、氧一熔剂切割法、碳弧一空气切割法和电弧一氧切割法等，如有条件也可使用等离子弧切割。其中尤以振动气割和碳弧一空气切割最为简便。",
    "summary": "2.不锈钢复合板的气割, 2.噪声及其防止, 26.8.1不锈钢的切割, 26.8.2铸铁的切割, 26.8特殊材料的切割, 3.触电的防止, 百思论坛",
    "size": 3938
  },
  {
    "name": "第1卷_第5篇_其他焊接方法-part-95",
    "projectId": "5ET7VaxsU6Y6",
    "fileName": "第1卷_第5篇_其他焊接方法.pdf",
    "content": "# 26.8.3铝及其合金的切割\n铝及其合金是工业中除钢铁材料外应用最多的金属材料。切割铝及其合金的方法除机械切割（剪切和带锯锯切）法外，广泛使用各种热切割方法。表26-39示出铝及其主要合金（A5083）的、同热切割有关的某些物理性能。\n\n表26-39铝及其主要合金的某些物理性能  \n\n<table><tr><td rowspan=1 colspan=1>性   能</td><td rowspan=1 colspan=1>纯铝</td><td rowspan=1 colspan=1>A5083合金①</td></tr><tr><td rowspan=1 colspan=1>密度/（g/cm）</td><td rowspan=1 colspan=1>2.70</td><td rowspan=1 colspan=1>2. 66</td></tr><tr><td rowspan=1 colspan=1>熔点/℃</td><td rowspan=1 colspan=1>660</td><td rowspan=1 colspan=1>579 ~641</td></tr><tr><td rowspan=1 colspan=1>比热容/[J/(kg·℃）]</td><td rowspan=1 colspan=1>879</td><td rowspan=1 colspan=1>921</td></tr><tr><td rowspan=1 colspan=1>熔化热/（kJ/g)</td><td rowspan=1 colspan=1>1. 072</td><td rowspan=1 colspan=1>二</td></tr><tr><td rowspan=1 colspan=1>氧化反应热/(kJ/g)</td><td rowspan=1 colspan=1>29.14</td><td rowspan=1 colspan=1>1</td></tr><tr><td rowspan=1 colspan=1>热导率/[W/(m·K)]</td><td rowspan=1 colspan=1>234. 46</td><td rowspan=1 colspan=1>117. 23</td></tr><tr><td rowspan=1 colspan=1>氧化物</td><td rowspan=1 colspan=2>A103</td></tr><tr><td rowspan=1 colspan=1>氧化物的熔点/℃</td><td rowspan=1 colspan=2>2050</td></tr><tr><td rowspan=1 colspan=1>熔点/℃</td><td rowspan=1 colspan=2>粉末状态时为400</td></tr></table>\n\n$\\textcircled{1}$ A5083为日本标准高强度铝合金。\n\n由表可知，铝的氧化反应热虽然很高，但其燃点（除粉末状态外）高于熔点，而且氧化物$[ \\mathrm { A l } _ { 2 } \\mathbf { 0 } _ { 3 }$ ）的熔点大大高于母材本身，因此铝不能用一般氧气切割法进行切割。目前铝的主要热切割方法是等离子弧切割，在某些场合也可使用激光切割、氧一熔剂切割、MIG 电弧切割和电弧一氧切割法等。另外，超高压水射流切割也是一种正在推广应用的新方法。\n\n# 26.8.4钛及其合金的切割\n随着科学技术和工业的发展，钛及其合金的应用日益增加，其中用量最大的是 $\\mathrm { T C } _ { 4 } \\mathrm { Q }$ 合金（Ti—6Al—4V），约占总用量的 $50 \\%$ ，主要用于航空航天工业；其次是工业纯钛，为 $20 \\%$ 左右，而TA7约占 $10 \\%$ 。因此钛及钛合金的切割也成了一个重要的加工工序而受到重视。\n\n钛及其合金在高温下对氧、氮、碳和氢的亲和力很强。在热切割过程中，会迅速吸收氢、氧和氮，特别是空气中的氧和氮，从而使切割边发生硬化和脆化。表26-40为钛及其主要合金的、同热切割有关的一些物理性能资料。为便于比较，表中也列出了纯铁的一些数据。\n\n表26-40钛及其主要合金的某些物理性能  \n\n<table><tr><td rowspan=1 colspan=1>性能</td><td rowspan=1 colspan=1>纯钛</td><td rowspan=1 colspan=1>Ti-6Al-4V合金</td><td rowspan=1 colspan=1>纯铁</td></tr><tr><td rowspan=1 colspan=1>密度/（g/cm²）</td><td rowspan=1 colspan=1>4.51</td><td rowspan=1 colspan=1>4.43</td><td rowspan=1 colspan=1>7.86</td></tr><tr><td rowspan=1 colspan=1>熔点/℃</td><td rowspan=1 colspan=1>1668</td><td rowspan=1 colspan=1>1540~1650</td><td rowspan=1 colspan=1>1530</td></tr><tr><td rowspan=1 colspan=1>比热容/[J/(kg·℃）]</td><td rowspan=1 colspan=1>522</td><td rowspan=1 colspan=1>522</td><td rowspan=1 colspan=1>460</td></tr><tr><td rowspan=1 colspan=1>熔化热/（kJ/g)</td><td rowspan=1 colspan=1>1.34</td><td rowspan=1 colspan=1>1</td><td rowspan=1 colspan=1>1. 302</td></tr><tr><td rowspan=1 colspan=1>氧化反应热/(kJ/g)</td><td rowspan=1 colspan=1>18.84</td><td rowspan=1 colspan=1></td><td rowspan=1 colspan=1>4. 77</td></tr><tr><td rowspan=1 colspan=1>热导率/[W/（m·k)]</td><td rowspan=1 colspan=1>16.329</td><td rowspan=1 colspan=1></td><td rowspan=1 colspan=1></td></tr><tr><td rowspan=1 colspan=1>氧化物</td><td rowspan=1 colspan=2>TiO2</td><td rowspan=1 colspan=1>Fe0</td></tr><tr><td rowspan=1 colspan=1>氧化物的熔点/℃</td><td rowspan=1 colspan=2>1855</td><td rowspan=1 colspan=1>1380</td></tr><tr><td rowspan=1 colspan=1>燃点/℃</td><td rowspan=1 colspan=2>610（氧中）</td><td rowspan=1 colspan=1>570（氧中）</td></tr></table>\n\n从原理上讲，钛及其合金可使用各种热切割法进行加工，但因存在热影响区的硬化和脆化问题，适用的热切割法有氧气切割、等离子弧切割和激光切割等。新发展的高压水射流切割技术，由于不产生热影响区和材质变化，是切割钛合金的理想方法。目前，国外在航空航天工业中，因质量要求较高，主要采用等离子弧切割和高压水射流切割。激光切割工艺尚在进一步研究之中。\n\n# 26.8.5镁合金的切割\n镁是一种比铝轻的有色金属，其熔点为$6 5 1 \\mathrm { ‰ }$ ，沸点 $1 1 0 0 \\mathrm { ‰}$ ，密度为 $1 . 7 4 \\times 1 0 ^ { 3 } \\mathrm { k g / m } ^ { 3 }$ ,热导率154W/（ ${ \\bf \\chi } ( { \\bf \\chi } ) = { \\bf \\chi } ( { \\bf \\chi } )$ 。镁的氧化性极强，在高温下易形成高熔点氧化物（ $\\mathbf { M _ { \\delta \\mathbf { g } } } 0$ )，熔点为$2 5 0 0 \\mathrm { ‰}$ 。纯镁的强度低，工程中常使用镁合金。\n\n镁及其合金以往基本上采用机械切割，如锯切、剪切等。便在机加工过程中，刀具对切割边有接触压力并产生变形，在某些应用中还发现切割边腐蚀抗力降低的倾向。为此，对用 $\\mathbf { C O } _ { 2 }$ 激光切割镁合金的适用性进行了试验，证实这是一种可行的热切割方法。\n\n镁合金的激光切割：激光切割镁合金与机械加工法相比具有以下的特点。\n\n1）切割过程中，无刀具与切割边接触，不产生因刀具接触压力引起的机械变形。\n\n2）切割边不受机械冲击和刀具接触，切割边不致为其他材料所污染，因此没有腐蚀抗力劣化问题。",
    "summary": "26.8.3铝及其合金的切割, 26.8.4钛及其合金的切割, 26.8.5镁合金的切割",
    "size": 3913
  },
  {
    "name": "第1卷_第5篇_其他焊接方法-part-96",
    "projectId": "5ET7VaxsU6Y6",
    "fileName": "第1卷_第5篇_其他焊接方法.pdf",
    "content": "# 26.8.6陶瓷的切割\n新型陶瓷是由各种金属同氧、氮或碳等经人工合成的无机化合物，按其特性分工程陶瓷和功能陶瓷（如超导陶瓷、光学功能陶瓷、生物化学功能陶瓷等）两类。\n\n工程陶瓷则有氧化物、氮化物、碳化物、硼化物和硅化物陶瓷等各种品种。它与金属材料相比，具有下优良特性：\n\n1）耐热性、耐氧化性、耐腐蚀性和耐磨耗性相当好。\n\n2）硬度相当高。\n\n3）杨氏模量大。\n\n4）密度低，除WC陶瓷外，大都在 $2 \\sim 4 _ { \\mathrm { { g } } } /$ $\\mathrm { c m } ^ { 3 }$ 之间。\n\n因此在宇航、原子能、汽车和电子等工业中用作尖端技术的关键零部件。但陶瓷也存在一些不足之处。如热膨胀系数和热导率一般比较低；延性很差，几乎不出现塑料变形，耐冲击能力也很低；特别是机械加工性能极差，仅能用烧结的金刚石刀具和金刚石磨具进行切削和磨削加工。几种工程陶瓷的物理性能见表26-41。\n\n表26-41几种工程陶瓷的热物理性能  \n\n<table><tr><td rowspan=1 colspan=1>陶瓷品种</td><td rowspan=1 colspan=1>SiN</td><td rowspan=1 colspan=1>SiC</td><td rowspan=1 colspan=1>AlO</td><td rowspan=1 colspan=1>Zr02</td></tr><tr><td rowspan=1 colspan=1>密度/（g/cm）</td><td rowspan=1 colspan=1>2.2~3.2</td><td rowspan=1 colspan=1>3.09~3.2</td><td rowspan=1 colspan=1>3.6~3.9</td><td rowspan=1 colspan=1>3.5</td></tr><tr><td rowspan=1 colspan=1>升华温度T/C</td><td rowspan=1 colspan=1>1990</td><td rowspan=1 colspan=1></td><td rowspan=1 colspan=1></td><td rowspan=1 colspan=1>4275</td></tr><tr><td rowspan=1 colspan=1>分解温度T/</td><td rowspan=1 colspan=1>1878</td><td rowspan=1 colspan=1>2600</td><td rowspan=1 colspan=1></td><td rowspan=1 colspan=1></td></tr><tr><td rowspan=1 colspan=1>熔点Tm/C</td><td rowspan=1 colspan=1></td><td rowspan=1 colspan=1></td><td rowspan=1 colspan=1>2025</td><td rowspan=1 colspan=1>2550</td></tr><tr><td rowspan=1 colspan=1>热导率[W/(cm·k）]（25℃时）</td><td rowspan=1 colspan=1>0.30</td><td rowspan=1 colspan=1>0.81</td><td rowspan=1 colspan=1>0.314</td><td rowspan=1 colspan=1>0.0195</td></tr><tr><td rowspan=1 colspan=1>热膨胀系数d/(1/10K)</td><td rowspan=1 colspan=1>3</td><td rowspan=1 colspan=1>4</td><td rowspan=1 colspan=1>8.0</td><td rowspan=1 colspan=1>≥10</td></tr></table>\n\n以往，陶瓷的分割加工主要采用固定磨具和超声波游离磨料等机加工方法及电火花切割法。近年来正在逐步开发和应用激光切割和高压水射流切割技术。\n\n# 26.8.7混凝土的切割\n混凝土在热切割时会出现以下问题：\n\n1）混凝土的熔点较高，约为 $2 0 0 0 ^ { \\circ } \\mathrm { C }$ 。为进行熔割，切割热源的温度需高于混凝土的熔点。同时，在排除切口中的熔渣时仍需保持切割区具有足够高的温度。而采用普通氧气切割法，切割氧流的冷却作用会使熔融的混凝土重新凝结，不能实现继续切割。\n\n2）混凝土的导热性差，当表面受热开始熔化，热量传至下层需要一定的时间，故只能以低速进行切割。\n\n3）混凝土内的间隙中存在水分，受高热时水分急速汽化，使表层混凝土发生爆裂，影响切割的进行。\n\n根据上述特点，混凝土通常使用氧一熔剂切割和氧矛切割法。\n\n# 9.岩石的穿孔\n天然岩石可利用熔剂一氧矛切割法进行穿孔和切割。其切割过种类似混凝土的氧矛穿孔和切\n\n割。\n\n现举熔剂一氧矛进行天然岩石穿孔的工艺参数实例一则[]。\n\n1）熔剂一氧矛：低碳钢管内通钢条。2）穿孔直径： ${ \\mathfrak { s o } } _ { \\mathbf { m } \\mathbf { m } }$ 3）氧气压力： $0 . 5 \\sim 0 . 8  { \\mathrm { M P a } }$ 。4) 氧气耗量： $3 3 3 \\mathrm { L } / \\mathrm { m i n }$ 。5）氧矛消耗量： $2 3 7 0 \\mathrm { { m m } / \\mathrm { { m i n } } }$ 6）穿孔速度： $5 0 0 \\mathrm { m m / m i n }$ 。另外，各种岩石也可利用高压水射流切割法进行穿孔和切割。还可使用非转移型等离子弧熔割。\n\n# 参考文献\n[1] 梁桂芳．切割技术手册［M］．机械工业出版社，1997.[2] 张甲英，等．新疑的DQS-1型气焊、电焊、刷\n\n镀和喷涂多用机[J］．机械工人（热加工），1993(7):12\\~13.  \n[3] 中华人民共和国机械工业部．气焊工工艺学（中级本）［M]．北京：科学普及出版社，1984.  \n[4] 机械工程手册，电机工程手册编委会．机械工程手册：第七卷［M］．北京：机械工业出版社，1982.  \n[5] 中国机械工程学会焊接学会，哈尔滨焊接研究所，焊工手册：手工焊接与切割［M］．修订版．北京：机械工业出版社，1991.  \n[6] 美国焊接学会．焊接手册：第二卷［M］．黄静文，等译．北京：机械工业出版社，1988．  \n[7] 姜焕中．电弧焊及电渣焊［M].2版．北京：机械工业出版社，1998：235.  \n[8] 曾乐．现代焊接技术手册［M］．上海：上海科学技术出版社，1996：292-294.\n\n# 百思论坛\n\n\n# 舒舒藏书\n\n\n# 第27章气压焊\n\n\n# 作者　丁韦　高文会　审者 吴成材\n\n\n# 27.1定义和一般描述\n气压焊是用气体火焰将待焊金属工件端面整体加热至塑性或熔化状态，通过施加一定顶锻力，使工件焊接在一起。气压焊可分为固态（或称塑性）气压焊（即闭式气压焊）和熔态（或称熔化）气压焊（即开式气压焊）。气压焊可焊接碳素钢、合金钢以及多种有色金属（如镍-铜、镍-铬和铜-硅合金），也可焊接异种金属。气压焊不能焊接铝和镁合金[1]。\n\n# 27.2基本原理\n\n\n# 27.2.1固态气压焊\n\n\n# 1.基本方法及特点\n将被焊工件端面对接在一起，为保证紧密接触，一方面须将表面处理平整、干净，另一方面需施加一定的初始压力，然后使用多点燃烧的加热器对端部及附近金属加热，到达塑性状态后（低碳钢为 $1 2 0 0 \\sim 1 2 5 0 \\%$ ）立即加压（顶锻），在高温和顶锻力促进下，被焊界面的金属相互扩散、晶粒融合和生长，从而完成焊接，见图27-1。\n\n![](images/3d68756b00f2b1b893153c0068f487fd49102d275f9fee4614bd9a2e1f44bc6f.jpg)  \n图27-1塑性气压焊方法示意图\n\n1—顶锻力2—焊接端面3一多孔火焰4一被 焊工件5一冷却水流入6一燃气进入\n\n7一冷却水流出\n\n固态气压焊的加热特点是金属没有达到熔点，焊接不同于熔焊。一般而言，是将对接端部及附近金属加热到塑性状态，顶锻后的焊接接头表面形成光滑的焊瘤（凸起），在焊接线处（焊缝）没有铸态金相组织。\n\n# 2.表面处理\n焊前必须对焊接工件端部进行处理，包括两方面：一是对待焊端部及附近进行清理，清除油污、锈、砂粒和其他异物；二是对待焊端面进行机械切削或打磨等，使待焊端部达到焊接所要求的垂直度、平面度和表面粗糙度。对焊接工件处理质量要求取决于钢的类型以及焊接质量要求。表面处理的质量对焊接质量影响很大。\n\n# 3.加热\n加热通常采用氧乙炔燃气，多点燃烧。加热器有的需要强制水冷。加热器可产生足够的热量，通过摆动使热量均匀地传播到整个被焊部位。实心或空心圆柱体（如轴或管）的对接焊，通常使用可拆卸的环形加热器，这样便于焊接前后装卸工件。精密的加热器往往形状也十分复杂，以便对各种形状的工件均匀加热。燃料气体亦可是丙烷气（或液化石油气）。",
    "summary": "1.基本方法及特点, 2.表面处理, 26.8.6陶瓷的切割, 26.8.7混凝土的切割, 27.1定义和一般描述, 27.2.1固态气压焊, 27.2基本原理, 3.加热, 9.岩石的穿孔, 百思论坛, 参考文献, 第27章气压焊, 舒舒藏书, 作者　丁韦　高文会　审者 吴成材",
    "size": 3888
  },
  {
    "name": "第1卷_第5篇_其他焊接方法-part-97",
    "projectId": "5ET7VaxsU6Y6",
    "fileName": "第1卷_第5篇_其他焊接方法.pdf",
    "content": "# 4.顶锻（加压）\n工件开始加热时，为使表面紧密接触，施加一定的初始压力，加热到一定温度后，即进行大力顶锻。顶锻的作用是： $\\textcircled{1}$ 使工件端部产生塑性变形，增大紧密接触面积，促进再结晶； $\\textcircled{2}$ 破碎工件端面上的氧化膜； $\\textcircled{3}$ 将接触面周边的焊接缺陷挤到焊瘤处，排除缺陷。\n\n加压和顶锻方式与被焊金属有关，可以大致分为两类，一类是恒压顶锻法，从开始到焊接完成，压力基本保持不变，达到一定的顶锻量就完成焊接。恒压方式主要用于高碳钢的焊接。另一类加压和顶锻方式是非恒压顶锻法，例如，焊接高铬钢或非铁素体类型钢时，初始采用较高压力，这样可以使工件端面闭合紧密，防止氧化，当快达到焊接温度时压力减小，而在接头最终顶锻时压力再增加。这种顶锻方式压力的变化范围在 $4 0 \\sim 7 0  { \\mathrm { M P a } }$ 之间。\n\n表27-1列出了几种金属典型气压焊顶锻方式。表27-2给出了不同板厚与塑性气压焊接头尺寸及顶锻量。\n\n表27-1典型气压焊顶锻方式[2]  \n\n<table><tr><td rowspan=2 colspan=1>钢种类型</td><td rowspan=2 colspan=1>焊接方法</td><td rowspan=1 colspan=3>压力、顶锻力/MPa</td></tr><tr><td rowspan=1 colspan=1>初始</td><td rowspan=1 colspan=1>中间</td><td rowspan=1 colspan=1>最终</td></tr><tr><td rowspan=1 colspan=1>低碳钢</td><td rowspan=1 colspan=1>固态</td><td rowspan=1 colspan=1>3~10</td><td rowspan=1 colspan=1>二</td><td rowspan=1 colspan=1>28</td></tr><tr><td rowspan=1 colspan=1>高碳钢</td><td rowspan=1 colspan=1>固态</td><td rowspan=1 colspan=1>19</td><td rowspan=1 colspan=1>二</td><td rowspan=1 colspan=1>19</td></tr><tr><td rowspan=1 colspan=1>不锈钢</td><td rowspan=1 colspan=1>固态</td><td rowspan=1 colspan=1>69</td><td rowspan=1 colspan=1>34</td><td rowspan=1 colspan=1>69</td></tr><tr><td rowspan=1 colspan=1>镍合金</td><td rowspan=1 colspan=1>固态</td><td rowspan=1 colspan=1>45</td><td rowspan=1 colspan=1>二</td><td rowspan=1 colspan=1>45</td></tr><tr><td rowspan=1 colspan=1>碳钢和合金钢</td><td rowspan=1 colspan=1>熔态</td><td rowspan=1 colspan=1>1</td><td rowspan=1 colspan=1>二</td><td rowspan=1 colspan=1>28~34</td></tr></table>\n\n# 表27-2不同板厚与塑性气压焊接头尺寸及顶锻量[3]\n（单位： $\\mathbf { m m }$ ）\n\n![](images/f4f6810b98b50acc76ca5e645b7781684ca3ebeba5cb839c7b6eafd9af8e3b4f.jpg)\n\n<table><tr><td rowspan=1 colspan=1>板厚T</td><td rowspan=1 colspan=1>焊瘤长L</td><td rowspan=1 colspan=1>焊瘤高度H</td><td rowspan=1 colspan=1>顶锻量</td></tr><tr><td rowspan=1 colspan=1>3</td><td rowspan=1 colspan=1>5~6</td><td rowspan=1 colspan=1>2</td><td rowspan=1 colspan=1>3</td></tr><tr><td rowspan=1 colspan=1>6</td><td rowspan=1 colspan=1>8~13</td><td rowspan=1 colspan=1>2</td><td rowspan=1 colspan=1>6</td></tr><tr><td rowspan=1 colspan=1>10</td><td rowspan=1 colspan=1>14~16</td><td rowspan=1 colspan=1>3</td><td rowspan=1 colspan=1>8</td></tr><tr><td rowspan=1 colspan=1>13</td><td rowspan=1 colspan=1>19 ~22</td><td rowspan=1 colspan=1>5</td><td rowspan=1 colspan=1>10</td></tr><tr><td rowspan=1 colspan=1>19</td><td rowspan=1 colspan=1>27~30</td><td rowspan=1 colspan=1>6</td><td rowspan=1 colspan=1>13</td></tr><tr><td rowspan=1 colspan=1>25</td><td rowspan=1 colspan=1>32~38</td><td rowspan=1 colspan=1>10</td><td rowspan=1 colspan=1>16</td></tr></table>\n\n焊接过程中的顶锻量与接头质量有密切关系。顶锻量大，则焊接热影响区缩短，焊瘤高度增加。推荐的顶锻量列于表27-2。\n\n# 27.2.2熔态气压焊\n通常熔态气压焊的焊接过程是将工件平行放置，两个端面之间留有适当的空间（如图27-2所示），以便加热器在焊接过程中可以撤出。在焊接时，火焰直接加热工件端面，使端面金属完全熔化，这时迅速撤出加热器，然后立即顶锻，完成焊接。加压强度保持在 $2 8 \\sim 3 4 \\mathrm { M P a }$ 。\n\n熔化气压焊机必须具有更精确的对中性能，并且结构坚固，以保证快速顶锻。理想的加热器大多数形状比较窄，并且是多火孔燃烧（图27-2)，火焰在工件横截面上均匀分布。加热器对中良好，对减少被焊端面的氧化，获得均匀的加热以及均匀的顶锻量是十分重要的。\n\n由于焊接时工件端部要加热至熔化，因此，用机械方法切成的端面其焊接效果较为理想。工件端面上有较薄的氧化层对焊接质量的影响不大，但如有大量的外来物，如锈和油等，应当在焊前清除。\n\n![](images/ffe003cf27c05b2412b089573786f6c07d9a4ade8c511b1eb1a3649c84fdd10a.jpg)  \n图27-2熔化气压焊示意图\n\n1一顶锻力2一被焊工件3一多孔火焰   \n4—冷却水出口5-燃气进口6一冷却\n\n水进口7一顶锻前加热器撤出\n\n# 27.3气压焊设备\n气压焊设备包括：\n\n1）加热器，为待焊工件端部提供均匀并可控制的热量，燃气使用氧乙炔气或氧-液化石油气，大型加热器一般带有冷却水及循环系统。\n\n2）顶锻设备，用于夹紧和施加顶锻力，般采用液压或气动作为动力源。\n\n3） 气压、气流量及液压显示和测量装置，在焊接过程中进行调整和控制。\n\n气压焊设备的复杂程度取决于被焊工件的形状、尺寸以及焊接的机械化程度。大多数情况下，采用专用加热器和顶锻设备。供气必须采用大流量设备，并且气体流量、压力的调节和显示装置可在焊接所需要的范围内进行稳定调节和显示。气体流量计和压力表尽量接近加热器，以便操作者迅速检查焊接时燃气的气压和流量。\n\n为了冷却加热器，有时也为了冷却夹持工件的钳口和加压部件，还需大容量冷却水及循环系统。为了对中和固定，夹具应具有足够的夹紧力和刚度。",
    "summary": "27.2.2熔态气压焊, 27.3气压焊设备, 4.顶锻（加压）, 表27-2不同板厚与塑性气压焊接头尺寸及顶锻量[3]",
    "size": 3595
  },
  {
    "name": "第1卷_第5篇_其他焊接方法-part-98",
    "projectId": "5ET7VaxsU6Y6",
    "fileName": "第1卷_第5篇_其他焊接方法.pdf",
    "content": "# 27.4主要应用\n气压焊最早应用于钢轨焊接。在无缝线路建设初期，主要用在钢轨的厂内焊接，焊机为固定式[4]，以后大部分被闪光焊代替。在日本和我国，气压焊多用于钢轨的现场联合接头的焊接上，并逐步朝着多功能、轻型化方向发展[5,6.7]。 。目前，现场钢轨焊接使用的气压焊机为小型移动式。我国现在广泛使用的气压焊机的质量为$1 4 0 \\mathbf { k g } ^ { \\left[ 8 \\right] }$ ，新型保压气压焊机质量为 $1 6 0 \\mathbf { k g }$ ，近几年又发展出了带可编程序控制器（PLC）的气压焊机（见图27-3）。此外，气压焊还主要应用于钢筋混凝土建筑结构中的钢筋焊接，该方法在日本和我国都有一定量的应用。\n\n![](images/2f9b67faa55d12bddebb34efc9d188a9214644ed7e5ed33dd490c1a2ef176ce8.jpg)  \n图27-3 采用PLC 控制的钢轨气压焊机\n\n# 27.4.1钢轨焊接\n1.特点\n\n气压焊用于焊接钢轨的优点是一次性投资小，焊机的重量轻，无需大功率电源，焊接时间短，焊接质量可靠；但缺点是焊前对预焊端面的处理要求十分严格，并且在焊接时需要钢轨沿纵向少量移动，因此，钢轨的焊接使用该方法，有时会有一定难度。\n\n# 2．焊接设备\n早期移动式钢轨气压焊机是夹轨底式[9]。\n\n目前使用的移动式钢轨气压焊机多为夹轨腰式，夹紧位置位于钢轨纵向“中和线”上，由于轨顶和轨底受力均匀，在加压和顶锻时不产生附加弯矩。图27-4为夹轨腰式钢轨气压焊设备示意图，主要包括：压接机、加热器、气体控制箱、高压液压泵和水冷装置等。气压焊设备各项技术条件在铁道部标准[10]（TB/T2622—1995）中已作了明确规定。\n\n![](images/59292fe4030997af3b63273115bb0bc64033a2528e0976697ad07b07fb97122b.jpg)  \n图27-4移动式钢轨气压焊设备示意图1一氧气2一乙炔3一流量控制柜4一钢轨5-斜铁6-压接机7-加热器8—水冷装置9一高压液压泵\n\nYJ-440T型压接机的液压缸额定推力为385kN，最大顶锻行程为155mm，加热器最大摆动距离为60mm，压接机的质量不大于140kg，可以用于43\\~75kg/m钢轨的焊接、焊瘤的推除和焊后热处理[8]。待焊钢轨定位和夹紧是通过固紧轨顶螺栓、轨底螺栓和砸紧轨腰斜铁来实现的。液压缸内的高压油推动活塞运动，使钢轨端部通过斜铁相互挤压实现顶锻或推除焊瘤部分。加热器以导柱作为轨道沿钢轨轴线方向往复运动。\n\n加热器按混气方式分为射吸式、等压式和强混式，按结构可以分成对开单（或双）喷射器式和开启单喷射器式。目前在我国应用较多的是对开射吸式加热器。图27-5为对开射吸式加热器（单喷射器）示意图，它是由加热器本体和喷射器组成。加热器本体分成对称并可拆卸的两部分，每侧有燃气和冷却水循环系统；混合器由喷射室、混气室和配气调节装置组成。加热器工作时，氧气以高压、高速由氧气进口射入射吸室，在射吸室内的喷口附近产生低压区，将乙炔气吸入。氧气和乙炔气在射吸室和混气室均匀混合、搅拌后，通过调节配气阀均匀地进入加热器本体两侧。在加热器本体，燃气通过本体内的喷火孔喷出并燃烧。喷火孔的大小及分布是根据钢轨断面的尺寸形状设计的，以确保钢轨加热均匀。加热器本体在加热时必须强制水冷。\n\n![](images/1f973baf8edb59423d6ddf58934a9af67a7514d1034cd72a6016856a88f16f5d.jpg)  \n图27-5对开射吸式加热器（单喷射器）示意图1一燃气进口2一进水管3-火焰4一加热器本体5-出水管6—乙炔气7-氧气8-混气室9-配气螺母10一燃气出口\n\n# 3.焊接工艺\n钢轨气压焊包括焊前端面打磨、对轨、焊接加热、顶锻、去除焊瘤和焊后热处理等。\n\n# （1）钢轨端面打磨\n焊前的端面打磨一般分为两步：第一步使用端面打磨机将钢轨端面磨平，使端面的平面度及端面与钢轨纵向轴线的垂直度公差在 $0 . 1 5 \\mathrm { m m }$ 以内；第二步对磨平后的端面用清洁的锉刀精锉，清除机械磨平时表面产生的异物和氧化膜等。在精锉时应注意使轨底两端略微凸起，这样有利于防止轨底两端在加热时产生污染。\n\n# （2）对轨及固定钢轨\n将压接机骑放在钢轨上，穿上轨底螺栓并预拧紧。将钢轨端面对齐，然后拧紧轨顶螺栓，使钢轨紧靠轨底螺栓。将斜铁打紧，进一步拧紧轨底螺栓，确保钢轨在焊接顶锻过程中不出现打滑现象。\n\n# （3）焊接加热\n预顶锻后即可进行加热。加热器点火通常采用“爆鸣点火”，燃烧采用微还原焰，即氧气与乙炔的燃烧比值为0.8\\~1.1。加热器在加热时必须进行摆动，摆动量和摆动频率见表27-3。摆动量过大，容易引起轨底角下榻，破坏接头成形；摆动量过小，局部热量集中，钢轨表面与心部温差加大，造成表面过烧而心部未焊透。\n\n表27-3加热器摆动量和摆动次数[8]  \n\n<table><tr><td rowspan=2 colspan=1>加热时间/min</td><td rowspan=1 colspan=2>摆动量/mm</td><td rowspan=1 colspan=1>摆动频率</td></tr><tr><td rowspan=1 colspan=1>50kg/m</td><td rowspan=1 colspan=1>60kg/m</td><td rowspan=1 colspan=1>/（次/min）</td></tr><tr><td rowspan=1 colspan=1>0~4.5</td><td rowspan=1 colspan=1>8~12</td><td rowspan=1 colspan=1>8~12</td><td rowspan=1 colspan=1>60</td></tr><tr><td rowspan=1 colspan=1>4.5~5</td><td rowspan=1 colspan=1>15~20</td><td rowspan=1 colspan=1>15~20</td><td rowspan=1 colspan=1>60</td></tr><tr><td rowspan=1 colspan=1>5~5.5</td><td rowspan=1 colspan=1>30</td><td rowspan=1 colspan=1>30</td><td rowspan=1 colspan=1>80</td></tr></table>\n\n（4）顶锻\n\n在焊接过程中通常采用三段顶锻法。以$6 0 k g / m$ 钢轨为例：第一段为预顶，压力控制在$1 6 \\sim 1 8  { \\mathbf { M P a } }$ ，保持钢轨表面接触。当加热到一定温度时，产生微量的塑性变形使钢轨表面全面接触。进入顶锻的第二段时，将压力降至 $1 0 ~ \\sim$ $1 2 \\mathbf { M } \\mathbf { P a }$ ，使钢轨在塑性状态下接触面之间产生充分扩散和结晶，形成金属键使钢轨焊合。随着时间的延长，局部表面金属开始熔化，而心部已充分焊合。进入第三段，压力提升到 $3 5 \\sim 3 8  { \\mathrm { M P a } }$ ，将接触面边缘有缺陷的部分挤出，局部的氧化膜被破坏，焊接结束。\n\n# （5）推凸\n焊接接头部位形成的焊瘤（凸起）可用两种方法去除：一种是用焊机的推凸装置在焊后立即进行；另一种是焊后热态下用火焰切割，将焊瘤切除。\n\n# （6）焊后热处理\n钢轨焊后，接头过热区晶粒粗大，需要进行正火热处理，细化晶粒，提高接头的塑性和冲击韧度，见表27-4。正火加热并保温后，热轧轨空冷到常温，淬火轨应进行风或雾冷，使硬度恢复。\n\n表27-4接头热处理对力学性能的影响[11]  \n\n<table><tr><td rowspan=1 colspan=1>热处理方式</td><td rowspan=1 colspan=1>抗拉强度/MPa</td><td rowspan=1 colspan=1>屈服强度/MPa會</td><td rowspan=1 colspan=1>断后伸长率(%)</td><td rowspan=1 colspan=1>冲击吸收功/</td></tr><tr><td rowspan=1 colspan=1>未正火</td><td rowspan=1 colspan=1>911</td><td rowspan=1 colspan=1>536</td><td rowspan=1 colspan=1> 7.0</td><td rowspan=1 colspan=1>5.8</td></tr><tr><td rowspan=1 colspan=1>正火</td><td rowspan=1 colspan=1>903</td><td rowspan=1 colspan=1>V508</td><td rowspan=1 colspan=1>9.6</td><td rowspan=1 colspan=1>10.4</td></tr></table>",
    "summary": "（1）钢轨端面打磨, （2）对轨及固定钢轨, （3）焊接加热, （5）推凸, （6）焊后热处理, 2．焊接设备, 27.4.1钢轨焊接, 27.4主要应用, 3.焊接工艺",
    "size": 3862
  },
  {
    "name": "第1卷_第5篇_其他焊接方法-part-99",
    "projectId": "5ET7VaxsU6Y6",
    "fileName": "第1卷_第5篇_其他焊接方法.pdf",
    "content": "# （7）接头及金相组织\n图27-6为钢轨气压焊接头经过推凸后的外观形貌。\n\n钢轨焊缝及热影响区金相组织分别如图27-7和图27-8所示。图27-7所示为经过焊后热处理的焊缝及热影响区金相组织，中部的竖向线状相貌即为焊缝，左右两侧为焊接热影响区。图27-8所示为钢轨气压焊接头未经热处理的热影响区金相组织。图27-7与图27-8相比较，其珠光体组织明显细化。\n\n![](images/347d64bc9665d335bc343df35d78819cd78b3d90d8ad398fbeea999c6eeac650.jpg)  \n图27-6钢轨气压焊接头外观\n\n![](images/6f56db60d29b7b228eccaba049f274971de12503b7cad32c486d8545b14bd585.jpg)  \n图27-7钢轨气压焊焊缝金相组织（400×）\n\n# 27.4.2钢筋焊接[12]\n1.特点\n\n钢筋气压焊设备轻便，可进行钢筋的全位置焊接。钢筋气压焊可用于同直径钢筋或不同直径钢筋之间的焊接。钢筋气压焊适用于14\\~40mm 热轧HPB235、HRB335、HRB400 钢筋。\n\n# 2.设备\n钢筋气压焊设备如图27-9所示。它由多嘴环管加热器、加压器、焊接夹具以及供气装置组成。供气由氧气-乙炔气或氧气-液化石油气组成。滑块楔紧式钢筋气压焊机的外形见图27-10。\n\n![](images/e8968071ee54c946d5fadcd28bb37b54c4d2697505635dc776715e65bfdf8ee5.jpg)  \n图27-8钢轨气压焊未正火金相组织（ $4 0 0 \\times )$\n\n![](images/920ea7791be0bc9f2b6fb8b41c9e83b376648ced1723f8fa6168bb8c8fce7a79.jpg)  \n图27-9钢筋气压焊设备示意图 1—乙炔气或液化石油气2一氧气3一加 热器4—钢筋5一夹头6—焊接夹具 7—顶压液压缸8—橡胶软管 9—液压表10一液压泵\n\n![](images/718a30ea7bfa149c98579e9e4715704170940ad05b6b9ba5860aadf0769bbaa6.jpg)  \n图27-10几种滑块楔紧式钢筋气压焊机的外形\n\n（1）多嘴环管加热器\n\n多嘴环管加热器（以下简称加热器），是混合乙炔和氧气，经喷射后组成多火焰的钢筋气压焊专用加热器具，由混合室和加热圈两部分组成。加热器按气体混合方式不同，可以分为两种：射吸式（低压的）加热器和等压式（高压的）加热器。目前采用的多数为射吸式，但从发展来看，宜逐渐改用等压式。加热器的喷嘴有6、8、12和14个不等，根据钢筋直径大小选用。从喷嘴与环管的连接方式来分，有平接头式（P）和弯接头式（W）。\n\n# （2）加压器\n加压器为钢筋气压焊中对钢筋施加顶锻压力的压力源装置，由液压泵、液压表、橡胶软管和顶压液压缸四部分组成。液压泵有手动式、脚踏式和电动式三种。\n\n# （3）焊接夹具\n焊接夹具是用来将上、下（左、右）两钢筋夹牢，并对钢筋施加顶压力的装置。动夹头和定夹头的固筋方式有四种，如图27-11所示。使用时不应损伤带肋钢筋肋下钢筋的表面。\n\n![](images/b230f95b11ff733d0b35cf71fce3a34f40b58adc41db8ce69331a45accab4dcd.jpg)  \n图27-11夹头固筋方式a）螺栓顶紧b）钳口夹紧c）抱合夹紧d）斜铁楔紧\n\n3.焊接工艺 （1）固态气压焊\n\n钢筋固态气压焊生产中，其操作要领是：钢筋端面干净，安装时，钢筋夹紧、对准；火焰调整适当，加热温度必须足够，使钢筋表面呈微熔状态，然后加压镦粗成形。\n\n1）焊前准备。气压焊施焊前，钢筋端面应切平，并宜与钢筋轴线相垂直；在钢筋端部两倍直径长度范围内若有水泥等附着物，应予以清除。钢筋边角毛刺及端面上铁锈、油污和氧化膜应清除干净，使其露出金属光泽。\n\n安装焊接夹具和钢筋时，应将两钢筋分别夹紧，并使两钢筋的轴线在同一直线上。钢筋安装后应加压顶紧，两钢筋之间的局部缝隙不得大于$3 \\mathrm { m m }$ 。\n\n2）焊接工艺过程。气压焊时，应根据钢筋直径和焊接设备等具体条件选用等压法、二次加压法或三次加压法焊接工艺。在两钢筋缝隙密合和镦粗过程中，对钢筋施加的轴向压力，按钢筋横截面面积计，应为 $3 0 \\sim 4 0  { \\mathbf { M P a } }$ 。目前应用较多的为三次加压法（一次低压），即图27-12。第一次加压为预压，第二次加压为密合，第三次加压为镦粗成形。\n\n![](images/039847432221e7109c193505c54b24d6cfa4b6191b158b6bac4a27d7644093d5.jpg)  \n图27-12三次加压法气压焊工艺过程[10]\n\n3）集中加热。气压焊的开始阶段应采用碳化焰，对准两钢筋接缝处集中加热，并使其内焰包住缝隙，防止钢筋端面产生氧化，见图27-13a；若采用中性焰，如图27-13b所示，内焰还原气氛没有包住缝隙，容易使端面氧化。\n\n4）宽幅加热。在确认两钢筋缝隙完全密合后，应改用中性焰，以压焊面为中心，在两侧各一倍钢筋直径长度范围内往复宽幅加热，见图27-14a。\n\n# （2）熔态气压焊\n钢筋熔态气压焊与固态气压焊相比，简化了 焊前对钢筋端面仔细加工的工序，焊接过程如\n\n![](images/2c010ca09e9fca2729c884ccdf3a926732aafba208c0e38be5999afe7d9e72a4.jpg)  \n图27-13火焰调整a）碳化焰，内焰包住缝隙b）中性焰，内焰未包住缝隙a—焰芯长度B一钢筋\n\n![](images/c4f38c44c86003b6e3cc552e5750dc0c0615ae37e4d73608438363b89fb95884.jpg)  \n图27-14火焰往复宽幅加热a）宽幅加热b）窄幅加热h,一输入热hc一热导出A—加热摆幅宽度F—压力\n\n下：\n\n把焊接夹具固定在钢筋的端面头上，端面预留间隙3\\~5mm，有利于更快加热到熔化温度。端面不平的钢筋，可将凸部顶紧，不规定间隙，调整焊接夹具的调中螺栓，使对接钢筋同轴后，安装上顶压液压缸，然后进行加热加压顶锻作业。首先，将钢筋端面加热至熔化状态，然后加压，完成焊接操作。\n\n有两种操作工艺法。\n\n一次加压顶锻成形法产生率高，热影响区窄，现场适合焊接直径较小（ $\\phi 2 5 \\mathrm { m m }$ 以下）钢筋。\n\n两次加压顶锻成形法的接头外观与固态气压焊接头的枣核状镦粗相似，但在接口界面处也留有挤出金属毛刺的痕迹。\n\n两次加压顶锻成形法接头有较多的热金属，冷却较慢，减轻淬硬倾向，外观平整，镦粗过渡平缓，减少应力集中，适合焊接直径较大（ $\\phi 2 5 \\mathrm { m m }$ 以上）的钢筋。\n\n# 4.接头金相组织\n25mm20MnSi钢筋氧乙炔固态气压焊接头过热区金相组织见图27-15，白色网状分布为铁素体，黑色为珠光体，图中部有少量魏氏组织。接头特征如下：\n\n1）焊缝没有铸造组织（柱状树枝晶），金相组织几乎看不到焊缝，高倍显微观察可以见到结合面痕迹。\n\n2）由于焊接开始阶段采用碳化焰，焊缝增碳较多。\n\n3）焊缝及热影响区有明显的魏氏组织。\n\n4）热影响区较宽，约为钢筋直径的1.0倍。\n\n![](images/c2aef9eb093204219089dc4b82ebf4eace1f13669a32f1f84d8bec1b6e535a84.jpg)  \n图27-15钢筋气压焊接头过热区金相组织（ $2 0 0 \\times )$\n\n对硬度为400HRB的钢筋熔态气压焊接头进行金相显微观察，见到焊缝与熔合区晶粒交叉分布，熔合良好。\n\n# 27.5接头力学性能\n由于气压焊接头没有填充金属，接头的力学性能取决于基体金属的化学成分、冷却速度和焊接质量。异种金属焊接时，接头的性能将更接近较弱的一方。\n\n一般来说，气压焊对基体金属的力学性能和物理性能影响极小。由于焊接区加热金属范围相对较大，因此冷却速度通常比较慢。\n\n在塑性气压焊中，金属的最高温度低于晶粒发生迅速长大的温度。在熔化气压焊中，熔化金属层在顶锻中被挤出。这些特征对于那些容易受过热影响合金的焊接是有利的。\n\n由于整个焊接区域都是基体金属，所以，它相当于同样热循环的热处理。这种影响包括对不锈钢接头耐腐蚀性的影响。如果希望不损坏耐腐蚀性能，对于稳定化不锈钢，焊后对接头必须采用稳定化处理。\n\n低碳钢在气压焊中很少需要焊后热处理或消除应力处理，因为这种钢的热影响区通常（在焊接加热时）已经被正火，并且应力很低。对于使用应力较高的低碳钢和高碳钢的焊接时，接头需要焊后热处理。热处理常常使用同一加热器（焊接加热器）进行。\n\n在钢轨焊接中，接头两边的退火区可能比较软。为了克服这个问题，可以用加热器将焊头区域加热到奥氏体化温度，然后快速冷却恢复。与此相类似，在一些低合金钢(如石油钻井工具)\n\n的焊接中，用焊接火焰进行热处理可以改善接头的力学性能。这样的正火处理能够细化焊接热影响区的晶粒，同时提高塑性和韧性。对于高硬度钢，焊后的退火或缓慢冷却，可以防止焊接热影响区的硬化或表面脆化。为了改进可热处理钢的性能，通常使用热处理炉。\n\n# 27.6焊接接头检验\n",
    "summary": "（2）加压器, （2）熔态气压焊, （3）焊接夹具, （7）接头及金相组织, 2.设备, 27.4.2钢筋焊接[12], 27.5接头力学性能, 27.6焊接接头检验, 4.接头金相组织",
    "size": 3934
  },
  {
    "name": "第1卷_第5篇_其他焊接方法-part-100",
    "projectId": "5ET7VaxsU6Y6",
    "fileName": "第1卷_第5篇_其他焊接方法.pdf",
    "content": "# 27.6.1钢轨气压焊检验\n按我国铁道部标准TB/T1632—2005《钢轨焊接》，钢轨气压焊接头应符合如下规定：\n\n1）外观检验。肉眼检查不应有表面裂纹等缺陷，直线度误差检验结果应符合表27-5技术要求（线路设计速度 $\\leqslant 1 2 0 \\mathrm { k m / h }$ ）。\n\n表27-5钢轨气压焊接头直线度误差  \n\n<table><tr><td>轨顶面水平方向</td><td>轨顶面垂直方向</td></tr><tr><td>±0.4mm/m</td><td>0~0.4mm/m</td></tr></table>\n\n2）力学性能检验。钢轨气压焊接头力学性能检验结果应符合表27-6的技术要求。静弯试件长度为 $1 . 2 \\sim 1 . 3 \\mathrm { m }$ ，取5根试件为一组，其中轨头受压4根。试件放在跨度为 $1 \\mathrm m$ 的支座上，支座圆弧半径为 $1 0 0 \\mathrm { m m } \\pm 5 \\mathrm { m m }$ ，试件焊缝居中，承受集中载荷。试件的破断载荷不得低于表27-6所列数值。\n\n表27-6钢轨气压焊接头质量标准[13]  \n\n<table><tr><td rowspan=2 colspan=2>检验项目</td><td rowspan=1 colspan=3>要求</td></tr><tr><td rowspan=1 colspan=1>50kg/m</td><td rowspan=1 colspan=1>60kg/m和 UIC60</td><td rowspan=1 colspan=1>75kg/m</td></tr><tr><td rowspan=1 colspan=2>落锤</td><td rowspan=1 colspan=1>锤重：1000kg±5kg，落锤高度：4.2m，1次不断或落锤高度：2.5m,2次不断</td><td rowspan=1 colspan=1>锤重：1000kg±5kg，落锤高度：5.2m，1次不断或落锤高度：3.1m，2次不断</td><td rowspan=1 colspan=1>锤重：1000kg±5kg落锤高度：6.4m，1次不断或落锤高度：3.8m，2次不断</td></tr><tr><td rowspan=2 colspan=1>静弯</td><td rowspan=1 colspan=1>轨头受压</td><td rowspan=1 colspan=1>载荷：≥1200kN,挠度：≥20mm，不断</td><td rowspan=1 colspan=1>载荷：≥1450kN，挠度：≥20mm，不断         众</td><td rowspan=1 colspan=1>载荷：≥1850kN，挠度：≥20mm,不断</td></tr><tr><td rowspan=1 colspan=1>轨头受拉</td><td rowspan=1 colspan=1>载荷：≥1100kN，挠度：≥15mm，不断</td><td rowspan=1 colspan=1>载荷：≥1300kN，挽度：≥15mm,不断</td><td rowspan=1 colspan=1>载荷：≥1600kN，挠度：≥15mm，不断</td></tr><tr><td rowspan=2 colspan=2>疲劳</td><td rowspan=1 colspan=1>Pmin =70kN,Px=345kN</td><td rowspan=1 colspan=1>Pmin=95kN，Pa=470kN</td><td rowspan=1 colspan=1>Pmin=120kN，P=600k</td></tr><tr><td rowspan=1 colspan=3>支距=1.0m，N=2×10,不断</td></tr><tr><td rowspan=1 colspan=2>拉伸</td><td rowspan=1 colspan=3>980MPa级轨:gb≥880MPa;880MPa级轨:gb≥800MPa,δ≥6%</td></tr></table>\n\n# 百思论坛\n（续）\n\n<table><tr><td rowspan=2 colspan=2>检验项目</td><td rowspan=1 colspan=3>要求</td></tr><tr><td rowspan=1 colspan=1>50kg/m</td><td rowspan=1 colspan=1>60kg/m和UIC60</td><td rowspan=1 colspan=1>75kg/m</td></tr><tr><td rowspan=1 colspan=2>冲击</td><td rowspan=1 colspan=3>试验温度为常温，焊缝冲击韧度≥8J/cm2</td></tr><tr><td rowspan=2 colspan=1>硬度</td><td rowspan=1 colspan=1>布氏硬度</td><td rowspan=1 colspan=3>HBW 10/3 000:P1±20</td></tr><tr><td rowspan=1 colspan=1>洛氏硬度</td><td rowspan=1 colspan=3>HRC：接头最高不大于P2+4,软化区不小于或等于P2-3</td></tr><tr><td rowspan=1 colspan=2>显微组织及晶粒度</td><td rowspan=1 colspan=3>珠光体+少量铁素体，无马氏体、魏氏组织</td></tr><tr><td rowspan=1 colspan=2>断口</td><td rowspan=1 colspan=3>无未焊合、过烧缺陷；光斑：单个≤8mm，光斑总面积≤50mm2</td></tr></table>\n\n3）检验规则。钢轨气压焊的检验包括：生产检查、生产检验和型式检验。生产检查对于每一个焊接接头都需要进行，检验项目为外观和探伤检验。生产和型式检验除需进行外观和探伤检验，还需进行表27-7所列项目。\n\n表27-7检验项目及接头数量[13]  \n\n<table><tr><td rowspan=1 colspan=2>检验项目</td><td rowspan=1 colspan=1>型式检验</td><td rowspan=1 colspan=1>生产检验</td></tr><tr><td rowspan=1 colspan=2>落锤</td><td rowspan=1 colspan=1>15</td><td rowspan=1 colspan=1>2</td></tr><tr><td rowspan=2 colspan=1>静弯</td><td rowspan=1 colspan=1>轨头受压</td><td rowspan=1 colspan=1>8</td><td rowspan=5 colspan=1>一</td></tr><tr><td rowspan=1 colspan=1>轨头受拉</td><td rowspan=1 colspan=1>2</td></tr><tr><td rowspan=1 colspan=2>疲劳</td><td rowspan=1 colspan=1>3</td></tr><tr><td rowspan=1 colspan=2>拉伸</td><td rowspan=4 colspan=1>各1</td></tr><tr><td rowspan=1 colspan=2>冲击</td></tr><tr><td rowspan=2 colspan=1>硬度</td><td rowspan=1 colspan=1>布氏硬度</td><td rowspan=2 colspan=1>各1</td></tr><tr><td rowspan=1 colspan=1>洛氏硬度</td></tr><tr><td rowspan=1 colspan=2>显微组织</td><td rowspan=1 colspan=1>1</td><td rowspan=1 colspan=1>二</td></tr><tr><td rowspan=1 colspan=2>断口形貌</td><td rowspan=1 colspan=1>10</td><td rowspan=1 colspan=1>2</td></tr></table>\n\n型式检验条件为：焊轨组织初次焊接铁路钢轨时；正常生产后，如钢轨、焊接工艺有较大改变，可能影响产品性能时；停产一年后，恢复生产时；生产检验及复验不合格时；更换主要焊接操作人员时。\n\n生产检验条件为：每连续焊接200个焊接接头或停焊一个月时；更换加热器或压接机时；焊接工艺进行调整时；质量监督机构提出检验要求时。\n\n# 27.6.2钢筋气压焊检验[12]\n现行行业标准JGJ18—2003《钢筋焊接及验\n\n收规程》中规定如下：",
    "summary": "27.6.1钢轨气压焊检验, 27.6.2钢筋气压焊检验[12], 百思论坛",
    "size": 3784
  },
  {
    "name": "第1卷_第5篇_其他焊接方法-part-101",
    "projectId": "5ET7VaxsU6Y6",
    "fileName": "第1卷_第5篇_其他焊接方法.pdf",
