Repository: LunaReborn/Welding-6m-Extractor

# 焊接文档 6M 专有词汇抽取工具

用于从焊接相关文档中抽取“人、机、料、法、环、测”六类专有词汇，并导出 JSON 和 Excel。

## 目录结构

```text
project/
  cli.py
  engine/
    document_loader.py
    chunker.py
    llm_client.py
    extractor_6m.py
    normalizer.py
    validator.py
    exporter.py
  prompts/
    welding_6m_extract.txt
    welding_6m_review.txt
  outputs/
  data/
```

## 安装

```bash
pip install -r requirements.txt
```

## 使用 Ollama

先启动 Ollama，并拉取模型：

```bash
ollama serve
ollama pull qwen2.5:7b
```

运行：

```bash
python cli.py --file data/氩弧焊标准作业指导书.docx --extractor ollama --model qwen2.5:7b --output outputs
```

启用二阶段复核：

```bash
python cli.py --file data/氩弧焊标准作业指导书.docx --extractor ollama --review --output outputs
```

File: data/hanjie_data/1.txt (part 51 of 68)
[
    "content": "# 1.外观检验\n气压焊接头外观检查结果，应符合下列要求：\n\n1）接头处的轴线偏移 $_ e$ 不得大于钢筋直径的0.15倍，且不得大于 $4 m m$ （图27-16a）；当不同直径钢筋焊接时，应按较小钢筋直径计算；当大于上述规定值，但在钢筋直径的0.30倍以下时，可加热矫正；当大于0.30倍时，应切除重焊。\n\n2）接头处的弯折角 $\\pmb { \\alpha }$ 不得大于 $3 \\textdegree$ ，当大于规定值时，应重新加热矫正。\n\n3）镦粗直径 $\\pmb { d _ { \\mathscr { c } } }$ 不得小于钢筋直径的1.4倍（图27-17b)；当小于上述规定值时，应重新加热镦粗。\n\n4）镦粗长度 $L _ { c }$ 不得小于钢筋直径的1.0倍，且凸起部分平缓圆滑（图27-16b)；当小于上述规定值时，应重新加热镦长。\n\n![](images/449c26600a3323f5788daf32e2e46880071c5675b905a9a0328e51d665c6ccba.jpg)  \n图27-16钢筋气压焊接头外观质量e一轴线偏移L一镦粗长度α-弯折角d—镦粗直径\n\n注意：上述检验指标适合于固态气压焊接头；对熔态气压焊接头，个别指标，如镦粗长度可适当减小。\n\n# 2.拉伸检验\n钢筋气压焊接头拉伸试验结果均应符合下列要求：\n\n1）3个热轧钢筋接头试件的抗拉强度均不得小于该牌号钢筋规定的抗拉强度。\n\n2）至少应有2个试件断于焊缝之外，并应呈延性断裂。\n\n当达到上述两项要求时，应评定该批接头为抗拉强度合格。\n\n当试验结果有2个试件抗拉强度小于钢筋规定的抗拉强度，或3个试件均在焊缝或热影响区发生脆性断裂、其抗拉强度均小于该牌号钢筋规定抗拉强度的1.10倍时，则一次判定该批接头为不合格品。\n\n当试验结果有1个试件的抗拉强度小于规定值，或2个试件在焊缝或热影响区发生脆性断裂，其抗拉强度均小于钢筋规定抗拉强度的1.0倍时，应进行复验。\n\n复验时，应再切取6个试件。复验结果，当仍有1个试件的抗拉强度小于规定值，或有3个试件断于焊缝或热影响区，呈脆性断裂，其抗拉强度小于钢筋抗拉强度的1.10倍时，应判定该批接头为不合格品。\n\n注意：当接头试件虽断于焊缝或热影响区，呈脆性断裂，但其抗拉强度大于或等于钢筋规定抗拉强度的1.10倍时，可按断于焊缝或热影响区之外，呈延性断裂同等对待。\n\n# 3.弯曲试验\n钢筋气压焊接头，弯曲试验可在万能试验机、手动或电动液压弯曲试验机上进行，焊缝应处于弯曲中心点，弯心直径和弯曲角应符合表27-8的规定。\n\n表27-8接头弯曲试验指标   \n\n<table><tr><td rowspan=1 colspan=1>钢筋牌号</td><td rowspan=1 colspan=1>弯心直径</td><td rowspan=1 colspan=1>弯曲角/（°）</td></tr><tr><td rowspan=1 colspan=1>HPB235</td><td rowspan=1 colspan=1>2d</td><td rowspan=1 colspan=1>90</td></tr><tr><td rowspan=1 colspan=1>HRB335</td><td rowspan=1 colspan=1>4d</td><td rowspan=1 colspan=1>90</td></tr><tr><td rowspan=1 colspan=1>HRB400</td><td rowspan=1 colspan=1>5d</td><td rowspan=1 colspan=1>90</td></tr></table>\n\n注：1.d为钢筋直径（ $[ \\mathbf { m } \\mathbf { m } ]$ 。2.直径大于 $2 5 \\mathrm { m m }$ 的钢筋焊接接头，弯心直径应增加1倍钢筋直径。\n\n当试验结果为弯至 $9 0 ^ { \\circ }$ ，有2个或3个试件外侧（含焊缝和热影响区）未发生破裂时，应评定该批接头弯曲试验合格。\n\n当3个试件均发生破裂时，则一次判定该批接头为不合格品。\n\n当有2个试件发生破裂时，应进行复验。\n\n复验时，应再切取6个试件。复验结果：当有3个试件发生破裂时，应判定该批接头为不合格品。\n\n注意：当试件外侧横向裂纹宽度达到$0 . 5 \\mathrm { { m m } }$ 时，应认定已经破裂。\n\n# 4.检验规则\n气压焊接头的质量检验，应分批进行外观检查和力学性能检验，并应按下列规定作为一个检验批次：\n\n在现浇钢筋混凝土结构中，应以300个同牌号钢筋接头作为一批；在房屋结构中，应将不超过两楼层中300个同牌号钢筋接头作为一批；当不足300个接头时，仍应作为一批。\n\n在柱、墙的竖向钢筋连接中，应从每批接头中随机切取3个接头做拉伸试验；在梁、板的水平钢筋连接中，应另切取3个接头做弯曲试验。\n\n# 参考文献\n[1] American Society for Metals.Metals Handbook;Welding and Brazing [M].9th Ed.New York;ASM，1983.  \n[2] Typical upset pressure cycles for pressure gas weldsispresented in Chapter 29.Welding Handbook：Section2[M]：8th Ed.Florida:AWS，1998.  \n[3] Joint dimensions of pressure gas welds is presentedin Chapter 29.Welding Handbook: Section 2[M].8th Ed.Florida:AWS，1998.  \n[4] 安汝潜，气压焊接钢轨学习班讲义［R］，北京：铁道部科学研究院，1964.  \n[5] 丁书，等．日本高速铁路钢轨焊接方法［J］·中国铁路，1998，1.  \n[6] 郭希烈，等．铁道科学技术—一工务工程分册［M]．北京：铁道部科学技术情报研究所，1979:2-3.  \n[7] 刘建威，等.U71Mn75kg/m钢轨移动式气压焊的研究［J]．铁道工务，1996（2）.  \n[8] 沈阳铁路局锦州科研所．移动式钢轨气压焊技术与应用［M］．北京：铁道部科学技术情报研究所，1994.  \n[9] 北京焊轨队．移动气压焊机研究试验报告［M］.北京：北京铁路局科学研究所，1981.  \n[10] TB/T2622.1\\~.6—1995移动式钢轨气压焊设备〔S]．北京：铁道部标准出版社，1995.  \n[11] 丁韦，黄辰奎，杨来顺，等．火焰正火对钢轨焊接接头金相组织及力学性能的影响［J]．铁道工程学报，2002（3）.  \n[12] 吴成材，杨熊川，王金平，等．钢筋连接技术手册［M］.2版，北京：中国建筑工业出版社，2005.  \n[13] TB/T1632-2005钢轨焊接[S].北京：铁道部标准出版社，2005.\n\n百思论坛\n\n# 舒舒藏书\n\n\n# 第28章 铝热焊（热剂焊）\n作者李力邹立顺 审者刘金合",
    "summary": "1.外观检验, 2.拉伸检验, 3.弯曲试验, 4.检验规则, 参考文献, 第28章 铝热焊（热剂焊）, 舒舒藏书",
    "size": 3009
  },
  {
    "name": "第1卷_第5篇_其他焊接方法-part-102",
    "projectId": "5ET7VaxsU6Y6",
    "fileName": "第1卷_第5篇_其他焊接方法.pdf",
    "content": "# 28.1铝热焊方法的原理与特点\n铝热焊一般是指利用金属氧化物和铝之间的氧化还原反应所产生的热量，进行熔融金属母材、填充接头而完成焊接的一种方法。由于金属氧化物与其他材料如硅、碳等的剧烈放热反应，也可作为热源应用于焊接领域。因此，这种方法有时也被泛称为热剂焊。\n\n铝在足够高的温度下，与氧有很强的化学亲和力，可从多数的金属氧化物中夺取氧，将金属还原出来。铁、铬、锰、镍、铜等都可被铝从相应的氧化物中还原出来，同时放出大量的热[1]。\n\n目前，铝热焊主要用于铁路钢轨的现场焊接，钢轨铝热焊示意图如图28-1所示。\n\n典型的热化学反应式及反应热效应如表28-1所示。\n\n![](images/5d8a8988ee505d1d759f755411f9d1da49dfcc110a1baa576369524d2872e951.jpg)  \n图28-1铝热焊钢轨示意图a）焊接前b）浇注过程中c）浇注完毕\n\n表28-1铝热反应的热效应  \n\n<table><tr><td rowspan=1 colspan=1>铝热反应</td><td rowspan=1 colspan=1>Al反应焓-△H298/(kJ/mol)</td><td rowspan=1 colspan=1>反应自动进行程度</td></tr><tr><td rowspan=1 colspan=1>3/2MnO+Al=3/2Mn+1/2Al01/2CrO+Al=Cr+1/2AlO33/8MnO4 +Al=9/8Mn+1/2AlO31/2MnO + Al= Mn +1/2AlO33/8FeO4 +Al=9/8Fe+1/2AlO31/2FeO+Al=Fe+1/2AlO33/2Fe0+Al=3/2Fe +1/2Al033/2CuO+Al=3Cu+1/2Al033/2CuO +Al=3/2Cu +1/2Al03</td><td rowspan=1 colspan=1>259.58272.14316.52357.13418.26426.22440.45530605</td><td rowspan=1 colspan=1>新乡           非自动反应非自动反应自动反应自动反应自动反应自动反应自动反应自动反应自动反应</td></tr></table>\n\n基于铝热反应产生的高温液态金属填充焊接接头间隙时，熔化待焊母材表面，冷却凝固后完成焊接。\n\n铝热焊在国内还被用于石油管道接地线的焊接，以及大断面铸锻件的焊接、焊修等。\n\n铝热焊主要用于铁路钢轨的现场焊接。主要\n\n有以下特点：\n\n1）铝热焊设备简单，投资省，焊接操作简便，无需电源。\n\n2）材质宽容度大。焊接钢轨时，大量高温液态金属（以下称为铝热钢液）在较短时间(10s左右）注人砂型型腔，使焊缝具有较高热容量，因而可使焊接区得到较小冷却速度。对含碳量较高的钢轨亦不会造成淬火倾向。该方法比其他方法有更大的材质宽容度。\n\n3）接头平顺性好。铝热焊方法没有顶锻过程，焊接接头的平顺性仅取决于焊前钢轨的调节精度。\n\n铝热焊方法的缺点是焊缝金属为较粗大的铸造组织，韧性、塑性较差。但如对焊接接头进行焊后热处理，则可使其组织有所改进，从而可改善焊接接头性能。\n\n# 28.2铝热焊材料\n\n\n# 28.2.1铝热焊剂\n铝热焊剂主要由氧化铁、铝粉、铁粉、合金组成。氧化铁与铝粉是铝热焊剂的基本组分，它们的反应在放出焊接所用热能的同时，产生填充焊缝所用的铝热钢液。反应所形成的 $\\mathbf { A l } _ { 2 } \\mathbf { O } _ { 3 }$ 因为其密度小于钢液，浮在表面成为熔渣。\n\n铁粉用于调节铝热钢液温度；合金的作用是调整焊缝金属成分。锰、铬等用于提高基体强度，钛、钒等用于提高硬度及细化奥氏体晶粒。\n\n# 1．铝粉\n对铝锭化学成分的要求：铝热焊剂一般要求铝锭有较高的纯度，金属铝含量高，其中有害杂质如铁、硅、铜杂质总和少。\n\n铝与空气接触很容易被氧化，而铝热焊要求铝粉不被氧化，因为氧化铝不但在反应中延缓了燃烧作用，而且降低了还原能力，影响焊接质量。所以制成的铝粉应避免潮湿，有时由于储藏或处理不当，可能形成氢氧化铝，在高温反应下，会产生水，分解成氢和氧，以致引起气孔等缺陷，所以铝热焊剂除要求铝粉化学成分合适外，还应密封好。\n\n对铝粉粒度的要求：粒度大小对反应速度影响很大，颗粒度太大，反应时间长且热量损失大；颗粒度太小，易在空气中与氧化合，产生爆炸。所以铝热焊剂对铝粉粒度有一定的要求范围，一般采用粒度小于 $0 . 6 \\mathrm { { m m } }$ 的铝粉，并且要求不同粒度的铝粉按一定比例进行配制。\n\n# 2.氧化物\n氧化物一方面可以供给反应时需要的大量氧，产生热量，另一方面，还原的金属可以作为焊接的填充金属。\n\n氧化物主要有氧化铁、氧化铜。\n\n氧化铁是轧钢厂轧制钢材的氧化层。从氧化铁的来源方面，希望能有固定不变的粒度范围和一定的化学成分，氧化铁原料中氧化亚铁（FeO）含量较高，为了达到铝热焊剂要求的FeO和 $\\mathbf { F e } _ { 2 } \\mathbf { O } _ { 3 }$ 含量，氧化皮可以通过回转炉燃烧氧化法增加氧含量。氧化铁的氧化是从表面氧化逐渐深人到颗粒内部，所以氧化铁颗粒的表层由$\\mathbf { F e } _ { 2 } \\mathbf { O } _ { 3 }$ 组成，而核心部分则由FeO组成，在表层与核心之间还有一小层磁性氧化铁，大颗粒的氧化铁中氧化亚铁的含量比小颗粒为高，也就是说，氧含量随颗粒大小而变化。\n\n对氧化铁粒度要求：氧化铁颗粒大小对铝热焊剂反应速度是直接有关的，为了控制反应速度，对氧化铁的粒度要有规定，过细的氧化铁因为含硅酸盐不应使用。\n\n合金的作用是调整焊缝金属成分。锰、铬等用于提高基体强度，钛、钒等用于提高硬度及细化奥氏体晶粒。\n\n有的铝热焊剂中还有一些添加剂用于改善焊剂的工艺性能，如钢液的粘度、流动性等。\n\n# 28.2.2砂型\n砂型包括用来形成焊缝、预热及浇注系统等部分的型腔。焊接时液态金属进入铸型焊缝部位的型腔中，冷却时形成一定形状的焊接接头。其他部位型腔通道（浇注系统、冒口）均为工艺需要的。 1\n\n砂型应具有足够的耐高温性，保证在预热时不坍塌；应有足够的强度，在钢液流人铸型时可以不被冲垮，不变形，并且保持要求的尺寸；同时还应有足够的透气性，这样可以使钢中溶解的气体和铸型内的气体在浇注过程中及时排出，防止形成气孔等缺陷。\n\n砂型一般用水玻璃硅砂强制成形，烘干而成。\n\n# 28.2.3柑锅\n坩锅是铝热焊接钢轨基本工具之一。主要供容纳焊剂进行铝热反应之用。铝热焊剂在坩锅内反应的温度很高，一般达 $2 0 0 0 \\mathfrak { C }$ 以上。同时，还伴随着有较强烈的沸腾作用，因此，要求坩锅内衬材料具有高的耐火度，并与熔渣的化学作用较小，以防止受熔渣的浸蚀影响坩锅的使用寿命。\n\n表28-2列出了几种耐火材料的软化点和熔点。\n\n由表28-2可以看出，碳的熔点软化点虽较高，但是在铝热反应时，在高温作用下，石墨增锅会使铝热钢液有较多的增碳，使铝热焊缝的含碳量提高，不能保证铝热焊缝的力学性能的要求，因此目前还不能直接使用石墨坩锅来作铝热焊接钢轨之用。\n\n表28-2几种耐火材料的软化点与熔点性能表  \n\n<table><tr><td>材料</td><td>在120MPa压力 下的软化点℃</td><td>熔点/℃</td></tr><tr><td rowspan=\"3\">三氧化二铝（AlO） 二氧化硅(SiOz）</td><td>1400~1600</td><td>2050</td></tr><tr><td>1600~1650</td><td>1710</td></tr><tr><td>1300~1500</td><td>2800</td></tr><tr><td>石墨（C）</td><td>=2000</td><td>不熔化而氧化</td></tr></table>\n\n纯度高的三氧化二铝（ $\\mathbf { A l } _ { 2 } \\mathbf { O } _ { 3 }$ )，虽具有高的耐火度，但价格昂贵，不适于大量应用。使用氧化铝含量较低的耐火材料制成的坩锅（一般称为高铝坩锅），其耐火度也相应降低，其主要原材料是铝矾土，由于原材料供应充分，因此价格也较低廉。一般使用的是预制坩锅衬，是在成形后经高温烧结后再使用。\n\n纯度高的氧化镁（ $\\mathbf { { M g O } }$ )，其耐火度很高，但价格也较贵，工业上一般用的是以镁砂作原料，经高温烧结制成。采用电熔镁砂作原料，比一般镁砂具有更高的耐火度，并由于正常铝热钢的溶渣为中性，对于镁砂坩锅衬的侵蚀也较少。\n\n镁砂坩锅应在成形后放入焙烧炉内焙烧。烧结温度一般要达 $1 8 0 0 \\mathrm { { ‰} }$ 。烧结良好的镁砂柑锅才可以提高其使用寿命。\n\n硅砂的主要成分是二氧化硅（ $\\mathrm { S i } 0 _ { z }$ )，也具有较好的耐火度，价格较低，在一次性使用的坩锅中得到广泛应用。由于在铝热反应过程中，柑锅衬上的 $\\mathrm { S i O } _ { 2 }$ 在高温下部分还原成硅进人焊缝内，因此使焊缝含硅量偏高。同时，由于石英坩锅耐蚀性差，所示焊缝中夹杂物含量也较大。\n\n为了保证出锅口尺寸，坩锅应该采用厂内模具成形方式加工。\n\n当坩锅内壁已形成凹陷或已损缺时，应立即停止使用，进行修补或更换新的坩锅，以保证生产安全。",
    "summary": "1．铝粉, 2.氧化物, 28.1铝热焊方法的原理与特点, 28.2.1铝热焊剂, 28.2.2砂型, 28.2.3柑锅, 28.2铝热焊材料",
    "size": 3967
  },
  {
    "name": "第1卷_第5篇_其他焊接方法-part-103",
    "projectId": "5ET7VaxsU6Y6",
    "fileName": "第1卷_第5篇_其他焊接方法.pdf",
    "content": "# 28.2.4衬管\n衬管的作用是为了保证铝热钢液的流速。随着铝热焊技术的发展，自熔衬管已得到了普遍的使用。普通衬管用堵口钉进行坩锅封口，而自熔衬管使用自熔填料，当铝热反应达到一定温度时，填料熔化，实现自动浇注。\n\n# 28.3铝热焊剂的点燃\n焊剂的点燃是铝热反应的前提。在热力学上能自发进行的铝热反应，如果缺乏点燃作为前提，铝粉与氧化铁将能长期共存。国内外的铝热焊都是采用高温火柴进行点燃。实际上，点燃焊剂的方式是多样的。\n\n铝热反应需要外部提供能量。提供能量的方式有两种，一种是对铝热焊剂整体加热，到达一定的温度，则燃烧反应在整个材料内同时进行，称做热爆反应；另一种是利用外部热源加热铝热焊剂的局部，使其受到强烈的加热而首先燃烧，随后，燃烧火焰传播到整个反应体系中，这种方法叫做点火，是最常用的方法。\n\n点火是一个非常重要的过程，在无气相燃烧体系中起着很重要的作用。从理论上说，只要能给铝热焊剂一定的能量，使其温度升高，达到点燃温度的能源都可以用来点燃铝热反应。常用的点火源可以有以下几种：\n\n1）盘状钨丝：当钨丝通电时发热，利用辐射能点燃反应。这种方法应用最多，但热源的能量密度低，点燃时间长，控制难。\n\n2）接触电阻：给铝热材料通以电流，利用金属粉粒间的接触电阻加热并引燃铝热反应。这种方法是整体点火，升温速度快，且可控。但由于接触电阻处的电流很大，电阻热大，接触处微小区域的温度很高，粉体的平均温度低，并且粉粒形状、大小和粉体密度都影响接触电阻，所以，难以得到准确的点燃温度。\n\n3）电弧点火：用电弧的高温来点燃铝热高温合成反应。电弧的温度高，易点燃，但难以进行控制和测量。\n\n4）微波点火：用微波点燃铝热反应，这是在整个微波作用的体积内都产生热量的体积热源，加热速度快，温度梯度小，但微波对材料的选择性强。\n\n5）冲击载荷点火：用具有一定位能的冲头冲击材料，使其点燃铝热反应。这种方法简单，但对冲击能量和试验条件有一定的要求，应用受到限制。\n\n6）电火花点火：利用高压放电产生的电火花点燃铝热反应。这种方法可以用来点燃气体悬浮金属粉或弥散固体粉末。很明显，这种方法的应用面很窄。\n\n7）化学点火：将易燃的活性材料与铝热焊剂接触，点燃活性材料，就可引燃铝热反应。但是，活性材料及其适用性有限。\n\n8）激光点火：用激光脉冲照射铝热材料表面，点燃铝热反应，也有用连续激光点火。\n\n# 28.4应用实例\n\n\n# 28.4.1钢轨的焊接\n无缝线路铺设是提高铁路运输速度的关键，我国铁路钢轨焊接主要采用厂焊（接触焊）及现场焊（铝热焊、气压焊）结合的方式完成无缝线路的焊接。随着列车速度的提高，出现了跨区间无缝线路。道岔区内由于条件的限制，只能用铝热焊进行焊接。铝热焊的应用越来越广泛。\n\n# 1．焊接工艺的发展\n为了减少人为因素的影响，小焊筋、小焊剂量、长时间预热的焊接工艺已发展为大焊筋、大焊剂量、短时预热的新工艺，如德国ELECTRI-CALTHERMIT公司由原来的 $\\scriptstyle \\mathbf { S m W }$ 工艺发展成SKV工艺；法国RAILTECH公司发展了QPCJ工艺；国内研究了定时预热工艺。增加焊剂总量增加了铝热钢液重量，预热主要靠铝热钢液对钢轨端面的冲刷。\n\n# 2.钢轨焊剂种类与性能\n我国铁路现役钢轨有U74（800MPa级）、U71Mn（900MPa级）、U75V、U76NbRe（1000MPa级）、U75V淬火轨（ $> 1 2 0 0 \\mathrm { M P a }$ 级）等几种，大多数有素轨（未热处理）与淬火轨之分，根据不同线路条件，铺设不同强度的钢轨。根据硬度匹配原则，铝热焊接头硬度应与钢轨母材接近，以保证良好的线路状态。\n\n适用于U74、U71Mn钢轨的铝热焊剂为铁ⅢI型，主要含Mn、Cr、Ni、Mo、V等合金元素，焊缝布氏硬度为280HBW左右。\n\n适用于U75V、U76NbRE钢轨的铝热焊剂为铁IV型，主要含Cr、Mn等合金元素，焊缝布氏硬度为300HBW左右。\n\n如果用于淬火钢轨，则铝热焊头还应在焊后进行热处理，有时需辅以轨顶淬火，以达到与母材相匹配的硬度。\n\n近年来，我国铁路进口的铝热焊剂也有相应的型号，以适应不同的钢轨材质。\n\n# 3.钢轨焊接工艺流程\n钢轨焊接工艺流程如图28-2所示。\n\n# 4.焊接工艺\n\n\n# （1）焊前准备工作\n1）在封锁线路前，首先将焊头附近的易燃材料清理干净，并将个人防护用品准备好。同时，核对待焊钢轨的类型、重量及其表面状况，确认两侧的钢轨轨型与使用的铝热焊剂相对应。确认道床断面焊接空间是否足够。\n\n2）尽快地将轨温计置于钢轨背光的一侧，测量轨温。如轨温低于 $_ { 1 5 \\mathrm { ‰} }$ ，则应在焊接预热前将待焊钢轨两端各 $1 \\mathbf { m }$ 范围内加热至 $3 7 \\%$ 。\n\n3）待焊接的钢轨端头与最近的轨枕的距离应至少为 $1 0 0 \\mathrm { m m }$ 。如不足 $\\scriptstyle 1 0 0 = m = n$ ，则必须挪动轨枕，接头不能置于轨枕之上。\n\n![](images/53592feb03c07a1b8612a67f2fa07bdbd8eef085c5ada6daa5b369ee9baecb66.jpg)  \n图28-2钢轨铝热焊工艺流程\n\n4）将待焊轨缝下的道碴掏至距轨底至少$1 0 0 \\mathrm { m m }$ ，以便为砂模安装提供足够的空间，并方便随后拆除砂模底板和清除多余焊料。\n\n5）焊缝大小设置好后，必须使它在焊接过程中固定不变。将焊缝两侧各 $1 5 \\mathrm { m }$ 范围内的扣件上好。如果在焊接过程中受高温或低温的影响，可能使钢轨产生移动，则应采用液压钢轨拉伸器将钢轨固定后再焊接。\n\n6）检查轨端是否有螺栓孔及裂缝、损伤等缺陷。如有任何裂缝或损伤，需将钢轨端头切掉，切割长度要保证裂纹或损伤影响的范围被完全清除。\n\n7）任何采用火焰切割的钢轨端头都应采用锯轨机将其锯掉至少 $1 0 0 \\mathrm { m m }$ 长。\n\n8）钢轨上螺栓孔距焊接轨端的距离都不应小于 $1 0 0 \\mathrm { m m }$ 。\n\n9）若焊缝某一侧的钢轨端头用其他方式焊接过，需将其他焊接影响到的部分全部锯掉。\n\n10）如轨端有低塌现象，其低塌深度大于2mm，长度大于20mm，则必须切掉后再进行焊接。\n\n11）为确保预热效果，钢轨端头一定要采用锯轨机进行切割。用90°角尺检查，钢轨端头必须为直角且垂直；断面的垂直误差应小于\n\n$1 \\mathrm { m m }$\n\n12）若钢轨有侧磨，应对齐钢轨的轨底和轨腰，在轨头侧磨处放入专用的密封垫条后再进行焊接。\n\n13）铝热焊的焊接区域为轨缝两侧各 $_ { 0 . 5 \\mathrm { m } }$ 范围，为确保获得良好的接合面，所有毛刺或飞边都应打磨掉；任何油漆、油渍、锈迹和其他污垢都应用钢丝刷将其从轨端刷掉至少100\\~$1 5 0 \\mathrm { m m }$ 。\n\n（2）钢轨端头的对正\n\n钢轨端头的对正是铝热焊接工艺中最难也是最关键的一步。\n\n1）在钢轨对正前，应先调整好钢轨的大方向。如有低接头，也应提前调整好。\n\n2）为了保证良好的对正质量，钢轨对正要求选用质量好的 $1 \\mathrm m$ 焊工直尺。\n\n3）钢轨端头对正的四要素： $\\textcircled{1}$ 轨缝设置；$\\textcircled{2}$ 尖点设定（即垂直对正）； $\\textcircled{3}$ 水平对正； $\\textcircled{4}$ 不等倾斜调整（既扭曲）。\n\n4）使用专用对正架，会使对正工作快速而精确。\n\n5）轨缝设置。轨缝设置的正确尺寸应为$2 5 \\mathrm { m m } \\pm 2 \\mathrm { m m }$ 。该数据会因产品而有差异。过大或过小都会影响焊接质量。\n\n![](images/cc08904bf533d2c1bc0656504067bdaec7f74097bc2c5ec2ae4efcafa8d5c7d8.jpg)  \n图28-3焊接接头的尖点设定示意图\n\n6）尖点设定。设立尖点是一种焊接反变形措施，因为轨头与轨底形状尺寸、受热先后不一，钢轨必然产生焊后翘曲，预先的反变形能防止翘曲。\n\n通常情况下，混凝土轨枕区的尖点应为\n\n$1 . 6 \\mathrm { { m m } }$ ，木枕区为 $3 . 2 \\mathrm { m m }$ 。但是尖点值并不是一成不变的，根据实际需要，可以适当地进行调整。两端的尖点值用塞尺来测量（图28-3）。\n\n不正确的尖点将会导致焊头最终过高或过低，这种情况会引起列车运行时产生附加冲击。\n\n7）水平对正。若两侧钢轨轨头宽度不一时，应调整钢轨，使工作边对齐。\n\n8）钢轨的不等倾斜调整。用1m直尺检查轨腰轨底拐角处及轨底部位，调节至钢轨与1m直尺完全密贴为止。\n\n9）对正工作结束后，将对正架两侧的螺杆用手轻轻上紧，并在钢轨底部轻轻敲入木楔，以防止钢轨在随后的焊接中发生移动。\n\n10）在线路下进行钢轨焊接时，应选用整体式对正装置。整体式对正装置把两节待焊钢轨连接为一个整体，会使对正工作更加迅速可靠，且可固定钢轨。",
    "summary": "（1）焊前准备工作, 1．焊接工艺的发展, 2.钢轨焊剂种类与性能, 28.2.4衬管, 28.3铝热焊剂的点燃, 28.4.1钢轨的焊接, 28.4应用实例, 3.钢轨焊接工艺流程, 4.焊接工艺",
    "size": 3855
  },
  {
    "name": "第1卷_第5篇_其他焊接方法-part-104",
    "projectId": "5ET7VaxsU6Y6",
    "fileName": "第1卷_第5篇_其他焊接方法.pdf",
    "content": "# （3）砂模的安装\n1）在安装砂模前将侧砂模在焊缝处钢轨的两侧轻轻摩擦，直至侧模与钢轨断面完全密贴无间隙为止。同时，通过磨合使侧砂模底部和钢轨底部平齐。\n\n2）砂模安装时要使砂模型腔与轨缝对正。\n\n3）密封。用专用的封箱泥进行密封。封箱泥要适量，并均匀涂抹。如封箱泥用量过多，则很难在预热时烘干，容易因潮湿而造成气孔缺陷，影响焊接效果。\n\n4）切记要注意保持砂模底部地面的干燥。如果万一出现钢液泄漏，高温的钢液与潮湿或冰冷的道碴接触，将会引起爆炸。\n\n# （4）预热\n预热的目的是为了将轨端的砂模材料加热到一个较高的温度，减少它们与熔化的钢液之间的温差，防止高温钢液流入砂模中时，出现热冲击现象。同时，预热还可以将轨端、砂模及封箱泥烘干，避免潮湿影响焊接。\n\n预热是钢轨铝热焊工艺中一个非常关键的环节，铝热焊接头的断裂大部分是由于预热的原因。预热时，气体压力的调节、火焰的调节以及预热时间的掌握，都将对预热起着至关重要的作\n\n用。\n\n1）在预热之前应先将预热支架调整好。预热器离钢轨的距离，会对钢轨断面是否加热均匀有影响，就当严格遵守工艺要求。同时预热器要垂直于钢轨且处于砂模型腔中央。\n\n2）调节氧气和丙烷压力。压力调节时，先将丙烷和氧气调压器上的压力完全释放掉，即低压归零。然后将预热枪上的两个阀门完全打开，再通过氧气和丙烷的调压阀顺时针调节压力。氧气的压力为 ${ \\bf 0 . 4 9 M P a }$ ，丙烷的压力为 ${ \\bf 0 . 0 7 M P a }$ 。压力调好后，关闭预热器上的两个阀门。\n\n3）火焰调节。点火时，先在砂模外略微打开预热枪上的丙烷开关，点燃火焰，然后慢慢地交替打开氧气和丙烷开关，直至预热枪上的丙烷开关完全打开，氧气开关开到合适的位置。这时，将在预热枪喷嘴处获得一个具有大约 $_ { 1 2 \\mathrm { m m } }$ 蓝色焰芯的火焰。\n\n4）将预热枪迅速放在预先定位好的预热支架上，并将预热枪在砂模中迅速定位居中，上紧螺钉。火焰应从砂模两侧冒出来，且均匀对称。这时，稍关预热枪上的氧气开关，当火焰声音发生变化时，再略微打开氧气开关，火焰声音恢复均匀。在火焰声音变化的临界点，火焰高度应在砂模上方约 $_ { 0 , 5 \\mathrm { m } }$ ，此时，火焰的调节完成，迅速按下秒表开始计时。\n\n预热时应将分流塞放在砂模边角上，以便将其烘干，否则随后浇注时，可能会引起钢液飞溅。\n\n5）预热时间。对于不同轨型的钢轨，预热时间是不同的。具体时间如表28-3所示。\n\n表28-3铝热焊预热参数  \n\n<table><tr><td>钢轨质量/kg</td><td>预热时间/min</td></tr><tr><td>50</td><td>4</td></tr><tr><td>60</td><td>5</td></tr><tr><td>75</td><td>茶</td></tr></table>\n\n6）在预热的整个过程中，要不间断地注意预热的情况，确保火焰是直接朝向钢轨焊缝处的，而且两侧加热均匀。检查并保持气体压力恒定。在规定的预热时间结束后，钢轨轨头的颜色应发红，此时，撤走预热枪，结束预热，关掉预热器。\n\n# （5）焊剂的点燃及浇注\n预热一结束，就可立即将柑蜗放置到位，然后点燃。\n\n浇注前，所有用于浇注的工具必须在手头准备好，包括焊工手套及护目镜。\n\n1）预热时间一到，应立即将预热器从砂模中取出来，将预热装置上的阀门迅速关掉。分流塞的作用是将熔化的钢液在砂模中均匀分布，预热后应立即将其放入砂模顶部中间口中，并轻轻向下推入。然后，迅速将坩锅放在砂模顶部，并使其在砂模上居中。\n\n2）从坩锅中取出高温火柴，并将其在高热的砂模中点燃。然后将点燃的火柴插入焊药中，插人深度大约 ${ 2 5 } \\mathrm { m m }$ 。若插入太深则会引起焊药燃烧不正确，反应过快。\n\n# (6）拆模与推瘤\n砂模的拆除，时间是关键。拆模过早，会影响焊药的冷却过程，导致出现脆性焊头或导致钢液溢流；如拆得过晚，那么多余的焊料将很难被\n\n清除。\n\n推瘤时间如果过早，因此时焊料还比较软，会引起焊头的热拉伤。\n\n# （7）热打磨及冷打磨\n推瘤一结束，并将大小钢柱打弯后，便可进行热打磨。热打磨的目的是为了减小打磨工作量，因为高温时磨削速度较大。冷打磨则是为了得到要求的轨道精度，冷打磨一般应在轨道精整之后进行。\n\n# 5.钢轨焊接质量检验[2]\n根据铁道行业标准，钢轨铝热焊接头质量检验包括静弯、疲劳、断口检查，以及抗拉强度$\\pmb { \\sigma _ { \\mathrm { b } } }$ 、屈服强度 $\\sigma _ { 0 , 2 }$ 、伸长率 $\\delta _ { s }$ 、硬度、冲击韧度等力学性能试验。\n\n静弯及疲劳试验性能应满足表28-4的要求；铝热焊接头 $\\pmb { \\sigma } _ { b }$ 应不低于710MPa或 $7 8 0 \\mathbf { M P a }$ ，硬度在母材硬度值 $\\pm 2 0$ 范围内波动，其中软化区宽度不应大于 ${ \\bf 2 0 m m }$ 或 $3 0 \\mathrm { m m }$\n\n除上述要求外，焊接接头应进行探伤检验，不得有裂纹、过烧、未焊透、夹渣等缺陷，但允许个别气孔存在。\n\n表28-4钢轨铝热焊接头性能要求  \n\n<table><tr><td rowspan=2 colspan=1>序号</td><td rowspan=2 colspan=2>检验项目</td><td rowspan=1 colspan=3>要求</td></tr><tr><td rowspan=1 colspan=1>50kg/m</td><td rowspan=1 colspan=1>60kg/m</td><td rowspan=1 colspan=1>75kg/m</td></tr><tr><td rowspan=2 colspan=1>1</td><td rowspan=2 colspan=1>外观</td><td rowspan=1 colspan=1>直线度</td><td rowspan=1 colspan=3>按 TB/T1632.1的规定</td></tr><tr><td rowspan=1 colspan=1>表面质量</td><td rowspan=1 colspan=3>按 TB/T1632.1的规定及本部分3.5.1</td></tr><tr><td rowspan=1 colspan=1>2</td><td rowspan=1 colspan=2>超声波探伤</td><td rowspan=1 colspan=3>按 TB/T1632.1的规定</td></tr><tr><td rowspan=2 colspan=1>3</td><td rowspan=2 colspan=1>静弯</td><td rowspan=1 colspan=1>轨头受压</td><td rowspan=1 colspan=1>L≥900kN挠度≥10mm，不断</td><td rowspan=1 colspan=1>880MPa级轨:L≥1200kN挠度≥10mm,不断980MPa级轨:L≥1300kN挠度≥10mm，不断</td><td rowspan=1 colspan=1>880MPa级轨:L≥1500kN挠度≥10mm，不断980MPa级轨:L≥1600kN挠度≥10mm，不断</td></tr><tr><td rowspan=1 colspan=1>轨头受拉</td><td rowspan=1 colspan=1>L≥700kN挠度：≥10mm，不断</td><td rowspan=1 colspan=1>880MPa级轨:L≥1100kN挠度≥10mm，不断  》980MPa级轨：L≥1200kN挠度≥10mm，不断</td><td rowspan=1 colspan=1>880MPa级轨：L≥1400kN挠度≥10mm，不断980MPa级轨:L≥1500kN挠度≥10mm，不断</td></tr><tr><td rowspan=2 colspan=1>4</td><td rowspan=2 colspan=2>疲劳</td><td rowspan=1 colspan=1>Pmin =47kN,Pmax =235kN</td><td rowspan=1 colspan=1>Pmin =70kN，Pm=350kN</td><td rowspan=1 colspan=1>Pmin =90kN,Pmax =450kN</td></tr><tr><td rowspan=1 colspan=3>支距=1.0m，载荷循环次数=2×10，不断</td></tr><tr><td rowspan=1 colspan=1>5</td><td rowspan=1 colspan=2>拉伸</td><td rowspan=1 colspan=3>考880MPa级轨:gb≥710MPa,980MPa级轨:gb≥780MPa8≥2%</td></tr></table>",
    "summary": "（3）砂模的安装, （4）预热, （5）焊剂的点燃及浇注, (6）拆模与推瘤, （7）热打磨及冷打磨, 5.钢轨焊接质量检验[2]",
    "size": 3822
  },
  {
    "name": "第1卷_第5篇_其他焊接方法-part-105",
    "projectId": "5ET7VaxsU6Y6",
    "fileName": "第1卷_第5篇_其他焊接方法.pdf",
    "content": "# 百思论坛\n（续）\n\n<table><tr><td rowspan=2 colspan=1>序号</td><td rowspan=2 colspan=2>检验项目</td><td rowspan=1 colspan=1>要求</td></tr><tr><td rowspan=1 colspan=1>75kg/m</td></tr><tr><td rowspan=1 colspan=1>6</td><td rowspan=1 colspan=2>冲击</td><td rowspan=1 colspan=1>aku≥7J/cm²</td></tr><tr><td rowspan=2 colspan=1>7</td><td rowspan=2 colspan=1>硬度</td><td rowspan=1 colspan=1>轨顶面硬度</td><td rowspan=1 colspan=1>热轧钢轨：P±20;热处理钢轨：P-10~P-50</td></tr><tr><td rowspan=1 colspan=1>软化区宽度</td><td rowspan=1 colspan=1>热轧钢轨：≤20mm；热处理钢轨：≤30mm</td></tr><tr><td rowspan=1 colspan=1>8</td><td rowspan=1 colspan=2>显徽组织</td><td rowspan=1 colspan=1>焊缝、热影响区不应出现马氏体及魏氏组织等贝氏体型焊剂：焊缝显微组织应为贝氏体加少量铁素体珠光体型焊剂：焊缝显微组织应为珠光体加少量铁素体</td></tr><tr><td rowspan=1 colspan=1>9</td><td rowspan=1 colspan=2>断口</td><td rowspan=1 colspan=1>不应出现疏松、缩孔或由焊接引起的裂纹等缺陷可出现少量气孔、夹渣或夹砂等缺陷，其尺寸及数量如下：最大尺寸2mm时，允许数量1个；最大尺寸1mm时，允许数量2个</td></tr></table>\n\n注：1.P为焊接接头热影响区外两侧钢轨母材的平均硬度。2.L为静弯载荷（Load）。3.断后伸长率δ、冲击韧度 ${ a } _ { \\kappa \\mathrm { U } }$ 不作交货条件。4.热处理钢轨焊接接头的静弯、拉伸检验项目，按照相应牌号素轨焊接接头的要求执行。\n\n# 28.4.2轧辊的铸接\n铸造特大断面钢辊时，由于收缩量大，导热率低，凝固收缩时产生的内应力较大，凝固过程中在轧辊的上辊颈热节边缘处产生环裂、内裂或疏松等缺陷而导致轧辊报废。用铝热剂产生的热量对先铸出的部分预热，重新铸出新的部分，不但可作为裂纹等缺陷产生后的一种补救措施，而且还可作为生产能力不足时的一种生产手段。\n\n![](images/75eacdab7236c832dbf265affe9f2991aecafd08405a165daf15ce68295de71e.jpg)  \n图28-4轧辊铸接示意图\n\n铸接前辊坏要进行整体预热，铸接面预热温度要达到 ${ \\bf 2 5 0 \\mathrm { ‰} }$ ，预热出炉后将辊坏放人扣好的型模内，如图28-4所示。型内充煤气加热辊坯。\n\n随后将钢包吊至型模上方，将铝热剂均匀撒于铸接面上，并用高温火柴点燃，待铝热剂充分反应后，浇入钢液。\n\n铸接主要利用铝热反应所产生的热量对轧辊端面进行预热，浇注后仍有少量铝热钢残留于辊内，因此，铝热钢成分应符合或接近母材要求。\n\n# 28.4.3钢轨接续线的焊接\n钢轨接续线是钢轨间通过牵引电流与信号电流的导线，以前大部分采用塞钉式或钩钉式，随列车轴重量的增加，牵引电流增大，这两种接续线已不能满足要求。\n\n采用铝热焊焊接接续线，焊接强度高，钢轨母材不产生淬火组织，对母材影响小，而且机具简单，无需电源。\n\n焊接过程如图28-5所示，将待焊钢轨面打磨好，把各种材料及工具按图装好。用高温火柴将焊剂引燃，反应完毕后， 钢液熔化自熔片注入型模，进行焊接。\n\n# 1．间接加热式导体铝热焊\n装置见图28-6。药包由纸盒、铁管填块和药粉等部分构成。\n\n![](images/c84b6ad49fef2f734b64bf53f5fe5243df3cdc74a27167f199d5586ef8a0254e.jpg)  \n图28-5钢轨接续线焊接示意图\n\n1一盖子 2—增锅 3—焊剂 4-石棉垫  \n5一自熔片6一夹具7一型模(左右型模)\n\n8--导线保护器9一铜绞线10一托架\n\n11-钢轨12—密封垫\n\n焊后用喷灯对接头保温、缓冷，然后打碎型模，清理焊接接头。\n\n国外已大量采用铝热焊方法进行输油管道、塔架等的接地线的焊接。\n\n# 28.4.4电气工程中的铝热焊[3]\n![](images/23eb628486fae6d596eb256b64c87028a44e934a99060bc2be8e84eea2b4d366.jpg)  \n图28-6间接加热式导体铝热焊装置\n\n铝热焊在电气工程中主要用来焊接导体。用于焊接铝导体的铝热焊，是间接加热方式，即被还原出来的载热体金属不直接与母材金属相接触，也不作为填充金属，而是通过金属管的模具将热量传导给管内的铝导体，使之熔化成形，在凝固期，还要施加一定压力，以保证型腔内金属接头的紧实、丰满。用于铜与铜、铜与钢的铝热焊，是直接加热方式，载热体金属直接与母材金属相熔合，使母材表面熔化，载热体金属又作为填充金属，成为焊缝金属的一部分，在凝固期不必施加压力。铝导体铝热焊通常是将热剂混合好后装入成型模具（管），外面用硬纸外壳封装好，形成预制的药包成品，到现场施焊。铜导体热剂焊则是热剂与石墨模具各自分离，到现场装配，与传统的热剂浇注焊相同。\n\n由上述可知，电气工程中的热剂焊可大体分为直接加热式和间接加热式两种。\n\n1-铝线 2—堵头3—高温火柴4—纸盒\n\n5—药粉 6-填块 7—铁管8一焊钳钳口\n\n焊接前，先将清理好的铝线分别从墙头两端插入，顶紧填块，将铝线分别夹紧于左右钳口中，将高温火柴插入药包中，并剥去高温火柴尖端的高温层（外层），即可准备点燃焊接。\n\n用普通火柴点燃高温火柴，药粉被点燃，放出热量，形成熔渣，将热量通过铁管传至铝填块，并使之熔化，随后铝导线也被熔化。在焊钳送进的同时，铝线逐渐熔化。当热量停止供给，熔化的铝液在墙头与铁管形成的型腔中结晶，将二铝线牢固焊合。在铝液冷凝过程中，应保持一定压力，使接头结合紧密、表面光滑丰满。去掉渣壳，取下堵头（下次再用），剥去铁管，再用钢丝刷打光接头表面，完成焊接工作。\n\n# 2.直接加热式导体铝热焊\n装置见图28-7。该图是表示铜线电缆与钢地线柱的铝热焊示意图。\n\n# （1）焊前清理及准备工作\n将被焊铜电缆剥去绝缘护套，先用钢丝刷清理其表面，再装入石墨熔模的型腔中，同时将清除锈迹和油污的地线柱装人竖向型腔孔内。\n\n在装夹导体之前，应将熔模型腔清除油污，通常的办法是用丙烷火焰喷烤。\n\n# （2）装焊剂粉\n将预先配制好、经过烘干的焊剂粉，按要求的质量放入熔模上方的反应槽内，稍稍压实；并在其表面撤一层引燃粉（或插入高温火柴）。\n\n在装热剂粉之前，将铜圆盘放在反应槽的下方，正好能堵住上浇注孔，以防止热剂粉漏人型腔内。\n\n# （3）点火引燃\n1）用高温火柴引燃：将高温火柴头上的外层（高温层）用手指甲剥去一部分，先用普通火柴点燃高温火柴，然后立即盖上上盖；上盖的侧面留有通口，以使反应的热气和烟尘冒出。\n\n2）用引燃粉引燃：撤一层引燃粉后，即可盖上留有侧向通口的上盖，把电子打火枪伸入侧面通口内引燃引燃粉。操作人员随即离开侧向通□。\n\n# （4）焊接过程的进行\n当引燃粉将热剂粉引燃后，反应即迅速自动进行。反应还原出的高温铜液沉积于金属圆盘之上，并使圆盘熔化，铜液通过浇注孔进入型腔内，与铜电缆和地线柱充分接触，表面被熔化，并熔铸成为一个整体接头。接头的形状、尺寸与模具型腔一样。\n\n# （5）卸掉熔模，清理接头\n松开夹具，使熔模分离并卸掉，形成接头。\n\n![](images/f3d6b87ea10093de10d0bc0ebc5ef350809df8fe32f15230f60c5bf6bd5d14ad.jpg)\n\n图28-7直接加热式导体铝热焊装置 1一地线柱2—型腔3—园盘堵片 4一石墨熔模5—引燃粉 6一焊接 药粉7—浇注孔8一电缆\n\n# 参考文献\n[1] 机械工程手册编委会．机械工程手册［M].2版：机械制造工艺与设备（一）．北京：机械工业出版社，1997.\n\n[2]TB/T1632.3—2005钢轨焊接 铝热焊接[S]：北京：中国铁道出版社，2006.\n\n[3] 李致焕，等．电气工程中的焊接与应用［M］.北京：机械工业出版社，1998.\n\n# 第29章爆炸焊\n",
    "summary": "（1）焊前清理及准备工作, （2）装焊剂粉, （3）点火引燃, （4）焊接过程的进行, （5）卸掉熔模，清理接头, 1．间接加热式导体铝热焊, 2.直接加热式导体铝热焊, 28.4.2轧辊的铸接, 28.4.3钢轨接续线的焊接, 28.4.4电气工程中的铝热焊[3], 百思论坛, 参考文献, 第29章爆炸焊",
    "size": 3662
  },
  {
    "name": "第1卷_第5篇_其他焊接方法-part-106",
    "projectId": "5ET7VaxsU6Y6",
    "fileName": "第1卷_第5篇_其他焊接方法.pdf",
    "content": "# 作者郑远谋 审者刘金合\n爆炸焊是以炸药为能源进行金属间焊接的一种焊接方法。这种方法是利用炸药爆轰的能量，使被焊金属面发生高速倾斜撞击，在撞击面上造成一薄层金属的塑性变形，以及适量熔化和原子间的相互扩散等过程。同种和异种金属就在这一十分短暂的冶金过程中形成了冶金结合。\n\n人们在弹片和靶子的撞击结合中早已观察到了爆炸焊接现象，但最早记人文献的是美国的卡尔[1。1957年，费列普捷克成功地实现了铝和钢的爆炸焊2]。20世纪50年代末，国外开始了系统的研究。20世纪60年代中期以后，美、英、日等国先后开始了爆炸焊产品的商业性生产。我国是1963年开始爆炸焊试验和研究，1968年用于生产的。40多年来，爆炸焊技术及其产品已较为广泛地应用于国民经济的一些部门。\n\n爆炸焊的特点是：\n\n1）能将相同的、特别是异种的金属材料迅速和强固地焊接在一起。2）工艺十分简单和容易掌握。3）不需要厂房，不需要大型设备和大量投资。4）不仅可以进行点焊和线焊，而且可以进行面焊一爆炸复合，从而获得大面积的复合板、复合管、复合管棒和复合异型件等。5）能源为低爆速的混合炸药。它们价廉、易得、安全和使用方便。\n\n# 29.1 爆炸焊原理及结合区波形成原理\n\n\n# 29.1.1爆炸焊原理\n以金属复合板的爆炸焊为例，其工艺安装如图29-1所示，其瞬间状态如图29-2所示。当置于覆板上的炸药被雷管引爆后，爆轰波和爆炸产物的能量便在其上传播，并将一部分传递给它，使覆板向下运动和加速，随后迅速同基板倾斜撞v—复板下落速度 $\\pmb { \\upsilon } _ { \\mathrm { e p } }$ 一碰撞点s的移动速度，\n\n![](images/ee20a7bacd83d3b4f21280aa8bd1319997af7e8f28ec76d593b225190c677288.jpg)\n\n![](images/55ea21ed1c197264c679d7b7335b3dd369b99d3500d78448c4594676f958e5e1.jpg)  \n图29-1复合板爆炸焊接工艺安装示意图a）平行法b）角度法1一雷管 2—炸药 3—复板 4—基板5—基础（地面）α一安装角  \n图29-2角度法爆炸焊过程瞬间情况示意图1--雷管 2-炸药3一复板 4一基板 5一地面$\\pmb { v } _ { \\phi }$ 一炸药的爆轰速度 $\\frac { 1 } { 4 } \\boldsymbol { v } _ { \\mathrm { d } }$ 一爆炸产物速度\n\n即焊接速度 $\\pmb { \\alpha } ^ { \\prime }$ 一安装角 $\\beta$ 一撞击角y—弯折角击。在此过程中，在切应力的作用下，与波形成的同时，界面两侧一薄层金属的晶粒发生纤维状的塑性变形。离界面越近，切应力越大，变形程度也越大。随着与界面距离的增加，切应力越来越小，变形程度也越来越小。离开波形区后就呈现基休原始的组织形态了。随后借助该塑性变形过程，又将外加载荷的大部分转换成热能。在爆炸焊的具体情况下，这个转换系数为 $90 \\%$ \\~95%及以上[3-6]。 如此大量的热能积聚在界面上，在此近似绝热的条件下，必然引起紧靠界面两侧的一薄层变形金属的温度升高，当达到其熔点后就使其中的一部分熔化。这些熔化了的金属在波形成的过程中大部分被推向了漩涡区，少量残留在波脊上，其厚度以微米计。由金属物理学基本原理可知，界面两侧不同的基体金属（百分之百的浓度差）处于高压（数千至数万兆帕)、高温（数千至数万摄氏度）、高速（数百至数千/秒）下金属的塑性变形、熔化及其综合作用下，它们的原子必然发生相互扩散。\n\n具有如上所述的金属的塑性变形、熔化和扩散，以及波形特征的结合区就是基体金属间的成分、组织和性能的过渡区，即焊接过渡区。通常这个过渡区很窄（在 $0 . 0 1 \\sim 1 \\mathrm { m m }$ 范围内)，但它却是强固地连接基体金属的纽带。其性质和强度直接地与焊接参数有关，并强烈地影响着基体金属间的结合强度、加工性能及使用性能。\n\n图29-2中 $s$ 点以 $ { v _ { \\mathrm { c p } } }$ 速度的移动即是爆炸焊过程的进行。因为炸药化学能的释放及其在金属中的传递、吸收、转换和分配，以及界面上许多物理-化学过程的进行，都是在若干微秒的时间内发生的，所以爆炸焊也是在一瞬间完成的。\n\n# 29.1.2结合区波形成原理\n用爆炸焊方法制成的金属复合材料的结合区通常是波状的（见图29-3）。分析和研究表明，这种波形是这样形成的[7.8]：炸药爆炸以后生成爆轰波和爆炸产物，后者以前者1/4的速度随后运动。爆轰波在覆板上传播的过程中，将其波动向前的能量传递给覆板，从而引起覆板相应位置物质的波动。当随后覆板向基板高速撞击时，使这种撞击过程也波动地进行。由于覆板对基板的撞击压力超过它们的动态屈服强度，这样就使界面上出现的波状变形波“固化”，即形成波状的塑性变形。这种波形原为锯齿状，在跟随爆轰波运动的爆炸产物能量的作用下，便使那种锯齿变得弯曲和平滑。在整个爆炸焊过程中，随着爆轰波在覆板上的传播，覆板和基板连续和波动地撞击，在它们的撞击面上便同时连续地形成波形。\n\n分析和研究还表明，当炸药、金属材料以及金属材料之间相互作用（撞击）的强度和特性不同时，在结合区将形成不同形状和参数（波长、波幅和频率）的波形（见图29-3）。在此，炸药是外因，金属材料是内因，它们的相互作用是此波形成不可缺少的过程和手段，三者缺一不可。\n\n![](images/95092ec6249d051bffa80cd16e0e76da9113fbce662d19868b151e31cb512ce0.jpg)  \n图29-3一些爆炸复合材料结合区的波形形貌\n\n# 29.2可爆炸焊的金属材料\n理论和实践都证明，用爆炸焊的方法能够焊接所有相同的、特别是不同的金属材料。其原因就在于由此制成的金属复合材料的结合区具有塑性变形、熔化和扩散，以及波形的众多特征，这些特征为金属材料间的结合创造了更多的条件和机理。图29-4为国内外已经试验成功和常用的爆炸焊的金属组合图。其中，像钛-钢、不锈钢-钢、铜-钢、铝-钢和铝-铜等已经较多地应用到生产和科学技术中了。\n\n![](images/73abff286eb79559bf105bf9661ac9f1dd50069142c69ead6f9b711dac687257.jpg)  \n图29-4国内外常用的爆炸焊的金属组合\n\n在合适的焊接参数下，爆炸焊双金属的结合强度随金属延性的增加而增大。当金属材料常温下的破断冲击吸收功不太小时，爆炸后不会脆裂，都可以用爆炸法焊接起来。即使破断冲击吸收功小的金属材料，如钼、钨、镁、铍和灰铸铁等，采用热爆炸焊法，也能制成复合材料[9]，使用这种方法还能使金属与陶瓷、塑料和玻璃焊接起来。热爆炸焊是将常温下 ${ \\pmb { a } } _ { \\bf K }$ 值很小的金属材料加热到它的 $\\pmb { a } _ { \\mathrm { K } }$ 值转变温度以上后，立即进行的爆炸焊。例如钼在常温下的 ${ \\pmb { a } } _ { \\bf k }$ 值很小，爆炸后脆裂。但将其加热到 $4 0 0 \\mathbb { C }$ （ ${ \\pmb { a } } _ { \\mathbf { k } }$ 值转变温度）以上时钼不再开裂，并能和其他金属焊接在一起。\n\n通过相应合金相图的分析，可以预测爆炸焊时具体的一对金属组合的焊接性和相对结合强度、结合区的化学和物理组成，以及后续热加工和热处理对爆炸复合材料结合性能的影响[10]。\n\n# 29.3爆炸焊方法及工艺安装\n\n\n# 29.3.1爆炸焊方法\n爆炸焊的方法很多。就金属材料的形状而言，除板-板外，还有管-管、管-管板、管-棒、板-棒、棒-棒、异形件、丝与丝、丝与板（管、棒），以及金属粉末与粉末、粉末与板（管棒）的爆炸焊；从焊接接头的类型来看，有爆炸搭接、对接、斜接和压接；从爆炸焊实施的位置来分，有地面、地下、空中、水中和真空爆炸焊；还有一次、二次和多次爆炸焊，多层爆炸焊，单面和双面爆炸焊，内、外和内外同时爆炸焊、热爆炸焊和冷爆炸焊，以及成组爆炸焊、成排爆炸焊和成堆爆炸焊等。冷爆炸焊是将塑性太高的金属（如铅）置于液氮之中，待其冷硬后取出，并立即进行的爆炸焊。此外，爆炸焊工艺还可以与常规的金属压力加工工艺，如轧制、锻压、旋压、冲压、挤压、拉拔和爆炸成形等联合起来，以生产更大、更长、更薄、更粗、更细和异型的金属复合材料及零部件，这种联合是爆炸焊方法的延伸和发展[11]。\n\n# 29.3.2爆炸焊工艺安装\n部分爆炸焊的安装工艺如图29-5所示。由图可见，不同的爆炸焊方法，有不同的安装工艺，但它们都有一些必须注意的问题。以复合板为例，这些问题是：\n\n1）爆炸大面积复合板时用平行法。此时如用角度法，前端则因间隙距离增大很多，覆板过分加速，使其与基板撞击时能量过大。这样会扩大边部打伤、打裂的范围，从而减少复合板的有效面积、增加金属的损耗。\n\n![](images/47f091b460437d140bec6011bb7b849e13241c615ffffc1003f0c4e154535c3c.jpg)  \n图29-5部分爆炸焊方法的工艺安装示意图\n\na）板-板b）管-管c）管-管板d）管-棒e）板-凹形板",
    "summary": "29.1 爆炸焊原理及结合区波形成原理, 29.1.1爆炸焊原理, 29.1.2结合区波形成原理, 29.2可爆炸焊的金属材料, 29.3.1爆炸焊方法, 29.3.2爆炸焊工艺安装, 29.3爆炸焊方法及工艺安装, 作者郑远谋 审者刘金合",
    "size": 3928
  },
  {
    "name": "第1卷_第5篇_其他焊接方法-part-107",
    "projectId": "5ET7VaxsU6Y6",
    "fileName": "第1卷_第5篇_其他焊接方法.pdf",
    "content": "# 百思论坛\n舒舒藏书\n\n![](images/32940b779975139456bb4a2e0de61041c35db42cee5c2212ba7670ebb8470d05.jpg)  \n图29-5（续）\n\nf）板-管g）板-棒h）板-板爆炸搭接（1）(2）、对接（3)、斜接（4)\n\ni）爆炸焊接-爆炸成形j）爆炸成形-爆炸焊接\n\n1一雷管2炸药3一覆层（板或管）4一基层（板、管、管板、棒或凹形件）\n\n5-地面（基础）6一传压介质（水）7一底座8一低熔点或可溶性材料9-塑料管10—木塞11—模具12—真空橡皮圈\n\n2）在安装大面积覆板时，再平整的金属材料的中部也会下垂或翘曲，以致与基板表面接触。此时为保证覆板下垂位置与基板表面保持一定间隙，可在该处放置一个或几个高度等于或稍小于间隙值的金属片。\n\n3）爆炸大面积复合板时，最好用中心起爆法引爆炸药，或者从长边中部引爆炸药。这样可使间隙中气体的排出路程最短，有利于覆板和基板的顺利撞击，减少结合区金属熔化的面积和数量。\n\n4）为了引爆低速的主体炸药和减少雷管区的面积，通常在雷管下放置一定数量的高爆速炸药。\n\n5）为了将边部缺陷引出复合板之外和保证边部质量，通常覆板的长、宽尺寸比基板的大$2 0 \\sim 5 0 \\mathrm { m m }$ 。管与管板爆炸焊时，管材也应有类似的伸出量。\n\n# 29.4爆炸焊工艺\n\n\n# 29.4.1爆炸焊工艺步骤\n1）被焊金属材料的准备。即按产品和工艺的要求，准备好所需尺寸的覆层和基层材料。以复合板为例，覆板的厚度可为 $\\mathbf { 0 . \\ 1 } \\sim 5 0 \\mathbf { m } \\mathbf { m }$ ，基板的厚度可为 $0 . 0 1 \\sim 5 0 0 \\mathrm { m m }$ ，基板与覆板的厚度比一般为 $1 : 1 \\sim 1 0 : 1$ 。基板越厚，基板与覆板的厚度比越大，越容易实现焊接。\n\n2）待焊金属材料的清理。用手工、机械、化学或电化学的方法对金属材料的待结合面进行清洁净化。钢材可用砂轮机打磨、磨床磨削或喷砂处理等；有色和稀有金属则宜用砂纸擦、钢丝轮刷、机械抛光、化学腐蚀或电化学腐蚀等。净化处理后的金属表面力求平、光、净，表面粗糙度 $R _ { \\circ } \\leqslant 1 2 . 5 \\mu \\mathrm { m }$ 。安装前，将待结合面上的污物用酒精擦净，直到其上没有其他固态物质和污物为止。实验结果表明，经磨削过的钢板，其复合板的结合强度要高于用其他方法处理过的钢板的复合板。\n\n3）炸药的准备。根据工艺和金属材料形状的要求，选择一定品种、状态和数量的炸药。例如，对复合板的爆炸焊来说，通常选用那些便于堆放和装填的粉状炸药；而对于带有曲面的涡轮叶片的耐蚀金属覆面来说，则选用易于成形的塑性炸药。\n\n4）安装。在爆炸场进行焊前安装的一些方法如图29-5所示。并做好爆炸前的一切准备，如接好起爆线、搬走所用的工具和物品、撤离工作人员和在危险区安插警戒旗等。根据药量的多少和有无屏障，设置半径为 ${ 2 5 m }$ 、 ${ \\mathfrak { s o } } _ { \\mathfrak { m } }$ 或 $_ { 1 0 0 m }$ 以上的危险区。\n\n5）引爆炸药以实现爆炸焊。待工作人员和其他物件撤至安全区后，用起爆器通过雷管引爆炸药，完成试验或产品的爆炸焊。\n\n# 29.4.2爆炸焊参数\n爆炸焊参数主要有：覆层与基层金属材料的厚度、长度和宽度尺寸，炸药的品种、状态和数量及其爆炸性能数据，安装后覆层和基层之间的间隙距离等。在金属材料和炸药品种确定之后，只要知道炸药和间隙距离就可以进行爆炸焊试验。所使用的炸药和间隙值与金属材料的厚度和强度有一定的关系。这种关系有多种经验表达式。以复合板的爆炸焊为例，现列出其中之一。\n\n$$\nh \\ = \\ A _ { 1 } \\left( \\rho \\delta \\right) ^ { 0 . 6 }\n$$\n\n$$\n\\Psi _ { \\textbf { s } } = A _ { 2 } \\frac { ( \\rho \\delta ) ^ { 0 . 6 } \\sigma _ { \\circ } ^ { 0 . 2 } } { h ^ { 0 . 5 } }\n$$\n\n式中 $\\boldsymbol { h }$ —覆板与基板之间的间隙距离（cm）；$\\pmb { { \\nu } } _ { \\kappa }$ —覆板单位面积上布放的炸药量（ $\\pmb { \\mathrm { g } } ^ { \\prime }$ $\\mathrm { c m } ^ { 2 }$ ）；$\\pmb { \\rho }$ -覆板的密度（ $\\mathbf { , \\ g / c m ^ { 3 } }$ ）；$\\pmb { \\delta }$ 覆板的厚度（cm）；$\\sigma ,$ 一 -覆板金属材料的屈服点（ $\\bf { M P a } _ { \\nu } ^ { \\dagger }$ ；$A _ { 1 }$ 、 $A _ { 2 }$ -计算系数， $A _ { 1 }$ 为1\\~2， $A _ { 2 }$ 为0.05$\\sim 3 . 0$ 。\n\n当 $\\pmb { h }$ 和 $\\pmb { W } _ { i }$ 计算出来之后，就准备相应尺寸的间隙柱和算出炸药的总需要量。然后进行一组小型复合板的试验。试验结果如有偏差，可对原来计算的 $\\pmb { h }$ 和 $\\pmb { W } _ { i }$ ，值进行适当的调整。再使用试验得到的能满足技术要求的焊接参数，进行大面积复合板的爆炸焊。\n\n# 29.5爆炸焊缺陷和检验\n\n\n# 29.5.1爆炸焊缺陷\n爆炸焊的缺陷可以分为宏观和微观两大类。主要的宏观缺陷如下：\n\n1）爆炸结合不良。进行爆炸焊以后，覆层与基层之间全部或大部分没有结合，即结合但强度甚低的情况。欲克服这种缺陷，首先应选择低爆速的炸药，其次是使用足够的炸药量和适当的间隙距离。此外采用中心起爆法等能缩短间隙中气体排出的路程，创造排气条件有利的引爆方法。\n\n2）鼓包。在复合板的局部位置（通常在起爆端）上覆层偶尔凸起，其间充满气体，在敲击下发出“榔、榔”的空响声。欲消除鼓包，在选择低爆速炸药、最佳药量和最佳间隙值之后，重要的是造成良好的排气条件。\n\n3）大面积熔化。某些双金属，例如钛-钢爆炸复合板，在撬开覆板和基板后有时在结合面上会发现大面积金属被熔化的现象，其宏观形貌如图29-6所示。这一现象发生的原因是：在爆炸焊接过程中，间隙内未及时排出的气体，在高压下被绝热压缩，大量的绝热压缩热使气泡周围的一层金属熔化。减轻和消除的办法是采用低速炸药和中心起爆法等，以创造良好的排气条件，不使间隙中气体的绝热压缩过程发生。\n\n![](images/10b520c1ab9271dabae3dd99ef943b2a4f4b318312c285d6f744eaef0eb25655.jpg)  \n图29-6钛-钢爆炸复合板钢侧结合面上大面积熔化的宏观形貌（钢板尺寸： $1 0 0 m m \\times 2 5 0 m m$\n\n4）表面烧伤。指覆层表面被爆热氧化烧伤的情况。使用低爆热的炸药和采用黄油、水玻璃或沥青等保护层，可以防止这一缺陷的发生。\n\n5）爆炸变形。在爆炸载荷剩余能量的作用下，复合板（管）在长、宽、厚三个方向上的尺寸和形状发生的宏观及不规则的变形。变形后的复合件在加工和使用前必须校平（复合板）或校直（复合管）。爆炸变形在一般情况下无法避免，但可设法减轻。欲使这种变形最小，需要增加基础的刚度和采取其他特殊的工艺措施。这一点，对于无法校平的大型复合管板件来说尤为重要。\n\n6）爆炸脆裂。某些常温下 $a _ { \\kappa }$ 值较小、强度和硬度特别高的金属材料，采用一般的爆炸焊方法时，将会发生脆断和开裂。实施热爆工艺可以消除这种现象。\n\n7）雷管区。在雷管引爆的部位，由于能量不足和气体排不出去而造成覆层和基层未能很好结合的缺陷。它可用增加附加药包和将其引出复合面积之外的办法来尽量缩小或消除。\n\n8）边部打裂。除雷管区之外的复合板的其余周边或复合管（棒）的前端，由于边界效应而使覆层被打伤打裂所形成的缺陷。这一现象产生的原因主要是周边和前端能量过大。减轻和消除它的办法是减少前端（复合管、棒）或边部（复合板）的药量，增加覆板和覆管的尺寸，或者在厚覆板的待结合面之外的周边刻槽等。\n\n9）爆炸打伤。由于炸药结块或分布不均匀，使局部能量过大，或者炸药内混有固态硬物，它们撞击覆层表面，使其对应位置上出现麻坑、凹坑或小沟等影响表面质量的缺陷。细化和净化炸药以及均匀布药是防止覆层表面打伤的主要措施。\n\n微观缺陷见于爆炸复合材料的内部，是用一些破坏性的方法检测出来的。这些缺陷的存在，会造成同一复合材料结合区内显微组织和力学性能的不均匀[12]。\n\n# 29.5.2爆炸焊检验\n爆炸复合材料的检验分为非破坏性和破坏性两大类。",
    "summary": "29.4.1爆炸焊工艺步骤, 29.4.2爆炸焊参数, 29.4爆炸焊工艺, 29.5.1爆炸焊缺陷, 29.5.2爆炸焊检验, 29.5爆炸焊缺陷和检验, 百思论坛",
    "size": 3771
  },
  {
    "name": "第1卷_第5篇_其他焊接方法-part-108",
    "projectId": "5ET7VaxsU6Y6",
    "fileName": "第1卷_第5篇_其他焊接方法.pdf",
    "content": "1）表面质量检验。其目的是对覆层表面及其外观进行质量检查，如打伤、打裂、氧化、烧伤、翘曲度、尺寸公差和其他外观情况等。\n\n2）轻敲检验。用锤子对覆层各个位置逐一轻敲，以其声响来初步判断复合材料的结合情况，由此还可大致计算其结合面积率。\n\n3）超声检验。其目的是对复合材料的结合情况和结合面积进行定量的测定。\n\n关于用超声波检验爆炸复合板结合情况的方法和标准，国内外已有不少。现将国内一单位的该项标准摘录如下，见表29-1。国家标准有GB/T 7734—2004。\n\n表29-1钛-钢爆炸 $^ +$ 轧制复合板的超声波检验标准[13]  \n\n<table><tr><td rowspan=1 colspan=1>类</td><td rowspan=1 colspan=1>Ⅱ类</td></tr><tr><td rowspan=1 colspan=1>钛材既作为耐蚀等特殊用途，又作为强度设计的</td><td rowspan=1 colspan=1>钛材不作为强度考核的</td></tr><tr><td rowspan=1 colspan=1>单个不结合区的长度&lt;70mm，其面积&lt;45cm²，不结合区的总面积小于复合板总面积的2%</td><td rowspan=1 colspan=1>单个不结合区的面积&lt;60cm²，不结合的总面积小于复合板面积的2%</td></tr><tr><td rowspan=1 colspan=1>适用于爆炸复合板</td><td rowspan=1 colspan=1>适用于爆炸+轧制复合板</td></tr></table>\n\n爆炸复合板的破坏性检验项目和方法如下：\n\n模具和剪切试验如图29-7所示。一些爆炸复合板的抗剪强度数据如表29-2所列。某些金属组合的抗剪强度的验收标准列入表29-3中。\n\n根据GB/T6396—1995复合钢板力学及工艺性能试验方法，用剪切和弯曲试验来确定爆炸复合板的结合强度，用拉伸试验来确定它们的抗拉强度。\n\n![](images/76ee38b79a0df0c6211ff43e802dae6a6b20338b15598775d16106a17d8a7063.jpg)  \n图29-7爆炸复合板的剪切试验a）剪切试样b）剪切试验\n\n1—覆板2—基板3—剪切模具\n\n表29-2一些爆炸复合材料的抗剪强度  \n\n<table><tr><td rowspan=1 colspan=1>覆层</td><td rowspan=1 colspan=1>基层</td><td rowspan=1 colspan=1>抗剪强度/MPa</td></tr><tr><td rowspan=1 colspan=1>钛</td><td rowspan=1 colspan=1>钢</td><td rowspan=1 colspan=1>220~350</td></tr><tr><td rowspan=1 colspan=1>钛</td><td rowspan=1 colspan=1>不锈钢</td><td rowspan=1 colspan=1>280~530</td></tr><tr><td rowspan=1 colspan=1>钛</td><td rowspan=1 colspan=1>铜</td><td rowspan=1 colspan=1>190~210</td></tr><tr><td rowspan=1 colspan=1>镍</td><td rowspan=1 colspan=1>钛</td><td rowspan=1 colspan=1>330</td></tr><tr><td rowspan=1 colspan=1>镍</td><td rowspan=1 colspan=1>不锈钢</td><td rowspan=1 colspan=1>430</td></tr><tr><td rowspan=1 colspan=1>铜</td><td rowspan=1 colspan=1>钢</td><td rowspan=1 colspan=1>190~210</td></tr><tr><td rowspan=1 colspan=1>不锈钢</td><td rowspan=1 colspan=1>钢</td><td rowspan=1 colspan=1>290~310</td></tr><tr><td rowspan=1 colspan=1>铝</td><td rowspan=1 colspan=1>铜</td><td rowspan=1 colspan=1>70~100</td></tr><tr><td rowspan=1 colspan=1>铝</td><td rowspan=1 colspan=1>钢</td><td rowspan=1 colspan=1>70~120</td></tr><tr><td rowspan=1 colspan=1>铝</td><td rowspan=1 colspan=1>不锈钢</td><td rowspan=1 colspan=1>70~90</td></tr><tr><td rowspan=1 colspan=1>铜</td><td rowspan=1 colspan=1>2A12铝合金</td><td rowspan=1 colspan=1>60-150</td></tr></table>",
    "summary": "1．非破坏性检验",
    "size": 2282
  },
  {
    "name": "第1卷_第5篇_其他焊接方法-part-109",
    "projectId": "5ET7VaxsU6Y6",
    "fileName": "第1卷_第5篇_其他焊接方法.pdf",
    "content": "# 2.破坏性检验\n1）剪切试验。此项试验是将安装在模具内的剪切试样，用压力使复合板发生剪切形式的破断，以此切应力来确定复合材料的剪切性能。\n\n常用的剪切试样之一的形状和尺寸、剪切用直到破断为止。以此破断应力和相对伸长来确定爆炸复合板的抗拉强度和伸长率。\n\n表29-3一些爆炸复合材料抗剪强度的验收标准[14]  \n\n<table><tr><td rowspan=1 colspan=1>邮覆层</td><td rowspan=1 colspan=1>基层</td><td rowspan=1 colspan=1>最低抗剪强度/MPa</td></tr><tr><td rowspan=1 colspan=1>不锈钢、镍及其合金</td><td rowspan=1 colspan=1>钢</td><td rowspan=1 colspan=1>瑜210</td></tr><tr><td rowspan=1 colspan=1>钛、钼、锆、钢及其合金</td><td rowspan=1 colspan=1>钢</td><td rowspan=1 colspan=1>瑜 140</td></tr><tr><td rowspan=1 colspan=1>银</td><td rowspan=1 colspan=1>钢、铜</td><td rowspan=1 colspan=1>100</td></tr><tr><td rowspan=1 colspan=1>铝</td><td rowspan=1 colspan=1>钢、铜</td><td rowspan=1 colspan=1>60</td></tr></table>\n\n2）拉伸试验。此项试验是将拉伸试样固定在试验机上，然后沿结合面方向对其施加拉力，\n\n典型拉伸试样的形状如图29-8所示。当覆板较薄时宜用板状试样，当覆板较厚时则用棒状试样为好，两种试样的具体尺寸可以尽量与相关的单金属材料的国家标准靠近，几种爆炸复合板的抗拉强度数据如表29-4所列。\n\n![](images/77fdede647ef77c40d9b464cd5dce5b6fb6b77f35e5ce7e62a233504c2958bff.jpg)  \n图29-8爆炸复合板的拉伸实验a）板状试样b）棒状试样\n\n3）弯曲试验。以预定达到的弯曲角或试样破断时的弯曲角来确定爆炸复合材料（板或管）的结合性能和加工性能。\n\n弯曲试验分为内弯（覆层在内）、外弯（覆层在外)和侧弯三种类型（图29-9），内弯试验用的弯曲试样的形状和尺寸之一如图29-10所示。几种爆炸复合件的弯曲性能如表29-5所列。\n\n![](images/cae4781815ad9694ffa6221f9398682fbdebe74d5182b0d47b68731cfbeba9fd.jpg)  \n图29-9爆炸复合板的弯曲试验a)内弯曲b）外弯曲c）侧弯曲1—覆板 2一基板\n\n表29-4几种爆炸复合材料的拉伸性能  \n\n<table><tr><td rowspan=1 colspan=1>复合板</td><td rowspan=1 colspan=1>钛-Q235钢</td><td rowspan=1 colspan=1>钛-18MnMoNb 钢</td><td rowspan=1 colspan=1>B30-922 钢[15]</td><td rowspan=1 colspan=1>铜-2A12铝合金</td></tr><tr><td rowspan=1 colspan=1>gb/MPa</td><td rowspan=1 colspan=1>450~475</td><td rowspan=1 colspan=1>750</td><td rowspan=1 colspan=1>750~775</td><td rowspan=1 colspan=1>265~305</td></tr><tr><td rowspan=1 colspan=1>8（%）</td><td rowspan=1 colspan=1>3.5~14.0</td><td rowspan=1 colspan=1>5.0</td><td rowspan=1 colspan=1>10.5~11.5</td><td rowspan=1 colspan=1>6.5~10.9</td></tr><tr><td rowspan=1 colspan=1>试样形状</td><td rowspan=1 colspan=1>板状</td><td rowspan=1 colspan=1>棒状</td><td rowspan=1 colspan=1>板状</td><td rowspan=1 colspan=1>板状</td></tr></table>\n\n![](images/b17e7a324cce2649b5e323781aeedb81c6a628d766704c7446db68ed59d6c655.jpg)  \n图29-10一种内弯曲试样的形状和尺寸1一覆板2—基板\n\n表29-5一些爆炸复合材料的弯曲性能①  \n\n<table><tr><td rowspan=1 colspan=1>覆层</td><td rowspan=1 colspan=1>基层</td><td rowspan=1 colspan=1>弯曲角/（°）</td></tr><tr><td rowspan=1 colspan=1>钛</td><td rowspan=1 colspan=1>钢</td><td rowspan=1 colspan=1>180</td></tr><tr><td rowspan=1 colspan=1>钼</td><td rowspan=1 colspan=1>钢</td><td rowspan=1 colspan=1>180</td></tr><tr><td rowspan=1 colspan=1>钮</td><td rowspan=1 colspan=1>钢</td><td rowspan=1 colspan=1>180</td></tr><tr><td rowspan=1 colspan=1>镍</td><td rowspan=1 colspan=1>钛</td><td rowspan=1 colspan=1>&gt;167</td></tr><tr><td rowspan=1 colspan=1>镍</td><td rowspan=1 colspan=1>》不锈钢</td><td rowspan=1 colspan=1>5  180</td></tr><tr><td rowspan=1 colspan=1>锆</td><td rowspan=1 colspan=1>不锈钢</td><td rowspan=1 colspan=1>&gt;110</td></tr><tr><td rowspan=1 colspan=1>不锈钢</td><td rowspan=1 colspan=1>钢</td><td rowspan=1 colspan=1>180</td></tr><tr><td rowspan=1 colspan=1>B30</td><td rowspan=1 colspan=1>922钢H</td><td rowspan=1 colspan=1>180</td></tr></table>\n\n$\\textcircled{1}$ 均为内弯曲，弯曲半径等于复合板厚或复合管壁厚。 $\\textcircled{2}$ 试样取自于复合管，其余取自于复合板。\n\n4）显微硬度检验。此项检验是对爆炸复合材料的结合区、覆层和基层进行显微硬度的测量与分析，以确定在爆炸前后（包括后续热加工和热处理）这些材料各部分显微硬度的变化及其变化的规律。也可以测量特定位置（如漩涡区）上特殊组织的硬度，从而判断它的性质和影响。\n\n图29-11为爆炸态和热轧态的钛-钢复合板结合区显微硬度分布曲线。由图可知，在爆炸态的情况下钛和钢在结合区及附近的硬度均高于爆炸前的。这表明这些材料在爆炸载荷下发生了硬化。结合界面上硬度最高，随着与界面距离的增加，硬度逐渐降低。这与其中金属塑性变形程度的逐渐减弱有关。热轧后，钛的硬度降到原始硬度以下，钢的硬度也有所降低，可是仍高于原始硬度。在 $1 0 0 0 \\mathrm { ‰}$ 加热和热轧后，由于钛和钢的界面上生成一个含有多种Fe、Ti金属间化合物的中间层，使其中的硬度显得特别高。\n\n![](images/cfa104731531e59de8e0b045e309c1d432b3a1dd9c71e3a3f2ea68d2b706399c.jpg)  \n图29-11爆炸态和热轧态钛-钢复合板结合区及其附近的显微硬度分布曲线\n\n5）金相检验。从爆炸复合材料的-定位置切取金相样品，进行结合区显微组织的检验。这个位置，可以是复合材料中有代表性的部位，也可以是任意部位。用金相显微镜在放大一定倍数（低倍或高倍）下进行结合区组织和形态的观察，以确定是平面结合、波形结合还是熔化层结合，以及与基体不同的新组织，从而判断它的性质和影响。\n\n爆炸焊接的金属复合材料的检验还可以视具体情况和需要，进行另外一些项目的检验，如冲击、扭转、杯突、疲劳、热循环和各种腐蚀性能，以及结合区的化学和物理组成等。",
    "summary": "2.破坏性检验",
    "size": 3903
  },
  {
    "name": "第1卷_第5篇_其他焊接方法-part-110",
    "projectId": "5ET7VaxsU6Y6",
    "fileName": "第1卷_第5篇_其他焊接方法.pdf",
    "content": "爆炸焊和爆炸复合材料的应用，可归纳成如下五个方面：\n\n1）用以焊接物理和化学性质相同、相近、特别是相差悬殊的金属材料[16]。例如热胀系数相差很大的钛和钢，硬度相差很大的铅和钢，密度相差很大的铝和钢，熔点相差很大的铝和钼，高温下生成多种金属间化合物的铜和铝。\n\n2）用以生产金属复合材料，为工业部门提供具有特殊物理和化学性能的结构材料[17]，如钛-钢、不锈钢-钢、铜-钢、铝-钢等。用这些复合材料制造石油化工、化肥、农药、轻工和冶金等设备。\n\n3）用复合板、复合管和复合管棒加工成各种对接、搭接和斜接的异种金属的过渡接头，以便用常规的焊接方法连接不同金属及其零部件，变不同金属的焊接为相同金属的焊接，解决工程中异种金属的焊接问题[18]\n\n4）用爆炸焊的复合坏料进行多种形式的压力加工和机械加工，以生产各种形状和尺寸的复合板材、复合带材、复合箔材、复合管材、复合棒材、复合线材、复合型材料和复合粉末，以及复合零部件[]\n\n5）其他特殊的用途：例如，用爆炸法在某合金板坏的两大面上分別覆以薄层纯金属板，以解决该板坏的热轧开裂问题。又如热交换器，特别是核反应堆热交换器破损传热管的爆炸焊堵塞。再如，用爆炸焊法覆上一层同种金属，以修\n\n29-5i和j)。\n\n补大、中型零部件的内外缺陷或填补尺寸公差，使其翻新再用。爆炸焊接和爆炸成形两种工艺的联合，以制造双金属的封头[19]和碟形管板（图\n\n爆炸焊和爆炸复合材料的部分产品如图29-12所示。\n\n![](images/93fffde11f1520165c923f60dfad5f626717d848483c1963566b2ef623e787e7.jpg)  \n图29-12 爆炸焊和爆炸复合材料的部分产品a）钛-钢复合板b）钛-钢复合管棒（横断面）c）银-铜铆钉d）不锈钢-钼搭接管接头e）钛-不锈钢（左）和铝-不锈钢对接法兰状管接头f）铝-钢搭接板接头g）铝-钢对接棒接头\n\n爆炸焊爆炸复合材料的一些具体应用如下：\n\n用钛-钢复合板制作处理城市污水的装置。用铜-不锈钢或铜镍合金-低碳钢复合板制作存放核废物的容器。用铜-钛复合板制造海洋石油平台的结构。铝-钛-不锈钢管接头用于大型冷炼机的部件与液氮和液氧的输送管道的过渡连接。用铜-不锈钢或铜-低碳钢复合板制作具有良好导热性、刚性和美观的烹饪用具。用两层或多层复合板制作多硬度的装甲板。直径 $3 , 1 5 \\mathrm { m }$ 、重约45t的镍合金-低合金钢板用来制造大功率的水-水反应堆蒸汽发电机的管板。铜-钢和铝-钢复合材料可制造双金属的轴承、轴瓦及衬管。用铜-钢复合板制造电冶金炉和熔化炉的双层水冷外壳及双层结晶器，以及用这种大面积的复合板制造高能物理研究用的直线加速器的腔体。铜-铝复合管用于高压配电站的接线柱。在电化学工业中用铜-铝汇流排代替铜的汇流排，以便节省铜材。铜-铝过渡接头在铝型材的表面处理和大型电镀设备的生产中有广泛的应用。银-铜、银-铁、银-不锈钢、金-银金（铜）镍-铜镍等双层和三层的触点材料在电子、机械、航空和航天等领域有广阔的应用前景。铅-铜、铅-钛、铅-铝、铅-钢等复合材料适于在离子辐射场和侵蚀性介质中，以及在强振动载荷下工作，制造同时保护离子辐射和屏蔽强大磁场的装置。镍-钛、镍-不锈钢复合板用来制造造纸的机械。钛-铜复合管棒作为制碱电解槽的新型电极材料，以其优良的导电性和耐蚀性替代了传统的石墨电极。钛-铝等轻型复合材料20世纪中叶就已成为航空和航天工业中竞相研制和发展的新材料。镍-钢复合板在制碱化工设备上的应用是节镍和省镍的必然之举。铜-钢和铝-钢复合板作为轻轨和地铁机车的直线电动机的感觉板，已经和将要大量地使用在我国的一些城市的轨道交通建设中[20]。三峡工程成千上万吨地使用了我国自成的不锈钢-钢复合板。锆-钢、锯-钢和钼-钢复合板在更为苛刻的浸蚀性介质中的应用是一个新的发展方向。爆炸焊接和爆炸 $^ +$ 压力加工技术在制造双层及多层、特别是新型热双金属方面尤其具有优势。汽车、拖拉机和其他重型机械上使用的减磨双金属，爆炸焊接 $^ +$ 压力加工工艺在此方面获得了良好的应用。超导复合材料是爆炸焊接的一个新应用领域。爆炸加工（包括爆炸焊接）在核工程中有良好的应用前景。金属与陶瓷、玻璃和塑料的爆炸焊接及其广泛应用是有关科技人员努力探讨的课题。普通钢和高强合金钢的复合刀具的刃口强度达$2 4 0 0 \\mathrm { { M P a } }$ 。将爆炸焊接的多达600层的金属箔材进行切割和展开而形成航空器和航天器上用的蜂窝结构。高温高压条件下使用的双金属管板利用爆炸焊接-爆炸成形工艺一气呵成和一次成功。运用成排、成堆和成组爆炸焊接技术大批量地生产双层、三层和多层复合板（坯）。应用爆炸焊接法生产的金属基纤维增强复合材料，具有高的横向力学性能和层间抗剪强度、高的工作温度、耐腐蚀和稳定持久等特点，并具有导电和导热等特性。金属粉末之间或金属粉末与金属板（管、棒）的爆炸焊接是粉末冶金技术的一大发展。蒸汽管道、煤气管道、石油管道、天然气管道、自来水管道和灰渣管道的爆炸焊接连接，工艺简单、操作方便和成本低。热交换器特别是核反应堆的热交换器中，破损传热管的爆炸焊接堵塞速度快、质量好。爆炸焊接技术一一作为一种制造复合材料的方法——为维修和利用一些大型、重要、复杂及贵重的设备、部件和零件以及材料提供了一个好方法。\n\n特别需要指出的是，由于钛-钢、不锈钢-钢、铜-钢和镍-钢等爆炸复合材料具有优良的耐蚀性、高的力学强度和低成本的特点，40多年来，尤其是在化工、石油化学和压力容器工业中获得了广泛的应用。例如，用其制造各种反应塔、沉析槽、搅拌器、高压釜、减压塔、洗涤塔、染色缸、蒸发器、蒸馏罐、贮藏罐环保设备、海水淡化装置和各类热交换器等，从而在生产和科学技术中发挥了重要的作用。\n\n1990年美国复合材料的发货量为119万t，1991年保持此水平。这么多复合材料主要用于汽车、飞机、环保设备和石油化工设备。1995～1997年间，美国复合材料的需求动向见表29-6。其中，无疑包括相当数量的金属复合材料，也无疑不乏用爆炸焊接和爆炸焊接 $^ +$ 压力加工工艺生产的。而现在我国爆炸复合材料的年产量估计为15万吨左右。由此可见，在我国，爆炸焊接技术的发展前途和爆炸复合材料的应用前景是何等的光明与灿烂。\n\n综上所述，爆炸复合材料从20世纪60年代初开始获得应用以来，40多年间，不仅以其优良的使用性能，而且以其日益增长的、总计以数千万吨计的产量赢得了工业社会的承认和信任，从而使得它们的应用领域不断扩大。这些领域包括：材料科学、材料保护、表面工程、石油化工、能源技术、工程机械、机器制造、舟艇船舶、交通运输、冶金建设、电工电子、电脑家电、电线电缆、电解电镀、消防器材、办公用品、仪表仪器、医药化肥、食品轻工、环境保护、水利水电、烹饪用具、厨房设备、家具用材、医疗器械、切削刃具、油开钻探、油气管道、桥梁隧道、港口码头、市政建设、设备维修、农业机械、真空元件、超导材料、低温装置、海洋工程、国防军工、航空航天和原子能科学，以及金属资源节约、综合利用和可持续发展。实际上，可以说，凡是使用金属材料特别是那些使用稀缺和贵重金属材料的地方，爆炸复合材料都有用武之地，并能大显身手。至于异种金属的焊接，爆炸焊更有它不可替代的优势。而且，这些应用通常是十分新颖和独特的。\n\n表29-6美国按用途区分的复合材料的需求动向[21] (单位：万t）  ",
    "summary": "29.6爆炸焊应用 - Part 1/2",
    "size": 3098
  },
  {
    "name": "第1卷_第5篇_其他焊接方法-part-111",
    "projectId": "5ET7VaxsU6Y6",
    "fileName": "第1卷_第5篇_其他焊接方法.pdf",
