Repository: LunaReborn/Welding-6m-Extractor

# 焊接文档 6M 专有词汇抽取工具

用于从焊接相关文档中抽取“人、机、料、法、环、测”六类专有词汇，并导出 JSON 和 Excel。

## 目录结构

```text
project/
  cli.py
  engine/
    document_loader.py
    chunker.py
    llm_client.py
    extractor_6m.py
    normalizer.py
    validator.py
    exporter.py
  prompts/
    welding_6m_extract.txt
    welding_6m_review.txt
  outputs/
  data/
```

## 安装

```bash
pip install -r requirements.txt
```

## 使用 Ollama

先启动 Ollama，并拉取模型：

```bash
ollama serve
ollama pull qwen2.5:7b
```

运行：

```bash
python cli.py --file data/氩弧焊标准作业指导书.docx --extractor ollama --model qwen2.5:7b --output outputs
```

启用二阶段复核：

```bash
python cli.py --file data/氩弧焊标准作业指导书.docx --extractor ollama --review --output outputs
```

File: data/hanjie_data/1.txt (part 52 of 68)
[
    "content": "<table><tr><td rowspan=1 colspan=1>用途</td><td rowspan=1 colspan=1>陆地运输</td><td rowspan=1 colspan=1>建筑</td><td rowspan=1 colspan=1>耐蚀设备</td><td rowspan=1 colspan=1>舟艇船舶</td><td rowspan=1 colspan=1>电子电器</td><td rowspan=1 colspan=1>消防器材</td><td rowspan=1 colspan=1>家电办公</td><td rowspan=1 colspan=1>其他</td><td rowspan=1 colspan=1>航空航天</td><td rowspan=1 colspan=1>合计</td></tr><tr><td rowspan=1 colspan=1>1995年</td><td rowspan=1 colspan=1>44.48</td><td rowspan=1 colspan=1>28.51</td><td rowspan=1 colspan=1>17.87</td><td rowspan=1 colspan=1>16.85</td><td rowspan=1 colspan=1>14.26</td><td rowspan=1 colspan=1>8.34</td><td rowspan=1 colspan=1>7.55</td><td rowspan=1 colspan=1>4.83</td><td rowspan=1 colspan=1>1.07</td><td rowspan=1 colspan=1>142.76</td></tr><tr><td rowspan=1 colspan=1>1996年</td><td rowspan=1 colspan=1>45.23</td><td rowspan=1 colspan=1>29.68</td><td rowspan=1 colspan=1>17.26</td><td rowspan=1 colspan=1>16.67</td><td rowspan=1 colspan=1>14.47</td><td rowspan=1 colspan=1>8.40</td><td rowspan=1 colspan=1>8.01</td><td rowspan=1 colspan=1>4.86</td><td rowspan=1 colspan=1>1.07</td><td rowspan=1 colspan=1>146.02</td></tr><tr><td rowspan=1 colspan=1>1997年</td><td rowspan=1 colspan=1>45.35</td><td rowspan=1 colspan=1>30.16</td><td rowspan=1 colspan=1>18.31</td><td rowspan=1 colspan=1>16.38</td><td rowspan=1 colspan=1>14.78</td><td rowspan=1 colspan=1>9.39</td><td rowspan=1 colspan=1>7.84</td><td rowspan=1 colspan=1>5.11</td><td rowspan=1 colspan=1>1.09</td><td rowspan=1 colspan=1>148.41</td></tr></table>\n\n文献［22］汇集了几十年国内外本学科的科技人员研究、开发和生产的数百和上千计的爆炸焊和爆炸复合材料的品种及类型，以及它们的工程应用的大量资料。",
    "summary": "29.6爆炸焊应用 - Part 2/2",
    "size": 1592
  },
  {
    "name": "第1卷_第5篇_其他焊接方法-part-112",
    "projectId": "5ET7VaxsU6Y6",
    "fileName": "第1卷_第5篇_其他焊接方法.pdf",
    "content": "# 29.7爆炸焊安全\n众所周知，爆炸焊是以炸药为能源的。因此，爆炸焊工作中的安全问题就显得格外重要。实践中必须注意的事项如下：\n\n1）爆炸场地应设置在远离建筑物的地方。2）炸药库管理人员须昼夜值班，外人不得  \n入内；炸药、雷管和导爆索等火工用品须分类分  \n开存放，它们的入库和出库要严加管理，做到账  \n物相符。3）所有工作人员必须遵守国家有关政策和  \n法令，接受公安和保卫部门的监督，接受工种训  \n练和考核，并取得操作证。4）炸药和原材料、雷管和工作人员均须分  \n车运输，严禁炸药和雷管同车运输。5）所有工作人员应在当班班长和安全员的  \n指挥下进行工作；现场操作应按预定的工艺规程\n\n进行，特别是雷管和起爆器应自始至终由一人保管及使用，决不可两人或多人保管和使用。\n\n6）工艺安装完毕且所有人员和备用物件撤至安全区方能引爆炸药。引爆前发出预定信号，所有人员做好防声、防振和安全准备。\n\n7）炸药爆炸 $3 \\mathrm { { m i n } }$ 后，工作人员方能进人现场。\n\n8）如遇瞎炮，必须 $3 \\mathrm { { m i n } }$ 后方能进入现场检查和处理。\n\n9）严禁将火种火源带人工作现场。\n\n10）爆炸工作每告一段落要进行一次安全总结，查找事故苗头和杜绝隐患。\n\n爆炸焊生产中通常使用低爆速的混合炸药，如铵盐和铵油炸药，前者由硝酸铵和一定比例的食盐组成，后者由硝酸铵和一定比例的柴油组成，仅使用少量的TNT作为引爆药。硝酸铵是一种常见的化肥，它是非常稳定的。它与食盐或柴油混合以后“惰性”更大。颗粒状的硝酸铵和鳞片状的TNT可以用球磨机破碎成粉末而不会爆炸。铵盐和铵油炸药只有在TNT等高爆速炸药的引爆下才能稳定爆炸。TNT炸药还得靠雷管来引爆，而雷管中的高爆炸药只有在起爆器发出的数百伏高电压下才会爆炸。所以，在现场操作中，只要严格控制好雷管和起爆器，通常是不会出现严重的安全事故的[23]。\n\n# 参考文献\n[1] Carl LR.Brass Welds,Mate by Detonation Impulse[J]．Metal Progress，1944，46（1)：102-103.  \n[2] Phillipchuk V.Welding，Forging and Catting withExplosive［J]．ASTMEPaper，1961，61(350）:1-24.  \n[3] CeJbIx B C n Ap.Pacyer 3HEPrETHUECKOrOJIAHCA npouecca CBapKn B3PbIBOM [J]．Φn3-HKa H XHMH8 O'bpaOTkH MaTepHaIOB,1979（2）：6-13.  \n[4] KranreMJ.爆炸焊接波形界面的参数及其形成机理[J].Schweisson $^ +$ Schneiden，1983，35(1):36.  \n[5] BotrosKK，et al.Character is of the Wavy inter-face and the mechanism of its formation in high-Ve-locity Impsct welding[J]．J.Appl.Phys，1980,51(7):3715-3721.  \n[6] 白以龙．第四届全国爆炸加工学术会议论文集[C]．北京：中国科学院力学研究所，1982.  \n[7] 郑远谋，等．爆炸焊接结合区波形成的机理（I)[J].广东有色金属学报，1998，8(1)：37-46.  \n[8] 郑远谋等．爆炸焊接结合区波形成的机理（Ⅱ）［J]．广东有色金属学报，1998，8（2）；131-136.  \n[9] 郑远谋，等．爆炸焊接对金属力学性能的要求[J]．理化检验-物理分册，1998，34（7）：6-10.  \n[10] 郑远谋，等．相图在爆炸焊接中的应用［J］：有色金属，1999，51（1)：11-17.  \n[11] 郑远谋，等、爆炸复合材料的压力加工［J]．上海有色金属，1998，19（1)：8-16.  \n[12] 郑远谋，等．钛-钢爆炸复合板的工艺、组织和性能［J]．理化检验-物理分册，1989，25(2):10-15.  \n[13] 宝鸡稀有金属加工研究所，钛-钢爆炸复合板坛进（所坛）「I1宁艰，宁艰毯有金属加T研究所，1985.  \n[14] 陈火金，张振逵．第四届全国爆炸加工学术会议论文集［C］，北京：中国科学院力学研究所，1982.  \n[15] 七二五研究所．第三届全国爆炸加工学术会议论文集［C］、北京：中国科学院力学研究所，1978.  \n[16] 郑远谋，爆炸焊与异种金属的焊接［J]，焊接技术，2001，30(5)：25-26.  \n[17] 郑远谋．爆炸焊接与金属复合材料[J］．复合材料学报，1999，16（1)：14-21.  \n[18] 郑远谋，爆炸焊接在过渡接头中的应用［J]：钢铁研究，1999，27（6)：52-56.  \n[19] 大连造船厂.第三届全国爆炸加工学术会议论文集［C］．北京：中国科学院力学研究所，1978.  \n[20] 胡广胜，侯发臣，等．爆炸复合板在城市轨道交通中的应用［J]，材料开发与应用，2006，21 (6):45-46.  \n[21] 申丛祥，美国复合材料的生产和应用［J]．复合材料学报，1997，14（3）：44.  \n[22] 郑远谋，爆炸焊接和爆炸复合材料的原理及应用［M］．长沙：中南大学出版社，2007.  \n[23] 郑哲敏，等．爆炸加工［M］．北京：国防工业出版社，1981.\n\n# 阅读资料\n[1] 邵丙璜，张凯，爆炸焊接原理及其工程应用[M]．大连：大连工学院出版社，1987.  \n[2] 布拉齐恩斯基TZ.爆炸焊接、成形与压制[M]．李富勤，等译，张延生，等校．北京：机械工业出版社，1988.  \n[3] 埃兹拉AA.金属爆炸加工的原理与实践[M].张铁生，等译：北京：国防工业出版社，1981.  \n[4] 克劳思兰B.爆炸焊接法：建谟，译、北京：中国建筑工业出版社，1979.  \n[5] 郑远谋，爆炸复合材料的热处理［J］．金属热处理，1999（1)：26-30.  \n[6] 郑远谋，爆炸焊接条件下金属中一种新的塑性变形形式[J]．中国有色金属学报，1998，专辑1：239-243.  \n[7] 郑远谋.爆炸焊接和金属复合材料及其工程应用〔M］．长沙：中南大学出版社，2002.\n\n# 第30章摩擦焊\n\n\n# 作者刘金合 审者刘效方\n摩擦焊是利用工件表面相互摩擦所产生的热，使端面达到热塑性状态，然后迅速顶锻，完成焊接的一种压焊方法。\n\n# 30.1摩擦焊原理及特点\n\n\n# 30.1.1摩擦焊原理\n在压力作用下，被焊界面通过相对运动进行摩擦时，机械能转变为热能，所产生的摩擦加热功率\n\n$$\nP _ { \\mathrm { ~ } } = { \\mu } { F } _ { } v\n$$\n\n式中 $\\pmb { \\mu }$ —摩擦因数；\n\n${ \\pmb F } .$ —摩擦压力；\n\nv摩擦相对运动速度。\n\n对于给定的材料，在足够的摩擦压力和足够的运动速度条件下，被焊材质温度不断上升，伴随着摩擦过程的进行，工件亦产生一定的变形量，在适当的时刻，停止工件间的相对运动，同时施加较大的顶锻力并维持一定的时间（称为维持时间)，即可实现材质间的固相连接。连续驱动摩擦焊过程可分为如下6个阶段：\n\n# 1.初始摩擦阶段\n由于摩擦焊接表面总是凸凹不平，加之存在有氧化膜、锈、油、灰尘以及吸附的气体等，所以，显示出的摩擦因数很小，随着接触后摩擦压力的逐渐增加，摩擦加热功率也逐渐增加。\n\n在不稳定摩擦阶段，凸凹不平互相压人的表面迅速产生塑性变形和机械挖掘现象，表面不平会引起振动，空气也可能进入摩擦表面。\n\n# 2.不稳定摩擦阶段\n摩擦破坏了待焊面的原始状态，未受污染的材质相接触，真实的接触面积增大，材质的塑性、韧性有较大提高、摩擦因数增大、摩擦加热功率提高，达到峰值后，又由于界面区温度的进一步升高、塑性增高和强度下降，加热功率又迅速降低。在这个阶段中，摩擦变形量开始增大，并以飞边的形式出现。\n\n在不稳定摩擦阶段，机械挖掘现象减小，振动消除，表面逐渐平整，出现高温塑性状态金属颗粒的“粘结”现象，而粘结在一起的金属又受扭力矩而剪断，并相互过渡。接触良好的塑性金属封闭了摩擦表面，使之与空气隔绝。\n\n# 3.稳定摩擦阶段\n在这个阶段，材料的粘结现象减少，分子作用现象增强，摩擦因数很小，摩擦加热功率稳定在较低的水平。变形层在力的作用下，不断从摩擦表面挤出，摩擦变形量不断增大，飞边也增大，与此同时，又被附近高温区的材料所补充而处于动态平衡之中。\n\n# 4.停车阶段\n这个阶段，伴随工件间相对运动的减慢和停止，摩擦扭矩增大，界面附近的高温材料被大量挤出，变形量亦随之增大，具有顶锻的特点，为了得到牢固的结合，停车时间要严格控制。\n\n# 5.纯顶锻阶段\n是指从工件停止相对运动到顶锻力上升到最大值所对应的阶段。顶锻力、顶锻速度和顶锻变形量对焊接质量具有关键性的影响。\n\n# 6.顶锻维持阶段\n是指顶锻力达到最大值到压力开始撤除所对应的阶段。\n\n从停车阶段开始到顶锻维持阶段结束，变形层和高温区的部分金属被不断地挤出，焊缝金属产生变形、扩散以及再结晶，最终形成了结合牢固的接头。",
    "summary": "1.初始摩擦阶段, 2.不稳定摩擦阶段, 29.7爆炸焊安全, 3.稳定摩擦阶段, 30.1.1摩擦焊原理, 30.1摩擦焊原理及特点, 4.停车阶段, 5.纯顶锻阶段, 6.顶锻维持阶段, 参考文献, 第30章摩擦焊, 阅读资料, 作者刘金合 审者刘效方",
    "size": 3899
  },
  {
    "name": "第1卷_第5篇_其他焊接方法-part-113",
    "projectId": "5ET7VaxsU6Y6",
    "fileName": "第1卷_第5篇_其他焊接方法.pdf",
    "content": "# 30.1.2摩擦焊的特点\n摩擦焊的优点：\n\n1）接头质量高。摩擦焊属固态焊接，正常情况下，接合面不发生熔化，焊合区金属为锻造组织，不产生与熔化和凝固相关的焊接缺陷；压力与扭矩的力学冶金效应使得晶粒细化、组织致密、夹杂物弥散分布。\n\n2）适合异种材质的连接。对于通常认为不可组合的金属材料诸如铝一钢、铝一铜、钛一铜等都可进行焊接。一般来说，凡是可以进行锻造的金属材料都可以进行摩擦焊接。\n\n3）生产效率高。发动机排气门双头自动摩擦焊机的生产率可达 $8 0 0 \\sim 1 2 0 0$ 件/h，对于外径 $\\phi 1 2 7 \\mathrm { m m }$ 、内径 $\\phi 9 5 \\mathrm { m m }$ 的石油钻杆与接头的焊接，连续驱动摩擦焊仅需十几秒，如采用惯性摩擦焊，所需时间还要短。\n\n4）尺寸精度高。用摩擦焊生产的柴油发动机预燃烧室，全长误差为 $\\pm \\ : 0 . 1 \\mathrm { m m }$ ，专用机可保证焊后的长度公差为 $\\pm \\ 0 . \\ 2 \\mathrm { m m }$ ，偏心度为$0 . 2 \\mathbf { m } \\mathbf { m }$ 。\n\n5）设备易于机械化、自动化，操作简单。\n\n6）环境清洁。工作时不产生烟雾、弧光以及有害气体等。\n\n7）节能省电。与闪光焊相比，电能节约5\\~10倍。\n\n# 摩擦焊的缺点与局限性：\n1）对非圆形截面焊接较困难，所需设备复杂；对盘状薄零件和薄壁管件，由于不易夹固，施焊也很困难。\n\n2）焊机的一次性投资较大，大批量生产时才能降低生产成本。\n\n# 30.2摩擦焊的分类\n根据工件的相对运动和工艺特点进行的分类见图30-1。\n\n# 30.2.1连续驱动摩擦焊\n典型的连续驱动摩擦焊过程的转速、轴向压力、扭矩、轴向缩短量的变化见图30-2。通常，待焊工件两端分别固定在旋转夹具和移动夹具内，工件被夹紧后，位于滑台上的移动夹具随滑台一起向旋转端移动，移动至一定距离后，旋转端工件开始旋转，工件接触后开始摩擦加热。此后，则可进行不同的控制，如时间控制或摩擦缩短量（又称摩擦变形量）控制。当达到设定值时，旋转停止，顶锻开始，通常施加较大的顶锻力并维持一段时间，然后，旋转夹具松开，滑台后退，当滑台退到原位时，移动夹具松开，取出工件。至此，焊接过程结束。\n\n![](images/9e2246070acc920b62f809e55438add8c75b3211447bcef5e348915f2c141de2.jpg)  \n图30-1摩擦焊工艺方法及分类\n\n# 30.2.2惯性摩擦焊\n图30-3是惯性摩擦焊示意图。工件的旋转端被夹持在飞轮里，焊接过程开始时，首先将飞轮和工件的旋转端加速到一定的转速，然后飞轮与主电动机脱开，同时，工件的移动端向前移动，工件接触后，开始摩擦加热。在摩擦加热过程中，飞轮受摩擦扭矩的制动作用，转速逐渐降低，当转速为零时，焊接过程结束。惯性摩擦焊的主要焊接参数有三个：飞轮转动惯量 $\\pmb { J }$ 、转速$\\pmb { n }$ （或飞轮角速度 $\\pmb { \\omega }$ ）以及轴向压力 $\\pmb { P }$ 。飞轮储存的能量 $\\pmb { { \\cal E } }$ 与飞轮转动惯量 $\\pmb { J }$ 和飞轮角速度 $\\pmb { \\omega }$ 的关系为\n\n![](images/0f384b6533aa32bedd6b65e90bd96f290313bab7f087c525bf7867078e93fdc9.jpg)\n\n![](images/788b57a89af1fbb2902b8c438258f489632c8770e667a0d10b2530443cae9b69.jpg)  \n图30-2连续驱动摩擦焊焊接过程中几个主要参数随时间的变化规律  \n图30-3惯性摩擦焊示意图\n\n$$\nE = \\frac { J \\omega ^ { 2 } } { 2 }\n$$\n\n对实心飞轮 $J = \\frac { G R ^ { 2 } } { 2 g }$ 式中 $\\pmb { G }$ —飞轮重量；$\\pmb { R } ^ { } \\qquad $ —飞轮半径；${ \\pmb g }$ 一重力加速度。\n\n实际生产中，飞轮的转动惯量可通过更换飞轮或不同尺寸飞轮的组合而加以改变。惯性摩擦焊的主要特点是恒压、变速，它将连续驱动摩擦焊的加热和顶锻结合在一起。\n\n# 30.2.3混合型旋转靡擦焊\n混合型旋转摩擦焊是连续驱动摩擦焊和惯性摩擦焊的结合。这类焊机的特点是：断开驱动源之后，可以施加和不施加制动力；采用直流或交流变速驱动，不需要离合器和制动器；配有比例液压控制器，能使压力平衡地升降；通过控制减速时间和顶锻力上升时间，可以得到接近于惯性摩擦焊或连续驱动摩擦焊的接头质量；可以用同一吨位的焊机焊接更大的工件；对于不同的工件也不需更换飞轮。\n\n# 30.2.4相位靡擦焊\n相位摩擦焊用于六方钢、八方钢、汽车操纵杆等相对位置有要求的工件的焊接，要求工件焊后棱边对齐、方向对正或相位满足要求。实际应用的主要有三种类型：机械同步相位摩擦焊、插销配合摩擦焊和径向摩擦焊。\n\n1．机械同步相位摩擦焊\n\n图30-4是其原理图。主要过程为：焊接之前压紧校正凸轮 夹持工件 调整两工件相位→对静止主轴制动 松开校正凸轮 焊接开始→.…→摩擦结束时，断电并对驱动主轴制动 在主轴接近停止转动前，松开制动器，这时主轴有局部回转的能力 立即压紧校正凸轮，工件间的\n\n![](images/f61bf3f24c54d6e068a813f3c256ef3d3833c793f890e2261ed406355b97f86b.jpg)  \n图30-4机械同步摩擦焊机\n\n相位得到保证 顶锻。\n\n# 2.插销配合摩擦焊\n图30-5是其原理图。其相位确定机构由插销、插销孔和控制系统组成。插销位于尾座主轴上，尾座主轴可自由转动，摩擦加热过程中，制动器B将其固定。加热过程终结时，制动主轴，当计算机检测到主轴进入最后一转时，给出信号，使插销进入插销孔，与此同时，松开尾座主轴的制动器B，使尾座主轴能与主轴一起转动。这样，既可保证相位，又可防止插销进人插销孔时引起冲击。\n\n# 3.同步驱动摩擦焊\n图30-6是其传动简图。为了保证轴管两端旋转轭间的相位关系，两主轴通过齿轮、同步杆和花键作同步旋转，在整个焊接过程中两旋转轭的相位关系一直不变。\n\n# 30.2.5径向靡擦焊\n径向摩擦焊的原理示意图见图30-7。待焊的管子开有坡口，管内套有芯棒，然后装上带有斜面的圆环，焊接时圆环旋转并向其施加径向摩擦压力 $\\pmb { P }$ ，当摩擦加热过程结束时，圆环停止旋转，并向圆环施加压力。径向摩擦焊接时，被焊管本身不转动，管子内部不产生飞边，主要用于管子的现场装配焊接。\n\n![](images/bd92943b7f3ff93caff55fd303ce0a9bcfa848029eeafe48620290c8993cb9da.jpg)  \n图30-5插销配合摩擦焊\n\n![](images/eb135f5cf3c034f1ac054a3a573986bc4f090f490ef322ebfada43aa96e9e1b6.jpg)  \n图30-6同步驱动摩擦焊机传动简图\n\n![](images/5c76238950eaf02507287005460991e24c05297085275ca236915ad50c4e4a30.jpg)  \n图30-7径向摩擦焊原理示意图 1—待焊圆管2—芯棒3—圆环\n\n# 30.2.6摩擦堆焊\n摩擦堆焊的原理见图30-8。堆焊时，金属圆棒以高速 $n _ { \\uparrow }$ 旋转，堆焊件（母材）也同时以转速 $n _ { 2 }$ 旋转，在压力 $P _ { 1 }$ 的作用下，圆棒和母材摩擦生热。由于母材体积大，冷却速度快，所以，堆焊金属过渡到母材上形成堆焊焊缝。\n\n# 30.2.7轨道摩擦焊\n图30-9是轨道摩擦焊示意图，图a、图b、图c之间依次相差 $1 2 0 ^ { \\circ }$ 。两个工件都不旋转，仅其中一个工件绕另一个工件转动，它主要用于焊接非圆截面工件。\n\n![](images/37d8f4cb7584363ed00716d2c5e51e818689de9300386c8533b6459c26a3be7a.jpg)  \n图30-9轨道摩擦焊示意图\n\n![](images/1324add6daca0088615472d16c9e4aed87c8cf12e4d974bcc470432d5a4b9b4c.jpg)  \n图30-8摩擦堆焊原理图\n\n1—堆焊金属圆棒2—堆焊件3一堆焊焊缝",
    "summary": "2.插销配合摩擦焊, 3.同步驱动摩擦焊, 30.1.2摩擦焊的特点, 30.2.1连续驱动摩擦焊, 30.2.2惯性摩擦焊, 30.2.3混合型旋转靡擦焊, 30.2.4相位靡擦焊, 30.2.5径向靡擦焊, 30.2.6摩擦堆焊, 30.2.7轨道摩擦焊, 30.2摩擦焊的分类, 摩擦焊的缺点与局限性：",
    "size": 3653
  },
  {
    "name": "第1卷_第5篇_其他焊接方法-part-114",
    "projectId": "5ET7VaxsU6Y6",
    "fileName": "第1卷_第5篇_其他焊接方法.pdf",
    "content": "图30-10是线性摩擦焊示意图，其主要优点是不管工件是否对称、均可进行焊接。 T\n\n图30-11是搅拌摩擦焊示意图，焊接主要由搅拌头完成。搅拌头由特型指棒、夹持器和圆柱体组成。焊接开始时，搅拌头高速旋转，特型指棒迅速钻入被焊板的接缝，与特型棒接触的金属摩擦生热形成了很薄的热塑性层。当特型指棒钻入工件表面以下时，有部分金属被挤出表面，由于正面轴肩和背面垫板的密封作用，一方面，轴肩与被焊板表面摩擦，产生辅助热，另一方面，搅拌头和工件相对运动时，在搅拌头前面不断形成的热塑性金属转移到搅拌头后面，填满后面的空腔。在整个焊接过程中，空腔的产生与填满连续进行，焊缝区金属经历着被挤压、摩擦生热、塑性变形、转移、扩散以及再结晶等。\n\n![](images/5c26a15066e0ba095089d0fe34156f698c25e9689b1fbd32f4a98258b133dab5.jpg)  \n图30-10线性摩擦焊示意图\n\n![](images/79f22f9d5f98e416c37a761ab73332b32d44c6bafa8e70d0094f9e98d305e4bc.jpg)  \n图30-11搅拌摩擦焊示意图\n\n搅拌摩擦焊能完成对接、搭接、铰接、T形接等多种形式的连接。\n\n# 30.2.9嵌入摩擦焊\n图30-12是其原理示意图。将较硬的材料嵌人到较软的材料中，通过二者相对运动产生的摩擦热，使较软材料的高温塑性层流入预先加工好的较硬材料的凹区中，从而形成接头。该方法可用于电力、真空、低温等领域的过渡接头。\n\n# 30.2.10第三体靡擦焊\n图30-13是其原理示意图。低熔点的第三体（第三种物质）经摩擦，温度升高，不发生熔化，仅产生塑性流动，冷却后，第三体材料固化，接头形成。这种方法可以采用很大横截面积的第三体，接头强度可超过部件材料。\n\n![](images/9fff6b37a9856f756b81e6b61d1b48524e666bf21d03c8bf08c0d9673b05fb34.jpg)  \n图30-12嵌入摩擦焊示意图\n\n![](images/efecdcea9ceb77f1acd0a65b238c6d7e43fe9e6623530204e9c66ee50e773e0b.jpg)  \n图30-13第三体摩擦焊的原理\n\n# 30.2.11 其他方法\n\n\n# 1.封闭摩擦焊\n封闭摩擦焊主要用于高温机械强度差异大的异种金属，如铜一不锈钢、高速钢一45钢的连接。为了防止高温时低强度材料的变形流失，同时，为了有利于提高摩擦压力和加热功率，往往在高温强度低的材料一面附加一个模子以封闭接头金属，因而称为封闭摩擦焊。\n\n# 2.预热摩擦焊\n预热摩擦焊也是针对高温机械强度差别大的异种金属的。为了增大高温时机械强度高的金属的塑性变形能力，使得两种材质的变形量相等，可在摩擦加热前先对高强度的金属预热，然后采用压力大、摩擦时间短、摩擦加热功率高的强规范施焊，这种方法称为预热摩擦焊。\n\n# 3.低温摩擦焊\n某些异种金属采用高温摩擦焊时，易产生脆性合金层，从而降低接头的强度和塑性。为了克服此种缺陷，可采取转速低、压力大的低温摩擦焊，始终保持界面温度在两金属的共晶点以下。例如，铜一铝焊接时，只要温度在 ${ 5 4 8 \\mathrm { ‰} }$ 以下即可得到满意的焊接接头。惯性摩擦焊的停车顶锻阶段，具有低温摩擦的特点，所以能很好地焊接异种金属。\n\n# 4.钎层摩擦焊\n钎层摩擦焊是针对焊接性差的同种金属或异种金属的，焊前可在表面钎焊或镀覆一层过渡层，然后再进行摩擦焊。\n\n# 5.气体保护摩擦焊\n为了防止空气对难熔金属或活泼金属焊缝的污染、危害，可在焊接过程中采用惰性气体保护，这种方法称为气体保护摩擦焊。\n\n# 6.超塑性摩擦焊\n通过控制措施，使焊合区在焊接过程中处于超塑性状态。其优点是可避免高温下形成硬脆的金属间化合物以及保持被焊材质的热处理状态。\n\n# 30.3摩擦焊设备\n\n\n# 30.3.1普通型连续驱动摩擦焊机\n",
    "summary": "30.2.8线性摩擦焊与搅拌摩擦焊",
    "size": 1678
  },
  {
    "name": "第1卷_第5篇_其他焊接方法-part-115",
    "projectId": "5ET7VaxsU6Y6",
    "fileName": "第1卷_第5篇_其他焊接方法.pdf",
    "content": "图30-14是普通型连续驱动摩擦焊机示意图，主要由主轴系统、加压系统、机身、夹头、检测与控制系统以及辅助装置等六部分组成。\n\n![](images/15fe66424572c91331420588d0e32a1d5e5e1bf13e2de6e63325c7040afe332c.jpg)  \n图30-14普通型连续驱动摩擦焊机示意图1—主轴电动机2—离合器3—制动器\n\n4—主轴 5—旋转夹头 6-工件 7-移动夹头8一轴向加压液压缸\n\n1）主轴系统。主要由主轴电动机、传动带、离合器、制动器、轴承和主轴等组成，主轴系统传送焊接所需的功率，承受摩擦扭矩。\n\n2）加压系统。主要包括加压机构和受力机构。加压机构的核心是液压系统，液压系统分为夹紧油路、滑台快进油路、滑台工进油路、顶锻保压油路以及滑台快退油路等五个部分。\n\n加紧油路主要通过对离合器的压紧与松开完成主轴的起动、制动以及工件的夹紧、松开等任务。当工件装夹完成之后，滑台快进；为了避免两工件发生撞击，当接近到一定程度时，通过油路的切换，滑台由快进转变为工进；工件摩擦时，提供摩擦压力；顶锻回路用以调节顶锻力和顶锻速度的大小；当顶锻保压结束后，又通过油路切换实现滑台快退，达到原位后停止运动，一个循环结束。\n\n受力机构的作用是平衡轴向力（摩擦压力、顶锻力）和摩擦扭矩以及防止焊机变形，保持主轴系统和加压系统的同轴度。轴向力的平衡可采用单拉杆或双拉杆结构，即以工件为中心、在机身中心位置设置单拉杆或以工件为中心、对称设置双拉杆；扭矩的平衡常用装在机身上的导轨来实现。\n\n3）机身。机身一般为卧式，少数为立式。为防止变形和振动，它应有足够的强度和刚度。主轴箱、导轨、拉杆、夹头都装在机身上。\n\n4）夹头。夹头分为旋转和移动（固定）两 种。旋转夹头又有自定心弹簧夹头和三爪夹头之\n\n![](images/0ef0d1cd55382d1288a971f4f42699bc3af19acdb99387ba42c3d0c268cad7e7.jpg)  \n图30-15旋转夹头a）弹簧夹头b）三爪夹头\n\n1—工件2-夹爪3-夹头体 4一挡铁$F _ { 1 }$ 一预夹紧力 ${ \\cal { F } } _ { 2 }$ 一摩擦和顶锻时的轴向压力分，见图30-15。弹簧夹头适宜于直径变化不大的工件，三爪夹头适宜于直径变化较大的工件。移动夹头大多为液夹台虎钳，见图30-16，其中简单型的则适于直径变化不大的工件，自动定心型的则适宜于直径变化较大的工件。为了使夹持牢靠，不出现打滑旋转、后退、振动等，夹头与工件的接触部分硬度要高、耐磨性要好。\n\n5）检测与控制系统。参数检测主要涉及时间（摩擦时间、制动时间、顶端上升时间、顶端维持时间）、加热功率、压力（摩擦压力—含一次压力和二次压力、顶锻力）、变形量、扭矩、转速、温度、特征信号（如摩擦开始时刻、功率峰值及所对应的时刻）等。\n\n控制系统包括程序控制和焊接参数控制，程序控制用来完成上料、夹紧、滑台快进、滑台工进、主轴旋转、摩擦加热、离合器松开、制动、顶锻保证、切除飞边、滑台后退、工件退出等顺序动作及其连锁保护等，焊接参数控制则根据方案进行相应的诸如时间控制、功率峰值控制、变形量控制、温度控制、变参数复合控制等。\n\n表30-1 国产的几种典型的连续驱动摩擦焊机的技术数据  ",
    "summary": "1．组成及要求 - Part 1/2",
    "size": 1387
  },
  {
    "name": "第1卷_第5篇_其他焊接方法-part-116",
    "projectId": "5ET7VaxsU6Y6",
    "fileName": "第1卷_第5篇_其他焊接方法.pdf",
    "content": "<table><tr><td rowspan=1 colspan=1>型号</td><td rowspan=1 colspan=1>最大顶锻力/kN</td><td rowspan=1 colspan=1>主轴转速/(r/min)</td><td rowspan=1 colspan=1>焊棒料直径/mm</td><td rowspan=1 colspan=1>整机质量/t</td><td rowspan=1 colspan=1>可变型</td></tr><tr><td rowspan=1 colspan=1>C-0.5A</td><td rowspan=1 colspan=1>5</td><td rowspan=1 colspan=1>6000</td><td rowspan=1 colspan=1>Φ4~Φ6.5</td><td rowspan=1 colspan=1>3</td><td rowspan=1 colspan=1></td></tr><tr><td rowspan=1 colspan=1>C-1A</td><td rowspan=1 colspan=1>10</td><td rowspan=1 colspan=1>5000</td><td rowspan=1 colspan=1>Φ4.5~Φ8</td><td rowspan=1 colspan=1>3</td><td rowspan=1 colspan=1></td></tr><tr><td rowspan=1 colspan=1>C-2.5D(-※）</td><td rowspan=1 colspan=1>25</td><td rowspan=1 colspan=1>3000</td><td rowspan=1 colspan=1>6.5~Φ10</td><td rowspan=1 colspan=1>3</td><td rowspan=1 colspan=1>Q</td></tr><tr><td rowspan=1 colspan=1>C-4D(-）</td><td rowspan=1 colspan=1>40</td><td rowspan=1 colspan=1>2500</td><td rowspan=1 colspan=1>8~Φ14</td><td rowspan=1 colspan=1>3</td><td rowspan=1 colspan=1>Q.L</td></tr><tr><td rowspan=1 colspan=1>C--4C(-*)</td><td rowspan=1 colspan=1>40</td><td rowspan=1 colspan=1>2500</td><td rowspan=1 colspan=1>8~Φ14</td><td rowspan=1 colspan=1>4</td><td rowspan=1 colspan=1>I</td></tr><tr><td rowspan=1 colspan=1>C-12A-3</td><td rowspan=1 colspan=1>120</td><td rowspan=1 colspan=1>1000</td><td rowspan=1 colspan=1>Φ10~Φ30</td><td rowspan=1 colspan=1>6.8</td><td rowspan=1 colspan=1></td></tr><tr><td rowspan=1 colspan=1>C--20(※-1)</td><td rowspan=1 colspan=1>200</td><td rowspan=1 colspan=1>2000</td><td rowspan=1 colspan=1>Φ12~$34</td><td rowspan=1 colspan=1>5.2</td><td rowspan=1 colspan=1>A. B. L</td></tr><tr><td rowspan=1 colspan=1>C-20A-3（※）</td><td rowspan=1 colspan=1>250</td><td rowspan=1 colspan=1>1350</td><td rowspan=1 colspan=1>Φ18~Φ40</td><td rowspan=1 colspan=1>6.8</td><td rowspan=1 colspan=1>K</td></tr><tr><td rowspan=1 colspan=1>C-50A</td><td rowspan=1 colspan=1>500</td><td rowspan=1 colspan=1>1000</td><td rowspan=1 colspan=1>Φ30~Φ50</td><td rowspan=1 colspan=1>8</td><td rowspan=1 colspan=1></td></tr><tr><td rowspan=1 colspan=1>C63（*）</td><td rowspan=1 colspan=1>630</td><td rowspan=1 colspan=1>950</td><td rowspan=1 colspan=1>$35~Φ60</td><td rowspan=1 colspan=1>8.5</td><td rowspan=1 colspan=1>A. G</td></tr><tr><td rowspan=1 colspan=1>C-80A</td><td rowspan=1 colspan=1>800</td><td rowspan=1 colspan=1>850</td><td rowspan=1 colspan=1>Φ40~Φ75</td><td rowspan=1 colspan=1>17</td><td rowspan=1 colspan=1></td></tr><tr><td rowspan=1 colspan=1>C-120（*）</td><td rowspan=1 colspan=1>1200</td><td rowspan=1 colspan=1>580</td><td rowspan=1 colspan=1>Φ50~Φ85</td><td rowspan=1 colspan=1>16</td><td rowspan=1 colspan=1>A.G</td></tr><tr><td rowspan=1 colspan=1>CG--6.3</td><td rowspan=1 colspan=1>63</td><td rowspan=1 colspan=1>5000</td><td rowspan=1 colspan=1>8~$20</td><td rowspan=1 colspan=1>5</td><td rowspan=1 colspan=1></td></tr><tr><td rowspan=1 colspan=1>CT-25</td><td rowspan=1 colspan=1>250</td><td rowspan=1 colspan=1>5000</td><td rowspan=1 colspan=1>Φ18~Φ40</td><td rowspan=1 colspan=1>8</td><td rowspan=1 colspan=1></td></tr><tr><td rowspan=1 colspan=1>RS45（※）</td><td rowspan=1 colspan=1>450</td><td rowspan=1 colspan=1>1500</td><td rowspan=1 colspan=1>20~Φ70</td><td rowspan=1 colspan=1>8.5</td><td rowspan=1 colspan=1>POS</td></tr></table>\n\n注：设备型号说明：\n\n![](images/422d498abde9764637c68e912dd99c39d5c4ef83c426330fae7e7faf9d5a7120.jpg)\n\n![](images/21ff8284ed236fab0cae36aaac59eb82486f5a9854a2f380736bd16de128b8a0.jpg)  \n图30-16移动（固定）夹头\n\na）简单液压台虎钳b)、c）自定心液压台虎钳\n\n1一工件 2—夹爪3-液压缸4—支座 5一挡铁\n\n$F _ { 1 }$ 一夹紧力 $F _ { 2 }$ 一摩擦压力顶锻压力\n\n6）辅助装置。主要包括自动送料、卸料、以及自动切除飞边装置等。",
    "summary": "1．组成及要求 - Part 2/2",
    "size": 3646
  },
  {
    "name": "第1卷_第5篇_其他焊接方法-part-117",
    "projectId": "5ET7VaxsU6Y6",
    "fileName": "第1卷_第5篇_其他焊接方法.pdf",
    "content": "# 2.典型摩擦焊机的技术数据\n表30-1是国产的几种典型的连续驱动摩擦\n\n焊机的技术数据。\n\n表30-2和表30-3分别是哈尔滨焊接研究所生产的连续驱动摩擦焊机和混合式摩擦焊机。\n\n表30-2连续驱动摩擦焊机系列  \n\n<table><tr><td rowspan=\"2\">可焊焊件规格</td><td rowspan=\"2\">焊机型号</td><td colspan=\"9\">HAM-(轴向推力kN）</td></tr><tr><td>25</td><td>50</td><td>10</td><td>150</td><td>25</td><td>40</td><td>60</td><td>80</td><td>120</td></tr><tr><td>可焊件最大直径</td><td>空心管</td><td>Φ20×2</td><td>20×4</td><td>38 ×4</td><td>Φ43×5</td><td>73×6</td><td>$90×8</td><td>+80×10</td><td>100×10</td><td>Φ127×20</td></tr><tr><td>/mm（低碳钢）</td><td>实心管</td><td>$12</td><td>16</td><td>22</td><td>$28</td><td>+40</td><td>+50</td><td>62</td><td>$75</td><td>90</td></tr><tr><td rowspan=\"3\">焊件长度/mm</td><td>旋转夹具</td><td>50~140</td><td>50~140</td><td>50~200</td><td>50~200</td><td>50~300</td><td>50~300</td><td>50~300</td><td>80~300</td><td>100~500</td></tr><tr><td>移动夹具</td><td>100~</td><td>100~</td><td>100~</td><td>100~</td><td>100~</td><td>100~</td><td>120~</td><td>120~</td><td>120~</td></tr><tr><td></td><td>400</td><td>500</td><td>不限</td><td>不限</td><td>不限</td><td>不限</td><td>不限</td><td>不限</td><td>不限</td></tr></table>\n\n表30-3混合式摩擦焊机系列  \n\n<table><tr><td rowspan=2 colspan=2>焊机型号可焊焊件规格</td><td rowspan=1 colspan=7>HAM-(轴向推力kN）</td></tr><tr><td rowspan=1 colspan=1>50</td><td rowspan=1 colspan=1>100</td><td rowspan=1 colspan=1>150</td><td rowspan=1 colspan=1>280</td><td rowspan=1 colspan=1>400</td><td rowspan=1 colspan=1>800</td><td rowspan=1 colspan=1>1200</td></tr><tr><td rowspan=2 colspan=1>可焊件最大直径/mm(低碳钢）</td><td rowspan=1 colspan=1>空心管</td><td rowspan=1 colspan=1>20×4</td><td rowspan=1 colspan=1>38×4</td><td rowspan=1 colspan=1>Φ43×5</td><td rowspan=1 colspan=1>75×6</td><td rowspan=1 colspan=1>Φ90 x10</td><td rowspan=1 colspan=1>110 ×10</td><td rowspan=1 colspan=1>140×16</td></tr><tr><td rowspan=1 colspan=1>实心棒</td><td rowspan=1 colspan=1>Φ18</td><td rowspan=1 colspan=1>25</td><td rowspan=1 colspan=1>30</td><td rowspan=1 colspan=1>45</td><td rowspan=1 colspan=1>Φ55</td><td rowspan=1 colspan=1>$80</td><td rowspan=1 colspan=1>$95</td></tr><tr><td rowspan=2 colspan=1>工件长度/mm</td><td rowspan=1 colspan=1>旋转夹具</td><td rowspan=1 colspan=1>50~140</td><td rowspan=1 colspan=1>50~200</td><td rowspan=1 colspan=1>50~200</td><td rowspan=1 colspan=1>50~300</td><td rowspan=1 colspan=1>50~300</td><td rowspan=1 colspan=1>80~300</td><td rowspan=1 colspan=1>100~500</td></tr><tr><td rowspan=1 colspan=1>移动夹具</td><td rowspan=1 colspan=1>100~500</td><td rowspan=1 colspan=1>100~不限</td><td rowspan=1 colspan=1>100~不限</td><td rowspan=1 colspan=1>100~不限</td><td rowspan=1 colspan=1>120~不限</td><td rowspan=1 colspan=1>300~不限</td><td rowspan=1 colspan=1>200~不限</td></tr></table>",
    "summary": "2.典型摩擦焊机的技术数据",
    "size": 2637
  },
  {
    "name": "第1卷_第5篇_其他焊接方法-part-118",
    "projectId": "5ET7VaxsU6Y6",
    "fileName": "第1卷_第5篇_其他焊接方法.pdf",
    "content": "# 30.3.2惯性摩擦焊机\n图30-17是惯性摩擦焊机原理示意图。它由电动机、主轴、飞轮、夹盘、移动夹具、液压缸等组成。工作时，飞轮、主轴、夹盘和工件都被加速到与给定能量相应的转速时，停止驱动，工件和飞轮自由旋转，然后，使两工件接触并施加一定的轴向压力，通过摩擦使飞轮的动能转换为摩擦界面的热能，飞轮转速逐渐降低，当变为零时，焊接过程结束。\n\n表30-4是MTI公司惯性摩擦焊机的型号和\n\n技术规格。这些焊机可以有不同的组合和改动，和质量控制监测器，转速均可由0调节至最所有焊机均可配备自动装卸装置、除焊瘤装置 大。\n\n![](images/a04fcefb3e1c16df785a4cb3242cc46a12b67cdde84e5cf1aa2bd89916a0dd6e.jpg)  \n图30-17\n\n表30-4 MTI公司惯性摩擦焊机的型号和技术规格  \n\n<table><tr><td rowspan=1 colspan=1>型号</td><td rowspan=1 colspan=1>最大转速/(r/min)转速可调</td><td rowspan=1 colspan=1>飞轮最大转动惯量/lb·ft²（kg·m²）</td><td rowspan=1 colspan=1>最大摩擦力/lbf(kN)</td><td rowspan=1 colspan=1>最大管形焊缝面积/in²（mm2）</td><td rowspan=1 colspan=1>变型</td></tr><tr><td rowspan=1 colspan=1>40</td><td rowspan=1 colspan=1>45000/60000</td><td rowspan=1 colspan=1>0.015(0.00063)</td><td rowspan=1 colspan=1>500(222)</td><td rowspan=1 colspan=1>0.07(45.2)</td><td rowspan=1 colspan=1>B. D.V</td></tr><tr><td rowspan=1 colspan=1>60</td><td rowspan=1 colspan=1>12000/24000</td><td rowspan=1 colspan=1>2.25(0.094)</td><td rowspan=1 colspan=1>9000(40.03)</td><td rowspan=1 colspan=1>66(426)</td><td rowspan=1 colspan=1>B. BX. D. V</td></tr><tr><td rowspan=1 colspan=1>90</td><td rowspan=1 colspan=1>12000</td><td rowspan=1 colspan=1>50(0.21)</td><td rowspan=1 colspan=1>13000(57.82)</td><td rowspan=1 colspan=1>1.0(645)</td><td rowspan=1 colspan=1>B. BX. D. T. V</td></tr><tr><td rowspan=1 colspan=1>120</td><td rowspan=1 colspan=1>8000</td><td rowspan=1 colspan=1>25(0.21)</td><td rowspan=1 colspan=1>28000(124.54)</td><td rowspan=1 colspan=1>1.7(1097)</td><td rowspan=1 colspan=1>B. BX. D. T.V</td></tr><tr><td rowspan=1 colspan=1>150</td><td rowspan=1 colspan=1>8000</td><td rowspan=1 colspan=1>50(2.11)</td><td rowspan=1 colspan=1>50000(222.4)</td><td rowspan=1 colspan=1>2.6(1677)</td><td rowspan=1 colspan=1>B. BX. T. V</td></tr><tr><td rowspan=1 colspan=1>180</td><td rowspan=1 colspan=1>8000</td><td rowspan=1 colspan=1>100(42)</td><td rowspan=1 colspan=1>80000(355.8)</td><td rowspan=1 colspan=1>4.6(2968)</td><td rowspan=1 colspan=1>B. BX. T. V</td></tr><tr><td rowspan=1 colspan=1>220</td><td rowspan=1 colspan=1>6000</td><td rowspan=1 colspan=1>600(25.3)</td><td rowspan=1 colspan=1>130000(578.2)</td><td rowspan=1 colspan=1>6.5(4194)</td><td rowspan=1 colspan=1>B. BX. T. V</td></tr><tr><td rowspan=1 colspan=1>250</td><td rowspan=1 colspan=1>4000</td><td rowspan=1 colspan=1>2500(105.4)</td><td rowspan=1 colspan=1>200000(889.6)</td><td rowspan=1 colspan=1>10(6452)</td><td rowspan=1 colspan=1>B. BX. T. V</td></tr><tr><td rowspan=1 colspan=1>300</td><td rowspan=1 colspan=1>3000</td><td rowspan=1 colspan=1>5000(210）</td><td rowspan=1 colspan=1>250000(1112.0)</td><td rowspan=1 colspan=1>12(7742)</td><td rowspan=1 colspan=1>B,Bx</td></tr><tr><td rowspan=1 colspan=1>320</td><td rowspan=1 colspan=1>2000</td><td rowspan=1 colspan=1>10000(421)</td><td rowspan=1 colspan=1>350000(1556.8)</td><td rowspan=1 colspan=1>18(11613)</td><td rowspan=1 colspan=1>B,Bx</td></tr><tr><td rowspan=1 colspan=1>400</td><td rowspan=1 colspan=1>2000</td><td rowspan=1 colspan=1>25000(1054）</td><td rowspan=1 colspan=1>600000(2668.8)</td><td rowspan=1 colspan=1>30(19355)</td><td rowspan=1 colspan=1>B,Bx</td></tr><tr><td rowspan=1 colspan=1>480</td><td rowspan=1 colspan=1>1000</td><td rowspan=1 colspan=1>250000(10535)</td><td rowspan=1 colspan=1>850000(3780.8)</td><td rowspan=1 colspan=1>42(27097)</td><td rowspan=1 colspan=1>B,Bx</td></tr><tr><td rowspan=1 colspan=1>750</td><td rowspan=1 colspan=1>1000</td><td rowspan=1 colspan=1>100000(21070)</td><td rowspan=1 colspan=1>1500000(6672.0)</td><td rowspan=1 colspan=1>75(48387)</td><td rowspan=1 colspan=1>B,Bx</td></tr><tr><td rowspan=1 colspan=1>800</td><td rowspan=1 colspan=1>500</td><td rowspan=1 colspan=1>1000000(42140)</td><td rowspan=1 colspan=1>4500000(20000)</td><td rowspan=1 colspan=1>225(145160)</td><td rowspan=1 colspan=1>B,Bx</td></tr></table>\n\n# 30.4摩擦焊工艺\n\n\n# 30.4.1接头设计\n",
    "summary": "30.3.2惯性摩擦焊机, 30.4.1接头设计, 30.4摩擦焊工艺",
    "size": 3912
  },
  {
    "name": "第1卷_第5篇_其他焊接方法-part-119",
    "projectId": "5ET7VaxsU6Y6",
    "fileName": "第1卷_第5篇_其他焊接方法.pdf",
    "content": "# 1．接头设计原则\n1）对旋转式摩擦焊，至少有一个是圆形截面。\n\n2）为了夹持方便、牢固，保证焊接过程不失稳，应尽量避免设计薄管、薄板接头。\n\n3）一般倾斜接头应与中心线成 $3 0 ^ { \\circ } \\sim 4 5 ^ { \\circ }$ 的斜面。\n\n4）对锻压温度或热导率相差较大的材料，为了使两个零件的锻压和顶锻相对平衡，应调整界面的相对尺寸。\n\n5）对大截面接头，为了降低摩擦加热时的扭矩和功率峰值，采用端面导角的办法可使焊接时接触面积逐渐增加。\n\n6）如要限制飞边流出（如不能切除飞边或不允许飞边暴露时），应预留飞边槽\n\n7）对于棒-棒和棒-板接头，中心部位材料被挤出形成飞边时，要消耗更多的能量，而焊缝中心部位对扭矩和弯曲应力的承担又很少，所以，如果工作条件允许，可将一个或两个零件加工成具有中心孔洞，这样，既可用较小功率的焊机，又可提高生产率。\n\n8）采用中心部位突起的接头，见图30-18，可有效地避免中心未焊合。\n\n![](images/7f4985b2d354f24312436fbb5bb40ce03e48d473fc107f81605728c5fb5c5041.jpg)  \n图30-18接头表面突起设计标准\n\n9）摩擦面要避免采用渗碳、渗氮等。\n\n10)为了防止由于轴向力（摩擦力、顶锻力）引起的滑退，通常在工件后面设置挡块。\n\n11）工件伸出夹头外的尺寸要适当，被焊工件应尽可能有相同的伸出长度。\n\n# 2.摩擦焊接头的形式\n表30-5和表30-6分别是摩擦焊接头的基本形式和一些特殊形式。\n\n# 30.4.2连续驱动摩擦焊的焊接参数\n\n\n# 1．主要的焊接参数\n可以控制的主要焊接参数有转速、摩擦压力、摩擦时间、摩擦变形量、停车时间、顶锻延时、顶锻时间、顶锻力、顶锻变形量。其中，摩擦变形量和顶锻变形量（总和为缩短量）是其他参数的综合反映。\n\n表30-5靡擦焊接头的基本形式  \n\n<table><tr><td rowspan=1 colspan=1>接头形式</td><td rowspan=1 colspan=1>简图</td><td rowspan=1 colspan=1>接头形式</td><td rowspan=1 colspan=1>图</td></tr><tr><td rowspan=1 colspan=1>棒-棒</td><td rowspan=1 colspan=1>出</td><td rowspan=1 colspan=1>管-板</td><td rowspan=1 colspan=1></td></tr><tr><td rowspan=1 colspan=1>管-管</td><td rowspan=1 colspan=1></td><td rowspan=1 colspan=1>管-管板</td><td rowspan=1 colspan=1></td></tr><tr><td rowspan=1 colspan=1>棒-管</td><td rowspan=1 colspan=1></td><td rowspan=1 colspan=1>棒-管板</td><td rowspan=1 colspan=1>品</td></tr><tr><td rowspan=1 colspan=1>棒-板</td><td rowspan=1 colspan=1></td><td rowspan=1 colspan=1>矩形和多边形型材-棒或板</td><td rowspan=1 colspan=1>凯</td></tr></table>\n\n![](images/3cbaac81bf8ae178282d35c104f76d2275e7bebb2208be43960c9d7813f3c2a1.jpg)  \n表30-6摩擦焊特殊接头设计形式\n\n（续）\n\n<table><tr><td rowspan=1 colspan=1>接头形式</td><td rowspan=1 colspan=1>示意图</td><td rowspan=1 colspan=1>特   点</td></tr><tr><td rowspan=1 colspan=1>带飞边槽的接头</td><td rowspan=1 colspan=1>飞边槽飞边槽                       飞边槽</td><td rowspan=1 colspan=1>不允许露出又无法切除飞边的工件可用飞边槽，保持工件外观和使用性能</td></tr><tr><td rowspan=1 colspan=1>复式接头（同心管-棒、板）（同心管、板-棒）</td><td rowspan=1 colspan=1></td><td rowspan=1 colspan=1>同时将两个接头焊成</td></tr><tr><td rowspan=1 colspan=1>端面倒角接头</td><td rowspan=1 colspan=1></td><td rowspan=2 colspan=1>用于大截面的棒、管件的摩擦焊，以减少工件外缘的摩擦热量锥形部分长度不得超过缩短量的50%</td></tr><tr><td rowspan=1 colspan=1>（棒-棒）（管-管）</td><td rowspan=1 colspan=1></td></tr><tr><td rowspan=1 colspan=1>锥形接头（管-管）（棒-板）</td><td rowspan=1 colspan=1></td><td rowspan=1 colspan=1>锥形面与中心线成30°～45°，最小可为8°的斜面，但角度选择须防止其中一工件从孔中挤出</td></tr><tr><td rowspan=1 colspan=1>异种材料锥形接头（棒-棒）</td><td rowspan=1 colspan=1>钢·钢钢      钢     铝</td><td rowspan=1 colspan=1>异种材料摩擦焊时，其中一件较软，可选用锥形接头和硬规范</td></tr><tr><td rowspan=1 colspan=1>焊后锻压成形（棒-棒）</td><td rowspan=1 colspan=1>    去飞边锻造R</td><td rowspan=1 colspan=1>将棒材对接，焊后用锻压方法再制成所需形状</td></tr><tr><td rowspan=1 colspan=1>焊后展开轧制成形（管-管）</td><td rowspan=1 colspan=1>    去飞边展开滚轧</td><td rowspan=1 colspan=1>将管-管对接焊后，去飞边，展开滚轧成板材，用于不适当转动的板件摩擦焊</td></tr></table>",
    "summary": "1．接头设计原则, 1．主要的焊接参数, 2.摩擦焊接头的形式, 30.4.2连续驱动摩擦焊的焊接参数",
    "size": 2847
  },
  {
    "name": "第1卷_第5篇_其他焊接方法-part-120",
    "projectId": "5ET7VaxsU6Y6",
    "fileName": "第1卷_第5篇_其他焊接方法.pdf",
    "content": "# 2.转速与摩擦压力\n转速和摩擦压力直接影响摩擦扭矩、摩擦加热功率、接头温度场、塑性层厚度以及摩擦变形\n\n速度等。\n\n工件直径一定时，转速代表摩擦速度。实心圆截面工件摩擦界面上的平均摩擦速度是距圆心为2/3半径处的摩擦线速度。稳定摩擦扭矩与平均摩擦速度、摩擦压力的关系见图30-19。摩擦变形速度与平均摩擦速度、摩擦压力的关系见图30-20。转速对热影响区和飞边形状的影响见图30-21。\n\n![](images/03933d27c16c6f3b5c7f032e2e23a01177de3569d971924e364020c9248fbff7.jpg)  \n图30-19摩擦扭矩与平均摩擦速度、摩擦压力的关系曲线（低碳钢管 $\\phi 1 9 \\mathrm { m m } \\times 3 . 1 5 \\mathrm { m m } )$\n\n![](images/dd718c588491ccc08e8424f7143eda1845a199035e19a05e41f8029e75468130.jpg)  \n图30-20摩擦变形速度与平均摩擦速度、摩擦压力的关系曲线（低碳钢管 $\\$ 1900 m m \\times3,150 m m $\n\n转速和摩擦压力的选用范围很宽，它们不同的组合可得到不同的规范，常用的组合有两种一强规范和弱规范。强规范时，转速较低，摩擦压力较大，摩擦时间短；弱规范时，转速较高，摩擦压力小，摩擦时间长。\n\n对大多数碳钢而言，推荐的圆周表面速度为$1 . 2 5 \\sim 3 . 7 5 \\mathrm { ~ m } / \\mathrm { s }$ 。对低碳钢和低合金钢的摩擦压力一般为 $4 1 \\sim 8 3 \\mathrm { M P a }$ ，对中、高碳钢，摩擦压力一般为 $4 1 \\sim 1 0 3 ~ \\mathrm { \\ M P a }$ 。焊接大截面工件时，为了不使摩擦焊加热功率超过焊机容量，可采用\n\n![](images/7bd2181b083bc8f07b9e61d1ec80d58b8a987f98f49fac81ebddd2e9996afcf5.jpg)  \n图30-21参数对热影响区和飞边形状的影响（低碳钢棒 $\\phi 1 9 \\mathrm { m m }$ ，压力 $8 6 \\mathbf { M P a }$ ）a）c） $n = 4 0 0 0 \\mathrm { r / m i n }$\n\n二级、三级加压。\n\n1）摩擦时间。摩擦时间影响接头的温度、温度场和质量。如时间短，则界面加热不充分，接头温度和温度场不能满足焊接要求；如时间长，则消耗能量多，热影响区大，高温区金属易过热，变形大，飞边也大，消耗材料多。碳钢工件的摩擦时间一般在 $1 \\sim 4 0 { \\mathrm { s } }$ 范围内。\n\n2）摩擦变形量。摩擦变形量与转速、摩擦压力、摩擦时间、材质的状态和变形抗力有关，要得到牢靠的接头，必须有一定的摩擦变形量，通常选取的范围为 $1 \\sim 1 0 \\ \\mathrm { m m }$ 。\n\n3）停车时间和顶锻延时。停车时间是转速由给定值下降到零所对应的时间，当其从短到长变化时，摩擦扭矩后峰值从小到大，见图30-22。停车时间还影响接头的变形层厚度和焊接质量，当变形层较厚时，停车时间要短；当变形层较薄而且希望在停车阶段增加变形层厚度时，则可加长停车时间。其选取范围通常为0.1\\~1s。\n\n![](images/d1bde063b9db79606bc4e5de8965010a423cc9abe3d8a8f380c606bd832a0282.jpg)  \n图30-22停车时间和摩擦后峰值扭矩的关系（碳钢棒 $\\phi 1 9 \\mathrm { m m }$ ，初始转速 $2 0 0 0 r / \\mathrm { m i n }$ ，摩擦压力44MPa)\n\n顶锻延时是为了调整摩擦扭矩后峰值和变形层厚度。\n\n4）顶锻力、顶锻变形量和顶锻变形速度。顶锻力的作用是挤出摩擦塑性变形层中的氧化物和其他有害杂质，并使焊缝得到锻压，使结合牢靠，晶粒细化。\n\n顶锻力的选择与材质、接头温度、变形层厚度以及摩擦力有关。材料的高温强度高时，顶锻力要大；温度高、变形层厚度小时，顶锻力要小（较小的顶锻力就可得到所需要的顶锻变形量）；摩擦压力大时，相应的顶锻力要小一些。顶锻力一般选取摩擦压力的2\\~3倍，对于低碳钢和低合金钢，可选取 $8 0 \\sim 1 7 0 ~ \\mathrm { { \\ M P a } }$ ，对于中、高碳钢，可选取 $1 0 0 \\sim 4 0 0 ~ \\mathrm { M P a }$ 。\n\n顶锻变形量是顶锻力作用结果的具体反映。顶锻变形量一般选取 $1 \\sim 6 \\mathrm { { m m } }$ 。\n\n顶锻速度反映了“趁热顶锻”的响应品质，如顶锻速度慢，则达不到要求的顶锻变形量，顶锻速度一般为 $1 0 \\sim 4 0 \\ \\mathrm { m m / s }$ 。\n\n# 3.几种典型材料的摩擦焊焊接参数\n表30-7是几种典型材料的摩擦焊焊接参数。\n\n表30-7 几种典型材料的靡擦焊焊接参数  \n\n<table><tr><td rowspan=\"3\">序号</td><td rowspan=\"3\">焊接材料</td><td rowspan=\"3\">接头直径 /mm</td><td colspan=\"4\">焊接规范</td><td rowspan=\"3\">备注</td></tr><tr><td>转速</td><td>摩擦压力</td><td>摩擦时间</td><td>顶锻力</td></tr><tr><td>/（r/min）</td><td>/MPa</td><td>/s</td><td>/MPa</td></tr><tr><td>1</td><td>45钢+45钢</td><td>16</td><td>2000</td><td>60</td><td>1.5</td><td>120</td><td></td></tr><tr><td>2</td><td>45钢+45钢</td><td>25</td><td>2000</td><td>60</td><td>4</td><td>120</td><td></td></tr><tr><td>3</td><td>45钢+45钢</td><td>60</td><td>1000</td><td>60</td><td>20</td><td>120</td><td></td></tr><tr><td>4</td><td>不锈钢+不锈钢</td><td>25</td><td>2000</td><td>80</td><td>10</td><td>200</td><td>一</td></tr><tr><td>5</td><td>高速钢+45钢 新</td><td>25</td><td>2000</td><td>120</td><td>13</td><td>240</td><td>采用模子</td></tr><tr><td>6</td><td>铜+不锈钢</td><td>25 邮</td><td>1750</td><td>34</td><td>40</td><td>240</td><td>采用模子</td></tr><tr><td>7</td><td>铝+不锈钢</td><td>25</td><td>1000</td><td>50</td><td>3</td><td>100</td><td>采用模子</td></tr><tr><td>8</td><td>铝+铜</td><td></td><td>208</td><td>280</td><td>6</td><td>400</td><td>采用模子</td></tr><tr><td>9</td><td>GH4169</td><td></td><td></td><td>90</td><td>10</td><td>125</td><td></td></tr><tr><td>10</td><td>GH22</td><td>20</td><td>1500</td><td>65</td><td>16</td><td>95</td><td></td></tr><tr><td>1</td><td>TC4</td><td>20</td><td></td><td>29</td><td>1</td><td>52</td><td></td></tr><tr><td>12</td><td>Ti17</td><td>20</td><td>2370</td><td>40</td><td>1</td><td>40</td><td></td></tr><tr><td>13</td><td>30CrMnSiNi2A</td><td>20</td><td>2370</td><td>30</td><td>6</td><td>55</td><td></td></tr><tr><td>14</td><td>40CrMnSnMoVA</td><td>20</td><td>2370</td><td>35</td><td>3</td><td>78</td><td></td></tr><tr><td>15</td><td>1Cr18Ni9Ti</td><td>25</td><td>2000</td><td>40</td><td>10</td><td>100</td><td></td></tr></table>\n\n# 百思论坛\n\n\n# 30.4.3惯性摩擦焊工艺\n",
    "summary": "2.转速与摩擦压力, 3.几种典型材料的摩擦焊焊接参数, 30.4.3惯性摩擦焊工艺, 百思论坛",
    "size": 4010
  },
  {
    "name": "第1卷_第5篇_其他焊接方法-part-121",
    "projectId": "5ET7VaxsU6Y6",
    "fileName": "第1卷_第5篇_其他焊接方法.pdf",
    "content": "惯性摩擦焊的焊接参数有三个：起始转速、转动惯量和轴向压力。\n\n1）起始转速。对每一种材料组合，都有与之相应的获得最佳焊缝的起始转速，图 $3 0 { \\cdot } 2 3 { \\mathrm { a } }$ 显示了起始转速对钢-钢工件焊缝深度和形貌的影响。起始转速具体反映在工件的线速度上，对钢-钢焊件，推荐的速度范围为 $1 5 2 \\sim 4 5 6 \\mathrm { { m } / \\mathrm { { m i n } } }$ 。低速（ $< 9 1 \\mathrm { m / m i n }$ ）时，中心加热偏低，飞边不齐，焊缝成漏斗状；中速（ $9 1 \\sim 2 7 3 \\mathrm { m / m i n }$ ）焊接时，焊缝深度逐渐增加，边界逐渐均匀；高速（274$\\sim 3 6 4 \\mathrm { \\ m / m i n }$ ）焊时，焊缝边界均匀；如速度大于 $3 6 m / \\mathrm { { m i n } }$ 时，焊缝中心宽度大于其他部位。\n\n![](images/b47da7d511dd6a70edc6fc39f3c46c6b4034b4cbb812bae387ec367961069c64.jpg)  \n图30-23焊接参数对熔深和 均匀性及顶锻成形的影响\n\na）起始转速b）轴向压力c）正轮能量\n\n2）转动惯量。飞轮转动惯量和起始转速均影响焊接能量。在能量相同的情况下，大而转速慢的飞轮较小，而转速快的飞轮产生较大的顶锻变形量。飞轮能量从小变大时，对钢-钢工件焊缝形貌和尺寸的影响见图 $3 0 { \\cdot } 2 3 \\mathrm { c }$\n\n3）轴向压力。轴向压力对焊缝深度和形貌的影响几乎与起始转速的影响相反，见图30-$^ { 2 3 \\mathbf { b } }$ 。",
    "summary": "1.焊接参数",
    "size": 781
  },
  {
    "name": "第1卷_第5篇_其他焊接方法-part-122",
    "projectId": "5ET7VaxsU6Y6",
    "fileName": "第1卷_第5篇_其他焊接方法.pdf",
    "content": "# 2.典型材料惯性摩擦焊焊接参数\n典型材料的惯性摩擦焊焊接参数见表30-8。\n\n表30-8典型材料的惯性摩擦焊焊接参数  \n\n<table><tr><td rowspan=1 colspan=1>材料</td><td rowspan=1 colspan=1>转速/(r/min)</td><td rowspan=1 colspan=1>转动惯量/kg·m²</td><td rowspan=1 colspan=1>轴向压力/kN</td></tr><tr><td rowspan=1 colspan=1>20</td><td rowspan=1 colspan=1>5730</td><td rowspan=1 colspan=1>0.23</td><td rowspan=1 colspan=1>69</td></tr><tr><td rowspan=1 colspan=1>45</td><td rowspan=1 colspan=1>5530</td><td rowspan=1 colspan=1>0.29</td><td rowspan=1 colspan=1>83</td></tr><tr><td rowspan=1 colspan=1>合金钢20CrA</td><td rowspan=1 colspan=1>5530</td><td rowspan=1 colspan=1>0.27</td><td rowspan=1 colspan=1>76</td></tr><tr><td rowspan=1 colspan=1>不锈钢 ZgoCr17Ni4Cu3Nb</td><td rowspan=1 colspan=1>3820</td><td rowspan=1 colspan=1>0.73</td><td rowspan=1 colspan=1>110</td></tr><tr><td rowspan=1 colspan=1>超高强钢40CrNi2Si2MoVA</td><td rowspan=1 colspan=1>3820</td><td rowspan=1 colspan=1>0.73</td><td rowspan=1 colspan=1>138</td></tr><tr><td rowspan=1 colspan=1>纯钛</td><td rowspan=1 colspan=1>9550</td><td rowspan=1 colspan=1>0.06</td><td rowspan=1 colspan=1>18. 6</td></tr><tr><td rowspan=1 colspan=1>钛合金TC4</td><td rowspan=1 colspan=1>9550</td><td rowspan=1 colspan=1>0.07</td><td rowspan=1 colspan=1>20.7</td></tr><tr><td rowspan=1 colspan=1>铝合金2A12</td><td rowspan=1 colspan=1>3060~7640</td><td rowspan=1 colspan=1>0.41~0.08</td><td rowspan=1 colspan=1>41</td></tr><tr><td rowspan=1 colspan=1>铝合金7A04</td><td rowspan=1 colspan=1>3060~7640</td><td rowspan=1 colspan=1>0.41~0.08</td><td rowspan=1 colspan=1>89.7</td></tr><tr><td rowspan=1 colspan=1>镍基合金GH600</td><td rowspan=1 colspan=1>4800</td><td rowspan=1 colspan=1>0.60</td><td rowspan=1 colspan=1>117</td></tr><tr><td rowspan=1 colspan=1>GH4169</td><td rowspan=1 colspan=1>2300</td><td rowspan=1 colspan=1>2.89</td><td rowspan=1 colspan=1>206.9</td></tr><tr><td rowspan=1 colspan=1>GH901</td><td rowspan=1 colspan=1>3060</td><td rowspan=1 colspan=1>1. 63</td><td rowspan=1 colspan=1>206.9</td></tr><tr><td rowspan=1 colspan=1>GH738</td><td rowspan=1 colspan=1>3060</td><td rowspan=1 colspan=1>1. 63</td><td rowspan=1 colspan=1>206.9</td></tr><tr><td rowspan=1 colspan=1>GH141</td><td rowspan=1 colspan=1>2300</td><td rowspan=1 colspan=1>2.89</td><td rowspan=1 colspan=1>206.9</td></tr><tr><td rowspan=1 colspan=1>GH536</td><td rowspan=1 colspan=1>2300</td><td rowspan=1 colspan=1>2.89</td><td rowspan=1 colspan=1>206.9</td></tr><tr><td rowspan=1 colspan=1>镁合金MB7</td><td rowspan=1 colspan=1>3060~11500</td><td rowspan=1 colspan=1>0.41~0.03</td><td rowspan=1 colspan=1>51.7</td></tr><tr><td rowspan=1 colspan=1>镁合金MB5</td><td rowspan=1 colspan=1>3060~11500</td><td rowspan=1 colspan=1>0.22~0.02</td><td rowspan=1 colspan=1>40.0</td></tr></table>\n\n# 30.5材料摩擦焊的焊接性\n\n\n# 30.5.1影响材料摩擦焊焊接性的因素\n材料的摩擦焊焊接性是指形成和母材等强度、等塑性摩擦焊接头的能力。\n\n表30-9是影响材料摩擦焊焊接性的因素。\n\n表30-9影响材料靡擦焊焊接性的因素  \n\n<table><tr><td rowspan=1 colspan=1>特性</td><td rowspan=1 colspan=1>对焊接性的影响</td></tr><tr><td rowspan=1 colspan=1>互溶性</td><td rowspan=1 colspan=1>两种材料是否互相溶解和相互扩散。同种材料通常比异种材料更易焊接                R</td></tr><tr><td rowspan=1 colspan=1>氧化膜</td><td rowspan=1 colspan=1>被焊材料表面上的氧化膜是否容易破碎      &gt;          #</td></tr><tr><td rowspan=1 colspan=1>力学与物理性能</td><td rowspan=1 colspan=1>高温强度高，塑性低，导热好的材料较难焊接异种材料的性能差别太大，不容易焊接        一</td></tr><tr><td rowspan=1 colspan=1>碳当量</td><td rowspan=1 colspan=1>碳当量高的，淬透性好的钢材往往不太容易焊接</td></tr></table>\n\n（续）  \n\n<table><tr><td rowspan=1 colspan=1>特性</td><td rowspan=1 colspan=1>对焊接性的影响</td></tr><tr><td rowspan=1 colspan=1>高温活性</td><td rowspan=1 colspan=1>材料高温的氧化倾向大时，以及某些活性金属难以焊接</td></tr><tr><td rowspan=1 colspan=1>脆性相的产生</td><td rowspan=1 colspan=1>凡是形成脆性合金的异种金属，须降低焊接温度，或减少加热时间</td></tr><tr><td rowspan=1 colspan=1>摩擦因数</td><td rowspan=1 colspan=1>摩擦因数低的材料，则摩擦加热效率低，难丁焊接</td></tr><tr><td rowspan=1 colspan=1>材料脆性</td><td rowspan=1 colspan=1>脆性材料，难于焊接</td></tr></table>\n\n对于不适宜摩擦焊的同种或异种材质，可采用过渡材料进行连接。\n\n材料的摩擦焊焊接性也随着工艺的发展而变有些原来不能焊接的同种或异种材料，随着新工艺的出现而变为可焊材质。",
    "summary": "2.典型材料惯性摩擦焊焊接参数, 30.5.1影响材料摩擦焊焊接性的因素, 30.5材料摩擦焊的焊接性",
    "size": 3922
  },
  {
    "name": "第1卷_第5篇_其他焊接方法-part-123",
    "projectId": "5ET7VaxsU6Y6",
    "fileName": "第1卷_第5篇_其他焊接方法.pdf",
