Repository: LunaReborn/Welding-6m-Extractor

# 焊接文档 6M 专有词汇抽取工具

用于从焊接相关文档中抽取“人、机、料、法、环、测”六类专有词汇，并导出 JSON 和 Excel。

## 目录结构

```text
project/
  cli.py
  engine/
    document_loader.py
    chunker.py
    llm_client.py
    extractor_6m.py
    normalizer.py
    validator.py
    exporter.py
  prompts/
    welding_6m_extract.txt
    welding_6m_review.txt
  outputs/
  data/
```

## 安装

```bash
pip install -r requirements.txt
```

## 使用 Ollama

先启动 Ollama，并拉取模型：

```bash
ollama serve
ollama pull qwen2.5:7b
```

运行：

```bash
python cli.py --file data/氩弧焊标准作业指导书.docx --extractor ollama --model qwen2.5:7b --output outputs
```

启用二阶段复核：

```bash
python cli.py --file data/氩弧焊标准作业指导书.docx --extractor ollama --review --output outputs
```

File: data/hanjie_data/1.txt (part 53 of 68)
[
    "content": "# 30.5.2同种和异种材质的摩擦焊焊接性\n图30-24是同种和异种材质组合的摩擦焊接性。\n\n![](images/97fa9f759a441f8ad8d969874649c793c0ae2322e4de8ef1f3b88568e6fa4570.jpg)  \n图30-24同种和异种材质组合的摩擦焊接性\n\n百思论坛\n\n舒舒藏书\n\n# 30.6摩擦焊焊接参数的检测\n\n\n# 30.6.1焊接参数的分类\n摩擦焊的焊接参数有两大类：独立参数和非独立参数。\n\n1）独立参数。这类参数可以单独设定和控制，主要有主轴转速、摩擦压力、摩擦时间、顶锻力、顶锻维持时间等。\n\n2）非独立参数。它由两个或两个以上独立参数以及材料性质所决定，主要有摩擦扭矩、焊接温度、摩擦变形量、顶锻变形量等。\n\n# 30.6.2摩擦开始信号的选取\n连续驱动摩擦焊时，无论检测摩擦时间或检测摩擦变形量，都涉及摩擦开始时刻的判定问题。实际中应用的主要方法有功率极值判定法、压力判定法、主机电流比较法等。\n\n1）功率极值判定法。以摩擦加热功率达到峰值的时刻作为摩擦时间的起点。需要注意的是，大面积工件摩擦焊时，在不稳定摩擦阶段存在功率的多峰值现象。\n\n2）压力判定法。当滑台由快进转为工进、工件接触、开始摩擦时，作用在工件上的压力逐渐升高，以压力继电器动作的时刻作为摩擦时间的开始。\n\n3）主机电流比较法。工件摩擦开始后，以主机电流上升到某一给定值所对应的时刻作为摩擦计时的始点。具体方法可以通过硬件实现，也可通过软件实现。\n\n# 30.6.3变形量的测量\n测量变形量常用电感式位移传感器（含差动式）、光栅位移传感器等\n\n为了提高测量的方便性和可靠性，可采用“零点浮动检测法”，即在工件接触时，使位移传感器有一定的输出值，且该值对应的长度大于工件的公差范围和传感器的非线性输出范围之和，焊接过程中，用计算机记录下各特征点（如一级摩擦开始、二级摩擦开始、顶锻开始、顶锻维持结束等时刻）所对应的位移传感器的绝对值（特征值），并将这些特征值作为计算相应阶段变形量的相对零点。\n\n# 30.6.4主轴转速和压力的测量\n主轴转速测量常采用磁通感应式转速计、光电式转速计以及测速发电机等。\n\n压力测量除通常采用压力表外，还采用电阻丝应变片和半导体应变片等。\n\n# 30.6.5接头温度的测量\n\n\n# 1.采用热电偶测量\n热电偶测量基于温差效应，属接触测量，可测量工件内部的温度。采用热电偶测量摩擦焊工件的温度时，为了解决有一个工件在旋转的问题，可将布置在旋转工件上的热电偶通过补偿导线连接到引电器上，焊接时，引电器的内环随工件一起旋转，引电器的各输出端则始终与相应的内环的输入端相连。\n\n由于热电偶存在热惯性，只有经过对热电偶动特性进行标定以及对测得的数据进行修正，才能得到真实的温度。\n\n# 2.采用热像仪测量\n热像仪测量是基于红外辐射，属非接触测量，用于测量工件的表面温度场。图30-25是热像仪的组成及原理。光学探测器每瞬间只接受工件上一个部位的单元信息，扫描机构依次对工件进行二维扫描，接收系统按时间先后依次接收，经放大处理，变为一维时序视频信号送到显示器，与同步机构送来的同步信号合成后，显示出工件图像和温度场的信息。\n\n![](images/b02ee318ed9681675696db017ef0bef99105a640fcf5b04e0062e2e186838e1f.jpg)  \n图30-25热像仪的组成及原理\n\n# 30.6.6摩擦扭矩的测量\n摩擦扭矩是连续驱动摩擦焊接的一个十分重要的参数，具有变化速度快、变化范围大等特点。摩擦扭矩综合反映了轴向压力、工件转速、界面温度、材质特性及其之间的相互影响。主要的测量方法有五种。\n\n# 1．电阻应变片法\n可以将电阻应变片贴在工件上，好处是灵敏度高，不足之处是不适宜生产现场用，主要用于试验研究；也可以将电阻应变片贴在主轴上，由于主轴刚度大，当被焊面积小且采用软规范时误差较大。\n\n# 2.磁弹扭矩传感器法\n该方法利用了铁磁材料受机械力作用时导磁性能发生变化的磁弹现象。采用这种方法时，材料各向导磁性能的差异、传感器与工件之间的装配间隙以及工件的振动都会造成测量误差。\n\n# 3.轮辐式扭矩传感器法\n它是以主电动机带轮的轮辐作为弹性元件，本质上，这种方法测量的是主电动机的输出转矩，并非工件的摩擦扭矩，是一种近似测量法。当传动带打滑或抖动时，亦会对测量带来影响。\n\n# 4.主电动机定子电流法\n当电网电压、转速、功率因数、电动机损耗等在摩擦焊过程中均保持不变时，摩擦扭矩与主电动机定子电流成正比。实际上，由于网压波动、转速变化以及电动机损耗随电流而变等因素，主电动机定子电流和摩擦扭矩之间没有线性关系，所以，测量误差大。\n\n5.主电动机定子电压电流法-VCMM （Voltage and Current of Major Motor）法\n\n连续驱动摩擦焊时，摩擦扭矩 $\\pmb { T } ( t )$ 和摩擦加热功率 $P _ { \\mathrm { h e a t } }$ 分别为\n\n$$\nT ( t ) = 2 \\pi \\int _ { 0 } ^ { R } \\mu ( r , t ) P ( r , t ) r ^ { 2 } \\mathrm { d } r\n$$\n\n$$\nP _ { \\mathrm { { h e a t } } } ~ = ~ \\frac { \\pi ^ { 2 } } { 1 5 } { \\int _ { 0 } ^ { R } } n ( { \\mathit { \\Omega } } t ) \\mu ( { \\mathit { \\Omega } } r , t ) P ( { \\mathit { \\Omega } } r , t ) r ^ { 2 } \\mathrm { d } r ( { \\mathit { \\Omega } } r , t )\n$$\n\n式中 $\\mu ( r , t )$ —摩擦因数；\n\n$\\textbf { \\textit { P } } ( r , \\textbf { \\textit { t } } )$ ——摩擦压力；$\\pmb { R }$ 工件半径；一 一 一工件摩擦表面某点到工件轴心的距离；n(t)摩擦转速。\n\n由于 $^ { n }$ （t）与 $r$ 无关，所以\n\n$$\nP _ { _ { h e a t } } \\ = \\ \\frac { \\pi } { 3 0 } n ( t ) \\ T ( t )\n$$\n\n通过计算机对主电动机定子电压和电流以及摩擦转速的实时同步检测，计算出主电动机的输人功率，再通过对摩擦焊过程各种功率损耗的分析、计算，并根据能量守恒定律，求出作用于摩擦焊接头的加热功率，根据式（30-6）可求出摩擦焊过程的动态扭矩。图30-26是实际测量的主电动机定子电压、电流和摩擦扭矩随时间的变化曲线。\n\n实验条件为：棒材一 ${ \\bf \\delta } \\cdot 6 5 ~ { \\bf \\delta } \\mathbf { M } \\mathbf { n }$ 钢；工件直径一$\\phi 2 7 \\ \\mathrm { m m }$ ；摩擦压力一 $1 . 7 6 \\ M P a$ ；\n\n摩擦时间—6s；顶锻力一 ${ \\bf \\cdot 3 . 4 3 M P a }$ ；保压时间一8s。误差分析表明，实际测量误差小于$5 \\%$ ：\n\n![](images/2cdec73c1170fd03e5b30b61f1ab9b538cdcb096e1058fa65e676f4b14ac71fa.jpg)  \n图30-26主电动机定子电压、电流及摩擦扭矩随时间的变化曲线\n\n# 30.7摩擦焊质量控制\n",
    "summary": "1.采用热电偶测量, 1．电阻应变片法, 2.采用热像仪测量, 2.磁弹扭矩传感器法, 3.轮辐式扭矩传感器法, 30.5.2同种和异种材质的摩擦焊焊接性, 30.6.1焊接参数的分类, 30.6.2摩擦开始信号的选取, 30.6.3变形量的测量, 30.6.4主轴转速和压力的测量, 30.6.5接头温度的测量, 30.6.6摩擦扭矩的测量, 30.6摩擦焊焊接参数的检测, 30.7摩擦焊质量控制, 4.主电动机定子电流法",
    "size": 3217
  },
  {
    "name": "第1卷_第5篇_其他焊接方法-part-124",
    "projectId": "5ET7VaxsU6Y6",
    "fileName": "第1卷_第5篇_其他焊接方法.pdf",
    "content": "# 30.7.1摩擦焊接头缺陷及产生原因\n摩擦焊接头的主要缺陷及其产生原因见表30-10。\n\n表30-10靡擦焊接头的主要缺陷及其产生原因  \n\n<table><tr><td colspan=\"1\" rowspan=\"1\">缺陷名称</td><td colspan=\"1\" rowspan=\"1\">缺陷产生原因</td></tr><tr><td colspan=\"1\" rowspan=\"1\">接头偏心</td><td colspan=\"1\" rowspan=\"1\">焊机刚度低；夹头偏心；工件端面倾斜或在夹头外伸出量太长</td></tr><tr><td colspan=\"1\" rowspan=\"1\">飞边不封闭</td><td colspan=\"1\" rowspan=\"1\">转速高；摩擦压力太大或太小；摩擦时间太长或太短，以致顶锻焊接前接头中变形层和高温区太窄；停车慢</td></tr><tr><td colspan=\"1\" rowspan=\"1\">未焊透</td><td colspan=\"1\" rowspan=\"1\">焊前摩擦表面清理不良；转速低；摩擦压力太大或太小；摩擦时间短；顶锻力小</td></tr><tr><td colspan=\"1\" rowspan=\"1\">接头组织扭曲</td><td colspan=\"1\" rowspan=\"1\">速度低；压力大，停车慢</td></tr><tr><td colspan=\"1\" rowspan=\"1\">接头过热</td><td colspan=\"1\" rowspan=\"1\">速度高；压力小；摩擦时间长</td></tr><tr><td colspan=\"1\" rowspan=\"1\">接头淬硬</td><td colspan=\"1\" rowspan=\"1\">焊接淬火钢时摩擦时间短；冷却速度快</td></tr><tr><td colspan=\"1\" rowspan=\"1\">焊接裂纹</td><td colspan=\"1\" rowspan=\"1\">当焊接淬火钢时，摩擦时间短；冷却速度快</td></tr><tr><td colspan=\"1\" rowspan=\"1\">氧化灰斑</td><td colspan=\"1\" rowspan=\"1\">焊前工件清理不良；焊机振动；压力小；摩擦时间短；顶锻焊接前接头中的变形层和高温区窄</td></tr><tr><td colspan=\"1\" rowspan=\"1\">脆性合金层</td><td colspan=\"1\" rowspan=\"1\">焊接产生脆性合金化合物的异种金属时，加热温度高；摩擦时间长；压力小</td></tr></table>\n\n# 30.7.2焊接参数控制\n当材质、接头形式和焊接参数确定后，摩擦焊质量主要取决于焊接参数的稳定。\n\n连续驱动摩擦焊的焊接参数控制方法主要有以下六种。\n\n1）时间控制。通常是指摩擦时间控制。\n\n2）功率峰值控制。这种控制方法是基于摩擦加热功率峰值到稳定值之间相应的时间基本不变。实际上，由于加热功率的多峰值现象以及焊接参数的变化和工件表面状态的差异，都会引起功率峰值到稳定值的时间不同，因而，这种控制方法的有效性有限，且主要应用于碳钢和低合金钢的强规范（即转速较低、摩擦压力较大、摩擦时间短）焊接。\n\n3）变形量控制。通常是指摩擦变形量控制，为了克服由于工件表面状态和其他焊接参数变化对这种控制方法带来的不利影响，还可同时对摩擦时间进行监控。\n\n4）温度控制。主要通过对工件表面温度的非接触测量而进行相应的控制。\n\n5）变参数复合控制。该方法主要针对大截面工件的摩擦焊接，其核心是不同阶段采用不同的控制方案。在一级摩擦阶段，同时进行时间控制和压力控制（时间和压力复合控制），在二级摩擦阶段同时进行变形量和变形速度控制（变形量和变形速度复合控制)；在顶锻阶段同时进行压力控制和时间控制（时间和压力复合控制）。图30-27和图30-28分别是变参数复合控制流程框图和采用该方法时计算机记录的压力、转速、扭矩和变形量随时间的变化曲线。\n\n![](images/90068dd1ec681423030b4e5fce8d33768c0f0044bcd50b19f4e34cc1a3acd7b5.jpg)  \n图30-27变参数复合控制流程框图\n\n![](images/dd84cc0210542b8999bd9fdb30e7205ba390517a469f4b1df255fd1c9cf00bd5.jpg)  \n图30-28采用变参数复合控制时计算机记录的压力、转速、扭矩和变量随时间的变化曲线\n\n6） $M t$ 控制。图30-29是 $M t$ 控制法示意图，从功率达到最大值的 $t _ { 0 }$ 时刻起计算摩擦热量，当摩擦热量达到 $Q _ { \\mathfrak { o } }$ 时的 $t _ { n }$ 时刻停止摩擦加热过程而进人顶锻过程，而摩擦热量的控制可通过摩擦扭矩 $M$ 对摩擦时间 $\\pmb { t }$ 的积分运算来实现，该方法是在功率峰值控制的基础上发展起来的，它本质上是能量控制法。\n\n![](images/0e53d1d99d53a9a56f9dda9f824b7ed5cd0d7a9070b93f5ea791048cdf7e157e.jpg)  \n图30-29Mt控制法示意图\n\n# 30.8摩擦焊过程的微型计算机控制\n采用微型计算机对摩擦焊过程进行控制，应解决的主要问题是：液压系统的可控性；电液转换及执行机构；参数的传感变换；特征状态信号的转换、选取及接收；手动-自动切换等。\n\n# 30.8.1液压系统的可控性\n图30-30是一典型的具有可控性的摩擦顶锻回路原理图。在该液压回路里，用电液伺服压力阀DYSF-3P和转接阀板替代了普通的三位四通阀。伺服阀的电流受控于微机，流经伺服阀电流的大小和方向改变时，液压缸内前后腔压差的大小和方向亦发生改变。加工过程中，微机一方面随时检测压力的大小，另一方面，又根据压力信号和预定的控制方案随时调整流经伺服阀的电流，达到控制压力的目的。\n\n![](images/ae639383be676d30982ecee2a607d9080168e9d6e8776e62991ef8b0109ed8ab.jpg)  \n图30-30采用电流伺服压力阀的摩擦顶锻回路原理图\n\n# 30.8.2电液转换及执行机构\n为了将微机给出的毫安级的弱小电流信号转变为大功率的液压能（压力）输出，就必须进行电液转换。电液伺服压力阀是实现其转换的一种器件。图30-31是DYSF-3P阀的结构原理图。该阀由力矩马达和液压伺服两部分组成。力矩马达部分由磁钢、上下导磁体、衔铁、线圈及弹簧管组成；液压伺服部分由控制喷嘴、挡板、反馈节流孔、固定节流孔、阀芯和油滤等组成，构成一个带有反馈的两级液压放大器，第一级是喷嘴挡板式，成为前置放大器，第二级是四边控制式滑阀，称为功率放大器。当加给伺服阀的电流通过线圈时，在衔铁挡板上就产生一个力矩，引起挡板以弹簧管为中心在两个喷嘴端面中间运动，使一个喷嘴的内腔压力升高，另一个喷嘴的内腔压力下降，在两个控制喷嘴之间产生一个差动压力，推动阀芯移动，排出流量到负载，构成伺服阀的输出压力。这个负载压力通过反馈节流孔、反馈喷嘴反馈到挡板，当反馈力矩与电磁力矩平衡时，阀芯停止移动。由于力矩马达、液压放大器和反馈喷嘴的比例作用，伺服阀的输出压力与输入电流之间保持着线性关系。\n\n![](images/28b6153a5d4eb5fe588872ff3d98f26e5f0c56ffdb027321ca1b8ae2f78f7284.jpg)  \n图30-31 DYSF-3P阀结构原理 1-油滤 2—阀芯 3—控制喷嘴 4—衔铁 5—线圈 6—磁钢7-上导磁体8-挡板 9-下导磁体10-弹簧管11—反馈喷嘴 12-反馈节流孔13一固定节流孔\n\n电液伺服阀的采用，可以很方便地对摩擦顶锻回路进行控制。对伺服阀加正向电流时，滑台前进，加反向电流时，滑台后退；压力大小可根据需要随意进行变化。电液伺服阀还使油路简化，减小了系统惯性，提高了系统的动态品质。\n\n# 30.8.3计算机控制实例\n图30-32是微机控制摩擦焊系统框图，图30-33是采用电流法确定一级摩擦开始点、变形量零点浮动检测、变参数复合控制，焊接大截面工件时计算机打印的压力 $P$ 、转速 $_ { n }$ 、主机电流i、变形量 $s$ 随时间的变化曲线。\n\n![](images/6614c254323099d15b5374023e1884727105758f830b9f1cbf68e5eff7f1a41d.jpg)\n\n![](images/dcf86db905694d1c0c71278dace81a45d59832c1755c2481849d2afd69d74c93.jpg)  \n图30-32微机控制摩擦焊系统的组成及其关系  \n图30-33实焊工件时的一组曲线\n\n# 30.9应用实例\n1．航空航天\n\n航空航天领域采用摩擦焊的典型构件有低压钛转子组件（见图30-34）、喷气发动机压缩机转子（见图30-35）、飞机起落架拉杆（见图30-36）、定子叶片（见图30-37）。",
    "summary": "30.7.1摩擦焊接头缺陷及产生原因, 30.7.2焊接参数控制, 30.8.1液压系统的可控性, 30.8.2电液转换及执行机构, 30.8.3计算机控制实例, 30.8摩擦焊过程的微型计算机控制, 30.9应用实例",
    "size": 3843
  },
  {
    "name": "第1卷_第5篇_其他焊接方法-part-125",
    "projectId": "5ET7VaxsU6Y6",
    "fileName": "第1卷_第5篇_其他焊接方法.pdf",
    "content": "# 2.石油钻探\n典型实例是石油钻杆管体与接头的焊接，见图30-38。每根钻杆长约10m，打一口中深井所需的钻杆长约为3km左右。钻杆的受力非常复杂，下部承受压力以钻进岩石，上部由于自身重力的影响承受拉应力，同时，还承受旋转所需的扭力以及管内高压泥浆的径向张力等。\n\n![](images/e4e673d027d65adb62ae94a274d8555c701cc203d363f9711ce5f169fe2844a8.jpg)  \n图30-34低钛转子组件\n\n![](images/371d04adc08d2f8c6049fb7b0f68771bd44429a2b174eab1a7bc869e27b56362.jpg)  \n图30-35喷气发动机压缩机转子\n\n![](images/17162d24a2d56e0dc004906f470b0b7806a37663ff2f0d78685b11f92576f56e.jpg)  \n图30-36飞机起落架拉杆\n\n![](images/2b3d0fd0a16f603f97ed4aea67338218c42d208a0be97abfe502c47d6a77cfb4.jpg)  \n图30-37定子叶片\n\n![](images/d3a5bffe684b9220d1e9f4ce436d17512898dd206670931973ffc7b04c84f678.jpg)\n\n3.切削工具\n\n常将异种材质如工具钢与碳钢焊到一起，可显著降低成本，见图30-39\\~图30-40。\n\n![](images/d63782ec9a38bb451fa07d81838c0d69550a05f5578c463284f4f0164ec09ce6.jpg)  \n图30-39碳钢焊到工具钢钻头上\n\n![](images/cd9b563edf37a3ee4ffdee6c199f2aca8a65295ee36908f40354a7e63e4b3f01.jpg)  \n图30-38石油钻杆管体与接头\n\n![](images/f874a95a02defaa67ea5a3e19c5ac636253739565722f304c52ee9288bdb6eea.jpg)  \n图30-40锥上钻-高速钢焊到低碳钢上\n\n4.汽车\n\n汽车是摩擦焊应用的重要领域，典型零件有排气阀（见图30-41）、液压千斤顶（见图30-42）、传动齿轮（见图30-43）、涡轮增压器（见图30-44）、凸轮轴与法兰、万向轴组件、传动部件、传动轴、空调机蓄压器、制动器卡钳等。\n\n# 5.工程机械\n典型零件有柴油机活塞、传动齿轮、履带调 整叉、液压活塞杆等，见图30-45\\~图30-48\n\n6.其他\n\n![](images/7de2265e1f7af44b830e6ee522ecf43de4b48ace3f3b73524f63dcd4f61593a2.jpg)  \n图30-41排气阀  \n图30-42液压千斤顶\n\n典型零件有球头螺栓、组合液压缸、高尔夫球轻击棒等，见图30-49\\~图30-51。\n\n![](images/a13560535c9d8352ba83f18bafaf48b3c7b6312c31480638192a6a40d089de15.jpg)  \n图30-43传动齿轮（一)\n\n![](images/43f3433443f061bda553921dd24b54d7a87422e4e9d3d0d5014db3f4c6e55fdc.jpg)\n\n![](images/f688886e56964add6ca6a52f4b51256d6e4a4b23217e0f2d9c12290c84638746.jpg)  \n图30-44涡轮增压器\n\n![](images/18d3e4240f2b27bc15c1918e1dafe6d65cb7ae19ad9fbc8be94ed5f9c6c443e9.jpg)  \n图30-47履带调整叉\n\n![](images/97b87681a8d8c5e21c177c20c1425b232abb654504678d8422d4b420d1b6dfd1.jpg)  \n图30-45柴油机活塞  \n图30-46传动齿轮（二)\n\n![](images/4061f1fab0b274469ed7f15856c5fe11e4739441c4fbccff90544010e3b735a9.jpg)  \n图30-48液压活塞杆\n\n![](images/371a5528323a91d260a4b8136e2e85b5908a6016966c2c1e53d04197ff13af97.jpg)  \n图30-49球头螺栓\n\n百思论坛\n\n![](images/9fb62ff13b00a89385822d2f337497ee5c70f91060e44aa3bb43226ac67224f9.jpg)  \n图30-50组合液压缸\n\n![](images/45db02d8a2a82f9a44f92eeea26267a5ea01b9e887caaa945dc33d86fe15ca53.jpg)  \n图 30-51高尔夫球轻击棒\n\n# 30.10近来备受关注的两种摩擦焊线性摩擦焊和搅拌摩擦焊\n\n\n# 30.10.1线性摩擦焊\n线性摩擦焊是在旋转摩擦焊的基础上发展起来的。常规的旋转式摩擦焊只限于把具有圆形截面的工件焊接到具有相同类型截面的工件上，焊接非圆截面工件则非常困难。线性摩擦焊可以焊接方形、圆形、多边形截面的金属或塑料工件。图30-52是一个线性摩擦焊试样。\n\n![](images/6d7e720495d95d7cea69c1ba40b2fa61730e21589b2174af1a34dfbb85e0fe8f.jpg)  \n图30-52线性摩擦焊试样\n\n20世纪80年代后期，开始把线性摩擦焊用于航空发动机钛合金整体叶盘的制造，整体叶盘是把发动机转子的叶片和轮盘加工或焊接（叶片和轮盘材料不同）成一体，无需加工榫头、棒槽，盘的轮缘径向高度、厚度及叶片原榫头部位尺寸均可大大减少，减重效果明显，采用线性摩擦焊接制造的整体叶盘比常规通过榫槽连接的盘和叶片组件减重 $60 \\%$ ，可使发动机转子部件结构大为简化；消除了榫齿根部缝隙中气体的逸流损失；避免了叶片和轮盘装配不当造成的微动磨损、裂纹以及锁片损坏带来的故障。推重比为10的发动机已经采用了这种新结构，如F119、EJ200的风扇与压气机为钛合金整体叶盘结构，涡轮采用高温合金整体叶盘结构。F120、F414-400发动机的第2、3级风扇和压气机前3级也是整体叶盘结构。整体叶盘是第四代航空发动机的典型新结构之一。\n\n线性摩擦焊接整体叶盘的过程见图30-53。\n\n![](images/94258f4b9ecf85e84b567c63e8366720b5f77d9378d709087488633f1cec2ac3.jpg)  \n图30-53线性摩擦焊接整体叶盘的过程\n\n与用整体锻坏在五坐标数控铣床上加工或电解加工相比，此技术可以节约大量贵重的钛合金和高温合金，还可减少加工时间，并能对损坏的单个叶片进行修理。能否对整体叶盘进行修理是一个重要问题，因为发动机在使用中不可避免地会遇到外物，特别是鸟打伤叶片的情况，而应用线性摩擦焊就可以方便地更换新叶片。\n\n![](images/87f683bd68b190984180051c6e9a54680cfb2981ad78241e82a0341451c49361.jpg)  \n图30-54是采用线性摩擦焊焊接的整体叶盘。  \n图30-54采用线性摩擦焊焊接的整体叶盘\n\n国内对这项先进制造技术的研究刚刚起步，如北京航空制造工程研究所和西北工业大学摩擦焊接重点实验室已率先开展了线性摩擦焊接设备和工艺的相关研究；图30-55是钛合金TC4 线性摩擦焊焊缝组织流线。\n\n![](images/e48835b27d1d47aea27cc5b3e4d1de34ef06cd3aab17b61c00456cd3be34977d.jpg)  \n图30-55钛合金TC4线性摩擦焊焊缝组织流线",
    "summary": "2.石油钻探, 30.10.1线性摩擦焊, 30.10近来备受关注的两种摩擦焊线性摩擦焊和搅拌摩擦焊, 5.工程机械",
    "size": 3404
  },
  {
    "name": "第1卷_第5篇_其他焊接方法-part-126",
    "projectId": "5ET7VaxsU6Y6",
    "fileName": "第1卷_第5篇_其他焊接方法.pdf",
    "content": "搅拌摩擦焊（FSW）是一种新型的固相连接技术，由英国焊接研究所（TWI）于1991年发明。搅拌摩擦焊最初应用于铝合金，随着研究的深入，搅拌摩擦焊适用材料的范围正在逐渐扩展。除了铝合金以外，还可以用于镁、铜、钛、钢等金属及其合金的焊接。搅拌摩擦焊是一种公认的最具潜力和应用前景的先进连接方法。\n\n搅拌摩擦焊的原理如图30-56所示，一个带有轴肩和搅拌针的特殊形状的搅拌工具旋转着插入被焊工件，通过搅拌工具与工件的摩擦产生热量，把工件加热到塑性状态，然后搅拌工具带动塑化材料沿着焊缝运动，在搅拌工具高速旋转摩擦和挤压作用下形成固相连接的接头。\n\n1.搅拌摩擦焊过程\n\n![](images/e46b2129f064106ee3848e0130fd1f650bb0c02a4ed1cfa54b4d47aa0bea8df7.jpg)  \n图30-56搅拌摩擦焊的原理图\n\n搅拌摩擦焊接过程见图30-57，通常分为四步： $\\textcircled{1}$ 主轴带动搅拌头以一定速度旋转； $\\textcircled{2}$ 搅拌头在旋转的同时沿工件法线方向开始进给，并逐渐压人工件； $\\textcircled{3}$ 搅拌头压入到指定位置后停留一段时间，对焊接局部区域进行加热； $\\textcircled{4}$ 等周围材料充分塑化后，搅拌头开始沿焊接方向移动。\n\n搅拌摩擦焊的两个非常重要的参数是：搅拌头的旋转速度和搅拌头沿连接线的平移速度。搅拌头的旋转引起搅拌针周围材料的搅拌和混合，搅拌头的平移把搅拌的材料从搅拌针的前方移到搅拌针的后方，从而完成焊接。\n\n![](images/a8b6b844f56a20ffabf17a48372e4bd58590aee62f40de241e60a69217b26833.jpg)  \n图30-57搅拌摩擦焊接过程示意图\n\n除了旋转速度和平移速度之外，另外一个重要的参数就是主轴或搅拌头与工件表面的倾斜角度。一个合适的倾斜角度可以保证轴肩约束住搅拌针搅拌的材料，使材料有效地从搅拌针前方移到搅拌针后方。此外，压入深度也是很重要的参数，压入深度太小时产热不足，压入深度太大时会产生大量飞边。",
    "summary": "30.10.2搅拌摩擦焊",
    "size": 913
  },
  {
    "name": "第1卷_第5篇_其他焊接方法-part-127",
    "projectId": "5ET7VaxsU6Y6",
    "fileName": "第1卷_第5篇_其他焊接方法.pdf",
    "content": "# 2.搅拌摩擦焊接头形式\nFSW典型的部分接头形式见图30-58。图$3 0 { - } 5 8 \\mathrm { a \\sim c }$ 是对接接头。对于搭接接头（图30-58d\\~f)，两块搭接板夹紧在垫板上，搅拌头从上面板插入到下面板，沿预定的方向平动，T形接头和角接头如图30-58f、g所示。\n\n3.搅拌头\n\n![](images/36e0f00b21935aa7bd44f689f392ae16836c21f6834cc545311939ab92b1ef6f.jpg)  \n图30-58FSW可实现的接头形式\n\na）平头对接接头b）边缘对接接头c）T形对接接头d）搭接接头e）多层搭接接头f）T形搭接接头g）角接接头\n\n搅拌头是搅拌摩擦焊的关键，是获得高质量 30-59是搅拌头的示意图。其几何形状和尺寸不接头的前提。搅拌头主要包括轴肩和搅拌针。图 仅决定焊接过程的热输入方式，还影响焊接过程\n\n中搅拌头附近软化区金属的流动形式。\n\n![](images/18cb631d2222d7d16812e78e539422aa18130a78830046b5b4c927668d7ff31b.jpg)  \n图30-59搅拌头示意图\n\n在焊接过程中，轴肩一方面对塑性金属起包拢作用；另一方面它与工件表面摩擦作为焊接热源，尤其是焊接薄板时作为主要热源。轴肩的形式也影响接头的表面质量。在旋转过程中，轴肩与工件表面接触，并产生向下的力压紧工件，这样促使接头的塑形流动，增大混合搅拌的效果。\n\n搅拌针与工件摩擦除了提供热源外，还是材料变形的源动力。其重要的功能是破碎和弥散接头界面的氧化层，并使材料流动更合理。\n\n1）搅拌头的外形设计。搅拌头的形状影响材料的流动和混合，还影响加工的载荷。图30-60和图30-61是由TWI设计的WhorlTM和MXTrifluteTM搅拌头的示意图。\n\n![](images/de71fd0bd0a9f5827e64e81c7c73cda20aa472a0b95e054891347fc17f497e78.jpg)  \n图30-60WhorlTM搅拌头的示意图\n\n![](images/59dbad6bb74fad63e33f5b72545efda0008f006104b00b6ad9e8d3915babfa0a.jpg)  \n图30-61TrifluteTM搅拌头的示意图\n\nWhorlTM和MXTrifluteTM的设计特点可以总结为： $\\textcircled{1}$ 减小焊接压力； $\\textcircled{2}$ 使塑性流动更加容易；$\\textcircled{3}$ 螺纹产生向下的力； $\\textcircled{4}$ 增大搅拌针和塑化材料的接触面积。使用这两种搅拌头可以成功单面焊接50mm以内的铝合金板。Thomas等指出这两种搅拌针强于一般圆柱搅拌针的主要原因是搅拌针旋转过程中扫掠过的体积与自身体积的比值，即“动态体积与静态体积之比”不同。在焊接$2 5 \\mathrm { m m }$ 厚板时，相近根部直径和长度的搅拌针，一般搅拌针此比值为1.1:1，而WhorlM为1.8：\n\n1,MX TrifluteTM为2.6:1。\n\n对于搭接接头，一般圆柱螺纹搅拌针会使上方板磨损严重，导致弯曲性能的下降。目前有两种用于搭接接头的搅拌头Flared-TrifluteTM和A-SkewTM，如图30-62和图30-63所示。这两种搅拌头的设计特点可以归纳为： $\\textcircled{1}$ 增大搅拌针扫掠过的体积和自身体积之比，进一步改善搅拌针周围和下方的材料流动； $\\textcircled{2}$ 加宽了焊接区域，并减小了上方板的磨损； $\\textcircled{3}$ 增强了界面氧化物的破碎和混合。\n\n![](images/953d25ef5d43d41131139d692d98fcfe73a73847e73802a6b1ce2464a945ebe5.jpg)  \n图30-62 用于搭接接头的Flared-TrifluteTM搅拌头还有一种可以不用垫板，自己承受压力的搅拌头—Bobbin，如图30-64所示。它有两个轴\n\n![](images/90e5e359298cfe6bcdeeeb44ff56a92f87fa2f477eea596774b490ca4f3c739c.jpg)  \n图30-63用于搭接接头的A-SkewTM搅拌头肩，上轴肩位于工件上表面，下轴肩位于工件下表面。焊接过程中两个轴肩夹紧工件，和搅拌针作为一个整体旋转和平移。\n\n![](images/7975dc493447905996e5b55b0952ee5060d0ca883198bcfb1925d4bc3996f731.jpg)  \n图30-64Bobbin搅拌头示意图\n\n另外TWI设计了不同的轴肩轮廓，以适合不同的材料和焊接条件，如图30-65所示。这些设计增加了轴肩和工件的相互作用，使塑化材料能更好的流动。\n\n![](images/0f57a5786fdc4e3ce29b8bfa004d91777485e01f27643c3a0d78620fd2e28fc7.jpg)  \n图30-65轴肩轮廓示意图\n\n2）搅拌头材料的选择。为了实现搅拌头的功能，要求搅拌头的材料具有如下基本特性：\n\n$\\textcircled{1}$ 热强性：在焊接温度下，搅拌头应具有较好的力学强度。\n\n$\\textcircled{2}$ 耐磨性：搅拌头能够承受焊接初始压入阶段以及焊接过程中的材料磨损，并且在一定焊接时间内和焊接长度内保持搅拌头的初始形状。\n\n$\\textcircled{3}$ 耐冲击性：在室温或工作温度下，搅拌头应具有抵抗焊接初始压人和焊接冲击的能力。\n\n$\\textcircled{4}$ 合适的热传导性：搅拌头材料的热传导能力应该比被焊工件的差，否则大量的摩擦热将通过搅拌头传导损失，而不是作用于被焊接材料。\n\n$\\textcircled{5}$ 不存在危害性：搅拌头作为一种焊接工具，会经常与操作者接触，所以不应该具有辐射性。有些优良的高温材料，如钨、钼合金材料，在焊接温度下很容易形成剧毒氧化物，会对人体造成伤害。\n\n$\\textcircled{6}$ 易加工性：搅拌头材料应该容易被加工\n\n成复杂形状。\n\n# 4.搅拌摩擦焊中的缺陷\n搅拌摩擦焊接可以克服熔焊带来的气孔、裂纹和变形等缺陷。当焊接参数适当时，可以获得无缺陷的接头。但焊接参数不当的时候就可能产生一些缺陷。影响焊接质量的一些参数包括：搅拌头尺寸、搅拌头旋转速度、焊接速度、焊接压力、搅拌头压入深度和工件之间的间隙等。\n\n搅拌摩擦焊缝易出现的缺陷主要包括以下几种：\n\n1）孔洞（Void)：是指不包含材料的空间，通常在表面以下，如图30-66所示。\n\n2）未焊透（Lack OfPenetration-LOP）：是指焊缝根部未完全焊合，如图30-66所示。\n\n3）摩擦面缺陷（Faying Surface Defect）：焊缝表面因搅拌头轴肩的摩擦作用而造成的表面不均匀、不连续的缺陷。这类缺陷通常包含氧化物但危害性较轻，对于表面成形要求较高的焊缝可以进行适当的人工表面修整，如图30-66所示。\n\n![](images/38160b4c833ad91c9ad9461e398c57716fdea5979a7ffb70021b038ee5124f5b.jpg)  \n图30-66透和孔洞缺陷宏观图\n\n4）隧道型缺陷（TunnelDefect)：沿焊接方向塑性金属流动未填满焊缝，形成的类似隧道的孔洞，也称为蠕洞缺陷（Worm Hole），如图 30-67所示。\n\n5）接头界面残留（JointLineRemnant-JLR)：接头界面未形成有效的塑性挤压、扩散和连接，形成紧密贴合性的缺陷称为接头界面残留，也称吻接（KissingBond）或弱连接，如图30-68所示。\n\n6）钩缺陷（HookFlaw）：这种缺陷发生在搭接接头和T形接头中，与接头界面残留有关，范围可以从未焊透（LOP）延伸到接头界面残留（JLR）。这种缺陷的存在会降低接头的疲劳和拉伸性能，如图30-69所示。\n\n![](images/1161e4f10215ddb8d60490a4941b226f778697db2072868760d8586eb7a880ca.jpg)  \n图30-67隧道型缺陷横截面图\n\n![](images/0a4dfaf305899c8ec9f9bffb75b396a49d3224c7db842d24a4459138b243c117.jpg)  \n图30-68接头界面残留",
    "summary": "2.搅拌摩擦焊接头形式, 4.搅拌摩擦焊中的缺陷",
    "size": 3610
  },
  {
    "name": "第1卷_第5篇_其他焊接方法-part-128",
    "projectId": "5ET7VaxsU6Y6",
    "fileName": "第1卷_第5篇_其他焊接方法.pdf",
    "content": "舒舒藏书\n\n![](images/84fdd95fc88c3a0a1364befbebf6cd05c9dd5970fb75c408bc8323b42c212635.jpg)  \n图30-69钩缺陷图\n\n搅拌摩擦焊缺陷的检测与补焊：\n\n研究和应用实践表明，相控阵超声波成像技术是检测搅拌摩擦焊接头缺陷最理想的技术。加拿大的 $\\mathrm { R } / \\mathrm { D } \\ \\mathrm { T e c h }$ 公司是世界领先的相控阵超声波检测设备生产商，在搅拌摩擦焊接技术诞生不久，就参与了TWI与美国波音公司合作的航天贮箱搅拌摩擦焊技术研究项目。据 $\\mathrm { R / D } \\ \\mathrm { T e c h }$ 公司研究，用于FSW接头缺陷检测的相控阵超声波检测技术具有直观、快速、准确和实时可视化等突出的优点。\n\nE—LOP G-JLR\n\n相控阵超声波检测能直观反映缺陷的形态和尺寸，有利于工作人员对接头缺陷作出恰当的评价和描述，使得接头缺陷的检测与评定技术易于操控，是搅拌摩擦焊接检测技术的主流方向。通过实时可视化的相控阵超声波检测技术再辅以常规的X射线检测和渗透检测技术，可以解决搅拌摩擦焊接头的无损检测问题。\n\n解决了接头缺陷的检测问题后，还必须解决接头缺陷的修补问题。搅拌摩擦焊作为一种固态焊接方法，接头成形属于塑态连接，其接头缺陷与熔焊缺陷在形成机理、类型和分布特征上存在本质的不同。由于搅拌摩擦焊接头的强度系数非常高，常规的熔焊补焊会显著降低接头的强度，这不仅抵消了FSW接头的优势，也为接头的设计带来困难。所以必须采用高质量的固态补焊工艺才能有效保证高的接头强度系数。摩擦塞焊为此提供了良好的工艺解决方案。\n\n摩擦塞焊是由耗材摩擦焊衍生而来的，其原理如图30-70所示。将缺陷处铣成截锥孔，将修补的焊材做成圆柱体，其前端加工成与截锥孔匹配的形状，在适当的压力作用下高速旋转，摩擦加热至塑性状态时急停，同时施加顶锻力，焊材与母材即连为一体。冷却至室温后用机械加工方法去除多余部分完成修补与熔焊修补工艺相比，其具有高效、补焊接头性能优异、补焊接头残余应力与变形小等突出的工艺优势，是FSW接头理想的缺陷修补工艺。\n\n![](images/6034ab0ec50522e2770e78ba987e265d9673c49e5668e814902395106423ce04.jpg)  \n（5）搅拌摩擦焊应用主要领域  \n图30-70摩擦塞焊原理图\n\n舒舒藏书\n\n1）船舶和海洋工业：快艇、游船等的甲板、侧板、防水隔板、船体外壳、主体结构件、直升机平台、离岸水上观测站、船用冷冻器、帆船枪杆和结构件。2）航天：运载火箭燃料贮箱、发动机承力框架、铝合金容器、航天飞机外贮箱、载人返回仓等。3）航空：飞机蒙皮、衍条、加强件之间连接、框架连接、飞机壁板和地板连接、飞机门预成形结构件、起落架仓盖、外挂燃料箱。4）车辆工业：高速列车、轨道货车、地铁车厢、轻轨电车。5）汽车工业：汽车发动机引擎、汽车底盘支架、汽车轮鼓、车门预成形件、车体框架、升降平台、燃料箱、逃生工具等。6）其他工业：发动机壳体、冰箱冷却板、电器分封装、天然气、液化气贮箱、轻合金容器、家庭装饰、镁合金制品等。",
    "summary": "百思论坛",
    "size": 1360
  },
  {
    "name": "第1卷_第5篇_其他焊接方法-part-129",
    "projectId": "5ET7VaxsU6Y6",
    "fileName": "第1卷_第5篇_其他焊接方法.pdf",
    "content": "# 参考文献\n[1] 中国机械工程学会焊接学会，焊接手册：第1卷［M]．北京：机械工业出版社，1992.  \n[2] 沈世瑶，焊接方法及设备：第三分册［M]：北京：机械工业出版社，1982.  \n[3] 《航空制造工程手册》总编委会，航空制造工程手册：焊接［M］．北京：航空工业出版社，1996.  \n[4] 美国金属学会，金属手册：第六卷一焊接、硬钎焊、软钎焊［M].9thed.北京：机械工业出版社，1994.  \n[5] 刘金合，等，第六届全国焊接学术会议论文选集：第7集［C］．西安：西北工业大学出版社，1990.   \n[6] 宁裴章，才荫先．摩擦焊［M］．北京：机械工业出版社，1983.  \n[7] 李志远，钱乙余，张九海，等，先进连接方法[M]．北京：机械工业出版社，2000.  \n[8] 刘金合，等，连续驱动摩擦焊动态扭矩检测的新方法—VCMM法［J］，西北工业大学学报，1996，14（4）.  \n[9] 刘金合，等，摩擦变形量的“零点浮动检测”\n\n［J］．西北工业大学学报，摩擦焊接论文专辑，1993.[10] 赵亚光，微型计算机在焊接中的应用［M]：西安：西北工业大学出版社，1991.[11] 吴林．第九次全国焊接会议论文集：第1册［C]．哈尔滨：黑龙江人民出版社，1999.[12] 张田仓，郭德伦，等．第九次全国焊接会议论文集：第1册［C]．哈尔滨：黑龙江人民出版社，1999.[13] 刘金合，等．第七届全国焊接学术会议论文集：第六册［C」．哈尔滨：黑龙江人民出版社，1993.[14] 刘金合，等．第六届全国焊接学术会议论文集：第1集［C］．西安：西北工业大学出版社，1990.[15] Liu Jin he，et al: Engineering-oriented VCFFmethod measure technique and mathematical physi-cal model for friction torque [J] .CHINA WELD-ING,1997,16（4）.[16] American Welding Society.Welding Handbook.[M].8th ed.Florida:Amercian Welding Socie-ty，1991.[17] 刘效方，等．第八次全国焊接会议论文集：第2册［C]．北京：机械工业出版社，1997.[18] 刘效方，等，第八次全国焊接会议论文集：第2册［C]．北京：机械工业出版社，1997.[19] 刘家富．整体叶盘机构及制造及工艺［J］．航空科学技术．1998（6)：21-23.[20] 关桥：北京航空工艺研究所建所40 周年论文集［C］．北京：航空航天大学出版社，1996：281-293.[21] 张田仓：线性摩擦焊在整体叶盘制造中的应用[J]．航空制造技术，2004（11)：56-58.[21] 王文新．推重比10一级发动机的材料和工艺分析［J]．航空工艺技术，1996，14（6)：梁春华．简化结构和减轻重量的一项新技术—整体叶盘结构［J］．国际航空，1999，19 (7): 54-55.陈光．一种整体叶盘的加工方法——线性摩擦焊［J]．航空工程与维修，1999，23（8）：14-15.[24] 刘金合，杨思乾，马铁军，孙福.2004 航空航\n\n天焊接论文集焊接国际论坛论文集［C]，北京：机械工业出版社，2004：398-401.  \n[25] 刘佳涛，刘金合，杨思乾，卜文德．Ti6Al4V线性摩擦焊接实验研究［J]：热加工工艺，2007，36(3):23-24.  \n[26] 刘金合，杨思乾，马铁军，孙福，卜文德．第十一次全国焊接会议论文集［C］，哈尔滨：黑龙江地质测绘出版社，2005：1-607-1-609.  \n[27] 马铁军，杨思乾，苏瑾，梁养民，钱虎虓，第十一次全国焊接会议论文集［C］．哈尔滨：黑龙江地质测绘出版社，2005：462-464.  \n[28] 关桥，栾国红．第十一次全国焊接会议论文集[C]．哈尔滨：黑龙江地质测绘出版社，2005:D15-D29.  \n[29] 栾国红，柴鹏，孙成斌，钛合金的搅拌摩擦焊探索［J］．焊接学报，2005，26（11）：81-88.  \n[30] ThomasWM,Staines D G,NorricsIM,et al.Friction Stir Welding Tools and Developments[J]．Welding in the world，2003，47：10-17.  \n[31] Threadgill P L. Friction stir welding-The state ofthe art.Industrial Member Report,1999.  \n[32] Bird C R. The inspection of friction stir welded alu-minum plant. ${ \\mathfrak { s } } ^ { \\mathfrak { d } }$ International FSW Symposium,France，2004.  \n[33] Leonard A J.Flaws in aluminium alloy friction stirwelds.TWI Report，2001.  \n[34] 栾国红，季亚娟，董春林，马翔生.LY12铝合金摩擦塞焊接头组织分析〔J］．焊接学报，2006，27(10)：5-8.  \n[35] 张华，郭力杰，林三宝，吴林，冯吉才．镁合金AZ31搅拌摩擦焊塑性流体流动［J]．焊接学报，2004，25（4)：67-69.  \n[36] 赵衍华，林三宝，吴林.2014铝合金搅拌摩擦焊接过程塑性金属流变可视化［J］．焊接学报，2005，26(6)：73-76.  \n[37] 王大勇，冯吉才.搅拌摩擦焊接三维流动模型[J]．焊接学报，2004，25（4)：46-50.  \n[38] 刘小文，穆耀钊，杨宁宁，鄢君辉.T2-H62搅拌摩擦焊技术[J]，焊接学报，2005，26(9):1-3.  \n[39] 胡太文，刘金合，孙成彬，栾国红.5083铝合金搅拌摩擦焊接研究〔J］，热加工工艺，2006，35(23):34-36.  \n[40] 柯黎明，潘际銮，刑丽，王善林，搅拌针形状对搅拌摩擦焊焊缝截面形貌的影响[J］．焊接学报，2007，28（5）：33-37.\n\n田\n\n# 百思论坛\n\n\n# 舒舒藏书\n\n\n# 第31章变形焊\n\n\n# 作者：杨立军 审者王惜宝\n\n\n# 31.1概述\n变形焊是一种主要在压力的作用下使待焊金属产生塑性变形而实现固态金属键合的焊接方法。通过塑性变形挤出连接界面上的氧化膜等杂质，使纯洁金属原子紧密接触，形成原子键合力，达到晶间结合。\n\n变形焊的加压过程也称为挤压，有的挤压一次即可产生足够的塑性变形量完成焊接，有的需要挤压多次才能完成焊接。\n\n变形焊通常在室温或 $1 0 0 \\sim 3 5 0 \\mathrm { ^ c }$ 条件下的大气、惰性气体或超高真空中进行。室温下进行的变形焊称为冷压焊；在高于室温 $1 0 0 \\sim 3 0 0 \\mathrm { ^ c }$ 的条件下进行的加热的变形焊称为热压焊；在超高真空中进行的变形焊称为超高真空变形焊，此类焊接若在室温下焊接，又可称为超高真空冷压焊。\n\n# 31.1.1变形焊的实质\n变形焊过程不会引起接头急剧升温，一般不会产生热焊接头常见的再结晶、软化区、热影响区和脆性中间相。\n\n对结合界面的分析表明：变形焊的结合界面呈现复杂的犬牙交错的空间形貌，结合界面的总面积远比焊件的几何截面大。同时，在变形焊塑性变形过程中，接头因形变硬化而使接头强化。因此，在正常情况下，接头强度不会低于母材，异种金属焊接时，不低于较软金属的强度。\n\n变形焊过程中，因顶锻压力产生定向塑性变形流动，邻近界面的母材金属晶粒不断被横向拉长和挤压碎化，出现亚晶而细化，形成接近超塑性状态的超细晶粒，两种金属因变形而产生的超细晶体不断接近、相互咬合和挤紧，当达到原子引力的距离时，它们间的表面原子就形成了键合力。两种金属晶粒的结合机制与同种金属内晶粒间的键合性质是相同的。咬合的细晶大大增加了两侧金属形成键合的晶界面积，使得变形焊接头表现出很高的强度。变形焊过程中咬合的金属细晶粒晶间结合机制，使得无扩散行为的不相溶金属间通过晶界的结合能够产生良好的焊接性。\n\n目前，对于变形焊的微观结合机理中是否存在扩散行为尚有不同看法。最近有研究表明[1,2,12]：原子扩散并不是一切焊接过程中的必然行为，没有热作用的变形焊过程，不存在原子的相互扩散行为；具有热行为的热压焊接头存在与金属学规律相应的原子相互扩散行为。对于可以互溶的和生成化合物的金属组配，变形焊界面处存在浅层扩散，实现冶金结合；而液固态下几乎不互溶的金属组配，能够牢固结合在一起的主要原因是界面处的机械结合力和金属键合力，而不是冶金结合。",
    "summary": "31.1.1变形焊的实质, 31.1概述, 百思论坛, 参考文献, 第31章变形焊, 舒舒藏书, 作者：杨立军 审者王惜宝",
    "size": 3737
  },
  {
    "name": "第1卷_第5篇_其他焊接方法-part-130",
    "projectId": "5ET7VaxsU6Y6",
    "fileName": "第1卷_第5篇_其他焊接方法.pdf",
    "content": "# 31.1.2变形焊接头形式\n常用变形焊的接头形式有搭接和对接两种，见图31-1和图31-2。\n\n搭接焊时，将焊件搭放好后，用钢制的压头对焊件加压，当压头压入必要深度后，即完成焊接。采用柱状压头形成焊点，称为点焊；滚轮式压头则能形成长焊缝，称为滚压焊。搭接主要用于板材、带材、箔材的连接，包括异种金属间的焊接。\n\n对接焊时，将焊件分别夹紧在左右钳口中，并留出一定的伸出长度，施加足够的顶锻力，使伸出部分产生径向塑性变形，将被焊界面上的氧化膜等杂质挤出，形成飞边，并在压力下，使紧密接触的纯洁金属形成键合，完成焊接工作。\n\n一些具有脆性氧化膜的金属，通过径向塑件变形，很容易把氧化膜挤出界面，对接时重复挤压次数少，如铝只需1\\~2次。对于那些具有韧性氧化膜的金属，则需要的挤压次数多，如铜需重复挤压3\\~4次。\n\n![](images/92a8bf9876dbd8cb173d71d2ee3d002aaa83ce045b5d7d723aaa388dcee6b5fb.jpg)  \n图31-1搭接变形焊简图a）带轴间式b）带预压套环式\n\n1、2—焊件3-压头4-预压套环5-焊缝$\\delta _ { 1 }$ 、 $\\delta _ { 2 }$ 一两焊件各自厚度 ${ \\cal F } _ { 1 }$ 一预压力 $F _ { 2 }$ 一焊接压力\n\n但是，在超高真空中，经过去除氧化膜的界面，由于没有氧化膜再生，所需键合的变形挤压量只有大气中的 $6 \\%$ ，这个微小挤压量的作用，仅仅是为了克服界面的不平度，这就摆脱了金属氧化膜性质对挤压次数的影响，使各种塑性金属的冷压焊接性趋向一致。可以说，超高真空冷压焊是一种变形量最小的压焊方法。\n\n对接变形焊主要用来焊接线材、棒材和管材。\n\n# 31.1.3变形焊的特点及应用\n变形焊由于无高温、不需填料，设备简单，主要焊接参数由模具尺寸确定，故易于操作和实现自动化；焊接质量稳定、生产率高、成本低；\n\n![](images/8fa8523280943f486837e8c4d096d8655d6a03b266abb16f75f64839dd93678b.jpg)  \n图31-2对接变形焊简图a）顶锻前b）顶锻后（切除飞边）\n\n1、2—焊件3一钳口4—动夹具5一固定夹具不使用焊剂，接头不会引起腐蚀，焊接时接头不产生明显温升变化，特别适于异种金属对温度比较敏感的材料和产品的焊接。\n\n由于上述特点，变形焊已成为电气行业、铝制品业和将来的太空焊接领域中最重要的焊接方法之一。\n\n压力是变形焊的变形前提，变形量是实现两界面键合的重要条件，塑性变形的作用是： $\\textcircled{1}$ 破碎氧化膜； $\\textcircled{2}$ 定向流动的塑性变形使氧化膜和杂质挤出界面； $\\textcircled{3}$ 克服界面上的不平度，使两个界面上的金属原子紧密接触，形成键合力。不同界面状态所需最小变形量不同：在大气和室温条件下的变形焊，其最小变形量相对均在 $60 \\%$ （变形程度）以上。\n\n在纯氩气氛和室温下的变形焊，其最小变形量可在 $20 \\%$ （变形程度）以下。在超高真空条件下的变形焊，其最小变形量可在 $5 \\%$ 以下。若界面加工成界面不平度 $\\leqslant$ 其原子直径，则最小变形量为该金属材料的弹性变形量。如果在大气中界面存有油污，则多大的变形量也无法实现焊合。同样在大气和室温条件下，不同材质的变形焊所需最小变形量与各金属表面氧化膜性质直接相关。脆而硬的氧化膜所需最小变形量则小（如铝），软而韧的氧化膜所需最小变形量则大(如铜)。因此，在大气中进行的变形焊时，不同金属的焊接性差异较大。但是，在惰性气体或超高真空中进行界面清理的各金属的变形焊则没有焊接性的差异，这是因为氧化膜的性质的影响因素已不存在。\n\n待焊界面粗糙度主要对精密真空变形焊起作用。显然，界面粗糙度越小，则所需的最小变形量越小：此时所需的变形量只需克服表面粗糙度即可。\n\n提高变形焊的环境温度可以减小所需的最小变形量（同时也减小变形压力），这对半导体元件生产中的变形焊十分重要。\n\n由于变形焊是一种固态键合的形式，焊接温度低，排除了冶金因素的制约，凡具有延性的金属如Cu、Al、 $\\mathrm { A g }$ 、Ni、Fe、 $Z _ { \\mathrm { { n } } }$ 、Cd、Ti、Sn、Pb及其合金均可以焊接，它们之间的相互组合，包括液相、固相不相溶的金属间的组合，也可以进行变形焊。\n\n# 31.2冷压焊\n室温下进行的变形焊称为冷压焊，是变形焊应用的主要形式。在数十种焊接方法中，室温下冷压焊的焊接温度是最低的。试验证明：冷压焊过程中可行的变形速度不会引起接头的升温，也不存在界面原子的相对扩散[1]。因此，冷压焊不会产生热焊接头常见的软化区、热影响区和脆性中间相，特别适于异种金属和焊接中怕升温的材料和产品的焊接。\n\n经过焊接后严重变形的冷压焊接头，其结合界面均呈现复杂的峰谷和犬牙交错的空间形貌，见图 $3 1 - 3 ^ { [ 3 ] }$ 。图31-3a是铝铜对接冷压焊接头的侧向界面线形态照片，具有犬牙交错的特征；图31-3b是铝镉对接冷压焊接头的正向界面的空间形态照片，具有峰谷沟壑叠加的特征。表明其结合界面面积比简单的几何截面大，同时，由于冷压焊过程中的形变硬化而使接头强化。因此，在正常情况下，同种金属的冷压焊接头强度不低于母材；异种金属的冷压焊接头强度不低于较软金属的强度。由于结合界面大，又无中间相，所以接头的导电性、抗腐蚀性能优良。\n\n![](images/bf032c9d28987a5c482e69e6a8311dcc0e300e422a4e68d7be3fe069bc6a5cda.jpg)  \n图31-3对接冷压焊接头界面特征a）7500×b）50×\n\n冷压焊的搭接厚度或对接断面尺寸受焊机吨位的限制而不能过大；工件硬度受模具材质的限制而不能过高。因此，室温下的冷压焊主要适用于硬度不高、延性好的金属薄板、线材、棒材和管材的连接。\n\n# 31.2.1保证冷压焊质量的三要素\n室温下不加热、不加焊剂的冷压焊质量主要取决于： $\\textcircled{1}$ 待焊件的表面状态（特别是清洁程度）； $\\textcircled{2}$ 焊接部位的塑性变形； $\\textcircled{3}$ 焊接压力。\n\n# 1.待焊件表面状态\n冷压焊工艺要求焊件待焊界面有良好的表面状态[13]，包括表面清洁度和表面粗糙度，其中表面清洁度更为重要。\n\n# （1）待焊表面的清洁度\n油膜、水膜及其他有机杂质是冷压焊的“天敌”。在挤压过程中，它们会延展成微小的薄膜，不论工件产生多大的塑性变形都无法将其彻底挤出界面，甚至在极潮湿的环境中，冷压焊发生焊不上的现象。因此，必须在焊前清除。有机物的清除通常采用化学溶剂清洗或超声波净化等方法。\n\n金属氧化膜的存在会影响冷压焊的质量。氧化膜的脆性对冷压焊需要的塑性变形影响很大。如铝的表面氧化膜脆性大、硬度高，会增加界面间的摩擦因数，将其挤出界面所需的变形量不大，铝相对的塑性变形量大于 $65 \\%$ 即可挤出。对接冷压焊，只挤压1\\~2次即可。但是对脆性小、韧性大的氧化膜，如氧化铜，就需要挤压3\\~4次方能焊好。除了厚度不大、属于脆性的氧化膜（如铝工件表面的 $\\mathbf { A l } _ { 2 } \\mathbf { O } _ { 3 }$ ）在塑性变形量大于 $65 \\%$ 的条件下允许不作清理即可施焊外，都应在焊前进行清理。清理方法虽然可以采用化学溶剂或超声波方法，但效果最好、效率最高的钢丝刷或钢丝轮清理最常用[14]。钢丝轮（丝径为$\\mathbf { 0 . 2 \\sim 0 . 3 m m }$ ，材质最好是不锈钢）的旋转线速度以 $1 0 0 0 \\mathrm { m / m i n }$ 为宜。 22\n\n为保证获得稳定、优质的焊缝，清理后的表面不允许遗留残渣或氧化膜粉屑。例如用钢丝轮清理时，通常要辅加负压吸取装置，以去除氧化膜尘屑。清理后的表面也不准用手摸和再污染。工件一经清理，应尽快施焊。\n\n# （2）待焊表面的粗糙度\n一般来说，冷压焊对工件待焊表面的粗糙度没有很高的要求，经过轧制、剪切或车削的表面都可用于冷压焊。带有微小沟槽不平的待焊表面，在挤压过程中有利于整个界面切向位移，对焊接过程是有利的。但是，当焊接塑性变形量小于 $20 \\%$ 和精密真空压焊时，就要求待焊表面有较低的粗糙度。",
    "summary": "（1）待焊表面的清洁度, （2）待焊表面的粗糙度, 1.待焊件表面状态, 31.1.2变形焊接头形式, 31.1.3变形焊的特点及应用, 31.2.1保证冷压焊质量的三要素, 31.2冷压焊",
    "size": 3541
  },
  {
    "name": "第1卷_第5篇_其他焊接方法-part-131",
    "projectId": "5ET7VaxsU6Y6",
    "fileName": "第1卷_第5篇_其他焊接方法.pdf",
    "content": "# 2.塑性变形程度\n实现冷压焊所需的最小塑性变形量称为“变形程度”，它是判断材料焊接性和控制焊接质量的关键参数。其作用是： $\\textcircled{1}$ 以较大的变形量来破坏氧化膜； $\\textcircled{2}$ 使氧化膜和杂质排挤出接合界面； $\\textcircled{3}$ 克服界面上的不平度，使两个界面上的原子能紧密接触，形成晶间结合。\n\n最小塑性变形量对于不同金属是不一样的。例如纯铝的变形程度最小，说明其冷压焊接性最好，钛次之。实际焊接的变形量要大于该金属的标称“变形程度”值，但不宜过大。过大的变形量会增加冷作硬化现象，使韧性下降。例如对铝及多数铝合金搭接时压缩率多控制在 $65 \\%$ \\~$70 \\%$ 范围内。\n\n根据冷压焊接头形式的不同，表示变形程度的方法也不一样。\n\n搭接冷压焊的塑性变形程度用压缩率（ ${ \\bf \\Pi } ( \\varepsilon )$ 表示。它是焊件被压缩的厚度与总厚度的百分比，即\n\n$$\n\\varepsilon \\ = \\ \\frac { ( \\ h _ { 1 } \\ + \\ h _ { 2 } ) \\ - \\ h } { \\ h _ { 1 } \\ + \\ h _ { 2 } } \\times 1 0 0 \\%\n$$\n\n式中 $\\pmb { h } _ { 1 }$ 、 $\\hslash _ { 2 }$ 一搭接工件各自的厚度；\n\n$\\pmb { h }$ —压缩后的剩余厚度。\n\n各种材料的最小压缩率见表31-1。表中的压缩率是在材质相同、厚度相等、冷压点焊条件下得到的。生产中为保证满意的焊合率，并考虑到各种误差的存在，选用的压缩率往往比表中数据大 $5 \\% \\sim 1 5 \\%$\n\n对接冷压焊的塑性变形程度用总压缩量（L）表示，它等于工件伸出长度与顶锻次数的乘积，即\n\n$$\nL = n ( l _ { 1 } + l _ { 2 } )\n$$\n\n式中 $\\iota ,$ 一固定钳口一侧工件的每次挤压伸出长度；\n\n$\\boldsymbol { \\mathscr { l } } _ { 2 }$ 活动钳口一侧工件的每次挤压伸出\n\n$\\pmb { n }$ 挤压次数。\n\n表31-1各种材料搭接点焊的最小压缩率  \n\n<table><tr><td rowspan=1 colspan=1>材料名称</td><td rowspan=1 colspan=1>压缩率（%）</td><td rowspan=1 colspan=1>材料名称</td><td rowspan=1 colspan=1>压缩率（%）</td></tr><tr><td rowspan=1 colspan=1>纯铝</td><td rowspan=1 colspan=1>60</td><td rowspan=1 colspan=1>铜</td><td rowspan=1 colspan=1>86</td></tr><tr><td rowspan=1 colspan=1>工业纯铝</td><td rowspan=1 colspan=1>63</td><td rowspan=1 colspan=1>铝与钛</td><td rowspan=1 colspan=1>88</td></tr><tr><td rowspan=1 colspan=1>w(Mg)=2%的铝合金</td><td rowspan=1 colspan=1>70</td><td rowspan=1 colspan=1>锡</td><td rowspan=1 colspan=1>88</td></tr><tr><td rowspan=1 colspan=1>钛</td><td rowspan=1 colspan=1>75</td><td rowspan=1 colspan=1>镍</td><td rowspan=1 colspan=1>89</td></tr><tr><td rowspan=1 colspan=1>硬铝</td><td rowspan=1 colspan=1>80</td><td rowspan=1 colspan=1>铁</td><td rowspan=1 colspan=1>92</td></tr><tr><td rowspan=1 colspan=1>铅</td><td rowspan=1 colspan=1>84</td><td rowspan=1 colspan=1>锌</td><td rowspan=1 colspan=1>92</td></tr><tr><td rowspan=1 colspan=1>镉</td><td rowspan=1 colspan=1>84</td><td rowspan=1 colspan=1>银</td><td rowspan=1 colspan=1>94</td></tr><tr><td rowspan=1 colspan=1>铜与铝</td><td rowspan=1 colspan=1>84</td><td rowspan=1 colspan=1>铁与镍</td><td rowspan=1 colspan=1>94</td></tr><tr><td rowspan=1 colspan=1>铜与铅</td><td rowspan=1 colspan=1>85</td><td rowspan=1 colspan=1>锌合金</td><td rowspan=1 colspan=1>95</td></tr><tr><td rowspan=1 colspan=1>铜与银</td><td rowspan=1 colspan=1>85</td><td rowspan=1 colspan=1></td><td rowspan=1 colspan=1></td></tr></table>\n\n足够的总压缩量是保证获得合格接头的关键因素。对于延性好、变形硬化不强烈的金属，工件的伸出长度通常小于或等于其直径或厚度，可--次挤压焊成。对于硬度较大、形变硬化较强的金属，其伸出长度通常等于或大于工件的直径或厚度，需要多次挤压才能焊成。对于大多数材料，挤压次数一般不大于3次。\n\n几种材料的对接冷压焊最小总压缩量见表31-2。\n\n表31-2几种材料的对接冷压焊最小总压缩量  \n\n<table><tr><td rowspan=2 colspan=1>材料名称</td><td rowspan=1 colspan=2>每一工件的最小总压缩量</td><td rowspan=2 colspan=1>顶锻次数</td></tr><tr><td rowspan=1 colspan=1>圆形件(直径d）</td><td rowspan=1 colspan=1>矩形件（厚度h）</td></tr><tr><td rowspan=1 colspan=1>铝与铝</td><td rowspan=1 colspan=1>(1.6~2.0)d</td><td rowspan=1 colspan=1>(1.6~2.0)h</td><td rowspan=1 colspan=1>2</td></tr><tr><td rowspan=1 colspan=1>铝与铜</td><td rowspan=1 colspan=1>铝(1~3)d铜(3~4)d</td><td rowspan=1 colspan=1>铝(2~3)h铜(2~3)h</td><td rowspan=1 colspan=1>3</td></tr><tr><td rowspan=1 colspan=1>铜与铜</td><td rowspan=1 colspan=1>(3~4)d</td><td rowspan=1 colspan=1>(3~4)h</td><td rowspan=1 colspan=1>3   公</td></tr><tr><td rowspan=1 colspan=1>铝与银</td><td rowspan=1 colspan=1>铝(2~3)d银(3~4)d</td><td rowspan=1 colspan=1>铝(2~3)h银(3~4)h</td><td rowspan=1 colspan=1>3~4</td></tr><tr><td rowspan=1 colspan=1>铜与镍</td><td rowspan=1 colspan=1>铜(3~4)d镍(3~4)d</td><td rowspan=1 colspan=1>铜(3~4)h镍(3~4)h</td><td rowspan=1 colspan=1>3~4</td></tr></table>\n\n为减少挤压次数，希望伸出长度尽可能大\n\n些。但伸出长度过大，顶锻挤压时会使工件弯曲，导致焊接过程失败。直径d（或厚度 $\\pmb { h } _ { 1 }$ ）越小的工件被顶弯的倾向性越大。同种材料相焊时，通常取伸出长度为（0.8\\~1.3）d或（0.8\\~1.3） $\\pmb { h } _ { 1 }$ 。断面小的工件取下限，大者取上限。异种材料相焊时，各自的伸出长度以弹性模量 $\\pmb { { \\cal E } }$ 值之比选取，较软工件的伸出长度相应减小。",
    "summary": "2.塑性变形程度",
    "size": 3864
  },
  {
    "name": "第1卷_第5篇_其他焊接方法-part-132",
    "projectId": "5ET7VaxsU6Y6",
    "fileName": "第1卷_第5篇_其他焊接方法.pdf",
    "content": "# 3.焊接所需压力\n压力是冷压焊过程中唯一的外加能量的来源，通过模具传递到待焊部位，使被焊金属产生塑性变形。焊接所需总压力既与被焊材料的强度以及工件横截面积有关，也与模具的结构尺寸有关。理论计算焊接所需压力的公式是：\n\n$$\n{ \\cal F } = p S\n$$\n\n式中 ${ \\pmb F }$ —焊接所需压力（N）；$\\pmb { p }$ —单位压力（ $\\mathbf { M P a } )$ ；S—焊件的横截面积（ $\\mathbf { m } \\mathbf { m } ^ { 2 }$ )，对于对接冷压焊， $s$ 是指工件的断面积；对于搭接冷压焊， $s$ 是指压头的端面积。\n\n冷压焊过程中，由于塑性变形产生硬化和模具对金属的拘束力，都会使单位压力增加，甚至远大于理论计算的压力值。对接冷压焊在挤压过程中，焊件随变形的进行而被镦粗，使工件的名义断面积不断增大。综合结果，初始顶锻力较小，末期顶锻力增大，焊接末期所需的压力比焊接初始时的压力要大得多。因此，实际施焊时的压力需通过试验获得。只要能使焊件塑性变形顺利进行，最后能切掉飞边即可。但不能过大，过大则会撞碎模具的刃口。\n\n几种金属单位面积冷压焊所需压力见表31-3。\n\n（单位：MPa)\n\n表31-3几种金属单位面积冷压焊所需压力  \n\n<table><tr><td rowspan=1 colspan=1>材料名称</td><td rowspan=1 colspan=1>搭接焊</td><td rowspan=1 colspan=1>对接焊</td></tr><tr><td rowspan=1 colspan=1>铝与铝</td><td rowspan=1 colspan=1>750~1000</td><td rowspan=1 colspan=1>1800~2000</td></tr><tr><td rowspan=1 colspan=1>铝与铜</td><td rowspan=1 colspan=1>1500~2000</td><td rowspan=1 colspan=1>&gt;2000</td></tr><tr><td rowspan=1 colspan=1>铜与铜</td><td rowspan=1 colspan=1>2000~2500</td><td rowspan=1 colspan=1>2500</td></tr><tr><td rowspan=1 colspan=1>铜与镍</td><td rowspan=1 colspan=1>2000~2500</td><td rowspan=1 colspan=1>2500</td></tr><tr><td rowspan=1 colspan=1>HLJ型铝合金</td><td rowspan=1 colspan=1>1500~2000</td><td rowspan=1 colspan=1>&gt;2000</td></tr></table>\n\n# 百思论坛\n表31-4各种冷压焊机吨位与可焊断面积  \n\n<table><tr><td rowspan=\"2\">施压设备</td><td rowspan=\"2\">压力 /</td><td colspan=\"3\">可焊断面积/mm²</td><td rowspan=\"2\">设备参考 重量/kg</td><td rowspan=\"2\">设备参考尺寸 /mm</td><td rowspan=\"2\">备注</td></tr><tr><td>铝</td><td>铝与铜</td><td>铜</td></tr><tr><td>携带式手焊钳</td><td>(1）</td><td>0.5~20</td><td>0.5~10</td><td>0.5~10</td><td>1.4~2.5</td><td>全长310</td><td rowspan=\"3\">LTY型 仿苏Ic-7</td></tr><tr><td>台式对焊手钳</td><td>(1~3)</td><td>0.5~30</td><td>0.5~20</td><td>0.5~20</td><td>4.6~8</td><td>全长320</td></tr><tr><td>小车式对焊手钳</td><td>(1~5)</td><td>3~35</td><td>3~30</td><td>3~20</td><td>170</td><td>1500×7500 ×750</td></tr><tr><td rowspan=\"2\">气动对接焊</td><td>5</td><td>2.0~200</td><td>2.0~20</td><td>2.0~20</td><td>62</td><td>500×300×300</td><td rowspan=\"2\">自动重 复顶锻</td></tr><tr><td>0.8</td><td>0.5~7</td><td>0.5~4</td><td>0.5~4</td><td>35</td><td>400×300×300</td></tr><tr><td rowspan=\"4\">油压对接焊机</td><td>20</td><td>20~200</td><td>20~120</td><td>20~120</td><td>700</td><td>1000 ×900×1400</td><td rowspan=\"4\">QL型 自动重 复顶锻</td></tr><tr><td>40</td><td>20~400</td><td>20~250</td><td>20~250</td><td>1500</td><td>1500×1000×1200</td></tr><tr><td>80</td><td>50~800</td><td>50~600</td><td>50~600</td><td>2700</td><td>1500 ×1300×1700</td></tr><tr><td>120</td><td>100~1500</td><td>100~1000</td><td>100~1000</td><td>2700</td><td>1650×1350×1700</td></tr><tr><td>携带式搭接手焊钳</td><td>(0.8)</td><td></td><td>厚度1mm以下</td><td></td><td>1.0~2</td><td>全长200×350</td><td></td></tr><tr><td>气动搭接焊机</td><td>50</td><td></td><td>厚度3.5mm以下</td><td></td><td>250</td><td>680×400 ×1400</td><td></td></tr><tr><td>油压搭接焊机</td><td>40</td><td></td><td>厚度3mm以下</td><td></td><td>200</td><td>1500×800×1000</td><td></td></tr></table>\n\n注：括号内的压力值为计算值。\n\n冷压焊模具的结构尺寸对压力的影响很大，这对冷压焊机的设计者是至关重要的；但是对使用者来说，只要压焊设备定型生产，其模具结构尺寸也就定型，可根据焊机的技术参数选取所需压力。表31-4给出各类冷压焊机（钳）的吨位、可焊断面及其他技术参数。\n\n在冷压焊生产中，由于形成冷压焊接头所必需的变形程度是由模具确定的，只要压力充分，工件表面清洁，焊接质量就可以保证，而与操作人员的技巧无大关系。\n\n生产中的质量检查主要采取抽查的办法。对于搭接冷压焊接头要做抗剥离试验。质量合格的接头的被撕裂部位应在紧邻焊缝的母材上。对于对接冷压焊接头，因其接头对弯曲最敏感，只做抗弯试验就能鉴别其焊接质量，即将接头夹在台虎钳上，焊缝在钳口上侧 $1 \\sim 2 \\mathsf { m m }$ ，首先弯曲$9 0 ^ { \\circ }$ 角，再反向弯曲 $1 8 0 ^ { \\circ }$ 角，接头不在焊合界面上开裂，质量就算合格。\n\n# 31.2.2冷压焊模具及冷压焊设备\n冷压焊是通过模具对工件加压，使待焊部分产生塑性变形完成的。模具的结构和尺寸决定了接头的尺寸和质量。因此，模具的合理设计和加工是至关重要的。\n\n根据压出的凹槽形状，搭接冷压焊分为搭接点焊和缝焊两类。按照加压方式，焊缝又分为滚焊及套焊等形式。搭接点焊模具为压头，滚焊模具为压轮，对接冷压焊模具为钳口。",
    "summary": "3.焊接所需压力, 31.2.2冷压焊模具及冷压焊设备, 百思论坛",
    "size": 3534
  },
  {
    "name": "第1卷_第5篇_其他焊接方法-part-133",
    "projectId": "5ET7VaxsU6Y6",
    "fileName": "第1卷_第5篇_其他焊接方法.pdf",
    "content": "# 1．搭接点焊压头\n点焊压头的形式较多。根据要求，压头（或焊点）可为圆形（实心或空心）、矩形、菱形或环形等，见图31-4。\n\n按压头数目分，可分为单点点焊和多点点焊，单点焊又分为双面点焊和单面点焊。压头尺寸根据工件厚度（ $\\pmb { h } _ { 1 }$ ）确定。圆形压头直径（d）和矩形压头的宽度（b）不能过大，也不能过小。过大时，变形阻力增大，在焊点中心将产生焊接裂纹，并将引起焊点四周金属较大延展变形；过小时，将因局部切应力过大而切割母材。典型的压头尺寸为 $\\begin{array} { l l l } { d = } & { ( 1 . 0 ~ \\sim ~ 1 . 5 ) } \\end{array}$ $\\pmb { h } _ { 1 }$ 或 $\\pmb { b } =$ (1.0\\~1.5) $\\boldsymbol { h } _ { \\scriptscriptstyle 1 }$ ；矩形压头的长边取（5\\~6） $^ { b }$ ；\n\n![](images/fdbafd2011de4bd0b53b55ca304cb17960653bad2e7c5e9f711b3f6b07977e65.jpg)  \n图31-4搭接点焊压头形式a）压头b）焊点\n\n不等厚件点焊时，压头尺寸以薄件厚度（ $( h _ { 1 }$ ）确定： $d = 2 h _ { \\scriptscriptstyle 1 }$ 或 $b = 2 h _ { \\scriptscriptstyle 1 }$ 。压头的几何尺寸见图31-5和表31-5。\n\n![](images/fce2dd831be9abf841a226388c4096f22ea9bc4dc622dd3b4d2bfe1000bbc714.jpg)  \n图31-5搭接点焊压头几何尺寸 表31-5点焊压头几何尺寸\n\n（单位：mm）  \n\n<table><tr><td rowspan=2 colspan=1>型号</td><td rowspan=2 colspan=1>D</td><td rowspan=2 colspan=1>D</td><td rowspan=2 colspan=1>L</td><td rowspan=2 colspan=1>α/（）</td><td rowspan=1 colspan=2>L</td><td rowspan=1 colspan=2>d</td></tr><tr><td rowspan=1 colspan=1>A1</td><td rowspan=1 colspan=1>Cu</td><td rowspan=1 colspan=1>Al</td><td rowspan=1 colspan=1>Cu</td></tr><tr><td rowspan=1 colspan=1>1</td><td rowspan=1 colspan=1>13</td><td rowspan=1 colspan=1>10</td><td rowspan=1 colspan=1>8</td><td rowspan=1 colspan=1>7</td><td rowspan=1 colspan=1>30</td><td rowspan=1 colspan=1>55</td><td rowspan=1 colspan=1>7</td><td rowspan=1 colspan=1>8</td></tr><tr><td rowspan=1 colspan=1>2</td><td rowspan=1 colspan=1>13</td><td rowspan=1 colspan=1>10</td><td rowspan=1 colspan=1>12</td><td rowspan=1 colspan=1>7</td><td rowspan=1 colspan=1>30</td><td rowspan=1 colspan=1>55</td><td rowspan=1 colspan=1>9</td><td rowspan=1 colspan=1>10</td></tr><tr><td rowspan=1 colspan=1>3</td><td rowspan=1 colspan=1>18</td><td rowspan=1 colspan=1>15</td><td rowspan=1 colspan=1>16</td><td rowspan=1 colspan=1>7</td><td rowspan=1 colspan=1>30</td><td rowspan=1 colspan=1>55</td><td rowspan=1 colspan=1>12</td><td rowspan=1 colspan=1>13</td></tr></table>\n\n冷压点焊时，压缩率由压头压入深度来控制。通常的办法是设计带轴肩的压头（图31-2a)，从压头端头至轴肩的长度即为压人深度，以此控制准确的压缩率，同时起防止工件翘起的作用。另一种方式是在轴肩外围加设套环装置（图31-2b)，套环采用弹簧或橡胶圈对工件施加预压力，该预压力控制在 $2 0 \\sim 4 0  { \\mathrm { M P a } }$ 。\n\n压头工作面的周缘应加工成 $R = 0 . 5 \\mathrm { m m }$ 的圆形导角，完全直角的周缘将切割被焊金属。\n\n# 2.缝焊模具\n冷压焊可以焊接直长缝或环状焊缝，气密性可达到很高的要求，而不出现熔化焊常见的气孔、未焊透等缺陷。具体形式有冷滚压焊、冷套压焊和冷挤压焊，见图31-6。\n\n![](images/f6dee8478d3c09b45168d76a19d42ff0a95b84b2ee99157f214ac7999c96cbff.jpg)  \n图31-6冷压缝焊示意图\n\na）冷滚压焊b）冷套压焊c）冷挤压焊\n\n# （1）冷滚压焊压轮\n冷滚压焊时，使被焊搭接件在一对滚动的压轮间通过，并同时向工件加压，即形成一条密闭性焊缝。滚压焊的压轮是关键部件，它的结构和尺寸将决定焊机功率、焊接所需压力、焊接质量和焊接能否进行。\n\n1）压轮直径。它对焊接压力的影响很大（见图31-7）。由图31-7可见，压轮直径 $\\pmb { D }$ 越大，所需的焊接压力急剧增大。从减小焊接压力考虑， $\\pmb { D }$ 应越小越好。同时压轮直径大小还是决定工件能否自然人机、使滚焊得以进行的重要因素。工件能够自然人机的条件是： $D \\geqslant 1 7 5 H , H$ $\\mathbf { \\Phi } = \\ h _ { 1 } \\ - \\ h _ { 2 }$ 。因此，选用压轮直径时，首先应满足这个条件，在此前提下尽可能选用小的直径。\n\n![](images/c23528cb0b5dcd6f63d035516c838c947bc1d54c6561b4f3e8116076d8a3a38f.jpg)  \n图31-7压轮直径与单位焊接压力的关系条件：屈服点 $\\sigma _ { \\mathrm { { s } } } = 5 0 \\mathrm { { M P a } }$ $\\varepsilon = 7 0 \\%$ $\\pmb { H } = 1 , 8 \\mathbf { m m }$ 摩擦因数 $\\pmb { \\mu } = \\mathbf { 0 } , 2 5$\n\n确定压轮直径时，不但要考虑设备能够提供的最大输出焊接压力，还要考虑工件总厚度 $\\scriptstyle { H _ { \\circ } }$ 当焊机功率确定之后（即最大输出焊接压力确定），工件总厚度越小，选用的压轮直径可相应减小，见图31-8。\n\n2）压轮工作凸台宽度 $\\pmb { B }$ 和高度 $H _ { 1 }$ 。压轮工作凸台的宽和高的作用与冷压点焊的压头相似。工作凸台两侧也设有轮肩，起控制压缩率和防止工件边缘翘起的作用。\n\n合理的凸台宽度按下式确定：\n\n$$\n\\frac { 1 } { 2 } h < B < 1 , 2 5 H\n$$\n\n合理的凸台高度为\n\n$$\nH _ { \\mathrm { t } } ~ = ~ \\frac { \\mathrm { \\bf ~ 1 } } { 2 } ( \\varepsilon H + C )\n$$\n\n式中，系数 $c$ 为主轴间弹性偏差量，通常 $C =$ $0 . \\mathrm { ~ 1 ~ } { \\sim } 0 . 2 \\mathrm { m m }$ 。\n\n![](images/321896a294f814999c918d25230402dd153121b210d9b05b99dd02c52ebe0c23.jpg)  \n图31-8工件总厚度、压轮直径与单位焊接压力的关系条件：屈服点 $\\sigma _ { \\mathrm { { s } } } = 5 0 \\mathrm { { M P a } }$ $\\varepsilon = 7 0 \\%$ 摩擦因数 $\\mu = 0 , 2 5$",
    "summary": "（1）冷滚压焊压轮, 1．搭接点焊压头, 2.缝焊模具",
    "size": 3808
  },
  {
    "name": "第1卷_第5篇_其他焊接方法-part-134",
    "projectId": "5ET7VaxsU6Y6",
    "fileName": "第1卷_第5篇_其他焊接方法.pdf",
