Repository: LunaReborn/Welding-6m-Extractor

# 焊接文档 6M 专有词汇抽取工具

用于从焊接相关文档中抽取“人、机、料、法、环、测”六类专有词汇，并导出 JSON 和 Excel。

## 目录结构

```text
project/
  cli.py
  engine/
    document_loader.py
    chunker.py
    llm_client.py
    extractor_6m.py
    normalizer.py
    validator.py
    exporter.py
  prompts/
    welding_6m_extract.txt
    welding_6m_review.txt
  outputs/
  data/
```

## 安装

```bash
pip install -r requirements.txt
```

## 使用 Ollama

先启动 Ollama，并拉取模型：

```bash
ollama serve
ollama pull qwen2.5:7b
```

运行：

```bash
python cli.py --file data/氩弧焊标准作业指导书.docx --extractor ollama --model qwen2.5:7b --output outputs
```

启用二阶段复核：

```bash
python cli.py --file data/氩弧焊标准作业指导书.docx --extractor ollama --review --output outputs
```

File: data/hanjie_data/1.txt (part 54 of 68)
[
    "content": "# （2）冷套压焊及冷挤压焊模具\n冷套压焊和冷挤压焊都是生产密闭性小型容器的高效方法。\n\n1）套压焊模具。如图31-6b所示，按帽形工件的尺寸（圆形或矩形）设计相应尺寸的上模与下模。下模由模座承托，上模与压力机上夹头相连接，作为活动模。二者的工作凸台设计与冷滚压焊压轮的工作凸台相当，同样也设置了轴肩。套压焊的模具体积和重量较大，由于所焊面积大，所需压力比滚焊要大得多。因此，只适于小件的封焊。\n\n2）挤压焊模具。如图31-6c所示，按内外帽形工件的形状尺寸设置相应的凹模（固定模）、凸模（动模)。凸模与压力机的上夹头相连接。凹模的内径 $D _ { \\perp }$ 与凸模的外径 $\\scriptstyle D _ { \\beta }$ 之差与工件总厚度 $\\pmb { H }$ 和变形程度 $\\pmb { \\varepsilon }$ 的关系为\n\n$$\nD _ { i 9 } \\ - \\ D _ { \\delta } \\ = \\ H ( 1 \\ - \\ \\varepsilon )\n$$\n\n凹模与凸模的工作周缘需制成圆角。\n\n挤压焊较套压焊所需压力小，常作为铝质电容器的封头焊接。\n\n# 3.对接冷压焊钳口\n对接冷压焊的夹紧力和顶锻力都很大，钳口材料须用模具钢制造，钳口的制造精度要求较高。钳口分固定和可动的两组，各由两个相互对称的半模组成，各夹持一个工件。钳口的作用除夹紧工件外，主要是传递压力，控制塑性变形大\n\n小和切掉飞边。\n\n依钳口端头结构形式可分为槽形钳口、尖形钳口、平型钳和复合钳口四种，如图31-9所示。其中尖形钳口有利于金属的流动，能挤掉飞边，所需焊接压力小；平型钳与尖形钳则相反，故平型钳口已经很少应用。\n\n![](images/7d8619bee4110c98a75d4d9b92602675554ad150544b6f102fcbb5ca91db7052.jpg)  \n图31-9对接冷压焊钳口形式\n\na）槽形钳口b）尖形钳口c）平型钳冷d）复合钳口\n\n为了克服尖形钳口易崩刃的缺点，在刃口外设置了护刃环和溢流槽（容纳飞边），成为应用广泛的复合钳口，见图31-10。\n\n![](images/47359fb0bd8c70e4212c59f570871131cb9ad0355019547287c4fa4d2af696b6.jpg)  \n图31-10尖形复合钳口示意图\n\n1—刃口2—飞边溢流槽3—护刃环 4一内腔α一刃口导角（ $\\alpha \\leq 3 0 ^ { \\circ }$ ）\n\n为避免顶锻挤压过程中工件在钳口中打滑，除给予足够的夹紧力外，还要增加钳口内腔与工件间的摩擦因数。具体措施是对内腔表面喷丸处理或加工出深度不大的螺纹状沟槽。\n\n钳口内腔形状依被焊工件断面形状设计，可以是简单断面，也可是复杂异型断面。对于断面积相差不大的不等工件可采用两组不同内腔尺寸的钳口。焊接扁线用的组合钳口见图31-11。对接管材时，管件内应装置相应的心轴。\n\n![](images/05fd147b2be736b308b220f62389f1a07986c8686b00c1874d6ebc8bac3bdb27.jpg)  \n图31-11扁线复合钳口示意图（动模）1一固定模座2-钳3-滑动模座 4一护刃面\n\n5一型腔6—刃口7-护刃面\n\n钳口的关键部位是刃口。刃口厚度通常为$2 \\mathsf { m m }$ 左右，楔角为 $5 0 ^ { \\circ } \\sim 6 0 ^ { \\circ }$ 。此部位须进行磨削加工，以减小顶锻时变形金属的流动阻力，避免卡住飞边。\n\n钳口工作部位的硬度控制在 $5 5 \\sim 4 5 \\mathrm { H R C }$ 。硬度太大，韧性差，易崩刃；硬度太小，刃口会变形成喇叭状，使接头镦粗。冷压焊的模具经合理设计和加工完成后，焊接的接头尺寸和可能达到的质量即被确定。当所焊工件规格尺寸变化时，则需更换模具。\n\n# 4.冷压焊机简要介绍\n冷压焊机主要由加压装置和焊接模具组成，模具对接头的形成是至关重要的。而在冷压焊加压设备中，除了专用的冷滚压焊设备其压力由压轮主轴承担而不需另给压力源外，其余的冷压焊设备都可以利用常规的压力机改装。因此，冷压焊的设备类型可以有多种类型（没有统一标准），此处进行典型介绍。\n\n对接冷压焊钳有两种形式：手钳式和台钳式。它们都是通过凸轮机构手动加压来进行焊接的。LTY型手动冷压焊钳携带轻便，适于安装现场使用，但其刚度较小，可焊接 $\\phi 1 . 2 \\sim \\phi 3 \\mathrm { m m }$ 的铝导线。几种规格焊钳参数见表31-6。手摇自动台钳（LHJ型）可固定在台桌上，钳体刚度较大，适宜在室内或固定场合焊接铝铝、铜铜或铝铜导线，可焊线径为 $\\phi 0 . 3 2 \\sim \\phi 4 \\mathrm { m m }$ ，见图31-12及表31-7。\n\n表31-6冷压焊钳的规格参数  \n\n<table><tr><td rowspan=\"2\">型号</td><td colspan=\"2\">可焊单股导线直径/mm</td><td rowspan=\"2\">质量/kg</td></tr><tr><td>铝</td><td>铜</td></tr><tr><td>LTY-OA</td><td>1.3~4.0</td><td>1.3~3.1</td><td>1.6</td></tr><tr><td>LTY-OB</td><td>1.3~1.3</td><td>1.3~2.7</td><td>1.5</td></tr><tr><td>LTY-OC</td><td>1.0~2.0</td><td>1.0~1.7</td><td>0.5</td></tr><tr><td>LHJ-2</td><td>0.32~1.6</td><td>0.32~1.0</td><td>30</td></tr><tr><td>LHJ-3</td><td>1.0~4.75</td><td>1.0~0.35</td><td>40</td></tr></table>\n\n![](images/c022892f6abe82fa8f6bb52f0d72e6c709aefaeea14cc0dca5307ba1b6c0da91.jpg)  \n图31-12LHJ冷压焊台钳外形\n\n表31-7冷压对焊机型号和规格  \n\n<table><tr><td colspan=\"2\">型 号</td><td>LHJ-10A</td><td>LHJ-15A</td><td>LHJ-80A</td><td>QL-25</td></tr><tr><td colspan=\"2\">电源电压/V</td><td>380</td><td>380 RT</td><td>380</td><td>380</td></tr><tr><td colspan=\"2\">挤压顶锻力范围/kN</td><td>20~100</td><td>20 ~200</td><td>~800</td><td>50~250</td></tr><tr><td colspan=\"2\">夹紧力范围/kN</td><td>16~80</td><td>16~160</td><td></td><td>40~200</td></tr><tr><td colspan=\"2\">剪刀最大切力/kN</td><td>7.5</td><td>30</td><td></td><td>40</td></tr><tr><td colspan=\"2\">最大顶锻速度／（m/min）</td><td>3</td><td>5</td><td></td><td>一</td></tr><tr><td rowspan=\"4\">可焊断面积 /mm²</td><td>铝-铝</td><td>7~110</td><td>3~200 H</td><td></td><td>25~200</td></tr><tr><td>铜-铜</td><td>7~36</td><td>3~80</td><td></td><td>25~100</td></tr><tr><td>铝-铜</td><td>7~50</td><td>3~100</td><td></td><td>25~125</td></tr><tr><td>铝合金</td><td>7~50</td><td>3~100</td><td></td><td>-</td></tr><tr><td colspan=\"2\">生产率/（件/h）</td><td>一</td><td></td><td></td><td>120</td></tr></table>",
    "summary": "（2）冷套压焊及冷挤压焊模具, 3.对接冷压焊钳口, 4.冷压焊机简要介绍",
    "size": 3610
  },
  {
    "name": "第1卷_第5篇_其他焊接方法-part-135",
    "projectId": "5ET7VaxsU6Y6",
    "fileName": "第1卷_第5篇_其他焊接方法.pdf",
    "content": "# 百思论坛\n该台钳人工送入被焊导线，用手摇动手柄3\\~4次，即可自动完成焊接工作，方便、快捷。\n\n常见的对接冷压焊机有LHJ系列和QL系列，LHJ系列焊机缺点是焊接的每个动作都要去按一下电钮或搬动一下手把，生产效率较低。QL系列对接冷压焊机可进行自动操作（除人工装卸焊件以外，整个焊接过程，包括重复顶锻和进给焊件都自动完成），降低了劳动强度，提高了生产率。\n\n表31-7列出了焊机型号和规格。\n\n下面将QL-25型冷压焊机的结构原理和传动系统作一简单介绍。\n\n焊机由机架、对焊机头、送料机构和剪刀装置等部分组成（图31-13）。\n\n![](images/a208f3fef55439831958c4df961308248c88d7c2335f7f08b66417ae725cf951.jpg)  \n图31-13QL25型冷压焊机\n\n1—剪刀2-送料机构3—对焊机头4一机架\n\n机架：由结构钢焊接而成，上部装有对焊机头和送料机构，上前侧装有操纵屏及剪刀装置，机架内有油箱、电动机、油泵及阀等传动部分。\n\n对焊机头：分为动夹具和定夹具两部分。定夹具在机头右面，固定在夹具座上；动夹具在机头的左面，由两只并联的油缸驱使其左右移动。动、定夹具上各装有一副钳口，钳口夹持面经喷丸处理，以增加夹紧摩擦力，保证顶锻时焊件不致打滑；钳口端面有刃口，用以切除焊接飞边。\n\n送料机构：由送料夹头和动夹具带动的杠杆组成。在动、定夹具外侧各有一个送料夹头，它的夹紧和松开恰与动夹具和定夹具的动作相反。当钳口（模具）夹紧焊件进行顶锻时，送料夹头正好松开，不影响焊件进给。而当顶锻结束钳口松开时，送料夹头却夹紧焊件，在动夹具退回时带动送料夹头左移适当距离，使焊件实现送进，以备下一次顶锻。通过调节牵动送料夹头的杠杆位置，可改变焊件送进量的大小。自动送料原理见图31-14。\n\n传动系统：动夹具的顶锻和返回、钳口以及送料夹头的夹紧和放松焊件等运动，都采用了液压传动。\n\n# 31.2.3应用\n\n\n# 1.搭接冷压焊的应用\n搭接冷压焊可焊厚度为 $0 . 0 1 \\sim 2 0 \\mathrm { m m }$ 的箔材、带材、板材。管材的封端及棒材的搭接都可以实现。搭接点焊常用于导线或母线的连接。搭接缝焊可用于焊接气密性的接头。其中滚压焊适于焊接大长度焊缝，例如制造有色金属管、铝制容器等较大容积的产品；套压焊用于电器元件的封帽封装焊及日用品铝制件的焊接。\n\n冷滚压焊制铝管主机见图31-15，铝管外径为 $1 1 \\mathrm { m m }$ ，管壁厚 $\\mathbf { 0 . 9 m m }$ 。滚压焊制铝管，焊接速度可达 $1 7 0 0 \\mathrm { { c m / m i n } }$ 以上，而且在小停机条件下可任意调整焊接速度，焊接质量可不受影响，这是其他焊接方法无法实现的。\n\n# 2.对接冷压焊的应用\n对接冷压焊接头的最小断面为 $0 . 5 \\mathrm { m m } ^ { 2 }$ （用手焊钳），最大焊接断面可达 ${ 5 0 0 } \\mathrm { m m } ^ { 2 }$ （液压焊机），可以对接简单或异型断面的线材、棒材、板材、管材等。可在生产中接长同种材料，制造双金属过渡接头或异种金属的装焊。电气工程中铝、铜导线、母线的焊接应用最广泛。\n\n如图31-16所示是铝电磁线冷压对焊示意图，其过程如下[11]：首先根据待焊铝电磁线直径选择并安装相应冷压焊模具，去除铝电磁线表面的绝缘层，从模具的凹口把待焊铝电磁线塞入至模缝中间位置，然后重复挤压4\\~5次，直到在模具中间可以清晰看到顶锻毛刺为止，取出焊好的电磁线，用剪刀、锉刀、砂纸去除焊接飞边、毛刺。\n\n![](images/48a71f1009c9d2102d52543b77ed5ad1c33dd2459950072c19f14ef7fc975390.jpg)  \n图31-14自动送料原理\n\n1一杠杆2—工件3-送料夹 4—工件 5一定夹具 6一动夹具\n\n![](images/e73847a94c22083d2aaf801eaa9f75440d6ebeb8435e72ca91e3447a858c9e4b.jpg)  \n图31-15冷压滚焊制铝管主机\n\n![](images/af05cbab59754ed32918395b8ff3bbdea7667a7cd132173b8c3f3fc818462b50.jpg)  \n图31-16铝电磁线冷压焊应用实例a）顶锻前b）顶锻后\n\n# 3.焊接不允许升温的产品\n冷压焊特别适于在焊接中必须避免母材软化、退火和不允许烧坏绝缘的一些材料或产品的焊接。例如HLJ型高强度变形时效铝合金导体，当温升超过 $1 5 0 \\mathrm { ‰}$ 时，其强度成倍下降；某些铝外导体通信电缆或铝皮电力电缆，在焊接铝管之前已经装入电绝缘材料，其焊接温升不允许高于$1 2 0 \\mathcal { C }$ 。某些石英谐振子及铝质电容器的封盖工序、Nb-Ti超导线的接续也属此例。\n\n# 4.焊接异种材料\n对于在热焊时异种金属间会产生脆性金属中间相的金属连接，冷压焊是最适合的方法。对于这类接头的使用温度要分别予以限制，例如铝铜的接头，使用的短期温升（1h内）限制在300℃以下；长期的允许使用温升不超200℃[6]。\n\n冷压焊在各行业的应用实例见表31-8和图31-17。\n\n# 31.3热压焊\n在高于室温 $1 0 0 \\sim 3 0 0 \\mathrm { ^ q C }$ 的条件下进行加热的变形焊称为热压焊，或称加热的冷压焊。在半导体器件的引线连接中[10]，广泛应用了热压焊。冷压焊是在室温下的进行的焊接，但是冷压焊的变形程度大、施焊压力比较大。为了减小变形程度和施焊压力，可以将焊件的温度提高，以提高固态金属的原子活力，降低被焊金属的流动极限，可用较小的压力和变形程度实现固态焊接，通常对焊件加热的温度为 $3 0 0 \\%$ 左右。\n\n表31-8冷压焊应用的一些实例  \n\n<table><tr><td rowspan=1 colspan=1>使用行业</td><td rowspan=1 colspan=1>应用实例</td></tr><tr><td rowspan=1 colspan=1>电子工业</td><td rowspan=1 colspan=1>圆形、方形电容器外壳封装，绝缘箱外壳封装，大功率二极管散热片，电解电容阳极板与屏蔽引出线</td></tr><tr><td rowspan=1 colspan=1>电气工程</td><td rowspan=1 colspan=1>通信、电力电缆铝外导体管、护套管的连续生产；各种规格铝铜过渡接头；电线、电缆厂、电机厂、变压器厂、开关厂铝线及铝合金导线的接长及引出线；铜排、铝箔、整流片、汇流圈的安装焊；输配电站引出线；架空电线、通信电线、地下电缆的接线和引出线；电缆屏蔽带接地；铜式铝箔绕组引出线；石英振子盒封装、集成块封装、锯钛合金超导线的接续</td></tr><tr><td rowspan=1 colspan=1>制冷工程</td><td rowspan=1 colspan=1>热交换器</td></tr><tr><td rowspan=1 colspan=1>汽车制造业</td><td rowspan=1 colspan=1>小轿车暖气片、汽车水箱、散热器片、脚踏板</td></tr><tr><td rowspan=1 colspan=1>交通运输业</td><td rowspan=1 colspan=1>地下铁路、矿山运输、无轨电车异形断面滑接对焊</td></tr><tr><td rowspan=1 colspan=1>日用品工业</td><td rowspan=1 colspan=1>铝壶、电热铝茶壶制造、铝容器、铝壶手把螺钉支撑</td></tr><tr><td rowspan=1 colspan=1>其他行业</td><td rowspan=1 colspan=1>铝管、铜管、铝锰合金管、铝镁合金管、钛管的对接、封头等</td></tr></table>\n\n![](images/c6520eb1e2e6846a63d9ab435c2305ff2369bcdf81aed8b28e6cbc1837eba4e4.jpg)  \n图31-17冷压焊应用实例\n\na）圆断面棒料及线材对接b）矩形断面线材、母线对接c）电气机车滑接线异型断面对接d）管材对接e)铜与钛等金属的楔形对接f）双面点焊g）单面点焊h）不等厚件单面点焊i）铝箔多点点焊j）铝板双面镶焊铜板k）滚焊制管1）矩形容器滚焊m）简体与法兰盘单面滚压焊n）容器封头挤压焊o）碟形封头\n\n双面套压焊p）单面套压焊\n\n热压焊的焊接本质与冷压焊完全相同，即在加热条件下施加压力，使被焊界面金属产生足够的塑性变形，形成界面表面金属原子间的结合。\n\n# 31.3.1热压焊方法分类\n",
    "summary": "1.搭接冷压焊的应用, 2.对接冷压焊的应用, 3.焊接不允许升温的产品, 31.2.3应用, 31.3.1热压焊方法分类, 31.3热压焊, 4.焊接异种材料, 百思论坛",
    "size": 3733
  },
  {
    "name": "第1卷_第5篇_其他焊接方法-part-136",
    "projectId": "5ET7VaxsU6Y6",
    "fileName": "第1卷_第5篇_其他焊接方法.pdf",
    "content": "# 1.按加热方式分类\n热压焊按加热方式可分为工作台加热、压头加热、工作台和压头同时加热三种形式。不同加热方式的优缺点见表 $_ { 3 1 . 9 }$ 。\n\n表31-9不同加热方式的热压焊的优缺点(10]  \n\n<table><tr><td rowspan=1 colspan=1>加热方法</td><td rowspan=1 colspan=1>优点</td><td rowspan=1 colspan=1>缺点</td></tr><tr><td rowspan=1 colspan=1>工作台加热（包括整个器件或电路）</td><td rowspan=1 colspan=1>由于加热件的热容量大，加热温度可精确调节，故温度稳定</td><td rowspan=1 colspan=1>整个装焊过程中需对器件加热</td></tr><tr><td rowspan=1 colspan=1>连续压头加热</td><td rowspan=1 colspan=1>可采用较紧凑的加热器简化设备结构</td><td rowspan=1 colspan=1>很难测量加热焊接区内的温度</td></tr><tr><td rowspan=1 colspan=1>工作台和压头同时加热</td><td rowspan=1 colspan=1>温度调节比较容易，能在较高的压头温度实现焊接，获得牢固焊点所需的时间最短</td><td rowspan=1 colspan=1>设备和压头的结构复杂，整个装配过程中均需对器件、电路加热</td></tr></table>\n\n# 2.按压头形状分类\n热压焊按压头形状可分为：楔形压头、空心压头、带槽压头及带凸缘压头的热压焊，参见图31-18。图31-18a、c、d三种压头都是将金属引线直接搭接在基板导体或芯片的平面上；而图31-18b则是一种金丝球焊法，即金属丝导线从空心爪头的直孔中送出或拉出引线，在引线端头用切割火焰将端头熔化，借助液态金属的表面张力，在引线端头形成球状，压焊时利用压头的周壁将球施压，形成圆环状焊缝，实际上也是一种搭接形式的凸焊。\n\n# 31.3.2热压焊微型件-金丝引线\n在电子微型焊接中，热压焊主要用于芯片引线的焊接，具体是将极薄的硅芯片表面，先用蒸镀法在待焊处镀覆一层以 $\\mathbf { n m }$ 为单位的铝金属膜，用直径只有以 $\\mu \\mathrm { m }$ 计的金丝引线，将硅芯片上的铝膜与基板上导体相连接，或者几个硅芯片铝膜间互连。引线材料有时也使用铝丝。\n\n这种微型精密焊接只能用高度自动化的设备进行，它包括微机控制系统和焊接机械手两大部分。\n\n1.机械手应具备的功能\n\n![](images/81de2502acbf30e222dd578a5f484c36eb73a84d46faf0ad2099fd2f3d4ea054.jpg)  \n图31-18热压焊压头形状及焊点形状\n\n）楔形压头（扁平焊点）b）空心压头（金丝球焊）c）带槽形的压头d）带凸缘（轴肩）的压头\n\n（1）xyz的精确定位\n\n以硅芯片引线与基片导体的焊接为例，见图31-19。在各芯片xy平面布局的位置上，确定引线长度和机械运动轨迹，包括运动方向、运动速度、每一点停留（焊接）时间。\n\n各芯片高度和芯片导体在垂直方向（z向）上距离差值的控制。\n\n（2）焊接程序控制\n\n![](images/2f0fe9aa21fcc6f2624b66878fa7bccdf0a3069a952da0e428584dcbc02cb5eb.jpg)  \n图31-19剪刀式压头（机械手）焊接示意图1-第1焊点2一金属丝3一细引导管4-钳（剪刀）5—第2焊点\n\n每个焊点的送丝、压焊、抽丝、切断等工序的自动控制。\n\n# （3）焊接参数的控制\n1）在图31-19中第1焊点即金丝引线与基片导体间的焊点所用的压力与第2焊点即金丝引线与硅芯片铝膜的焊点所施压力不同，控制系统应预先调制。\n\n2）不同加热方式对焊点的温度控制。\n\n3）不同焊点与温度对应的焊接时间的控制。\n\n不论采取哪一种压头或机械手，都应具备上述的空间位置、焊接程序及焊接参数三方面控制功能。\n\n# 2.两种常用的机械手\n\n\n# （1）金丝卧式搭接\n采用卧式搭接除图31-19所示的剪刀式外，还有一种称为鸟嘴式的搭接热压焊。它们的共同点都是将金丝引线卧式搭接在芯片或基片导体上。不同点是剪刀式具有焊后剪切引线的剪刀装置，而鸟嘴式则使用劈刀式压头的后刀压断已焊完的引线（未完全切断，移动压头时稍用力拉断引线），参见图31-20。\n\n这两种搭接热压焊的搭接宽度由压头的宽度决定。金丝被压扁。\n\n# (2）金丝球搭接\n图31-21表示金丝球式热压焊的示意图。金丝球热压焊的压头由硬玻璃制成，内设金属引线丝孔，构造颇似熔化极气体保护焊的导电嘴。靠端头平整的环状端面对球施加压力，焊点虽外形为圆形，但真正焊着部分仅是加压的环状部分。尽管有的资料称这种方法是对接热压焊，但实际上仍然是搭接形式。\n\n![](images/460353a2cc173f4bb15dd1a10e01fa0e5c609a1395ae551a65e8ff10223e504c.jpg)  \n图31-20鸟嘴式压头搭接示意图\n\na）硅芯片引线已焊好，松开的鸟嘴压头拉出引线已移到基片导体上进行压焊b）第2焊点焊完后，抬起压头c）压头向右平移，此时鸟嘴夹紧金丝，使引线受力d）压头向右平移过程中，拉断焊点右侧的金丝引线，准备移至下一个待焊点上施焊a）焊完第1点后，抬起压头，用火焰烧断金丝，形成球形端头b）压头平移至第2待焊部位c）压头下送，顶紧被焊部位，加压焊接d）抬起压头，拉长金丝引线，准备进人a）状态\n\n![](images/5748b26b4ce5a3cac5587c4f5dd8b32769985551450de59b3abe4223069a8104.jpg)  \n图31-21金丝球热压焊示意图\n\n# 3.热压焊的焊接参数\n热压焊的焊接参数依据被焊材料性质、加热方式、引线尺寸确定焊接参数。焊接参数有：焊接温度、压力、焊接时间等。现以上述两种典型热压焊焊接参数为例进行介绍。\n\n(1）卧式搭接热压焊（鸟嘴式、剪刀式）\n\n1）被焊材料及尺寸。硅半导体芯片上蒸镀铝金属厚度 $1 3 5 0 \\mathrm { n m }$ ，金丝引线直径为 $2 5 . 4 \\mu \\mathrm { m }$ ，压头材料为碳化钨。\n\n2）焊接参数。焊接温度、压力和焊接时间三者相互影响：加热温度较高时，压力可减小，加压时间也可相应缩短；压力还与搭接面积有关，当搭接面积增大，相应的压力增大；采用的引线材料不同，压力也不同，当使用铝丝做引线时，所用的压力比金丝引线时要小。\n\n本条件下焊接参数见表31-10。\n\n表31-10典型热压焊焊接参数  \n\n<table><tr><td rowspan=1 colspan=1>压头形式</td><td rowspan=1 colspan=1>压头材料</td><td rowspan=1 colspan=1>焊接温度/C</td><td rowspan=1 colspan=1>压力/mN</td><td rowspan=1 colspan=1>时间/</td><td rowspan=1 colspan=1>焊点拉力/mN</td></tr><tr><td rowspan=1 colspan=1>鸟嘴式、剪刀式</td><td rowspan=1 colspan=1>碳化钨</td><td rowspan=1 colspan=1>310</td><td rowspan=1 colspan=1>500</td><td rowspan=1 colspan=1>6</td><td rowspan=1 colspan=1>60.3</td></tr><tr><td rowspan=1 colspan=1>金丝球式</td><td rowspan=1 colspan=1>玻璃管</td><td rowspan=1 colspan=1>310</td><td rowspan=1 colspan=1>117</td><td rowspan=1 colspan=1>6</td><td rowspan=1 colspan=1>4.8</td></tr></table>\n\n# （2）金丝球式热压焊\n1）被焊材料及尺寸。被焊材料：金丝直径25. $4 \\mu \\mathrm { m }$ ，硅芯片表面蒸镀铝膜厚度 $1 3 5 0 \\mathrm { n m }$ ，压头材料为硬玻璃管。\n\n2）焊接参数。金丝球式的焊接参数见表31-10。与卧式搭接相比最大的不同点是球式热压焊的焊点面积要小得多。从表31-10中可见，电极压力和焊点拉力，球式压焊都相应减小。从微型化角度出发，球式压焊的接头比较紧凑，占据的面积小，适于高密度集成电路或体积小的半导体芯片采用。",
    "summary": "（1）金丝卧式搭接, (2）金丝球搭接, （2）金丝球式热压焊, （3）焊接参数的控制, 1.按加热方式分类, 2.按压头形状分类, 2.两种常用的机械手, 3.热压焊的焊接参数, 31.3.2热压焊微型件-金丝引线",
    "size": 3729
  },
  {
    "name": "第1卷_第5篇_其他焊接方法-part-137",
    "projectId": "5ET7VaxsU6Y6",
    "fileName": "第1卷_第5篇_其他焊接方法.pdf",
    "content": "# 31.4超高真空变形焊\n在超高真空环境中的变形焊与在大气中相比，明显的不同是没有氧化膜的再生。当焊接界面上不存在氧化膜时，则所需的变形量就仅仅为了使两界面上金属原子接近达到 $100 \\%$ 的接触键合程度。这个变形量的大小视两界面加工的平滑度而定。经过极细致加工达到超级精度的平面经探针检测，其峰谷间距约200个原子层厚度，而一般的机加工表面的峰谷间距则可达到几万个原子厚度。\n\n需要明确的是，带有氧化膜的待焊件在真空中施焊时氧化膜是不会通过挥发而自行消失的，必须要进行清理。可以采用机械方法，但最好的方法是用（考夫曼枪）离子束清理，它不但能去除（通过溅射）氧化膜和吸附的其他杂质及气体，还能使界面上的凸出点削平，其可达性非常好[9]，特别适于在生产流水线中应用。\n\n# 31.4.1 超高真空变形焊的工艺要点\n\n\n# 1.真空度的确定\n在超高真空室内清理过的被焊界面经过一段时间仍然会在界面上吸附一层气体，这层气体仍然是金属键合的障碍。不同真空度条件下吸附一层气体所需的时间与下式有关：\n\n$$\nt \\ = \\ \\frac { \\sqrt { M T } } { 2 . \\ 3 \\ \\times \\ 1 0 ^ { 2 0 } \\sigma ^ { 2 } p }\n$$\n\n式中 $\\pmb { t }$ 布满一个分子层所需时间（s）；$M$ —气体相对分子质量；$\\pmb { T }$ 热力学温度（K）；$\\pmb { \\sigma }$ 一分子直径（ $\\mathbf { c m } \\mathrm { ~ . ~ }$ ；$_ p$ 真空室压强（ $\\mathbf { P a } )$ 。\n\n对于氧气而言，在室温条件下，当 $p = 1 0 ^ { - 4 }$ Pa时， $\\pmb { \\iota } = 3 1 \\mathbf { s }$ ； $p = 1 0 ^ { - 6 } \\mathrm { P a }$ 时， $\\pmb { t = 3 1 0 } \\mathbf { s }$ 。因此，当真空室内的压强低于 $1 0 ^ { - s } \\mathbf { P a }$ 时，清理后即刻施焊能够满足施焊要求。\n\n# 2.清理方法\n在真空条件下压焊，可以采用机械清理方法，也可采用离子束溅射的方法清理焊件表面。在采用机械清理方法时，可在真空室内充以高纯度Ar气，在用机械方法清理后，抽成 $p = 1 0 ^ { - 5 } \\mathrm { P a }$ 的真空度施焊，挤压量仅为在大气中的 $1 / 3$ 。\n\n工件放入真空室后抽成 $p = 1 0 ^ { - 7 } \\mathrm { P a }$ 的真空度，再用氩离子束溅射清理被焊界面，然后压焊，此时只用极小的挤压量就可焊合。离子束电压为 $1 1 0 0 \\sim 1 4 0 0 \\mathrm { V }$ ，离子束电流为 $2 0 \\sim 3 8 \\mathbf { m } A$ ，束径约 $1 0 \\mathrm { m m }$ 。\n\n在超高真空条件下，利用离子束溅射法，将被焊界面的氧化膜及其他杂质彻底清除之后，就不受界面上氧化膜性质的影响，各种金属变形焊所需的变形量只用于克服界面的平面度，使两界面的金属原子全部接触形成键合就可以了。这个变形量很小，通常用细锉加工的被焊界面，总变形量只有大气中焊接总变形量的1/12。如果界面表面加工成原子级的平滑度，理论上只要加压就可以实现变形焊合。\n\n# 3.变形量的确定\n在超高真空中的变形焊的变形量极小。该变形量由以下因素确定：\n\n1）界面平滑度（粗糙度）被焊界面加工后表面粗糙度越小，变形量越小，反之亦然。\n\n2）材料的弹性变形量被焊材料的弹性变形量大时，除了在挤压变形时克服不平度，还要加上该材料挤压时的弹性变形量，这需要用试验方法予以确定。\n\n压焊时所用的模具与冷压焊所用相同。\n\n# 31.4.2超高真空压焊的特点\n1）可消除氧化膜的影响，各种金属焊接性差异很小。2）超高真空离子束压焊变形量不足大气中压焊的 $6 \\%$ ，属精密焊接，金属损耗最小，压痕最小。3）焊接所需变形量的大小，只取决于被焊界面的加工精度，由此，可以认为超高真空压焊属于加工型的焊接。4）所消耗的能量是所有焊接方法中最少的，特别适于太空焊接的要求。\n\n# 参考文献\n\n\n# [1]李致焕，等．冷压焊中原子扩散行为的试验研\n究［J]．焊接学报，1991，12（1），  \n[2] 亢世江，等．金属冷压焊结合机理的试验研究[J]．机械工程学报，1999，35（2）.  \n[3] 李致焕，亢世江，等．全国焊接物理与工艺理论学术会议论文集［C]．北京：中国社会科学出版社，1988.  \n[4] 新兴图书公司．焊接学：下册［M]．香港：新兴图书公司，1979.  \n[5] 李致焕，亢世江，等．不同硬度金属的冷压焊[J]．焊接技术，1988，12（6）：  \n[6] 河北工学院金工教研室．电气工程中铝铜焊接技术［M]．北京：机械工业出版社，1978.  \n[7] 机械工程手册编辑委员会．机械工程手册：第7卷第43篇［M]．北京：机械工业出版社，1982.  \n[8] 李致焕．中同轴电缆的冷压滚焊技术［J]．焊接学报，1984，5（3）.  \n[9] 李致焕．第八次全国焊接会议论文集［C]．北京：机械工业出版社，1997.  \n[10] 李致焕，等．电气工程中的焊接技术与应用［M]．北京：机械工业出版社，1998.  \n[11] 温立民．冷压焊技术在焊接铝电磁线上的应用［J]．焊接技术，2003，32（5）：  \n[12] 李云涛，等．金属冷压焊界面结合机理探讨［J]．天津大学学报，2002，35（4）.  \n[13] Wright PK,et.al. Interfacial conditions and bondstrength in cold pressure welding by rolling [J].Metals Technology，1978，5（1）.  \n[14] Manesh,Danesh H.et.al．Study of mechanismsof cold roll welding of aluminium alloy to steel strip[J]．Materials Science and Technology，2004,20（8）.\n\n# 百思论坛\n\n\n# 第32章 超声波焊接\n\n\n# 作者　杨思乾马铁军 审者林书玉\n超声波焊（Ultrasonicwelding）是利用超声波（频率 ${ \\bf 1 6 k H z }$ 以上）的高频机械振动能量，对工件接头进行内部加热和表面清理，同时对工件施加压力来实现焊接的一种压焊方法。\n\n进行超声波焊接时，既不向工件输进电流，也不使用外加的高温热源，接头是在母材不发生熔化的情况下形成的固相焊接。因此，在电子电器、塑料、包装新材料、航空航天等工业领域获得了日益广泛的应用。\n\n# 32.1 超声波焊的工作原理、特点及种类\n\n\n# 32.1.1 超声波焊的工作原理\n超声波焊接原理示意图如图32-1所示。由超声波发生器1输出的超声频电流，经换能器2和聚能器3转换成沿箭头方向8所示的弹性机械振动。工件5被夹持在上声极4及下声极6之间。通过上声极向工件输送超声波的机械振动能量，下声极上放置工件，并向工件施加压力。焊接时，压紧上、下声极之间的工件接触面，在静压力及弹性振动能量的共同作用下，经过摩擦、升温和变形，使氧化膜或其他表面附着物被破坏及碎化，从而形成牢固的焊接接头。\n\n# 32.1.2超声波焊的特点\n1）工件不通电，不外加热源，焊接金属不熔化，不会形成任何铸态组织或脆性金属间化合物。\n\n2）焊接区金属的物理和力学性能不发生宏观变化，焊接接头的静载强度和疲劳强度均比电阻焊接头高，且稳定性好。\n\n3）可焊的材料范围广，可用于金属与金属之间的焊接，尤其对于高导电、导热性材料及一些难熔性金属可进行成功焊接；也可用于性能相差悬殊的异种金属的焊接，以及金属与塑料等非金属材料的焊接。\n\n4）可焊接大厚度比及多层箔片等特殊构件。  \n5）对工件表面焊前的准备要求不严格，焊后也无须进行热处理。  \n6）焊接时所需电能少，仅为电阻焊的 $5 \\%$ 左右。  \n7）工件变形小。\n\n但是，由于受超声波设备功率的制约，该方法可焊材料的厚度有限。超声波焊的另一个局限是不能进行对接焊，只能焊接搭接接头。\n\n![](images/982f98a90592304f1e9cc15254891d56bda61725a2f075531426b2542654f296.jpg)  \n图32-1超声波焊接原理示意图\n\nl—发生器2—换能器 3-聚能器 4--上声极 5—工件 6一下声极 7—压紧力8一振动方向",
    "summary": "[1]李致焕，等．冷压焊中原子扩散行为的试验研, 1.真空度的确定, 2.清理方法, 3.变形量的确定, 31.4.1 超高真空变形焊的工艺要点, 31.4.2超高真空压焊的特点, 31.4超高真空变形焊, 32.1 超声波焊的工作原理、特点及种类, 32.1.1 超声波焊的工作原理, 32.1.2超声波焊的特点, 百思论坛, 参考文献, 第32章 超声波焊接, 作者　杨思乾马铁军 审者林书玉",
    "size": 3668
  },
  {
    "name": "第1卷_第5篇_其他焊接方法-part-138",
    "projectId": "5ET7VaxsU6Y6",
    "fileName": "第1卷_第5篇_其他焊接方法.pdf",
    "content": "# 32.1.3超声波焊的种类\n按照超声波弹性振动能量传人焊件的方法不同，超声波焊接的基本类型可分为以下2类：\n\n1）振动能量由切向传递到工件表面，从而使焊接界面之间产生相对摩擦。这种方法适用于金属材料的焊接（图32-2a）。\n\n![](images/862bf944b7a534f916464d2ddefec543f9afd63d189ad17dcbf872a1e47a18c2.jpg)  \n图32-2超声波焊接的两种基本类型a）切向传递b）垂直传递\n\nD—振动方向1—聚能器 2—上声极\n\n3一工件4-下声极\n\n2）振动能量从垂直于焊件表面的方向传到焊接区（图32-2b)。这一类主要用于塑料的焊接。\n\n常见的金属材料的超声波焊可分为点焊、环焊、缝焊及线焊。\n\n1）点焊。点焊可根据上声极的振动状况分为纵向振动系统（轻型结构）、弯曲振动系统（重型结构）以及介于两者之间的轻型弯曲振动系统等几种（图32-3）。\n\n轻型结构用于功率小于 ${ 5 0 0 } \\mathbb { V }$ 的小功率焊机，重型结构适用于千瓦级大功率焊机。它兼有两种振动系统的诸多优点。\n\n![](images/dd42e05eb4478159cd954fbf94a56f24f43f9cfd23895007f1c2ab3211c32c27.jpg)  \n图32-3超声波点焊的几种类型a）弯曲振动系统b）纵向振动系统c）轻型弯曲振动系统\n\n$A _ { 1 }$ 一纵向振幅变化曲线 $A _ { 2 }$ -弯曲振幅变化曲线\n\n1—发生器 2—换能器3—传振杆 4-聚能器\n\n5-耦合杆 6-静载7—上声极 8—工件\n\n9-下声极\n\n2）环焊。用环焊的方法可以一次形成封闭形焊缝，采用的是扭转振动系统（见图32-4）。\n\n焊接时，耦合杆带动上声极作扭转振动，振幅相对于声极轴线呈对称分布，轴心区振幅为零，边缘位置振幅最大。显然，环焊最适合于微电子器件的封装。有时环焊也用于对气密性要求特别高的直焊缝的焊接，用来替代缝焊。\n\n由于环焊的一次焊缝的面积较大，需要较大的功率，故常采用多个换能器的反向同步驱动方式。\n\n![](images/6059fdfad0fc9ba910bf49e6dc769e6a29e2505a545d36a3b861726aad34b3f4.jpg)  \n图32-4超声波环焊工作原理示意图1一换能器2、3—聚能器4—耦合杆5—上声极6—工件7—下声极F—静压力V—振动方向\n\n种形式（图32-5)。其中最常见的是纵向振动形式，但其滚盘宽度受到驱动功率的限制。\n\n![](images/01da906ef8e1effcfaac2e4da6379a3ba6308c1a45e9c33e782f305e8f6c9e7c.jpg)  \n图32-5超声波缝焊的振动形式a）纵向振动b）弯曲振动c）扭转振动A一焊盘上的振幅分布 $V _ { 1 }$ 一换能器上的振动方向 $\\nu _ { z }$ 一焊点部位的振动方向\n\n3）缝焊。缝焊机的振动系统按滚盘的振动状态可分为纵向振动、弯曲振动以及扭转振动3\n\n缝焊可以获得密封的连续焊缝，通常工件被夹持在上下滚盘之间。在特殊情况下可采用平板式下声极。\n\n4）线焊。线焊可以看作是点焊的延伸。该方法目前可以通过线状上声极一次获得 $1 5 0 \\mathrm { m m }$ 长的线状焊缝，最适合金属箔件的线状封口（见图32-6）。\n\n![](images/33d840b55fa0736c2543bfc1f39546e8bfc9cdcd9d464731dc5effea34eaa9ae.jpg)  \n图32-6超声波线焊原理示意图1—换能器2—聚能器 $3 - 1 2 5 \\mathrm { m m }$ 长焊接声极头4一焊接夹具\n\n# 32.2超声波焊焊接接头的形成及其组织与性能\n\n\n# 32.2.1超声波焊焊接接头的形成\n在超声波焊接过程中，上声极将超声波振动能量传递到工件之间的贴合面上，在此产生剧烈的相对摩擦。摩擦面逐渐扩大的同时，破坏、排挤和分散了表面的氧化膜及其他附着物。在超声波振动往复摩擦的过程中，接触表面温度快速上升，材料的变形抗力下降。在静压力和超声机械振动产生的交变切应力的共同作用下，工件间接触表面的塑性流动不断进行，使已被破碎的氧化膜继续分散，甚至深入到工件材料的内部，促使纯净金属表面的原子接近到能发生引力作用的范围内，较高的表面晶体能以及一定程度的扩散过程，促进了高温变形的焊接区再结晶现象的发生。\n\n另外，由于微观接触部分严重的塑性变形，此时焊接区能发现涡流状的塑性流动层（图32-7)，出现工件表面之间的机械咬合。工件初期咬合较少，咬合面积小结合强度不高，很快被超声波机械振动所产生的切应力破坏。但随着摩擦过程的进行，咬合的点数不断增加，咬合的面积不断扩大。当焊接面的结合力超过上声极与上工件表面之间的结合力时，则上声极与上工件将在振动造成的切力作用下分离，工件之间不再被振动产生的切应力切断，从而形成牢固的焊接接头。\n\n![](images/904e369f51d426dd05b651137d81b7f4ddcb2cea62277e1b6c4f7019305ff516.jpg)  \n图32-7超声波焊点区的 涡流状塑性流动层\n\n大量的研究表明：金属超声波焊是一种固相焊，焊接过程不发生金属的熔化现象。但是，用高倍透射电子显微镜分析铝、铜超声波焊接接头的组织时发现焊接界面上存在局部熔化现象，故不能排除局部熔化作为超声波焊接一种可能的连接机理。\n\n# 32.2.2材料的焊接性及接头的组织与性能\n\n\n# 1.材料的焊接性\n金属材料的焊接性主要取决于材料的硬度及晶格结构。面心立方晶格结构的金属，如铜、金、银、镍、钯和铂，特别适合于采用超声波焊接，而具有六方晶格结构的金属，如镁、钛、锌和锆，其可焊接的程度有限。从原理上讲，当硬度增加时，焊接性就降低。不太适合超声波焊接的金属，通过某种方式可改善焊接性，例如通过预热的方式，插入另一种金属箔，或涂上适当的金属涂层等。\n\n通过实验，目前可以用超声波焊接得到满意焊接质量的金属材料见图32-8。\n\n![](images/c92a1e0ecfa6dc040691b5c5ee7ea0dcf7a6c0557578c69f28424b28665116cb.jpg)  \n图32-8进行超声波焊接的金属材料组合\n\n超声波对于物理性质相差悬殊的异种金属，甚至金属与半导体、金属与陶瓷、金属与塑料等非金属均可焊接。\n\n对于不同性质的金属材料之间的超声波焊接，其焊接性取决于材料的硬度。材料的硬度越低、越接近则焊接性越好。当两者的硬度相差悬殊时，只要有其中的一种材料硬度较低，塑性较好，也可形成接头。当两种材料的塑性均不高时，则可垫人塑性高的中间过渡层来实现焊接。\n\n# 2.接头的显微组织\n超声波焊点的显微组织通常为经过明显塑性变形及再结晶后，形成的固态形变组织。\n\n图32-9是纯铝焊点的金相组织。超声振动造成的往复摩擦破坏了贴合面处的氧化膜，并使其以旋涡状分布在焊接界面附近。\n\n图32-10是镍与铜的超声波焊接接头组织。较软的铜以犬牙交错的形式嵌入了镍材中。在镍与铜的界面上还可看到细小的铜的再结晶晶粒。\n\n![](images/9c6cbe52a55c77b6a0b2ed9fc0c8c6203ea42451a3f44a5e88bc5da0d3d47b88.jpg)  \n图32-9纯铝焊点显微组织\n\n![](images/72c0dc6bbf8cb6e6270d12a1c6c974ab99f5dd56b568b19b15ea62c393b41c00.jpg)  \n图32-10镍铜超声波焊点组织\n\n图32-11是工业纯铁焊点的显微组织。由于在焊接过程中，焊接时间比较长，焊接区金属在高温停留时间相对比较长，因此，变形金属的再结晶进行的较为充分，焊点形成了明显的细晶区。这是高强度焊点的典型组织。\n\n图32-12是覆有纯铝层的铜铝合金焊点的显微组织。从图可清楚看到，焊接界面的纯铝层并未被破坏。这可大大改善焊点的抗腐蚀性。\n\n![](images/27800a3060a3cf95030a89463719585439fcf7ac60690ce7e35e525c182dba66.jpg)  \n图32-11工业纯铁焊点组织\n\n![](images/689169bb2213dee6a6a3e7d9bc87af1f5d7291acaf209cb31292e71531d3b016.jpg)  \n图32-12带覆铝层的铜铝焊点显微组织\n\n图32-13是氧化铝陶瓷与铝的超声波焊接接头的显微组织。从图可以看到，在焊合面上形成了一条宽2\\~10nm的窄连接区。这表明：在陶瓷和金属的超声波焊接中，连接过程是由分子间的相互作用产生的。",
    "summary": "1.材料的焊接性, 2.接头的显微组织, 32.1.3超声波焊的种类, 32.2.1超声波焊焊接接头的形成, 32.2.2材料的焊接性及接头的组织与性能, 32.2超声波焊焊接接头的形成及其组织与性能",
    "size": 3678
  },
  {
    "name": "第1卷_第5篇_其他焊接方法-part-139",
    "projectId": "5ET7VaxsU6Y6",
    "fileName": "第1卷_第5篇_其他焊接方法.pdf",
    "content": "# 3.接头的性能\n超声波接头具有良好的力学性能，尤其是对于那些在熔化焊及电阻焊中，焊接性较差的金属材料，更能显示出这一焊接方法的优点。\n\n超声波焊接接头的力学性能一般是通过剪力或拉力实验来进行测定和比较的。例如，在超声波点焊时通常是把单点断裂的剪力值作为接头的主要性能指标。\n\n![](images/616c9418f07835bb7c7feca724e0830a0aad09f0f75f274acb1b5987e4e8ee7b.jpg)  \n图32-13氧化铝陶瓷与铝的焊点显微组织\n\n在很多情况下，超声波焊接的是一些细丝、薄壁管、丝网等微型件。因此，常采用撕裂法来定性地检查接头的力学性能。接头撕裂后，若从贴合面处完全开裂，一般情况下，表明接头的性能是不好的。\n\n表32-1金属材料的超声波焊点的抗剪强度  \n\n<table><tr><td rowspan=1 colspan=1>材料</td><td rowspan=1 colspan=1>牌号</td><td rowspan=1 colspan=1>工件厚度/mm</td><td rowspan=1 colspan=1>平均抗剪强度/102N</td></tr><tr><td rowspan=5 colspan=1>铝</td><td rowspan=1 colspan=1>2020-T6</td><td rowspan=1 colspan=1>1.0</td><td rowspan=1 colspan=1>55.2 ±2.2</td></tr><tr><td rowspan=1 colspan=1>3003-H14</td><td rowspan=1 colspan=1>1.0</td><td rowspan=1 colspan=1>32.5 ±1.8</td></tr><tr><td rowspan=1 colspan=1>5052-H34</td><td rowspan=1 colspan=1>1.0</td><td rowspan=1 colspan=1>33.4 ±1.3</td></tr><tr><td rowspan=1 colspan=1>6061-T6</td><td rowspan=1 colspan=1>1.0</td><td rowspan=1 colspan=1>35.6±1.8</td></tr><tr><td rowspan=1 colspan=1>7075—T6</td><td rowspan=1 colspan=1>1. 25</td><td rowspan=1 colspan=1>68.5±4.0</td></tr><tr><td rowspan=1 colspan=1>铜</td><td rowspan=1 colspan=1>电解铜</td><td rowspan=1 colspan=1>1. 15</td><td rowspan=1 colspan=1>37.8±0.9</td></tr><tr><td rowspan=4 colspan=1>镍</td><td rowspan=1 colspan=1>因康镍X-750</td><td rowspan=1 colspan=1>0.8</td><td rowspan=1 colspan=1>67.6 ±4.5</td></tr><tr><td rowspan=1 colspan=1>蒙乃尔K-500</td><td rowspan=1 colspan=1>0.8</td><td rowspan=1 colspan=1>40.0 ±2.7</td></tr><tr><td rowspan=1 colspan=1>雷诺Rene41</td><td rowspan=1 colspan=1>0.5</td><td rowspan=1 colspan=1>16.9</td></tr><tr><td rowspan=1 colspan=1>钰弥散硬化型</td><td rowspan=1 colspan=1>0.64</td><td rowspan=1 colspan=1>40.5</td></tr><tr><td rowspan=4 colspan=1>钢</td><td rowspan=1 colspan=1>AISI—1020</td><td rowspan=1 colspan=1>0.6</td><td rowspan=1 colspan=1>22.3±0.9</td></tr><tr><td rowspan=1 colspan=1>A-286</td><td rowspan=1 colspan=1>0.3</td><td rowspan=1 colspan=1>30.3±3.1</td></tr><tr><td rowspan=1 colspan=1>Am-350</td><td rowspan=1 colspan=1>0.2</td><td rowspan=1 colspan=1>13.8±0.9</td></tr><tr><td rowspan=1 colspan=1>Am-355</td><td rowspan=1 colspan=1>0.2</td><td rowspan=1 colspan=1>16.9 ± 1.8</td></tr><tr><td rowspan=3 colspan=1>钛</td><td rowspan=1 colspan=1>Mn8%</td><td rowspan=1 colspan=1>0.8</td><td rowspan=1 colspan=1>77.0±8.9</td></tr><tr><td rowspan=1 colspan=1>A15%-Sn2.5%</td><td rowspan=1 colspan=1>0.6</td><td rowspan=1 colspan=1>86.8±5.3</td></tr><tr><td rowspan=1 colspan=1>A16%-V1%</td><td rowspan=1 colspan=1>1.0</td><td rowspan=1 colspan=1>100.6±8.0</td></tr></table>\n\n超声波焊点的抗剪强度通常是与电阻点焊\n\n的抗剪强度（抗剪载荷）进行比较的。实验表明，镍铬不锈钢及耐热合金的超声波点焊接头的抗剪强度比电阻点焊接头的最低标准高一倍左右。\n\n表32-1是常见金属材料的超声波焊点的抗剪强度。超声波焊点的抗剪强度重现性特别好，焊点的平均抗剪强度变化值小于 $10 \\%$ 。超声波缝焊的接头抗剪强度一般为母材强度的 $8 5 \\%$ \\~$100 \\%$ （ $\\delta < 0 . 5 \\mathrm { m m }$ )。尤其是对钼、钨等高熔点金属，由于焊接过程中免除了加热脆化现象，可使其承受的最大拉剪载荷超过电阻点焊。\n\n图32-14为铝合金超声波焊接接头与电阻焊 接接头的疲劳强度变化曲线。从图可见，对于铝 合金来说，超声波焊接接头的疲劳强度比电阻焊 接头提高了 $30 \\%$ 左右。但对于铸造组织的合金 材料，超声波焊点的疲劳强度的提高并不显著。\n\n![](images/b014c3c4760941c8bc70a3af63abeff017ab6735d60a4a1b19111ebf60dd69c3.jpg)  \n图32-14铝合金（2024-T3）焊点的疲劳强度 1—超声波点焊2一电阻点焊\n\n# 32.3焊接工艺\n\n\n# 32.3.1接头设计\n由于超声波焊接过程中，焊点不受过大的压力与变形，母材不发生熔化，也没有分流及飞溅等问题，因而在设计焊点的点距、边距、搭接宽度等参数时，受到的限制要小（图32-15）。\n\n1）超声波焊的边距 $e$ 没有限制，根据情况可以紧靠边沿焊接。\n\n2）超声波焊的点距 $s$ 可任意选定，可以重叠及重复焊（修补）。\n\n3）超声波焊的行距 $r$ 可以任选。\n\n在超声波焊接接头设计中应有效控制工件的谐振。\n\n当上声极向工件引入超声振动时，如果工件沿振动方向的自振频率与引入的超声频率相等或接近就可能引起工件谐振。其结果往往会造成已焊焊点的脱落，严重时可导致工件的疲劳断裂。解决上述问题的简单方法就是改变工件与声学系统振动方向的相对位置（图32-16)，或者在工件上夹持质量块以改变工件的自振频率（图32-17）。\n\n![](images/411566219192dbb9e48f42f07166b7379c49708a209103a8d8f000f8453b13ef.jpg)\n\n![](images/0266453ff8de56460bf71f07071ef14ce69d094062d7f59d0aac0640524ed8d5.jpg)  \n图32-15超声波点焊的接头形式\n\n![](images/58a635295ccf629e0df07cd13c20b0715c1d2af9d2a9f36949e0057ced258a6f.jpg)  \n图32-16工件长度产生的谐振与焊点剪切强度的关系曲线  \n图32-17夹持质量块改变工件的自振频率 M一质量块F-静压力V-振动方向\n\n# 32.3.2焊接参数\n超声波焊的主要焊接参数有：超声波振动频率f、振幅A、功率 $\\pmb { \\mathbb { W } }$ 、静压力 $\\pmb { F } _ { \\ast }$ 、焊接时间t及声极端部球面半径 $\\boldsymbol { r }$ 。",
    "summary": "3.接头的性能, 32.3.1接头设计, 32.3.2焊接参数, 32.3焊接工艺",
    "size": 3984
  },
  {
    "name": "第1卷_第5篇_其他焊接方法-part-140",
    "projectId": "5ET7VaxsU6Y6",
    "fileName": "第1卷_第5篇_其他焊接方法.pdf",
    "content": "谐振频率一般在 $1 5 \\sim 7 5 \\mathrm { k H z }$ 之间。频率的选择应考虑工件的物理性能及其厚度。在焊接薄件时通常选用比较高的谐振频率。因为在维持声功率不变的情况下，提高振动频率可以相应降低振幅，故可避免薄件因为交变应力而引起的焊点的疲劳破坏。通常情况下，频率越高，功率越小。在焊接硬度及屈服强度均比较低的材料时，宜选用较低的振动频率。\n\n图32-18为超声波焊点的抗剪力 $\\pmb { F } .$ 与谐振频率 $f$ 的关系曲线。从图可见，材料越硬，厚度越大时，频率的影响越明显。\n\n随着频率的提高，高频振荡能量在传输路径上的损耗将增大，因此，大功率超声波焊机宜选用较低的频率，一般在 $1 5 \\sim 2 0 \\mathbf { k H z }$ o\n\n振动频率决定焊机系统给定的标称频率，但其最佳的工作频率则随声极极头、工件和压紧力的改变而变化。\n\n谐振频率的精度是保证焊点质量的重要因素。由于超声波焊接过程中机械负荷的多变性，会出现随机的失谐现象，以致造成焊点质量的不稳定。\n\n# 2.振幅A\n振幅决定着摩擦功的大小、焊接区表面氧化膜的清除程度、结合面摩擦生热的多少、塑性变形区的大小以及材料的塑性流动状况等。因此根据材料性质及其厚度正确选择振幅是获得良好接头的重要保证。\n\n在超声波焊接中，所选用的振幅一般在5～$2 5 \\mu \\mathrm { m }$ 之间。较低的振幅适合于硬度较低或厚度较薄的工件，所以小功率超声波点焊机其频率较高而振幅较小。随着材料硬度及厚度的提高，所选用的振幅也应有相应的提高。因为振幅的大小表征着工件接触表面间的相对运动速度，而焊接区的温度、塑性金属的流动以及摩擦功的大小均由此相对运动速度所确定。\n\n图32-19为镁铝合金超声波焊点的抗剪力与振幅之间的关系曲线。从图可以看出，对于一定材料的工件来说，存在着一个合适的振幅范围。当振幅为 $1 7 \\mu \\mathrm { m }$ 时焊点的抗剪力最大；振幅小于峰值点的对应值时，焊点的抗剪力反而有所下降。这主要与材料的内部及表面的疲劳破坏有关。因为振幅过大时，由上声极传递到工件的振动剪切力超过了它们之间的摩擦力。在这种情况下，声极与工件表面之间将产生滑动摩擦，并产生大量的热及塑性变形，上声极将压人工件，使工件截面减小，从而降低了焊接接头的强度。\n\n![](images/46a8ce548337c0980ebb0bbb0cc280617482722ecba1c2b19f780a8908e24bb6.jpg)  \n图32-18焊接接头的抗剪力与振动频率的关系a）不同硬度的材料b）不同厚度的材料（Al)\n\n![](images/28fa3ea7a7dc25e19b99f80d955214fc7be922569c6948995827465bc69be686.jpg)  \n图32-19焊点抗剪力与振幅的关系（材料：铝镁合金；厚度 $0 . 5 \\mathsf { m m }$ ）\n\n声极与工件之间的滑动摩擦，还会使两者之间产生“咬合”点。这不仅使工件表面受到严重损伤，而且常常使焊点四周产生疲劳破坏。\n\n抗冲击型工程塑料聚苯乙烯的超声波点焊结果表明：随着振幅的增大，焊接搭接面达到熔化温度 $1 7 5 \\mathrm { ‰}$ 的时间 $\\pmb { \\ t { t } }$ 缩短。焊接压力增大时与振幅增大对温升的影响有相似作用（图32-20）。\n\n# 3.静压力 ${ \\pmb F }$\n当静压力过低时，超声波几乎无法有效传递到工件，不足以在两工件的切合面处产生摩擦热，大量的超声波能量消耗在上声极与工件之间的表面滑动上，因此不可能形成焊接接头。随着静压力的增加，改善了超声波振动的传递条件，使焊接区温度升高，材料的变形抗力下降，塑性流动的程度逐渐加剧，塑性变形的面积增加，焊点尺寸增加，从而使抗剪力上升。\n\n当达到一定值后，再增加静压力，焊点的抗剪力反而有所下降。这是因为静压力过大时，焊接区金属的变形程度明显增加，从而使焊点的回复及再结晶过程受到一定程度的影响。此外，大的静压力使材料的压溃深度增大，造成工件截面减弱。所有这些均使焊点的抗剪载荷有所降低。\n\n从图32-21可清楚看到焊点的静压力与抗剪力之间的上述变化关系。实验结果表明，各种不同材料都有基本类似的变化规律。\n\n# 4.焊接时间t\n焊接过程短，则接头的抗剪切力太低，甚至无法形成接头。这是因为此时工件表面的氧化膜不能被破坏，而且焊接区的温度太低，随着焊接时间的延长，焊点的抗剪力迅速提高（见图32-22)，并在一定时间内抗剪力大小基本保持不变。但当超过一定时间后，焊点的抗剪力又迅速下降。这一方面由于超声波振动作用时间过长，容易引起焊点表面和内部的疲劳裂纹；另一方面因为工件受热作用时间延长，焊接区塑性变形抗力明显下降，上声极陷入工件，使焊点截面削弱，从而降低了焊点的抗剪载荷。\n\n![](images/378ef66097bbcd1c9122bd796eeb954de07ae25bb79a877a8dbd72c73a557d92.jpg)  \n图32-20工程塑料工件搭接面温度变化曲线a）振幅 $2 0 \\mu \\mathrm { m }$ b）振幅 $2 5 \\mu \\mathrm { m }$ c）振幅 ${ 3 0 } _ { \\mu \\mathrm { m } }$\n\n焊接时间 $\\pmb { \\tau _ { w } }$ 的选择可由工件的性质、厚度及其他工艺参数确定。\n\n![](images/27b66b1f157b1f97691f37d451098de5c9c20a8ff91e012ee93652396d9297a8.jpg)\n\n![](images/4f84baa0c2cf484b3b277969de13826a22a97398f249f5b5c3b5945f83e27bf1.jpg)  \n图32-21硬铝（ $\\delta = 1 , 2 \\mathrm { m m }$ ）焊点抗剪力与静压力的关系曲线  \n图32-22抗剪力与焊接时间的关系（硬铝， $\\delta = 1 , 2 \\mathrm { m m }$ ）1-静压力200N2—静压力1000N\n\n5.声极端部的球面半径 $\\boldsymbol { \\mathsf { r } } .$ 和表面形状\n\n该参数直接影响到焊缝区的大小，而且与静压力 $\\boldsymbol { F } _ { \\mathrm { \\scriptsize { s } } }$ 、焊接时间 $\\pmb { t _ { \\ast } }$ 、滚盘的速度 $\\pmb { v }$ 及焊机的功率 $P$ 的选择有直接关系。搭接平板焊时，有效声极半径应为板材厚度的50\\~100倍。将丝材焊到板材上时，则需带槽的声极头。\n\n表32-2为不同材料超声波焊时，声极端部球面半径 $r$ 的参考值。\n\n6.焊接功率 $P$\n\n焊接需用的功率 $\\pmb { P }$ 取决于工件的厚度 $\\pmb { \\delta }$ $\\mathbf { m m }$ ）和材料硬度 $\\pmb { H }$ （HV)，并可按下式计算：\n\n$$\nP = k H ^ { 3 / 2 } \\delta ^ { 3 / 2 }\n$$\n\n式中， $\\pmb { k }$ 为系数。\n\n工件厚度 $\\pmb { \\delta }$ 、材料的硬度 $\\pmb { H }$ 与功率 $\\pmb { P }$ 之间的关系曲线如图32-23所示。\n\n表32-2超声波焊不同材料所用声极端部球面半径 $\\pmb { r }$ 参考值  \n\n<table><tr><td colspan=\"2\">工 件</td><td colspan=\"2\">上声极球</td></tr><tr><td>材 料</td><td>状 态</td><td>厚度 /mm</td><td>面半径 r/mm</td></tr><tr><td>2024铝合金</td><td>T-3</td><td>1.0</td><td>76</td></tr><tr><td>TD镍</td><td>退火</td><td>0.6</td><td>25</td></tr><tr><td>Ti-6Al-4V</td><td>固溶处理</td><td>0.25</td><td>25</td></tr><tr><td>Ti5 Al2.5Sn</td><td>退火</td><td>0.3</td><td>25</td></tr><tr><td>Am-355不锈钢</td><td>CRT</td><td>0.25</td><td>25</td></tr><tr><td>Co10Mn10Ti</td><td>冷轧及消除应力</td><td>0.1</td><td>12</td></tr><tr><td>Co10Mn10Ti</td><td>冷轧及消除应力</td><td>0.25</td><td>25</td></tr><tr><td>Co10Mn10Ti</td><td>冷轧及消除应力</td><td>0.4</td><td>25</td></tr><tr><td>Mn0.5Ti</td><td>冷轧及消除应力</td><td>0.1</td><td>12</td></tr><tr><td>Mn0.5Ti</td><td>冷轧及消除应力</td><td>0.25</td><td>18</td></tr></table>",
    "summary": "1.超声波振动频率 $f$, 4.焊接时间t - Part 1/2",
    "size": 3974
  },
  {
    "name": "第1卷_第5篇_其他焊接方法-part-141",
    "projectId": "5ET7VaxsU6Y6",
    "fileName": "第1卷_第5篇_其他焊接方法.pdf",
    "content": "由于在实际应用中超声功率的测量尚有困难，因此常常用振幅来表示功率的大小。\n\n超声功率与振幅的关系可用下式表示：\n\n$$\nP ~ = ~ \\mu S F V = 4 \\mu S F A f\n$$\n\n式中 $s { \\mathrm { . } }$ 一 -焊点面积；V- -相对速度；$\\pmb { A }$ 一 -振幅；$\\pmb { \\mu }$ 一 -摩擦因数；f振动频率。",
    "summary": "1.超声波振动频率 $f$, 4.焊接时间t - Part 2/2",
    "size": 188
  },
  {
    "name": "第1卷_第5篇_其他焊接方法-part-142",
    "projectId": "5ET7VaxsU6Y6",
    "fileName": "第1卷_第5篇_其他焊接方法.pdf",
    "content": "# 32.3.3焊接参数的选择\n表32-3\\~表32-5列出了铝、铜、钛及其合金的超声波焊的焊接参数，可供参考。\n\n![](images/bf41f6dadfeac390e6428a7322272516336e92366ec4370659880631701d3352.jpg)  \n图32-23需用功率与工件厚度、材料硬度之间的关系\n\n表32-3铝及其合金的超声波焊焊接参数  \n\n<table><tr><td rowspan=\"2\">材 料</td><td rowspan=\"2\">厚度/mm</td><td colspan=\"3\">工 艺参 数</td><td rowspan=\"2\">上声极材料</td></tr><tr><td>压力/N</td><td>时间/s</td><td>振幅/μm</td></tr><tr><td rowspan=\"3\">1050A</td><td>0.3~0.7</td><td>200~300</td><td>0.5~1.0</td><td>14~16</td><td rowspan=\"3\">45</td></tr><tr><td>0.8~1.2</td><td>350~500</td><td>1.0~1.5</td><td>14~16</td></tr><tr><td>1.3~1.5</td><td>500~700</td><td>1.5~2.0</td><td>14~16</td></tr><tr><td>2A07</td><td>0.3~0.7</td><td>300~600</td><td></td><td>14~16</td><td>45</td></tr><tr><td>5A06</td><td>0.3~0.5</td><td>300~500</td><td>9</td><td>17~19</td><td>45</td></tr><tr><td>5A03</td><td>0.6~0.8</td><td>600~800</td><td>0.5~1.0</td><td></td><td>45</td></tr><tr><td rowspan=\"4\">2B12</td><td>0.3~0.7</td><td>300~600</td><td>0.5~1.0</td><td></td><td></td></tr><tr><td>0.8~1.0</td><td>700~800</td><td>1.0~1.5</td><td>18 ~20</td><td>轴承钢</td></tr><tr><td>1.1~1.3</td><td>900~1000</td><td>2.0~2.5</td><td>18~20</td><td>GCr15</td></tr><tr><td>1.4~1.6</td><td>1100~1200</td><td>2.5~3.5</td><td>18~20 </td><td></td></tr></table>\n\n表32-4铜的超声波焊焊接参数  \n\n<table><tr><td rowspan=\"2\">材料厚度 /mm</td><td colspan=\"3\">焊接参数</td><td rowspan=\"2\">上声极材料</td><td rowspan=\"2\">焊点强度/N</td></tr><tr><td>压力/N</td><td>时间/s</td><td>振幅/μm</td></tr><tr><td>0.3~0.6</td><td>300~700</td><td>1.5~2</td><td>16~20</td><td>45钢</td><td>1130</td></tr><tr><td>0.7~1.0</td><td>800~1000</td><td>2~3</td><td>16~20</td><td>45钢</td><td>2240</td></tr><tr><td>1.1~1.3</td><td>1100~1300</td><td>3~4</td><td>16~20</td><td>45钢</td><td></td></tr></table>\n\n表32-5钛合金及锆的超声波焊焊接参数  \n\n<table><tr><td rowspan=\"2\">材料</td><td rowspan=\"2\">厚度/mm</td><td colspan=\"3\">焊接参数</td><td rowspan=\"2\">上声极材料</td><td rowspan=\"2\">焊点强度 /N</td></tr><tr><td>压力/N</td><td>时间/s</td><td>振幅/μm</td></tr><tr><td>TA3 TA3 TA4</td><td>0.2 0.25 0.25 0.5</td><td>400 400 400 600</td><td>0.3 0.25 0.25 1.0</td><td>16~18 16~18 16~18 18~20</td><td>硬质合金堆焊 (60HRC)</td><td>760 730 810 1840</td></tr><tr><td>TA3 TB1</td><td>0.65 0.5</td><td>800 800</td><td>0.25 0.5</td><td>22~24 20~22</td><td></td><td>4100 2000</td></tr><tr><td>TB1</td><td>0.8</td><td>900</td><td>1.5</td><td>22~24</td><td></td><td>3300</td></tr><tr><td>TB1</td><td>1.0</td><td>1200</td><td>1.5</td><td>18~20</td><td>BK-20</td><td>2930 700</td></tr></table>\n\n不同硬度的金属材料焊接时，硬度低的材料置于上面，使其与上声极接触。焊接功率及焊接参数按上工件选取。\n\n对于不同厚度的金属材料也可用超声波焊进行成功焊接，工件的厚度比几乎不受限制。\n\n# 32.4超声波焊在工业生产中的应用\n超声波焊在工业生产中有着广泛的应用，主要集中在以下几个工业领域。\n\n# 32.4.1航空、航天\n就金属材料的种类而言，目前航空工业应用的绝大多数金属及合金都可以进行超声波焊。\n\n由于超声波焊可焊接其他焊接方法难以焊接的材料，故已用于飞机、航空发动机、导弹及机载设备等多种构件的生产中。例如：飞机和导弹接地线的焊接；铝、铜、银与其他金属导体的焊接；点火装置的细丝焊接；电动机电枢绕组和铜整流子的焊接；飞机舱门内外铝蒙皮的焊接；喷气发动机高温导管的焊接；仪表、传感器及墨盒\n\n的焊接等。\n\n此外，在宇宙飞船核电能转换装置中，铝与不锈钢组件的焊接、卫星用太阳能电池的焊接也是超声波焊应用的成功例子。\n\n# 32.4.2电子工业\n超声波焊广泛应用于微电子器件的连接。例如晶体管管芯、晶体管的控制极的焊接以及电子器件的封装等。其中最重要、最成功的应用是集成电路元件的连接。例如，在 $1 \\mathrm { m } \\mathrm { m } ^ { 2 }$ 的硅片上，将数百条直径为 $2 5 \\sim 5 0 \\mu \\mathrm { m }$ 的Al或Au丝通过超声波焊将接点连接起来。集成电路连线之间的焊接曾是集成电路制造过程中的一项关键技术。\n\n在采用超声波焊时，Al丝与涂Au膜之间所形成的Al-Au扩散层，由于存在“Kibendall”效应容易引起“空穴裂纹 这是引起焊接裂纹、增大焊接电阻的主要原因。消除上述缺陷的有效措施是在厚膜Au层中添加元素Pb，使焊点中形成的Al-Au-Pb三元素合金层，填充由于Au扩散过快而形成的“空穴”，从而消除缺陷。\n\n目前，在集成电路生产线上应用的超声波点焊机的功率一般为 $0 . 0 2 \\sim 2 \\mathrm { w }$ ；频率为60\\~$8 0  { \\mathrm { k H z } }$ ；压力 $0 , 2 \\sim 2 \\mathrm { N }$ ；焊接时间为 $1 0 \\sim 1 0 0 \\mathrm { m s }$ 。焊接过程采用微机控制及图像识别系统，位置控制精度每级 $2 5 \\sim 5 0 \\mu \\mathrm { m }$ ；识别容量200\\~250点；识别时间 $1 0 0 \\sim 1 5 0 \\mathrm { m s }$ ；成品率已高于 $90 \\%$ \\~$9 5 \\%$ 。\n\n在太阳能硅光电池的制造中，超声波焊将取代精密电阻焊，涂膜硅片的厚度为 $0 . 1 5 \\mathrm { ~ \\sim ~ }$ $0 . 2 \\mathrm { m m }$ ，铝导线的厚度为 $0 . 2 \\mathrm { m m }$ 。此外，可以将上述光电元件直接与热收集装置中的铜或铝管道焊接起来。",
    "summary": "32.3.3焊接参数的选择, 32.4.1航空、航天, 32.4.2电子工业, 32.4超声波焊在工业生产中的应用",
    "size": 3721
  },
  {
    "name": "第1卷_第5篇_其他焊接方法-part-143",
    "projectId": "5ET7VaxsU6Y6",
    "fileName": "第1卷_第5篇_其他焊接方法.pdf",
    "content": "# 32.4.3电器工业\n电动机制造，尤其是微电动机制造中，超声波点焊方法正在逐步替代原来的钎焊及电阻焊。微电动机制造中几乎所有的连接工序都可用超声波焊来完成，包括电枢铜导线的连接，整流子与漆包线的连接，铝制励磁线圈与铜导线的焊接以及编织导线与电刷电极之间的焊接等。\n\n在钮或铝电解电容器的生产中，采用超声波点焊的方法焊接引出片已有30年的历史。一种涤纶电容器采用超声波连接CP引线与铝箔，使电容器的损耗角（tanδ）降低到0.006以下，成品率由原来的 $7 5 \\%$ 提高到近 $100 \\%$ 。\n\n超声波胶点焊已在我国50万V超高压变压器的制造中得到了成功的应用，取代了国际上通用的钎焊及铆接工艺。此外，热电偶的焊接、导线的焊接也大量采用超声波焊。\n\n# 32.4.4 新材料工业\n超声波焊可以在玻璃、陶瓷或硅片的热喷涂表面上连接金属箔或丝。这种应用已不只限于微电子器件的生产中。\n\n利用超声波的焊接方法，可以焊接两种物理性能相差悬殊的材料并制成许多双金属接头。\n\n在新材料的开发中，金属泡沫起着非常重要的作用。这些新材料的使用不仅对制造工艺有要求，并且要通过简单的方法将蜂窝状的材料变成连接可靠的完整性结构。传统的扩散焊会破坏蜂窝状结构。铆接及螺钉的连接强度不够。采用超声波焊接时，接头处的温度可达350℃，焊接时间不超过3s，工件的表面压力仅为 $3  { \\mathrm { N } } /  { \\mathrm { m m } } ^ { 2 }$ 。组合成的材料 $\\mathrm { A l M g } 3$ 钢板和带A199箔的AlMgSi05泡沫，抗剪强度约 $2 0 \\mathrm { N } / \\mathrm { m m } ^ { 2 }$ 。电子显微的观察表明，组合的零件在金属泡沫的超声波焊接中没有熔化。在焊接过程中即使适当调节焊接参数，工件也未发生明显变形。\n\n采用超声波环状焊接法，可以把螺栓焊接到金属泡沫零件上，从而使金属泡沫零件方便地与普通零件连接到一起。\n\n超导体材料之间以及超导材料与导电材料之间的焊接，在采用超声波焊接及超声波浸润钎焊技术后，接头的电阻明显低于传统的钎焊及加锡铂的电阻焊，并已用于超导磁体的制作。\n\n进入20世纪90年代，可用作水管、煤气管及导线管等的铝塑复合管得到广泛应用。超声波焊作为复合管主要焊接手段在生产中大量使用。图32-24为生产中应用的一种超声波缝焊机，功率为2kW，焊接速度为 $4 \\sim 1 2 \\mathrm { m / m i n }$ ，可将δ为$0 . 2 \\sim 0 . 5 \\mathrm { m m }$ 的铝箔搭接焊在一起。\n\n![](images/3b835792a6025c0e01d53705f37df34610eae34cc9d619853a30dee7520b4c83.jpg)  \n图32-24铝塑复合管生产线上的超声波缝焊机\n\n铝塑复合管具有耐腐蚀、无毒无味、重量轻、热膨胀系数低、气密性好、保温性能好、耐高压、防静电、抗振动、易弯曲且不反弹、施工简便及使用寿命长等优点，是镀锌钢管、铜管、铝管、塑料管的优异的更新换代产品。\n\n# 32.4.5塑料\n超声塑料焊接是将超声能转化为热能，使塑料局部熔化粘接在一起的一种焊接方法。\n\n超声波焊在塑料工业中有相当广泛的应用。例如，聚乙烯医疗器具的超声波焊；复合尼龙俯耳薄壁圆管的超声波焊；低密聚乙烯离心叶轮的低温超声波焊及聚苯硫醚材料的超声波焊等。\n\n以前研制的超声波塑料焊接机，都是利用开环系统进行控制的，即各个参数都是单独选定的，不能精确的反馈控制。新一代的超声塑料焊接机应用微机进行控制，使焊接质量和机器性能大大提高。\n\n# 32.5超声波焊焊接设备\n\n\n# 32.5.1概述\n最早的超声发生器是1883年F.Galton发明的气哨。而在第一次世界大战期间Langevin提出的钢－石英－钢结构的夹心压电换能器，标志着在产生低频大功率超声设备上取得了重大进展。早在20世纪40年代W.P.Mason就发明了变幅杆，它与压电换能器连接而获得高强度超声，开创了功率超声在固体媒质中的应用。在换能器理论方面，20世纪40年代W.P.Mason首先提出了等效网络分析法。近年来在此基础上发展了传输矩阵方法用于复杂结构的一维纵振分析。在20世纪70年代森荣司提出表观弹性法，可分析二维振动问题。目前发展有限元及边界元方法分析三维振动问题。继发明指数型杆后，20世纪50年代提出的悬链线型变幅杆及由多级组合的变幅杆，扩展了变幅杆的类型。20世纪60年代提出了形状因素的概念，发展了一种应力沿杆件均匀分布的高斯形变幅杆，获得了很高的位移振幅。同时，森荣司提出的振动方向变换器，开辟了用功率合成法获得大功率高强度（ ${ \\mathfrak { s o k W } }$ 以上）超声的新途径。这些超声理论技术已广泛应用于超声焊接、清洗、粉碎及超声治疗。20世纪80 年代日本神奈川大学研制成功的超声波对焊装置，可以对厚度达 $1 0 \\mathrm { m m }$ 的铝板进行对焊，成为一种实用的新型焊接装置。超声波焊接设备除传统的切向和纵向振动外，还发展了扭转和多系统的复合振动。焊接方式由搭接焊发展到对焊，焊机功率达 ${ \\mathfrak { s o k W } }$ 。\n\n我国于20世纪60年代以后集中研究夹心式压电换能器，指出了决定换能器最大效率的参量及最佳设计方向，提出了一种新型可调频率的换能器。20世纪 $7 0 \\sim 8 0$ 年代发展并提出了两种新型的功率超声换能器。一种是半穿孔结构宽频带压电换能器；另一种是双向辐射换能器，分别用于超声清洗设备及超声乳化设备。20世纪90年代以来，开展了大尺寸压电换能器的二维分析及弯曲振动、扭转振动和复合振动的压电换能器的设计计算，为此类换能器的工程化应用奠定了基础。20世纪60年代以来，对纵向振动的单一和组合变幅杆的特性进行了系统的分析。20世纪80年代初首次用复变数解析映象理论研究了有负载的变幅杆，建立了有负载变幅杆的阻抗映像图，是变幅杆理论的重要发展。20世纪90年代以来，研究了大尺寸单一及复合变幅杆的二维振动、弯曲振动变幅杆及纵-扭、纵-弯复合振动模式的变幅杆，提出了三种新型振动扭转变幅杆和一种纵向变幅杆。这些研究工作完善了扭振变幅杆参数的计算，提出了扭转变幅杆谐振参数的测试方法，填补了这一方面的空白。\n\n近十多年来，我国主要生产超声波塑料焊接设备，同时生产一部分金属材料的超声波焊焊接设备。\n\n# 32.5.2超声波焊焊接设备的组成\n超声波点焊机的典型结构框图如图32-25所示。从图可见，超声波焊焊接设备主要由超声波发生器（A）、声学系统（B）、加压结构（C）及程控装置（D）4部分组成。其中声学系统又由换能器2、传振杆3、聚能器4、耦合杆5及上、下声极6、8组成。\n\n![](images/09c554ecb7cbe3f90874aa1a9ae3891faf27cd19309604e7523157d5486512a3.jpg)  \n图32-25超声波点焊焊机典型结构框图\n\n1一超声波发生器2-换能器 3一传振杆4—聚能器 5-耦合杆 6—上声极 7一工件8-下声极9一电磁加压装置10-加压系统电源11—程控器12一电源",
    "summary": "32.4.3电器工业, 32.4.4 新材料工业, 32.4.5塑料, 32.5.1概述, 32.5.2超声波焊焊接设备的组成, 32.5超声波焊焊接设备",
    "size": 3036
  },
  {
    "name": "第1卷_第5篇_其他焊接方法-part-144",
    "projectId": "5ET7VaxsU6Y6",
    "fileName": "第1卷_第5篇_其他焊接方法.pdf",
    "content": "# 32.5.3超声波发生器\n超声波发生器给超声换能器提供超声频交流电信号。在20世纪，随着电子技术的发展，超声波逆变电源所采用的功率器件经历了电子管、晶闸管、晶体管和IGBT共4个阶段。近年来在电路设计中使用了新型电路拓扑结构和新型功率器件，使超声波电源的可靠性、负载适应性、产品一致性得到进一步提高。\n\n传统的超声波发生器是采用振荡电路来产生超声波的，并采用电子管作为功率器件。其缺点是效率低（仅为 $3 0 \\% \\sim 4 5 \\%$ ）、无功功率大、热损耗大、体积大。20世纪80年代，改用双极型大功率晶体管，振荡频率可达 ${ \\bf 2 0 k H z }$ 。后来又采用绝缘栅极型功率晶体管（IGBT)，工作电压、电流及振荡频率得到了进一步的明显提高。到了20世纪90年代，由于功率场效应管MOSFET的采用，使振荡频率达到了 $1 0 0 \\mathbf { k H z }$ 以上。近十年来，超声波电源采用了高频开关交流电源技术，其控制电路中集成了多种芯片及大规模的集成电路，使超声波发生器的综合性能指标及其功率进一步提高。\n\n在超声波焊焊接过程中，由于焊接负载以及振动系统的温度、刚度、焊接面积、工件及声极表面的加工磨损等各种因素的影响，使系统的固有频率发生漂移。如果超声波发生器的频率不跟随变化，势必造成整个系统的失调。这就要求超声波发生器具有频率自动跟踪功能。常见的超声波焊焊接电源频率自动跟踪控制系统主要有如下几种方式：\n\n1）电反馈自激振荡式。这种方式电路简单，应用广泛。其典型的方法是采用差动变量桥式电路对压电换能器的电学臂进行补偿，以实现频率的自动跟踪。电路同时还可改变满足自激振荡的相位条件，构建成1个自激振荡回路，使自激振荡频率随机械谐振点同步变化，来实现频率的自动跟踪。\n\n2）锁相压控振荡方式。振荡频率受外加直流电压控制的振荡器称为压控振荡器。压控振荡器可制成频率调节十分方便的信号源。锁相压控方式是通过比较输入信号和压控振荡器输出信号器之间的相位差，从而产生误差电压来调整振荡器的输出频率，以达到频率自动跟踪的目的。\n\n3）电流动态反馈方式。首先将超声换能器等效为一个二端口网络，然后推导出谐振时输出振幅与电流的关系。在焊接过程中，将换能器的电流有效值作为反馈量来调节发生器的输出频率，以实现超声系统谐振控制和振幅恒定输出控制。\n\n4）超声波焊接参数的自适应控制方式。通过微机系统对超声换能器的振幅、电压及电流信号的相位差等参数进行在线检测、识别。通过计算，并按照设定的程序来更改系统参数，输出相应的控制电压使超声波发生器的输出振荡频率自动跟踪系统的振荡频率。微机系统的主要任务是通过自适应控制系统，根据检测到的各个参量，计算出控制量，从而达到振荡频率自动跟踪的目的。\n\n# 32.5.4声学系统\n\n\n# 1.超声换能器\n超声换能器的作用，是将超声波发生器产生的超声频电振荡信号转变为超声频机械振动。它是超声设备的关键部件之一。\n\n超声波焊机所使用的换能器，主要有压电换能器和磁致伸缩换能器两种。\n\n# （1）压电换能器\n将天然石英晶体沿一定方向切成晶片，并使其受到压缩或拉伸变形，晶体表面就由此而产生电荷。我们称此现象为压电效应。\n\n压电效应是可逆的。当石英晶片的表面受到$2 0 \\mathbf { k H z }$ 以上交变电压的作用时，晶片将随着这个交变电压有节奏的机械振动，从而产生超声波。如将石英晶片与一个试件良好耦合，超声波就会传播到工件中去。\n\n压电效应的原理可作如下简述：可以设想石英晶格的电子呈中性结构（化学式为 $\\mathbf { S i O } _ { 2 }$ ），即由带四个正电子的硅原子及带二个负电荷的氧原子组成。由于机械压缩、拉伸及剪切应力而破坏了平衡状态，产生形变，致使石英的表面开始电的极化作用，即在表面上聚正、负电荷，形成电位差（图32-26）。\n\n![](images/d18fab0d957e2be8f37ef630aec9dbaa35bb3e65271d4f65f015f6e815dbb7b9.jpg)  \n图32-26石英的压电效应\n\na）石英的中性晶胞b）纵向压电效应c）横向压电效应\n\n压电材料主要有石英、压电陶瓷、压电复合材料以及压电薄膜等。其中压电陶瓷材料是目前超声研究及应用中最为常见的材料。其主要优点如下：\n\n1）机电转化效率高，一般可达 $80 \\%$ 左右。2）容易成形，可以加工成圆盘、圆环、圆筒、圆柱、矩形以及球形等各种形状。3）通过改变成分可以得到具有各种不同性能的超声换能器。4）造价低廉，性能稳定，易于大规模推广应用。\n\n压电陶瓷材料的不足之处是脆性大、抗张强度低、大面积元件成形较难以及超薄高频换能器不易加工等。在这一方面，压电薄膜如PVDF等，则具有压电陶瓷难以比拟的优点。\n\n# (2）磁致伸缩换能器\n磁致伸缩换能器是依靠磁致伸缩效应而工作的。当将镍或铁铝合金等材料置于磁场中时，作为单元铁磁体的磁畴将发生有序化运动，并引起材料在长度上的伸缩现象，即磁致伸缩现象。\n\n传统的磁致伸缩材料有镍、铁铝合金、铁钴钒合金、铁钴合金及铁氧体合金等。\n\n磁致伸缩效应所产生的应变与磁场方向无关，即当外加磁场的方向改变而大小不变时，所产生的大小与方向皆不变，也就是说磁致伸缩效应所产生的磁致伸缩应变是磁场强度的偶函数。因此，当磁感应强度按照一定的角频率 $\\pmb { \\omega }$ 以正弦或者余弦的规律变化时，应变变化的角频率则为 $_ { 2 \\omega }$ ，且应变的幅度较小波形不好。\n\n磁致伸缩换能器是一种半永久性器件，各种性能稳定可靠，但由于效率仅为 $2 0 \\% \\sim 4 0 \\%$ ，故除了特大功率的换能器以及连续工作的大功率缝焊机外，已经被压电式换能器取代。\n\n# 2.传振杆\n传振杆主要用以调整输出负载，固定系统以及传递振动能量，是与超声换能器相配套的声学主件。传振杆通常选择放大倍数0.8、1、1.25等几种半波长阶梯型杆。由于传振杆主要用来传递振动能量，故一般选45钢、30CrMnSi合金钢或超硬铝来制作。\n\n# 3.聚能器\n聚能器又称变幅杆，它有两个主要的作用：",
    "summary": "（1）压电换能器, (2）磁致伸缩换能器, 1.超声换能器, 2.传振杆, 3.聚能器, 32.5.3超声波发生器, 32.5.4声学系统",
    "size": 2561
  },
  {
    "name": "第1卷_第5篇_其他焊接方法-part-145",
    "projectId": "5ET7VaxsU6Y6",
    "fileName": "第1卷_第5篇_其他焊接方法.pdf",
