Repository: LunaReborn/Welding-6m-Extractor

# 焊接文档 6M 专有词汇抽取工具

用于从焊接相关文档中抽取“人、机、料、法、环、测”六类专有词汇，并导出 JSON 和 Excel。

## 目录结构

```text
project/
  cli.py
  engine/
    document_loader.py
    chunker.py
    llm_client.py
    extractor_6m.py
    normalizer.py
    validator.py
    exporter.py
  prompts/
    welding_6m_extract.txt
    welding_6m_review.txt
  outputs/
  data/
```

## 安装

```bash
pip install -r requirements.txt
```

## 使用 Ollama

先启动 Ollama，并拉取模型：

```bash
ollama serve
ollama pull qwen2.5:7b
```

运行：

```bash
python cli.py --file data/氩弧焊标准作业指导书.docx --extractor ollama --model qwen2.5:7b --output outputs
```

启用二阶段复核：

```bash
python cli.py --file data/氩弧焊标准作业指导书.docx --extractor ollama --review --output outputs
```

File: data/hanjie_data/1.txt (part 55 of 68)
[
    "content": "即将机械振动位移或速度振幅放大，或者把能量集中在较小的辐射面上进行聚能。超声波换能器的振幅一般为 $4 \\sim 1 0 \\mu \\mathrm { m }$ ，而超声加工对振幅的要求往往需要达到 $1 0 \\sim 1 0 0 \\mu \\mathrm { m }$ 。这就必须借助聚能器将换能器的振幅放大。\n\n聚能器之所以能放大振幅，是由于通过它的任一截面的振动能量是不变的（传播损耗不计）。截面小的地方能量密度大。由于能量密度$\\pmb { \\rho _ { \\mathrm { e } } }$ 正比于振幅A的平方，即\n\n$$\n\\rho _ { \\mathrm { e } } ~ = ~ 1 / 2 K _ { \\mathrm { e } } A ^ { 2 }\n$$\n\n式中 $\\pmb { K } _ { \\mathrm { e } }$ - 一系数， $K _ { \\circ } = \\rho c \\omega$ ；$\\pmb { \\rho }$ 弹性介质的密度；声速；\n\n$\\omega$ 一超声波焊的角频率。\n\n振幅 $A$ 可用下式表示：\n\n$$\nA ~ = ~ \\sqrt { \\frac { 2 \\rho _ { e } } { K _ { e } } }\n$$\n\n因此，聚能器截面小的地方，能量密度大，振幅也得到了放大。为了获得较大的振幅，应使聚能器的共振频率（即谐振频率）和外激振动频率相等，使之处于共振状态。\n\n(2）向负载传输超声振动能量\n\n聚能器作为声学系统的机械阻抗变换器，在换能器和声负载之间进行阻抗匹配，使超声能量从超声换能器更有效地向焊件传输。\n\n各种锥形杆都可用作聚能器。设计各种聚能器的主要要求是使聚能器的自振频率与换能器的振动频率产生谐振，并在结构上考虑合适的放大倍数，低的传输损耗及足够的机械强度。\n\n聚能器有指数形、悬链线形、圆锥形、阶梯形等各种形式。指数形聚能器由于可使用高的放大系数，工作稳定，结构强度高，因而常常优先选用。\n\n此外，聚能器作为声学系统的一个组件，最终要固定在焊机的合适位置。从使用上考虑，在磁致伸缩型的声学系统中往往将固定整个声学系统的位置设计在聚能器的波节点上。某些压电式声学系统也有类似的设计。\n\n聚能器工作在疲劳条件下，对材料的要求主要有以下几点：\n\n1）在工作频率范围内材料的声能损耗小。2）材料的疲劳强度高，而声阻抗小，以获得大的振动速度及位移振幅。3）易于加工。4）材料加工前应锻造，金属纤维伸长方向应与声的传输方向一致，以提高聚能器的抗疲劳性能及声学性能。\n\n一般来说，钛合金性能最好，但价格较贵，且机械加工较困难；铝合金价格较便宜，易于机械加工，但抗超声空化腐蚀性能差；钢价格便宜，较易加工，但损耗大；黄铜损耗很大。目前聚能器常用的材料为45钢、30CrMnSiA钢、超硬铝合金、蒙乃尔合金及钛合金。\n\n![](images/aa46334c225b80f8ae606f52035d84872dd104af3921cdfc743487c626d31bd1.jpg)  \n图32-27为两种超声波焊机的换能器及聚能 器。   \n图32-27两种超声波焊机的换能器及聚能器\n\n4.耦合杆\n\n耦合杆用来改变振动形式，一般是将聚能器输出的纵向振动改变为弯曲振动。当声学系统含有耦合杆时，振动能量的传输就由耦合杆来承担。除了应根据谐振条件来设计耦合杆的自振频率外，还可根据波长数的选择来调整振幅的分布，以获得理想的工艺效果。\n\n耦合杆在结构上非常简单，通常是一个圆柱杆。耦合杆的约束条件及工作状态均比较复杂，设计时需要考虑弯曲振动时的自身转动惯量及其剪切变形的影响，设计过程比换能器复杂。\n\n耦合杆的材料一般与聚能器相同，两者可用钎焊的方法连接起来。\n\n5.声极\n\n超声波焊机中直接与焊件接触的声学部件称为上、下声极。对于点焊机来说，可以用多种方法使声极与聚能器或耦合杆相接触。缝焊机的上、 下声极一般是一对滚轮。焊接塑料的上声极，其形状随零件的形状而改变。但是，无论哪一种声极，在设计中的基本问题仍然是自振频率的设计。\n\n通常点焊机的上声极是最简单的，一般都将上声极的端部制成一个简单的球面。缝焊机的滚盘按其工作状态进行设计。例如，选择弯曲振动状态时，滚盘的自振频率应设计成与换能器的频率相一致。\n\n与上声极相反，下声极（有时称为砧）在设计时应选择反谐振状态，从而使谐振可在下声极表面反射，以减少能量损失。有时为了简化设计或受工作条件限制也可选择大质量的下声极。\n\n# 32.5.5加压结构\n向焊机施加静压力的方式主要有液压、气压、电磁加压及自重加压等几种。其中液压具有压力大、冲击力小等优点，主要用于大功率焊机。小功率焊机多采用电磁加压式或自重加压方式。这种加压方式压力控制精确，特别适合微型精密构件的焊接。",
    "summary": "（1）聚能作用",
    "size": 1997
  },
  {
    "name": "第1卷_第5篇_其他焊接方法-part-146",
    "projectId": "5ET7VaxsU6Y6",
    "fileName": "第1卷_第5篇_其他焊接方法.pdf",
    "content": "# 32.5.6超声波焊焊机的型号及主要技术参数\n国产部分超声波焊焊机的型号及主要技术参数如表32-6所示。\n\n表32-6部分国产超声波焊焊机的型号及主要技术参数  \n\n<table><tr><td rowspan=1 colspan=1>型    号</td><td rowspan=1 colspan=1>发生器功率/W</td><td rowspan=1 colspan=1>谐振频率/kHz</td><td rowspan=1 colspan=1>静压力/N</td><td rowspan=1 colspan=1>焊接时间/s</td><td rowspan=1 colspan=1>焊速/m·min-1</td><td rowspan=1 colspan=1>可焊工件厚度/mm</td></tr><tr><td rowspan=1 colspan=1>CHJ-28点焊机</td><td rowspan=1 colspan=1>0.5</td><td rowspan=1 colspan=1>45</td><td rowspan=1 colspan=1>15~120</td><td rowspan=1 colspan=1>0.1~0.3</td><td rowspan=1 colspan=1></td><td rowspan=1 colspan=1>0.06~0.006</td></tr><tr><td rowspan=1 colspan=1>KDS—80点焊焊机</td><td rowspan=1 colspan=1>80</td><td rowspan=1 colspan=1>20</td><td rowspan=1 colspan=1>20~200</td><td rowspan=1 colspan=1>0.05~6.0</td><td rowspan=1 colspan=1>0.7~2.3</td><td rowspan=1 colspan=1>0.06 +0.06</td></tr><tr><td rowspan=1 colspan=1>SD-0.25点焊机</td><td rowspan=1 colspan=1>250</td><td rowspan=1 colspan=1>19~21</td><td rowspan=1 colspan=1>15~100</td><td rowspan=1 colspan=1>0~1.5</td><td rowspan=1 colspan=1></td><td rowspan=1 colspan=1>0.15 +0.15</td></tr><tr><td rowspan=1 colspan=1>SE-0.25缝焊机</td><td rowspan=1 colspan=1>250</td><td rowspan=1 colspan=1>19~21</td><td rowspan=1 colspan=1>15~180</td><td rowspan=1 colspan=1></td><td rowspan=1 colspan=1>0.5~3</td><td rowspan=1 colspan=1>0.15 +0. 15</td></tr><tr><td rowspan=2 colspan=1>P1925点焊机P1950点焊机</td><td rowspan=2 colspan=1>250500</td><td rowspan=2 colspan=1>19.5~22.519.5~22.5</td><td rowspan=2 colspan=1>20~19540~350</td><td rowspan=1 colspan=1>0.1~1.0</td><td rowspan=2 colspan=1></td><td rowspan=1 colspan=1>0.25 +0.25</td></tr><tr><td rowspan=1 colspan=1>0.1~2.0</td><td rowspan=1 colspan=1>0.35 +0.35</td></tr><tr><td rowspan=1 colspan=1>CHD-1点焊机</td><td rowspan=1 colspan=1>1000</td><td rowspan=1 colspan=1>18~20</td><td rowspan=1 colspan=1>600</td><td rowspan=1 colspan=1>0.1~3.0</td><td rowspan=1 colspan=1></td><td rowspan=1 colspan=1>0.5+0.5</td></tr><tr><td rowspan=1 colspan=1>CHF1缝焊机</td><td rowspan=1 colspan=1>1000</td><td rowspan=1 colspan=1>18~20</td><td rowspan=1 colspan=1>500</td><td rowspan=1 colspan=1></td><td rowspan=1 colspan=1>1~5</td><td rowspan=1 colspan=1>0.4 +0.4</td></tr><tr><td rowspan=1 colspan=1>CHF-3缝焊机</td><td rowspan=1 colspan=1>3000</td><td rowspan=1 colspan=1>18~20</td><td rowspan=1 colspan=1>600</td><td rowspan=1 colspan=1></td><td rowspan=1 colspan=1>1~12</td><td rowspan=1 colspan=1>0.6+0.6</td></tr><tr><td rowspan=1 colspan=1>SD-5点焊机</td><td rowspan=1 colspan=1>5000</td><td rowspan=1 colspan=1>17~18</td><td rowspan=1 colspan=1>4000</td><td rowspan=1 colspan=1>0.1~0.3</td><td rowspan=1 colspan=1></td><td rowspan=1 colspan=1>1.5 +1.5</td></tr></table>\n\n# 参考文献\n[1] 《航空制造工程手册》总编委会，航空制造工程手册（焊接）［M］．北京：航空工业出版社，1996.  \n[2] 中国焊接协会．焊接手册［M］．北京：机械工业出版社，2001.  \n[3] 赵熹华．压力焊［M］，北京：机械工业出版社，1995.  \n[4] 张云电．超声加工及其应用［M］．北京：国防工业出版社，1995.  \n[5] 苏晓鹰.特种焊接工艺超声波焊接的现状及未来前景［J]．电焊机，2004（3）：  \n[6] 杨圣文，等．铜片-铜管的超声波焊接机理研究[J]．焊管，2005（9）：  \n[7] 余泽洋，等．大功率超声波焊接加工系统现状[J]．佛山科学技术学院学报，2004，122(4).  \n[8] 周玉生，等，塑料超声波焊接过程及质量研究[J]．材料科学与工艺，1999，7（9），  \n[9] 吴秀玲，等，超声波焊接机频率跟踪控制的一种方法［J]．电子科技，2005（9）：  \n[10] 尹丽丽，等，铝塑复合管的生产技术[J].轻合金加工技术，2000，28（7）.\n\n# 第33章扩散焊\n\n\n# 作者张田仓 审者毛唯\n扩散焊（或称扩散连接）是在一定的温度和压力下使待焊表面相互接触，通过微观塑性变形或通过在待焊表面上产生的微量液相而扩大待焊表面的物理接触，然后，经较长时间的原子相互扩散来实现结合的一种焊接方法。\n\n与其他焊接方法相比较，扩散焊有以下一些优点：\n\n1）接头质量好。扩散焊接头的显微组织和性能与母材接近或相同。扩散焊主要工艺参数易于控制，批量生产时接头质量较稳定。\n\n2）零部件变形小。因扩散焊时所加压力较低，无宏观塑性变形，工件多数是整体加热，随炉冷却，故零部件变形小，焊后一般无需进行机加工。\n\n3）可一次焊接多个接头。扩散焊可作为部件的最后组装连接工艺。\n\n4）可焊接大面积接头。易于实现大面积接头的连接，特别是采用气体压力加压扩散焊时，很容易对两板材实施叠合扩散焊。\n\n5）可焊接其他焊接方法难于焊接的工件和材料。对于塑性差或熔点高的同种材料、或对于相互不溶解、或在熔焊时会产生脆性金属间化合物的那些异种材料，对于厚度相差很大的工件和结构很复杂的工件，扩散焊是一种优先选择的方法。\n\n6）与其他热加工、热处理工艺结合可获得较大的技术经济效益。例如，将钛合金的扩散焊与超塑成形技术结合，可以在一个工序中制造出刚度大、重量轻的整体钛结构件。\n\n扩散焊的缺点是：\n\n1）零件待焊表面的制备和装配要求较高。2）焊接热循环时间长，生产率低。3）设备一次性投资较大，而且焊接工件的尺寸受到设备的限制，接头结构形式也有所限\n\n制。\n\n4）焊缝连接质量的无损检测手段尚不完善。5）无法进行连续量生产。\n\n# 33.1扩散焊的种类和方法\n",
    "summary": "32.5.6超声波焊焊机的型号及主要技术参数, 33.1扩散焊的种类和方法, 参考文献, 第33章扩散焊, 作者张田仓 审者毛唯",
    "size": 3861
  },
  {
    "name": "第1卷_第5篇_其他焊接方法-part-147",
    "projectId": "5ET7VaxsU6Y6",
    "fileName": "第1卷_第5篇_其他焊接方法.pdf",
    "content": "# 33.1.1扩散焊的种类\n目前扩散焊有两种分类法（表33-1)，每类扩散焊特点如下：\n\n表33-1扩散焊种类  \n\n<table><tr><td rowspan=1 colspan=1>分类法</td><td rowspan=1 colspan=1>划分依据</td><td rowspan=1 colspan=2>类别名称</td></tr><tr><td rowspan=3 colspan=1>第一种</td><td rowspan=3 colspan=1>按被焊材料的组合形式</td><td rowspan=2 colspan=1>无中间层扩散焊</td><td rowspan=1 colspan=1>同种材料扩散焊</td></tr><tr><td rowspan=1 colspan=1>异种材料扩散焊</td></tr><tr><td rowspan=1 colspan=2>加中间层扩散焊</td></tr><tr><td rowspan=2 colspan=1>第二种</td><td rowspan=2 colspan=1>按焊接过程中接头区材料是否出现过液相</td><td rowspan=1 colspan=2>固相扩散焊</td></tr><tr><td rowspan=1 colspan=2>液相扩散焊</td></tr></table>\n\n# 1.同种材料扩散焊\n同种材料扩散焊通常指不加中间层的两同种金属直接接触的扩散焊。这种类型的扩散焊，一般要求待焊表面制备质量较高，焊接时要求施加较大的压力，焊后接头的成分、组织与母材基本一致。钛、铜、锆、钼等最易焊接；铝及其合金、含铝、铬、钛的铁基及钴基合金则因氧化物不易去除而难于焊接。\n\n# 2.异种材料扩散焊\n异种材料扩散焊是指异种金属或金属与陶瓷、石墨等非金属的扩散焊。进行这种类型的扩散焊时，可能出现下列现象：\n\n1）由于膨胀系数不同而在结合面上出现热应力。\n\n2）在结合面上由于冶金反应而产生低熔点共晶组织或者形成脆性金属间化合物。\n\n3）由于扩散系数不同而在接头中形成扩散孔洞。\n\n4）由于两种金属电化学性能不同，接头易出现电化学腐蚀。\n\n# 3.加中间层扩散焊\n对难熔金属等难焊材料或异种材料进行扩散焊时，可在被焊材料之间加入一层金属或合金（称为中间层），这样就可以焊接很多难焊的或冶金上不相容的异种材料，可以焊接熔点很高的同种材料。\n\n# 4．固相扩散焊\n固相扩散焊指焊接过程中母材和中间层均不发生熔化或产生液相的扩散焊方法，是经典的扩散焊方法。\n\n# 5.液相扩散焊\n液相扩散焊是指在扩散焊过程中接缝区短时出现微量液相的扩散焊方法。短时出现的液相有助于改善扩散表面接触情况，允许使用较低的扩散焊压力。此微量液相在焊接过程中、后期经等温凝固、均匀化扩散过程，接头重熔温度将提高，最终形成了成分接近母材的接头。获得微量\n\n液相的方法主要有两种：\n\n1）利用共晶反应。对于某些异种金属扩散焊可利用它们之间可能形成低熔点共晶的特点进行液相扩散焊（称为共晶反应扩散焊)。这种方法要求一旦液相形成之后应立即降温使之凝固，以免继续生成过量液相，所以要严格控制温度，实际上应用较少。\n\n将共晶反应扩散焊原理应用于加中间层扩散焊时，液相总量就可通过中间层厚度来控制，这种方法称为瞬间液相扩散焊(或过渡液相扩散焊)。\n\n2）添加特殊钎料。此种获得液相的方法是吸取了钎焊特点而发展形成的，特殊钎料是采用与母材成分接近但含有少量既能降低熔点又能在母材中快速扩散的元素（如B、Si、Be等），用此钎料作为中间层，以箔或涂层方式加入。与普通钎焊比较，此钎料层厚度较薄。钎料凝固方式的不同是液相扩散焊的另一个特点，液相扩散焊时钎料凝固是在等温状态下完成的，而钎焊时钎料是在冷却过程中凝固的。\n\n液相扩散焊在有的文献中被称为“扩散钎焊”。\n\n# 33.1.2扩散焊的方法\n每一类扩散焊根据所使用的工艺手段不同而有多种方法（见表33-2)。其中常用方法详述如下：\n\n表33-2扩散焊方法  \n\n<table><tr><td rowspan=1 colspan=1>序号</td><td rowspan=1 colspan=1>划分依据</td><td rowspan=1 colspan=1>方法名称</td><td rowspan=1 colspan=1>特点</td></tr><tr><td rowspan=2 colspan=1>1</td><td rowspan=2 colspan=1>保护气氛</td><td rowspan=1 colspan=1>真空扩散焊</td><td rowspan=1 colspan=1>在真空条件下进行扩散焊</td></tr><tr><td rowspan=1 colspan=1>气体保护扩散焊</td><td rowspan=1 colspan=1>在惰性气体或还原性气体中进行扩散焊</td></tr><tr><td rowspan=4 colspan=1>2</td><td rowspan=4 colspan=1>加压方法</td><td rowspan=1 colspan=1>机械加压扩散焊</td><td rowspan=1 colspan=1>用机械压力对连接面施加扩散压力，压力均匀性难于保证</td></tr><tr><td rowspan=1 colspan=1>热胀差力加压扩散焊</td><td rowspan=1 colspan=1>利用夹具和焊接材料或两个焊接工件热胀系数之差而获得扩散压力</td></tr><tr><td rowspan=1 colspan=1>气体加压扩散焊</td><td rowspan=1 colspan=1>利用保护气压力对连接面施加扩散压力，适于板材大面积扩散焊</td></tr><tr><td rowspan=1 colspan=1>热等静压扩散焊</td><td rowspan=1 colspan=1>利用超高压气体对工件从四周均匀加压进行扩散焊</td></tr><tr><td rowspan=4 colspan=1>3</td><td rowspan=4 colspan=1>加热方法和方式</td><td rowspan=1 colspan=1>电热辐射加热扩散焊</td><td rowspan=1 colspan=1>常用方法，利用电阻丝（带）高温辐射加热工件，控温方便、准确</td></tr><tr><td rowspan=1 colspan=1>感应加热扩散焊</td><td rowspan=1 colspan=1>高频感应加热，适合小件         68</td></tr><tr><td rowspan=1 colspan=1>电阻扩散焊</td><td rowspan=1 colspan=1>利用工件自身电阻和连接面接触电阻，通电加热工件，加热较快</td></tr><tr><td rowspan=1 colspan=1>相变扩散焊</td><td rowspan=1 colspan=1>焊接温度在相变点附近温度范围内变动，缩短扩散时间，改善接头性能</td></tr><tr><td rowspan=3 colspan=1>4</td><td rowspan=3 colspan=1>与其他工艺组合</td><td rowspan=1 colspan=1>超塑成形扩散焊</td><td rowspan=1 colspan=1>将超塑成形和扩散焊结合在一个热循环中进行</td></tr><tr><td rowspan=1 colspan=1>热轧扩散焊</td><td rowspan=1 colspan=1>将板材滚轧变形与扩散焊结合</td></tr><tr><td rowspan=1 colspan=1>冷挤压-扩散焊</td><td rowspan=1 colspan=1>利用冷挤压变形增强扩散接头强度</td></tr></table>\n\n# 百思论坛\n\n\n# 1.真空扩散焊\n真空扩散焊是常用方法，通常在真空扩散焊设备中进行。被焊材料或中间层合金中含有易挥发元素时不应采用此方法，由于设备尺寸限制，仅适于焊接尺寸不大的工件。\n\n# 2.超塑成形扩散焊\n对于超塑性材料，例如TC4钛合金，可以在高温下用较低的压力同时实现成形和焊接。采用此种组合工艺可以在一个热循环中制造出复杂空心整体结构件。在该组合工艺中扩散焊的特点是：扩散焊压力较低，与成形压力相匹配；扩散焊时间较长，可长达数小时。在超塑状态下进行扩散焊有助于焊接质量的提高，该方法已在航空航天工业中得到应用。\n\n# 3.热等静压扩散焊\n热等静压扩散焊是在热等静压设备中进行焊接。焊前应将组装好的工件密封在薄的软质金属包囊之中并将其抽真空，封焊抽气口，然后将整个包囊置于加热室中进行加热，利用高压气体与真空气囊中的压力差对工件施加各向均衡的等静压力，在高温高压下完成扩散焊过程。由于压力各向均匀，工件变形小。当待焊表面处于两被焊工件本身所构成的空腔内时，可不用包囊而直接用真空电子束焊等方法，将工件周围封焊起来。焊接时所加气压压力较高，可高达 $1 0 0 \\mathbf { M P a }$ 。当工件轮廓不能充满包囊时应采用夹具将其填满，防止工件变形。该方法尤其适合于脆性材料的扩散焊：",
    "summary": "1.同种材料扩散焊, 1.真空扩散焊, 2.超塑成形扩散焊, 2.异种材料扩散焊, 3.加中间层扩散焊, 3.热等静压扩散焊, 33.1.1扩散焊的种类, 33.1.2扩散焊的方法, 4．固相扩散焊, 5.液相扩散焊, 百思论坛",
    "size": 3894
  },
  {
    "name": "第1卷_第5篇_其他焊接方法-part-148",
    "projectId": "5ET7VaxsU6Y6",
    "fileName": "第1卷_第5篇_其他焊接方法.pdf",
    "content": "在金属不熔化的情况下，要形成焊接接头就必须使两待焊表面紧密接触，使之距离达到（1$\\sim 5 1$ ） $\\times 1 0 ^ { - 8 } \\mathrm { c m }$ 以内。在这种条件下，金属原子间的引力才开始起作用，才可能形成金属键，获得有一定强度的接头。\n\n实际上，金属表面无论经过什么样的精密加工，在微观上总还是起伏不平的（图33-1）。经微细磨削加工的金属表面，其轮廓算术平均偏差为（0.8\\~1.6） $\\times 1 0 ^ { - 4 } \\mathrm { c m }$ 。在零压力下接触时，其实际接触点只占全部表面积的百万分之一，在施加正常扩散压力时，实际紧密接触面积仅占全部表面积的 $1 \\%$ 左右，其余表面之间距离均大于原子引力起作用的范围。即使少数接触点形成了金属键连接，其连接强度在宏观上也是微不足道的。此外，实际表面上还存在着氧化膜、污物及表面吸附层，均会影响接触点上金属原子之间形成金属键。所以，扩散焊时必须采取适当工艺措施来解决上述问题。\n\n![](images/3237100491f8e4829e22e36714e5e4907e32c33e073e6a26b61a8e9f8cb7d026.jpg)  \n图33-1金属真实表面的示意图",
    "summary": "33.2扩散焊的原理",
    "size": 546
  },
  {
    "name": "第1卷_第5篇_其他焊接方法-part-149",
    "projectId": "5ET7VaxsU6Y6",
    "fileName": "第1卷_第5篇_其他焊接方法.pdf",
    "content": "# 33.2.1同种金属扩散焊的模型\n此类扩散焊过程可用图33-2所示的三个阶段模型来形象地描述。图33-2a是接触表面初始情况。第一阶段，变形和交界面的形成。在温度和压力的作用下，粗糙表面的微观凸起部位首先接触。由于最初接触点少，每个接触点上压应力很高，接触点很快产生塑性变形。在变形中表面吸附层被挤开，氧化膜被挤碎，表面上微观凸起点被挤平，从而达到紧密接触的程度，形成金属键连接。随着变形的继续，这个接触点区逐惭扩大，接触点数目也逐渐增多，达到宏观上大部分表面形成晶粒之间的连接（图33-2b)。其余未接触部分形成“孔洞”，残留在界面上。在变形的同时，由于相变、位错等因素，使表面上产生“微凸”，出现新的无污染的表面。这些“微凸”作为形成金属键的“活化中心”而起作用。在表面进一步压紧变形时，这些点首先形成金属键连接。第二阶段，晶界迁移和微孔的收缩和消除。通过原子扩散（主要是孔洞表面或界面原子扩散）和再结晶，使界面晶界发生迁移。界面上第一阶段留下的孔洞逐渐变小（类似粉末冶金中的压力烧结机理），继而大部分孔洞在界面上消失；形成了焊缝（图33-2c）。第三阶段，体积扩散，微孔消除和界面消失。在这个阶段，原子扩散向纵深发展，即出现所谓“体”扩散。随着体扩散的进行，原始界面完全消失，界面上残留的微孔也消失，在界面处达到冶金连接（图33-2d)，接头成分趋向均匀。\n\n![](images/6f3af44e6776476fcbdd98de8ddda6fb0a80047d3de13fe423ca4eea0dc66d70.jpg)  \n图33-2同种金属固相扩散焊模型a）凹凸不平的初始接触b）第一阶段：变形和交界面的形成c）第二阶段：晶界迁移和微孔收缩消除d）第三阶段：体扩散积，微孔消除和界面消失\n\n在扩散焊过程中，在每一个微小区域内，上述三个阶段依次连续进行，但对整个连接面而言，由于表面不平、塑性变形不均匀等因素，上述各个阶段在接头区同时出现或相互交错出现。\n\n扩散焊时表面氧化膜除了通过破碎作用外，还可通过溶解或球化聚集作用而被去除，氧化物的溶解是通过氧离子向金属母材中扩散而发生的，而氧化物球化聚集是借氧化物薄膜的过多的表面能造成的扩散而实现的。因而去除氧化膜的这两种方法同样是一个需要温度和时间的扩散过程。\n\n氧化膜去除方式与基体材料的特性有关，表33-3给出了三种不同类型材料表面氧化膜在固相扩散焊过程中的行为。铝合金型材料表面的氧化膜非常稳定，它不可能在常规固相扩散焊过程中消失，氧化膜仍残留在界面，如果扩散焊表层变形量不大时，界面结合强度低，这是铝合金固相扩散焊的最大障碍。\n\n固相扩散连接时，被连接面都要经过仔细加工，表面应达到一定的粗糙度，使扩散连接在较低的压力作用下达到被连接面的良好接触。连接时还要克服表面氧化膜对扩散的影响，一些材料在连接前经过机械加工和腐蚀清洗后，表面又会很快形成氧化膜，可以通过真空加热使氧化膜分解，在很多情况下还难以消除氧化膜的影响。如镍在高温下与氧接触，可形成NiO，在373\\~1373K之间的分解压为1.3×10-\\~1.3×10-4Pa，一般扩散连接使用的真空度为1.3×10-3$\\mathbf { P a }$ ，NiO不能分解。如果材料的表面生成 $\\mathbf { A l } _ { 2 } \\mathbf { O } _ { 3 }$ 和 $\\mathbf { { C r } } _ { 2 } \\mathbf { { O } } _ { 3 }$ ，就更难发生分解。因此，被连接材料表面的氧化膜分解挥发，必须在极高真空度下才能实现。在一般真空度条件下，扩散连接过程中，氧化膜的消除有以下几种途径：\n\n1）解吸。在连接条件下，Ag、 $\\mathtt { c u }$ 、Ni等金属的氧化物可以解吸下来，加热使金属表面的氧化物结构发生变化，提高真空度可使氧化物解吸的温度下降。\n\n2）升华。当氧化物的饱和蒸汽压高于该氧化物在气相中的蒸汽分压时，在真空中的氧化膜可升华。\n\n3）溶解。扩散连接时，由于界面间的相互作用，金属表面的氧化膜向基体中溶解，或利用母材中所含的合金元素发生还原反应。氧化膜在基体金属中的溶解速度取决于温度和氧在该金属中的溶解度与扩散速度，例如在扩散连接钛及其合金时，氧在钛中的扩散速度和溶解度都特别大，比铁、铝等金属要大1\\~2个数量级，可以利用这一点来消除钛表面的氧化膜。\n\n表33-3不同材料表面氧化膜的行为  \n\n<table><tr><td rowspan=1 colspan=2>材料类型</td><td rowspan=1 colspan=1>钛镍型</td><td rowspan=1 colspan=1>钢铁型</td><td rowspan=1 colspan=1>铝型</td></tr><tr><td rowspan=3 colspan=1>禁社程</td><td rowspan=1 colspan=1>接合前</td><td rowspan=1 colspan=1></td><td rowspan=1 colspan=1>S</td><td rowspan=1 colspan=1></td></tr><tr><td rowspan=1 colspan=1>初期阶段</td><td rowspan=1 colspan=1>五</td><td rowspan=1 colspan=1>3</td><td rowspan=1 colspan=1></td></tr><tr><td rowspan=1 colspan=1>后期阶段</td><td rowspan=1 colspan=1></td><td rowspan=1 colspan=1></td><td rowspan=1 colspan=1>中</td></tr><tr><td rowspan=1 colspan=2>氧化膜行为</td><td rowspan=1 colspan=1>溶解</td><td rowspan=1 colspan=1>球化聚集</td><td rowspan=1 colspan=1>破碎</td></tr><tr><td rowspan=1 colspan=2>结果</td><td rowspan=1 colspan=1>界面无氧化膜痕迹</td><td rowspan=1 colspan=1>界面留有细小、分散氧化物</td><td rowspan=1 colspan=1>界面残留破碎的氧化膜</td></tr></table>\n\n4）表面变形去膜。在被连接界面已接触的条件下，如果金属与其氧化物的塑性、硬度、热膨胀系数相差很大，即使极其微小的变形也会破坏氧化膜的整体性而龟裂成碎片被除去。\n\n5）化学反应。真空系统中残留的 $\\mathbf { H } _ { 2 } \\mathbf { O }$ 、$\\mathbf { C O } _ { 2 }$ 、 $\\mathbf { H } _ { 2 }$ 、 $\\mathbf { 0 } _ { 2 }$ 等化学活性气体，会与被连接材料的表面发生氧化-还原反应。\n\n常用金属材料在真空条件下，有以下三种类型的去除氧化膜机制（表33-3）：\n\n1）钛镍型。这类材料扩散连接时，氧化膜的去除主要是靠在母材中溶解。钛或镍金属表面附有非常薄的氧化膜（一般只有0.003\\~$0 . 0 0 8 \\mu \\mathrm { m }$ )。在高温下，这样薄的氧化膜可以很快在母材中溶解，不会对扩散连接接头造成影响。\n\n2）钢铁型。经过清理后钢铁材料表面的少量氧化膜，由于氧在基体中溶解量较低，在扩散连接过程中形成氧化膜的集聚，在空隙内或接合面上形成夹杂物。夹杂物主要是Al、Si、Mn等元素的氧化物和硫化物。\n\n3）铝合金型。由于表面有一层致密的氧化膜，而且这种氧化膜在基体中的溶解度很小。去除氧化膜的方法主要是在扩散连接过程中，通过微观区域的塑性变形使氧化膜破碎，或在扩散连接时，真空室中含有很强的还原元素（如镁等），将铝表面的氧化膜还原。因此，铝合金扩散连接时，微观接触的表面只有产生塑性变形，才能克服表面氧化膜的阻碍作用。\n\n# 33.2.2液相扩散焊过程\n过渡液相扩散连接（Transient Liquid PhaseDiffusionBonding，TLP-DB）方法自20 世纪70年代以来，在弥散强化高温合金、纤维增强复合材料、异种金属材料以及新型材料的连接中得到了大量应用。该种方法也称瞬时液相扩散连接，通常采用比母材熔点低的材料作中间夹层，在加热到连接温度时，中间层熔化，在结合面上形成瞬间液膜。在保温过程中，随着低熔点组元向母材的扩散，液膜厚度随之减小直至消失，再经一定时间的保温而使成分均匀化。与一般的固相扩散连接相比，液相扩散连接有以下优点：液体金属原子的运动较为自由，且易于在母材表面形成稳定的原子排列而凝固；使界面的紧密接触变得容易；可大幅度降低连接压力。\n\n液相扩散焊过程可用图33-3所示的五个阶结晶成分几乎一致，均为此温度下固-液相平衡成分，避免了熔焊或普通钎焊时的不平衡凝固组织。\n\n5）均匀化扩散阶段（图33-3e），接头成分和组织进一步均匀化，达到使用要求为止。此阶段可与焊后热处理合并进行。",
    "summary": "33.2.1同种金属扩散焊的模型, 33.2.2液相扩散焊过程",
    "size": 3850
  },
  {
    "name": "第1卷_第5篇_其他焊接方法-part-150",
    "projectId": "5ET7VaxsU6Y6",
    "fileName": "第1卷_第5篇_其他焊接方法.pdf",
    "content": "![](images/6ed538ad9522217b4b7c1b810566b0857e44b059653bd678f4a98f4f817ff141.jpg)  \n图33-3液相扩散焊过程示意图\n\n在异种材料特别是金属与非金属或非金属与非金属材料连接时，界面将发生化学反应，形成各种界面化合物[21]。化学反应首先在相互接触的局部形成反应源，而后接触面积变大，反应面积也变大，反应生成的化合物（也称生成相或反应层）也逐渐长大。当整个界面都发生化学反应时，生成相也由不连续的粒状或块状成长为层状（单层或多层），形成良好的扩散连接接头。试验证明产生局部化学反应的萌生反应源与连接参数（如温度、压力和时间）有密切关系。扩散连接时压力对反应源的数量有决定性的影响，压力越大，反应源的扩展越快。温度和时间主要影响反应速度和生成相的成长。扩散连接温度越高、高温下的保温时间越长，反应相的成长越充分，观察到的反应层也越厚。\n\na）扩散前准备好的组合b）加热到焊接温度c)在焊接温度下扩散使接头等温凝固d）等温凝固完成e）完全均匀化的焊缝\n\n段来描述。\n\n1）置于两待焊表面之间的中间层在低的压力作用下与待焊表面接触（图33-3a）。\n\n2）中间层与母材之间发生共晶反应或中间层熔化，形成液相并润湿填充接头间隙（图33-3b）。\n\n3）等温凝固阶段（图33-3c）。工件处于保温阶段，液相层与母材之间发生扩散。起初，母材边缘因液相中低熔点元素扩散进来而熔点下降，直至熔入液相，液相熔点则因高熔点母材元素的熔入和低熔点元素扩散到固相中而相应提高。晶粒从固相基体表面向液相生长，经一段时间扩散之后，液相层变得越来越薄。\n\n4）等温凝固过程结束，液相层完全消失，接头初步形成（图33-3d）。等温凝固所获得的\n\n界面进行化学反应主要有两种形式，即化合反应和置换反应。化合反应的特性是形成单物质，其主要应用是金属经过氧化层与陶瓷或玻璃进行连接，界面形成各种尖晶石、硅酸盐及铝酸盐等氧化物。\n\n置换反应是以活泼元素置换非活泼元素，在界面形成新的反应产物。在实际扩散连接时，界面反应多属于该类反应。例如， $\\mathbf { A l - M } _ { \\mathbf { g } }$ 合金与玻璃或陶瓷连接时，界面发生置换反应，其反应机制如图33-4所示。铝与氧化硅在界面上相互作用时，二氧化硅中的硅被铝置换，还原为硅原子溶解于铝中。当达到饱和浓度后，则硅由固溶体中析出，并成长为新相。采用活泼金属Al、Ti、Zr等连接SiC和 $\\mathrm { \\bf S i } _ { 3 } \\mathrm { \\bf N } _ { 4 }$ 陶瓷也有类似的反应。无论是化合反应还是置换反应，界面大多生成无限固溶体、有限固溶体和反应层。对于异种金属来说，反应层一般为金属间化合物，而对于陶瓷和金属来讲，一般生成碳化物、硅化物、氮化物及三元化合物或多元化合物。\n\n![](images/7f6a658796020e1e19dd44ae72d7cb3993cff5a35933ce3d4ac13a3ae0418d8e.jpg)  \n图33-4 $\\mathbf { S i O } _ { 2 }$ 与硅及铝置换反应机制示意图a）反应产物溶解b）形成新相\n\n1）无限固溶体。扩散连接具有无限互溶性的金属（如钢与镍）时，在界面上会产生成分不定的固溶区，固溶区的宽度与连接温度和时间有关。均质的固溶体塑性很高，强度也高于基体金属。\n\n2）有限固溶体。具有有限互溶的金属（通常随着温度的上升，溶解度也相应变大，如铜与铁）扩散连接时，界面将产生浓度不同的固溶体区域。该区域的厚度由连接规范参数（温度、时间及压力）决定，当接头中形成较厚的共晶体脆性层时，接头的塑性和强度将下降。\n\n3）金属间化合物。某些异种金属在扩散连接时，过渡区中元素很容易达到极限溶解度，此时界面将生成金属间化合物（如钢与铝、钛与铝、铜与钛、锆与铁、锆与镍等）。金属间化合物形成的初期，由于元素沿着晶粒边缘的扩散系数要比体扩散系数大得多（有时甚至大几个数量级），沿晶界扩散元素的浓度要比平均浓度高，固溶体先在晶界的局部地区产生过饱和，从而产生新相（金属间化合物）的“核”。随着扩散的进行，新相的核不断扩大，变成间断的金属间化合物的“岛”。小“岛”不断扩大而连成一体，形成连续的新相层，形成过程如图33-5所示。因金属间化合物很脆，使接头性能大为降低。扩散连接时，为了提高接头的力学性能，必须对金属间化合物的种类、存在形态及厚度进行控制。\n\n![](images/f9f5f877af11e9a36968996676d7b98cb7d9f80c683f19594893a834d9560cd8.jpg)  \n图33-5 扩散连接时金属间化合物形成过程示意图\n\n4）陶瓷与金属界面的脆性化合物。陶瓷和金属扩散连接时，由于两种材料的物理性质和化学性质差别非常大，界面容易产生化学反应，形成由二元化合物（碳化物、硅化物、氮化物、硼化物等）、三元化合物和多元化合物组成的脆性层。\n\n# 33.3扩散焊设备\n\n# 1.真空扩散焊设备\n真空扩散焊设备是通用性好的常用扩散焊设备，见图33-6、图33-7。主要由真空室、加热器、加压系统、真空系统、温度测控系统及电源等几大部分组成。加热器可用电阻丝（带）（图33-6)，也可用高频感应圈（图33-7)。真空扩散焊设备除加压系统以外，其他几个部分都与真空钎焊加热炉相似。扩散焊设备在真空室内的压头或平台要承受高温和一定的压力，因而常用钼或其他耐热、耐压材料制作。加压系统常为液压系统，对小型扩散焊设备也可用机械加压方式，加压系统应保证压力可调且稳定可靠。在设计传力杆时，应使真空室漏气尽可能小，热量传走尽量少。所设计的上、下传力杆，其不同轴度应小于 $\\mathbf { 0 . 0 5 m m }$ ，上压头传力杆中可采用带球面的自动调整垫来传力，以保证上压头加压均匀。表33-4列举了五种真空扩散焊设备的主要技术数据。\n\n![](images/15c15120b2b08717795b205c814dd98a9cc900e629767f030fb97075eb7d5a4e.jpg)  \n图33-6真空扩散焊（电阻辐射加热）设备结构示意图1--下压头2—上压头3-加热器4一真空炉炉体5—传力杆6一机架7—液压系统8一工件9--真空系统\n\n![](images/2a57020ae57a3cdd523ecf248f9ee05b2e6a68b7df460901ed5f9a4408472d91.jpg)  \n图33-7真空扩散焊（感应加热）设备结构示意图1一真空室2—被焊零件3一高频感应加热圈4—真空系统5一高频电源6—加压系统\n\n表33-4真空扩散焊设备的主要技术数据  ",
    "summary": "1.真空扩散焊设备, 33.2.3其他扩散焊问题 - Part 1/2",
    "size": 2822
  },
  {
    "name": "第1卷_第5篇_其他焊接方法-part-151",
    "projectId": "5ET7VaxsU6Y6",
    "fileName": "第1卷_第5篇_其他焊接方法.pdf",
    "content": "<table><tr><td rowspan=1 colspan=2>设备类型</td><td rowspan=1 colspan=1>ZKL-1</td><td rowspan=1 colspan=1>ZKL-2</td><td rowspan=1 colspan=1>超高真空扩散焊焊机</td><td rowspan=1 colspan=1>HKZ-40</td><td rowspan=1 colspan=1>DZL-1[2]</td></tr><tr><td rowspan=1 colspan=2>加热区尺寸/mm</td><td rowspan=1 colspan=1>600× 800</td><td rowspan=1 colspan=1>Φ300 ×400</td><td rowspan=1 colspan=1>$300 ×350</td><td rowspan=1 colspan=1>300×300×300</td><td rowspan=1 colspan=1></td></tr><tr><td rowspan=2 colspan=1>真空度/Pa</td><td rowspan=1 colspan=1>冷态</td><td rowspan=1 colspan=1>3×10-3</td><td rowspan=1 colspan=1>3×10-3</td><td rowspan=1 colspan=1>1.33 x10-6</td><td rowspan=1 colspan=1>10-3</td><td rowspan=1 colspan=1>7.62 x10 -4</td></tr><tr><td rowspan=1 colspan=1>热态</td><td rowspan=1 colspan=1>5×10-3</td><td rowspan=1 colspan=1>5×10-3</td><td rowspan=1 colspan=1>1.33×10-5</td><td rowspan=1 colspan=1>T一</td><td rowspan=1 colspan=1></td></tr><tr><td rowspan=1 colspan=2>加压能力/kN</td><td rowspan=1 colspan=1>245</td><td rowspan=1 colspan=1>58.8</td><td rowspan=1 colspan=1>50</td><td rowspan=1 colspan=1>80</td><td rowspan=1 colspan=1>300</td></tr><tr><td rowspan=1 colspan=2>最高炉温/℃</td><td rowspan=1 colspan=1>1200</td><td rowspan=1 colspan=1>1200</td><td rowspan=1 colspan=1>1350</td><td rowspan=1 colspan=1>13001</td><td rowspan=1 colspan=1>1200</td></tr><tr><td rowspan=1 colspan=2>炉温均匀性/℃</td><td rowspan=1 colspan=1>1000 ± 10</td><td rowspan=1 colspan=1>1000 ± 5</td><td rowspan=1 colspan=1>一</td><td rowspan=1 colspan=1>1300 ±10</td><td rowspan=1 colspan=1>1200 ± 5</td></tr></table>\n\n注：HKZ-40数据引自北京华翔公司产品目录，DZL-1数据引自参考文献[2]，其余引自参考文献［1]。",
    "summary": "1.真空扩散焊设备, 33.2.3其他扩散焊问题 - Part 2/2",
    "size": 1620
  },
  {
    "name": "第1卷_第5篇_其他焊接方法-part-152",
    "projectId": "5ET7VaxsU6Y6",
    "fileName": "第1卷_第5篇_其他焊接方法.pdf",
    "content": "# 2.超塑成形-扩散焊设备\n此类设备是由压力机、真空-供气系统、特种加热炉及其电源等组成。加热炉中的加热平台应能承受一定压力，由高强度陶瓷（耐火）材料制成，安装于压力机的金属台面上。模具及工件置于两平台之间。如采用不锈钢板封焊成软囊式真空容器，而待扩散焊零件密封在该容器内，则该类设备可在真空下扩散焊较大尺寸的工件\n\n![](images/05c75fb48a408cf03c959d0b8dde339423b097933a08dbc126d766411a507cd0.jpg)  \n图33-8超塑成形扩散焊（陶瓷加热平台）设备结构示意图\n\n1—陶瓷平台2—真空系统3-加热元件 4-不锈钢容器5一底板6—被焊零件 7-垫块\n\n![](images/d0d55a8baef59461579c3ee4b9b8f51ed7020f385afd91ba663e7349e251020f.jpg)  \n图33-9超塑成形扩散焊（金属平台）设结构示意图\n\n1—下金属平台2—上金属平台 3一炉壳4一导筒5—立柱6—油缸7-上模具 8—下模具9一气管10一活动炉底\n\n（图33-8)。真空-供气系统中有机械泵、管路和气阀。高压氩气经气体调压阀，向装有工件的模腔内或袋式毛坏内供气，以获得均匀可调的扩散焊压力和超塑成形压力。中小型工件也可采用金属平台，四周电阻辐射加热（图33-9）。\n\n表33-5热等静压设备的技术参数  \n\n<table><tr><td rowspan=1 colspan=1>型号</td><td rowspan=1 colspan=1>工作压力/MPa</td><td rowspan=1 colspan=1>工作温度</td><td rowspan=1 colspan=1>工作室尺寸D ×H/mm</td></tr><tr><td rowspan=1 colspan=1>RD200</td><td rowspan=1 colspan=1>200</td><td rowspan=1 colspan=1>2000</td><td rowspan=1 colspan=1>200 ×300</td></tr><tr><td rowspan=1 colspan=1>RD270</td><td rowspan=1 colspan=1>150</td><td rowspan=1 colspan=1>1500</td><td rowspan=1 colspan=1>270 ×500</td></tr><tr><td rowspan=1 colspan=1>RD690</td><td rowspan=1 colspan=1>150</td><td rowspan=1 colspan=1>1500</td><td rowspan=1 colspan=1>690 × 1120</td></tr><tr><td rowspan=1 colspan=1>型号</td><td rowspan=1 colspan=1>装料方法</td><td rowspan=1 colspan=1>气体系统</td><td rowspan=1 colspan=1>备   注</td></tr><tr><td rowspan=1 colspan=1>RD200</td><td rowspan=1 colspan=1>上装料</td><td rowspan=1 colspan=1>气体不回收</td><td rowspan=1 colspan=1>试验型</td></tr><tr><td rowspan=1 colspan=1>RD270</td><td rowspan=1 colspan=1>下装料</td><td rowspan=1 colspan=1>气体回收</td><td rowspan=1 colspan=1>生产型</td></tr><tr><td rowspan=1 colspan=1>RD690</td><td rowspan=1 colspan=1>下装料</td><td rowspan=1 colspan=1>气体回收</td><td rowspan=1 colspan=1>生产型</td></tr></table>\n\n注：本表数据由冶金部钢铁研究总院提供。\n\n![](images/65861c6bae08b18d1ccdff02b19bacafdf23d3a866b41657eed32b1507be0e37.jpg)  \n图33-10热等静压设备主体部分结构示意图1—电热器 2—炉衬 3一隔热屏 4一电源引线5—气体管道6一安全阀组件7一真空管道8-冷却管 9—热电偶\n\n# 3．热等静压扩散焊设备\n热等静压扩散焊是在通用热等静压设备中进行，它是由水冷耐高压气压罐（包括筒体、上塞和下塞）、加热器、框架、液压系统、冷却系统、温控系统、供气系统和电源等部分组成。图33-10为该设备主体部分的结构示意图。表33-5列出了三种型号热等静压设备的技术数据。\n\n# 4.其他扩散焊设备\n热胀差力加压扩散焊可用普通热处理炉，电阻扩散焊可用接触电阻焊机，其他扩散焊方法所使用的设备均应有加热加压功能。目前扩散焊设备均为自行研制或专门订货。\n\n# 33.4扩散焊工艺\n为获得优质的扩散焊接头，除根据所焊工件的材料、形状和尺寸等选择合适的扩散方法和设备外，精心制备待焊零件，选取合适的焊接条件并在焊接过程中控制主要工艺参数是极其重要的。另外，从冶金因素考虑仔细选择合适的中间层和其它辅助材料也是十分重要的。焊接加热温度、对工件施加的压力以及扩散的时间是主要的工艺参数。\n\n# 33.4.1 工件待焊表面的制备和清理\n工件的待焊表面状态对扩散焊过程和接头质量有很大影响，特别是固相扩散焊。因此，在装配焊接之前，待焊表面应作如下处理：\n\n# 1.表面机加工\n表面机加工的目的是为了获得平整光洁的表面，保证焊接间隙极小，微观上紧密接触点尽可能多。对普通金属零件可采用精车、精刨（铣）和磨削加工。通常使表面粗糙度 $R _ { \\circ } \\leqslant 3 . 2 \\mu \\mathrm { m }$ ， $R _ { \\ast }$ 大小的确定还与材料本身的硬度有关，对硬度较高的材料， $R _ { * }$ 应更小，对加有软中间层的固相扩散焊和液相扩散焊，以及热等静压扩散焊，表面粗糙度要求可放宽。在冷轧板叠合扩散焊时，因冷轧板表面粗糙度 $R _ { \\mathrm { a } }$ 较小（通常低于$0 . 8 \\mu \\mathrm { m }$ )，故可不用补充加工。\n\n# 2.除油和表面浸蚀\n去除表面油污的方法很多。通常用酒精、丙酮、三氯乙烯或金属清洗剂除油。有些场合还可\n\n采用超声清洗净化方法。\n\n为去除各种非金属表面膜（包括氧化膜）或机加工产生的冷加工硬化层，待焊表面通常用化学浸蚀方法清理。虽然硬化层内晶体缺陷密度高，再结晶温度低，对扩散焊有利，但对某些不希望产生再结晶的金属仍有必要将该层去掉。化学浸蚀方法和浸蚀剂配方与钎焊工艺相同。浸蚀时要控制浸蚀液浓度和浸蚀时间，不要产生过大过多的腐蚀坑，防止产生如吸氢等其他有害的副作用。工件浸蚀至露出金属光泽之后，应立即用水（或热水）冲净。对某些材料可用真空烘烤、辉光放电、离子轰击等来清理表面。清洗干净的待焊零件应尽快组装焊接。如需长时间放置，则应对待焊表面加以保护，如置于真空或保护气氛中。\n\n# 33.4.2中间层材料的选择\n中间层的作用是下列中的一条或几条：1）改善表面接触，从而降低对待焊表面制备质量的要求，降低所需的焊接压力。2）改善扩散条件，加速扩散过程，从而降低焊接温度，缩短焊接时间。3）改善冶金反应，避免（或减少）形成脆性金属间化合物和不希望有的共晶组织。4）避免或减少因被焊材料之间物理化学性能差异过大所引起的问题，如热应力过大、出现扩散孔洞等。\n\n相应地所选择的中间层材料应满足下列要求中的一条或几条：\n\n1）容易塑性变形。  \n2）含有加速扩散或降低中间层熔点的元素，如硼、铍、硅等。  \n3）物理化学性能与母材差异较被焊材料之间的差异小。  \n4）不与母材产生不良的冶金反应，如产生脆性相或不希望有的共晶相。  \n5）不会在接头上引起电化学腐蚀问题。\n\n通常，固相扩散焊的中间层是熔点较低（但不低于焊接温度），塑性好的纯金属，如铜、镍、银等，液相扩散焊的中间层是与母材成分接近，但含有少量易扩散的低熔点元素的合金，或者是能与母材发生共晶反应，又能在一定时间内扩散到母材中的金属。\n\n中间层厚度一般为几十微米，以利于缩短均匀化扩散处理时间。厚度在 $3 0 \\sim 1 0 0 \\mu \\mathrm { m }$ 时，可以以箔片形式夹在两待焊表面之间，不能轧成箔的中间层材料，可用电镀、渗涂、真空蒸镀、等离子喷涂等方法直接将中间层材料涂覆在待焊表面，镀层厚度可仅数微米。中间层可以是两层或三层复合。中间层厚度可根据最终成分来计算，初选，通过试验修正确定。\n\n# 33.4.3隔离剂\n扩散焊中为了防止压头与工件或工件之间某些待定区域被扩散粘结在一起，需加隔离剂（或称止焊剂），这种辅助材料（片状或粉状以及粘结剂）应具有以下性能：\n\n1）高于焊接温度的熔点或软化点。\n\n2）有较好的高温化学稳定性，高温下不与工件、夹具或压头起化学反应。\n\n3）应不释放出有害气体污染附近待焊表面，不破坏保护气氛或真空度。例如钢与钢扩散焊时，可用人造云母片隔离压头；钛与钛扩散焊时，可涂一层氮化硼或氧化钇粉。粘结剂可用易分解挥发的聚乙烯醇水溶液，或用聚甲基丙烯酸甲酯、乙酸乙酯和丙酮配制的溶液。\n\n# 33.4.4焊接参数\n",
    "summary": "1.表面机加工, 2.超塑成形-扩散焊设备, 2.除油和表面浸蚀, 3．热等静压扩散焊设备, 33.4.1 工件待焊表面的制备和清理, 33.4.2中间层材料的选择, 33.4.3隔离剂, 33.4.4焊接参数, 33.4扩散焊工艺, 4.其他扩散焊设备",
    "size": 4013
  },
  {
    "name": "第1卷_第5篇_其他焊接方法-part-153",
    "projectId": "5ET7VaxsU6Y6",
    "fileName": "第1卷_第5篇_其他焊接方法.pdf",
    "content": "（1）温度\n\n温度是扩散焊最重要的焊接参数，在一定的温度范围内，温度越高，扩散过程越快，所获得的接头强度也高。从这一点考虑，应尽可能选用较高的扩散焊温度。但加热温度受被焊工件和夹具的高温强度、工件的相变、再结晶等冶金特性所限制，而且温度高于一定值之后再提高时，接头质量提高不多，有时反而下降。对许多金属和合金，固相扩散焊温度为 $0 . 6 \\sim 0 . 8  { T _ { \\mathrm { m } } }$ （K）( $T _ { \\mathfrak { m } }$ 为母材熔点）。\n\n# (2）压力\n压力主要影响固相扩散焊第一、二阶段的进行。如压力过低，则表层塑性变形不足，表面形成物理接触的过程进行不彻底，界面上残留的孔洞过大且过多。较高的扩散压力可产生较大的表层塑性变形，还可使表层再结晶温度降低，加速晶界迁移。高的压力有助于固相扩散焊第二阶段微孔的收缩和消除，也可减少或防止异种金属扩散焊时的扩散孔洞。在其他参数固定时，采用较高压力能产生较好的接头（图33-11）。工件晶粒度较大或表面较粗糙时所需扩散压力也较大。压力上限取决于对焊件总体变形量的限定、设备吨位等。除热等静压扩散焊外，通常扩散焊压力在 $0 . 5 \\sim 5 0  { \\mathrm { M P a } }$ 之间选择。在正常扩散温度下，从限制工件变形量考虑，扩散压力可在表33-6所示范围内选取。由于扩散压力对第三阶段影响较小，在固相扩散焊时允许在后期将压力减少，以便减少工件变形。\n\n![](images/8eb521dd16ec5a3cd00dc8af8dcf270e375cea40c06174b5d19d6c6219b40f2c.jpg)  \n图33-11扩散焊接头强度与压力的关系[3]（材料：TC4钛合金）\n\n表33-6同种金属固相扩散焊常用扩散压力[4]  \n\n<table><tr><td rowspan=1 colspan=1>材料类型</td><td rowspan=1 colspan=1>碳钢</td><td rowspan=1 colspan=1>不锈钢</td><td rowspan=1 colspan=1>铝合金</td><td rowspan=1 colspan=1>钛合金</td></tr><tr><td rowspan=1 colspan=1>普通扩散压力/MPa</td><td rowspan=1 colspan=1>5~10</td><td rowspan=1 colspan=1>7~12</td><td rowspan=1 colspan=1>3~7</td><td rowspan=1 colspan=1></td></tr><tr><td rowspan=1 colspan=1>热等静压扩散压力/MPa</td><td rowspan=1 colspan=1>100</td><td rowspan=1 colspan=1></td><td rowspan=1 colspan=1>75</td><td rowspan=1 colspan=1>50</td></tr></table>\n\n# （3）扩散时间\n扩散时间是指被焊工件在焊接温度下保持的时间。扩散焊各个阶段的进行均需要较长的时间。如扩散时间过短，严重时会导致焊缝中残留许多孔洞，影响接头性能，接头强度达不到稳定的、与母材相等或相近的强度。但过长的高温高压持续时间，对接头质量不起任何进一步提高的作用，反而会使母材晶粒长大（图33-12）。对可能形成脆性金属间化合物的接头，应控制扩散时间以求控制脆性层的厚度，使之不影响接头性能。\n\n扩散焊时间并非一个独立参数，它与温度、压力是密切相关的。实际焊接过程中，焊接时间可在一个非常宽的范围内变化。采用较高温度、压力时，焊接时间有数分钟即足够。而用较低温度、压力时则可能需数小时。图33-13表示钛合金固相扩散焊压力与最小焊接时间的关系。对于加中间层扩散焊，焊接时间还取决于中间层厚度和对接头成分、组织均匀度的要求（包括脆性相的允许量）。\n\n![](images/99a9b109eb0cef77e0d51798e08271812b95aa0f4cebd399effd154a834c4b93.jpg)  \n图33-12扩散焊接头强度与保温时间的关系（压力 $2 0 \\mathbf { M } \\mathbf { P a }$ ，结构钢）\n\n目前，根据固相扩散焊理论模型建立起来的扩散焊焊接参数计算机计算程序，已可以用来初选新材料固相扩散焊的三个焊接参数。\n\n![](images/61fd0ef140955e23e311febafbf53deb5775fc3b823bf45b5fca30043fd08389.jpg)  \n图33-13压力与最小连接时间的关系（在 $9 2 5 \\mathrm { \\mathfrak { C } }$ 时Ti-6Al-4V板的低压扩散连接）\n\n# （4）保护气氛\n焊接保护气氨纯度、流量、压力或真空度、漏气率均会影响扩散焊接头质量。常用保护气体是氩气，常用真空度为（1\\~20） $\\times 1 0 ^ { - 3 } \\mathrm { P a }$ 。对有些材料也可用高纯氮、氢或氮气。在超塑成形扩散焊组合工艺中常用氩气氛负压（抽低真空一充氩一抽低真空，反复三次）保护钛板表面。在其他参数相同的条件下，在真空中扩散焊比在常压保护氩气中所需扩散时间较短。\n\n# （5）其他\n冷却过程中有相变的材料以及陶瓷类脆性材料扩散焊时，对加热和冷却速度应加以控制。",
    "summary": "1．固相扩散焊",
    "size": 2326
  },
  {
    "name": "第1卷_第5篇_其他焊接方法-part-154",
    "projectId": "5ET7VaxsU6Y6",
    "fileName": "第1卷_第5篇_其他焊接方法.pdf",
    "content": "液相扩散焊温度比中间层材料熔点或共晶反应温度稍高一些。液相金属填充间隙后的等温凝固和均匀化扩散温度可略微下降。液相扩散焊选用较低的压力，压力过大时在某些情况下可能导致液态金属被挤出，使接头成分失控。焊接时间取决于中间层厚度和对接头成分、组织均匀度的要求。共晶反应扩散焊中，加热速度过慢，则会因扩散而使接触面上成分变化，影响熔融共晶生成。液相扩散焊对保护气氛的要求与钎焊相同。\n\n在实际生产中，所有焊接参数的确定均应根据试焊所得接头性能挑选出一个最佳值（或最佳范围)。表33-7\\~表33-10列出了一些常用材料组合的扩散焊焊接参数。\n\n表33-7同种材料扩散焊焊接参数  \n\n<table><tr><td rowspan=1 colspan=1>序号</td><td rowspan=1 colspan=1>被焊材料</td><td rowspan=1 colspan=1>焊接温度/</td><td rowspan=1 colspan=1>焊接压力/MPa</td><td rowspan=1 colspan=1>保温时间/min</td><td rowspan=1 colspan=1>保护气氛/10~3 Pa</td></tr><tr><td rowspan=1 colspan=1>1</td><td rowspan=1 colspan=1>LD10 铝合金[5]</td><td rowspan=1 colspan=1>540</td><td rowspan=1 colspan=1>4</td><td rowspan=1 colspan=1>180</td><td rowspan=1 colspan=1></td></tr><tr><td rowspan=1 colspan=1>2</td><td rowspan=1 colspan=1>Cu</td><td rowspan=1 colspan=1>800</td><td rowspan=1 colspan=1>6.9</td><td rowspan=1 colspan=1>20</td><td rowspan=1 colspan=1>还原性气氨</td></tr><tr><td rowspan=1 colspan=1>3</td><td rowspan=1 colspan=1>H72黄铜</td><td rowspan=1 colspan=1>750</td><td rowspan=1 colspan=1>8</td><td rowspan=1 colspan=1>5</td><td rowspan=1 colspan=1></td></tr><tr><td rowspan=1 colspan=1>4</td><td rowspan=1 colspan=1>可伐合金</td><td rowspan=1 colspan=1>1100</td><td rowspan=1 colspan=1>19.6</td><td rowspan=1 colspan=1>25</td><td rowspan=1 colspan=1>1. 33</td></tr><tr><td rowspan=1 colspan=1>5</td><td rowspan=1 colspan=1>GH3039</td><td rowspan=1 colspan=1>1175</td><td rowspan=1 colspan=1>29.4~19.6</td><td rowspan=1 colspan=1>6~10</td><td rowspan=1 colspan=1>13. 3</td></tr><tr><td rowspan=1 colspan=1>6</td><td rowspan=1 colspan=1>GH3044</td><td rowspan=1 colspan=1>1000</td><td rowspan=1 colspan=1>19.6</td><td rowspan=1 colspan=1>10</td><td rowspan=1 colspan=1></td></tr><tr><td rowspan=1 colspan=1>7</td><td rowspan=1 colspan=1>TC4钛合金</td><td rowspan=1 colspan=1>900~930</td><td rowspan=1 colspan=1>1~2</td><td rowspan=1 colspan=1>60~90</td><td rowspan=1 colspan=1>13.3或氩低真空</td></tr><tr><td rowspan=1 colspan=1>8</td><td rowspan=1 colspan=1>TiAl金属间化合物合金</td><td rowspan=1 colspan=1>960~980</td><td rowspan=1 colspan=1>8~10</td><td rowspan=1 colspan=1>60</td><td rowspan=1 colspan=1>真空</td></tr></table>\n\n$\\textcircled{1}$ 由北京航空工艺研究所提供，其余未标［］的数据均见参考文献［1]。\n\n表33-8异种材料扩散焊焊接参数  ",
    "summary": "2.液相扩散焊 - Part 1/3",
    "size": 2232
  },
  {
    "name": "第1卷_第5篇_其他焊接方法-part-155",
    "projectId": "5ET7VaxsU6Y6",
    "fileName": "第1卷_第5篇_其他焊接方法.pdf",
    "content": "<table><tr><td rowspan=1 colspan=1>序号</td><td rowspan=1 colspan=1>被焊材料</td><td rowspan=1 colspan=1>焊接温度/</td><td rowspan=1 colspan=1>焊接压力/MPa</td><td rowspan=1 colspan=1>保温时间/min</td><td rowspan=1 colspan=1>保护气氛/10-3Pa</td></tr><tr><td rowspan=1 colspan=1>1</td><td rowspan=1 colspan=1>Al + Cu</td><td rowspan=1 colspan=1>500</td><td rowspan=1 colspan=1>9.8</td><td rowspan=1 colspan=1>10</td><td rowspan=1 colspan=1>6.67</td></tr><tr><td rowspan=1 colspan=1>2</td><td rowspan=1 colspan=1>5A06 铝合金+不锈钢</td><td rowspan=1 colspan=1>550</td><td rowspan=1 colspan=1>13.7</td><td rowspan=1 colspan=1>15</td><td rowspan=1 colspan=1>13.3</td></tr><tr><td rowspan=1 colspan=1>3</td><td rowspan=1 colspan=1>Al +钢</td><td rowspan=1 colspan=1>460</td><td rowspan=1 colspan=1>1.9</td><td rowspan=1 colspan=1>15</td><td rowspan=1 colspan=1>13.3</td></tr><tr><td rowspan=1 colspan=1>4</td><td rowspan=1 colspan=1>Cu+低碳钢</td><td rowspan=1 colspan=1>850</td><td rowspan=1 colspan=1>4.9</td><td rowspan=1 colspan=1>10</td><td rowspan=1 colspan=1></td></tr><tr><td rowspan=1 colspan=1>5</td><td rowspan=1 colspan=1>Cu + Ti</td><td rowspan=1 colspan=1>860</td><td rowspan=1 colspan=1>4.9</td><td rowspan=1 colspan=1>15</td><td rowspan=1 colspan=1></td></tr><tr><td rowspan=1 colspan=1>6</td><td rowspan=1 colspan=1>Cu + Mo</td><td rowspan=1 colspan=1>900</td><td rowspan=1 colspan=1>72</td><td rowspan=1 colspan=1>10</td><td rowspan=1 colspan=1></td></tr><tr><td rowspan=1 colspan=1>7</td><td rowspan=1 colspan=1>Cu +95瓷</td><td rowspan=1 colspan=1>950~970</td><td rowspan=1 colspan=1>77. 8 ~11. 8</td><td rowspan=1 colspan=1>15~20</td><td rowspan=1 colspan=1>6. 67</td></tr><tr><td rowspan=1 colspan=1>8</td><td rowspan=1 colspan=1>QCr0.8+高Cr-Ni合金</td><td rowspan=1 colspan=1>900</td><td rowspan=1 colspan=1>1</td><td rowspan=1 colspan=1>10</td><td rowspan=1 colspan=1></td></tr><tr><td rowspan=1 colspan=1>9</td><td rowspan=1 colspan=1>QSn10-10+低碳钢</td><td rowspan=1 colspan=1>720</td><td rowspan=1 colspan=1>4.9</td><td rowspan=1 colspan=1>10</td><td rowspan=1 colspan=1></td></tr><tr><td rowspan=1 colspan=1>10</td><td rowspan=1 colspan=1>Ti+不锈钢</td><td rowspan=1 colspan=1>770</td><td rowspan=1 colspan=1>二</td><td rowspan=1 colspan=1>10</td><td rowspan=1 colspan=1></td></tr><tr><td rowspan=1 colspan=1>11</td><td rowspan=1 colspan=1>可伐合金+Cu</td><td rowspan=1 colspan=1>850</td><td rowspan=1 colspan=1>4.9</td><td rowspan=1 colspan=1>10</td><td rowspan=1 colspan=1></td></tr><tr><td rowspan=1 colspan=1>12</td><td rowspan=1 colspan=1>可伐合金+青铜</td><td rowspan=1 colspan=1>950</td><td rowspan=1 colspan=1>6.8</td><td rowspan=1 colspan=1>10</td><td rowspan=1 colspan=1>1.33</td></tr><tr><td rowspan=1 colspan=1>13</td><td rowspan=1 colspan=1>硬质合金+钢</td><td rowspan=1 colspan=1>1100</td><td rowspan=1 colspan=1>9.8</td><td rowspan=1 colspan=1>6</td><td rowspan=1 colspan=1>13.3</td></tr></table>\n\n注：未标［］的数据均见参考文献［1]。\n\n表33-9加中间层扩散焊（同种材料）焊接参数  ",
    "summary": "2.液相扩散焊 - Part 2/3",
    "size": 2924
  },
  {
    "name": "第1卷_第5篇_其他焊接方法-part-156",
    "projectId": "5ET7VaxsU6Y6",
    "fileName": "第1卷_第5篇_其他焊接方法.pdf",
    "content": "<table><tr><td rowspan=1 colspan=1>序号</td><td rowspan=1 colspan=1>被焊材料</td><td rowspan=1 colspan=1>中间层</td><td rowspan=1 colspan=1>焊接温度/</td><td rowspan=1 colspan=1>焊接压力/MPa</td><td rowspan=1 colspan=1>保温时间/min</td><td rowspan=1 colspan=1>保护气氛/10-3Pa</td></tr><tr><td rowspan=1 colspan=1>1</td><td rowspan=1 colspan=1>5A06铝合金[6</td><td rowspan=1 colspan=1>5A02</td><td rowspan=1 colspan=1>500</td><td rowspan=1 colspan=1>3</td><td rowspan=1 colspan=1>60</td><td rowspan=1 colspan=1>50</td></tr><tr><td rowspan=1 colspan=1>2</td><td rowspan=1 colspan=1>Al</td><td rowspan=1 colspan=1>Si</td><td rowspan=1 colspan=1>580</td><td rowspan=1 colspan=1>9.8</td><td rowspan=1 colspan=1>Y</td><td rowspan=1 colspan=1></td></tr><tr><td rowspan=1 colspan=1>3</td><td rowspan=1 colspan=1>H62黄铜[7]</td><td rowspan=1 colspan=1>Ag + Au</td><td rowspan=1 colspan=1>400~500</td><td rowspan=1 colspan=1>0.5</td><td rowspan=1 colspan=1>20~30</td><td rowspan=1 colspan=1></td></tr><tr><td rowspan=1 colspan=1>4</td><td rowspan=1 colspan=1>1Cr18Ni9Ti</td><td rowspan=1 colspan=1>Ni</td><td rowspan=1 colspan=1>1000</td><td rowspan=1 colspan=1>17.3</td><td rowspan=1 colspan=1>60~90</td><td rowspan=1 colspan=1>13.3</td></tr></table>",
    "summary": "2.液相扩散焊 - Part 3/3",
    "size": 1211
  },
  {
    "name": "第1卷_第5篇_其他焊接方法-part-157",
    "projectId": "5ET7VaxsU6Y6",
    "fileName": "第1卷_第5篇_其他焊接方法.pdf",
    "content": "（续）  \n\n<table><tr><td rowspan=1 colspan=1>序号</td><td rowspan=1 colspan=1>被焊材料</td><td rowspan=1 colspan=1>中间层</td><td rowspan=1 colspan=1>焊接温度℃</td><td rowspan=1 colspan=1>焊接压力/MPa</td><td rowspan=1 colspan=1>保温时间/min</td><td rowspan=1 colspan=1>保护气氛/10-3 Pa</td></tr><tr><td rowspan=1 colspan=1>5</td><td rowspan=1 colspan=1>A286合金钢[8]</td><td rowspan=1 colspan=1>Ni</td><td rowspan=1 colspan=1>1200</td><td rowspan=1 colspan=1>4.9</td><td rowspan=1 colspan=1>60</td><td rowspan=1 colspan=1></td></tr><tr><td rowspan=1 colspan=1>6</td><td rowspan=1 colspan=1>K18Ni基高温合金[8]</td><td rowspan=1 colspan=1>Ni-Cr-B-Mo合金</td><td rowspan=1 colspan=1>1100</td><td rowspan=1 colspan=1>二</td><td rowspan=1 colspan=1>120</td><td rowspan=1 colspan=1>真空</td></tr><tr><td rowspan=1 colspan=1>7</td><td rowspan=1 colspan=1>GH141</td><td rowspan=1 colspan=1>Ni-Fe</td><td rowspan=1 colspan=1>1178</td><td rowspan=1 colspan=1>10.3</td><td rowspan=1 colspan=1>120</td><td rowspan=1 colspan=1></td></tr><tr><td rowspan=1 colspan=1>8</td><td rowspan=1 colspan=1>GH22</td><td rowspan=1 colspan=1>Ni</td><td rowspan=1 colspan=1>1158</td><td rowspan=1 colspan=1>0.7~3.5</td><td rowspan=1 colspan=1>240</td><td rowspan=1 colspan=1></td></tr><tr><td rowspan=1 colspan=1>9</td><td rowspan=1 colspan=1>GH188钴基合金[9]</td><td rowspan=1 colspan=1>97Ni-3Be</td><td rowspan=1 colspan=1>1100</td><td rowspan=1 colspan=1>10</td><td rowspan=1 colspan=1>30</td><td rowspan=1 colspan=1></td></tr><tr><td rowspan=1 colspan=1>10</td><td rowspan=1 colspan=1>A1O3</td><td rowspan=1 colspan=1>Pt</td><td rowspan=1 colspan=1>1550</td><td rowspan=1 colspan=1>0.03</td><td rowspan=1 colspan=1>100</td><td rowspan=1 colspan=1>空气</td></tr><tr><td rowspan=1 colspan=1>11</td><td rowspan=1 colspan=1>95瓷</td><td rowspan=1 colspan=1>Cu</td><td rowspan=1 colspan=1>1020</td><td rowspan=1 colspan=1>14~16</td><td rowspan=1 colspan=1>10</td><td rowspan=1 colspan=1>5</td></tr><tr><td rowspan=1 colspan=1>12</td><td rowspan=1 colspan=1>Sic10]</td><td rowspan=1 colspan=1>Nb</td><td rowspan=1 colspan=1>1123~1790</td><td rowspan=1 colspan=1>7.26</td><td rowspan=1 colspan=1>600</td><td rowspan=1 colspan=1>真空</td></tr><tr><td rowspan=1 colspan=1>13</td><td rowspan=1 colspan=1>Mo</td><td rowspan=1 colspan=1>Ti</td><td rowspan=1 colspan=1>900</td><td rowspan=1 colspan=1>68~86</td><td rowspan=1 colspan=1>10~20</td><td rowspan=1 colspan=1></td></tr><tr><td rowspan=1 colspan=1>14</td><td rowspan=1 colspan=1>W</td><td rowspan=1 colspan=1>Nb</td><td rowspan=1 colspan=1>915</td><td rowspan=1 colspan=1>70</td><td rowspan=1 colspan=1>20</td><td rowspan=1 colspan=1></td></tr></table>\n\n注：未标［］的数据均见参考文献［1]。\n\n表33-10加中间层扩散焊（异种材料）焊接参数  ",
    "summary": "百思论坛 - Part 1/2",
    "size": 2673
  },
  {
    "name": "第1卷_第5篇_其他焊接方法-part-158",
    "projectId": "5ET7VaxsU6Y6",
    "fileName": "第1卷_第5篇_其他焊接方法.pdf",
    "content": "<table><tr><td rowspan=1 colspan=1>序号</td><td rowspan=1 colspan=1>被焊材料</td><td rowspan=1 colspan=1>中间层</td><td rowspan=1 colspan=1>焊接温度/℃</td><td rowspan=1 colspan=1>焊接压力/MPa</td><td rowspan=1 colspan=1>保温时间/min</td><td rowspan=1 colspan=1>保护气氛/10-3 Pa</td></tr><tr><td rowspan=1 colspan=1>1</td><td rowspan=1 colspan=1>Cu+AlO瓷</td><td rowspan=1 colspan=1>A1</td><td rowspan=1 colspan=1>580</td><td rowspan=1 colspan=1>19. 6</td><td rowspan=1 colspan=1>10</td><td rowspan=1 colspan=1></td></tr><tr><td rowspan=1 colspan=1>2</td><td rowspan=1 colspan=1>TA1钛+95瓷</td><td rowspan=1 colspan=1>Al</td><td rowspan=1 colspan=1>900</td><td rowspan=1 colspan=1>9.8</td><td rowspan=1 colspan=1>20~30</td><td rowspan=1 colspan=1>&lt;13.3</td></tr><tr><td rowspan=1 colspan=1>3</td><td rowspan=1 colspan=1>TC4 钛合金+1Cr18Ni9Ti不锈钢[]</td><td rowspan=1 colspan=1>V + Cu</td><td rowspan=1 colspan=1>900~950</td><td rowspan=1 colspan=1>5~10</td><td rowspan=1 colspan=1>20~30</td><td rowspan=1 colspan=1>1. 33</td></tr><tr><td rowspan=1 colspan=1>4</td><td rowspan=1 colspan=1>AlO + ZrO</td><td rowspan=1 colspan=1>Pt</td><td rowspan=1 colspan=1>1459</td><td rowspan=1 colspan=1>1</td><td rowspan=1 colspan=1>240</td><td rowspan=1 colspan=1></td></tr><tr><td rowspan=1 colspan=1>5</td><td rowspan=1 colspan=1>Al20+不锈钢</td><td rowspan=1 colspan=1>A1</td><td rowspan=1 colspan=1>550</td><td rowspan=1 colspan=1>50~100</td><td rowspan=1 colspan=1>30</td><td rowspan=1 colspan=1></td></tr><tr><td rowspan=1 colspan=1>6</td><td rowspan=1 colspan=1>SiN4+钢</td><td rowspan=1 colspan=1>Al - Si</td><td rowspan=1 colspan=1>550</td><td rowspan=1 colspan=1>60</td><td rowspan=1 colspan=1>30</td><td rowspan=1 colspan=1></td></tr><tr><td rowspan=1 colspan=1>7</td><td rowspan=1 colspan=1>ZrO2+不锈钢</td><td rowspan=1 colspan=1>Pt</td><td rowspan=1 colspan=1>1130</td><td rowspan=1 colspan=1>1</td><td rowspan=1 colspan=1>240</td><td rowspan=1 colspan=1></td></tr></table>\n\n注：未标［］的数据均见参考文献[1]。",
    "summary": "百思论坛 - Part 2/2",
    "size": 1958
  },
  {
    "name": "第1卷_第5篇_其他焊接方法-part-159",
    "projectId": "5ET7VaxsU6Y6",
    "fileName": "第1卷_第5篇_其他焊接方法.pdf",
