Repository: LunaReborn/Welding-6m-Extractor

# 焊接文档 6M 专有词汇抽取工具

用于从焊接相关文档中抽取“人、机、料、法、环、测”六类专有词汇，并导出 JSON 和 Excel。

## 目录结构

```text
project/
  cli.py
  engine/
    document_loader.py
    chunker.py
    llm_client.py
    extractor_6m.py
    normalizer.py
    validator.py
    exporter.py
  prompts/
    welding_6m_extract.txt
    welding_6m_review.txt
  outputs/
  data/
```

## 安装

```bash
pip install -r requirements.txt
```

## 使用 Ollama

先启动 Ollama，并拉取模型：

```bash
ollama serve
ollama pull qwen2.5:7b
```

运行：

```bash
python cli.py --file data/氩弧焊标准作业指导书.docx --extractor ollama --model qwen2.5:7b --output outputs
```

启用二阶段复核：

```bash
python cli.py --file data/氩弧焊标准作业指导书.docx --extractor ollama --review --output outputs
```

File: data/hanjie_data/1.txt (part 56 of 68)
[
    "content": "# 33.5扩散焊接头形式、质量及检测\n\n\n# 33.5.1接头形式\n由于扩散连接结构的千变万化，实际连接接头可能有各种形式。扩散连接在接头形式上比熔化焊类型多，可进行难熔材料及复杂形状的接合。平板、圆管、管、中空、T形及蜂窝结构均可进行扩散连接，实际生产中常用的接头形式如图33-14所示。\n\n此外，在纤维强化金属基复合材料的制造过程中，主要依靠扩散连接的办法进行加工，典型的制造方法如图33-15所示。\n\n# 33.5.2力学性能\n正常的同种金属扩散焊接头的组织和性能与基体材料相同。当扩散焊接头中存在未焊合或孔洞时，接头延性指标（如冲击韧性）和抗疲劳性能将明显下降，而抗拉强度在缺陷尺寸小，数量不多时，仍可能与母材相同。\n\n# 33.5.3缺陷\n扩散焊接头缺陷主要是未焊合和孔洞（界面孔洞和扩散孔洞），界面孔洞缺陷形式见图33-16。在表面制备清理不良、气氛中氧分压过高以及工艺参数选择不当时，会产生上述缺陷，尤其是在工件边缘部分的焊缝，因应力状态不同，更易出现缺陷。图33-17为带有未焊合缺陷的扩散焊焊缝的金相照片。\n\n![](images/3f93eb701320ecab385b0347b6e81b4813a6b79f1d5a35cdf84e1b4b0d3dc08e.jpg)  \n图33-14各种扩散连接接头形式\n\n![](images/5eebdaa14c515272c6acd389615520a5787d7c7c2269db919f803e454f697dd2.jpg)  \n图33-15扩散接合制造纤维增强复合材料a）积层接合法b）热辗压法c）热等静压法（HIP)\n\n# 百思论坛\n![](images/dd4b802e8ee51e54d5f073f218bc718397f8d0592499a5bbb5217a3fa18dc55b.jpg)  \n图33-15(续）d)拉伸法\n\n![](images/b3487a471c2dd4bd5371ec0b54c9cb70cca9307fd16be1e581f30cd545a2e3d3.jpg)  \n图33-16界面孔洞缺陷示意图1一被焊金属间的共同晶粒2一晶内球形小孔洞3一界面疏孔\n\n![](images/1e0e18694330b422855e995c299fc7475be8c23c494838dad6e2bc9d4eea00f2.jpg)  \n图33-17固相扩散焊未焊合的焊缝金相照片（ $2 0 0 \\times )$ （TC4与TC4扩散焊）\n\n# 33.5.4检测\n扩散焊工艺过程较易控制，重复性好。生产中主要靠控制工艺过程中各参数来保证质量，同时采用随机抽查进行金相检查，并配以超声等无损检测手段。用金相方法来检查焊缝情况时，根据金相检查的界面长度（L）与其中未焊合的线段长度（ $L _ { * }$ ）来计算焊合率［ $( L - L _ { * }$ ） $/ L \\times$ $100 \\%$ ]。目前，尚无可靠的无损检测方法来检查十分紧密接触，但晶粒生长未穿过界面的不良焊合区域，生产和试验中也用超高频（ $\\ r \\geq 5 0 \\mathrm { M H z } \\ r$ )超声扫描检测装置来检查，但只对明显分离的未焊合和尺寸较大的孔洞才有效。对某些产品也可采用真空检漏方法和气压气密检查方法来检测穿透性未焊合缺陷。\n\n# 33.6扩散焊的应用\n扩散焊在一些特种材料、特殊结构的焊接中得到相当成功的应用。在航空航天工业、电子工业和核工业等部门，许多零部件的使用环境恶劣，加之产品结构要求特殊，使得设计者不得不采用特种材料（如耐高温的镍基合金，钴基合金）和特殊结构（如为减轻重量而采用空心结构)，而且往往要求焊接接头与母材等强或成分、性能上接近。在这种情况下，扩散焊就成为最优先考虑的焊接方法。\n\n# 33.6.1钛合金的扩散焊\n由于钛对氧的溶解能力较强，合金表面氧化物中的氧在高温下能快速扩散到合金表面层里，从而容易获得纯净、无氧化膜的扩散焊表面，易于用固相扩散焊方法制造出优质的、与母材等强的扩散焊接头。虽然钛材本身价格较高，但它的耐腐蚀性好，比强度高（拉伸极限强度与密度之比），较易用扩散焊方法制得比刚度大的整体结构，所以在飞机、导弹、卫星等飞行器中，使用了不少钛合金构件。在超塑成形扩散焊工艺问世后，钛合金扩散焊的应用范围更加扩大了。飞机上一些舱门、口盖和隔框，航空发动机空心叶片、整体叶盘，火箭、导弹的翼面、舵面，经恰当的重新设计之后，均可用超塑成形扩散焊和同种金属扩散焊技术制作。\n\n用于超塑成形/扩散连接（SPF/DB）组合工艺的扩散连接方法主要有三种：小变形固态扩散连接、过渡液相扩散连接和大变形/有限扩散连接。钛合金在高温下能同多种气体发生反应，特别是与氧、氢反应强烈，致使材料表面性能恶化，因此，在 SPF/DB过程中必须对材料进行高温保护。保护方法有三种：真空保护、涂料保护和氩气保护，其中工业生产中普遍采用的是氩气保护的方法，保护氩气可同SPF/DB的气源和气密结合一起考虑。\n\n对于某些钛合金（如TC4）而言，SPF和DB 技术条件和工艺参数具有兼容性，因此有可能在构件研制中把两种工艺组合在一个温度循环中，同时实现成形和连接。钛合金SPF/DB构件主要有四种形式，如图33-18所示。\n\n对那些在固相扩散焊温度下，母材晶粒长大严重的钛构件，也采用加中间层（Cu或Ni-Cu）的液相扩散焊方法。采用该法已成功制造出航空发动机钛合金（TC1）空心叶片。\n\n![](images/53c3adb57237b7a8cae2ad034fc2d3668697a5eb2d5bf0627a653b938942d20e.jpg)  \n  \n图33-18超塑成形扩散焊结构的一般形式a）加强板结构（一层板）b）整体加强结构（二层板）c）桁条芯夹层结构（三层板）d）蜂窝夹层结构（四层板）\n\n超塑成形/扩散连接钛合金零件的质量和结构完整性是其在航空航天工业获得应用的关键，质量保证工作主要取决于零件的复杂程度和所承受的工作应力状态。对于复杂的超塑成形/扩散连接构件，不仅需要进行尺寸检验、金相检验和破坏试验，还需开展更多的质量保证研究工作，尤其是扩散连接部位的检测。目前，航空领域SPF/DB构件质量的的终检程序一般为：\n\n1）目视检验表面完整性。\n\n2）超声检测DB接头完整性和零件厚度。\n\n3）X射线检测。  \n4）化铣去除表面 $\\pmb { \\alpha }$ 相层。  \n5）渗透检验。\n\n# 33.6.2镍基合金的扩散焊\n镍基高温合金是 $\\pmb { w }$ （Ni） $> 5 0 \\%$ 的高温合金，一般以镍、铬固溶体为基体添加多种合金元素，如钙、钼、铝、钛、锯、钴、钼及微量硼、锆等。镍基合金为面心立方点阵的固溶体。镍的主要物理性能和力学性能如表33-11所示。\n\n表33-11镍的主要物理和力学性能  \n\n<table><tr><td>密度</td><td>熔化温度</td><td>(0~100°℃） 线胀系数</td></tr><tr><td>/（g/cm²）</td><td>/℃</td><td>/10~6c-1</td></tr><tr><td>8.902</td><td>1453</td><td>13.3</td></tr><tr><td>抗拉强度 /MPa</td><td>伸长率</td><td>硬度</td></tr><tr><td></td><td>（%）</td><td>HBW</td></tr><tr><td>317</td><td>30</td><td>125~230</td></tr></table>\n\n镍基合金由于使用温度高而广泛应用在发动机高温部位，由于它的氧化膜为难熔解于母材的铬、铝复杂氧化物，因而镍基合金的固相扩散焊较难。镍基合金扩散焊多采用液相扩散焊，通过选择B、P、C、Si、Ti、AI等元素活化表面和降低连接温度，实现等温凝固和成分均匀化，得到与母材基本相同的组织成分，同时，可以得到变形小、强度高的接头。此类中间材料很脆，常以粉末状态（加适当有机粘结剂）使用，或采用激冷法制成非晶态箔状材料，使中间层厚度控制更准确，使用也方便。采用液相扩散焊成功地焊接了燃气涡轮发动机的气冷涡轮工作叶片以及K3镍基合金的涡轮导向叶片扇形段。后者焊接时，中间层为Ni-Cr-Co合金再加少量B、Si元素制成的非晶态箔，厚度为 $0 . 0 2 5 \\mathbf { m m }$ ，采用真空扩散焊方法，真空度低于 $0 . 0 6 7 \\mathrm { P a }$ 。\n\n# 33.6.3异种材料的扩散焊\n只要结构条件许可，异种材料的焊接可考虑采用扩散焊方法，许多情况下是采用加中间层的扩散焊方法。\n\n# 1.陶瓷与金属的扩散焊\n陶瓷与金属的焊接是电子工业中经常遇到的问题。采用真空扩散方法可以满足使用要求，可提高电绝缘性能，避免了钎料沾污器件和钎焊造成的附加内应力，提高器件耐热、抗振性能，提高器件的可靠性和使用寿命，此外，还可以使工艺过程简化。属于此类器件的有：调速管电子枪、大功率超高频四极管叠层芯柱以及某些管壳结构。常用陶瓷材料为氧化铝陶瓷（95瓷或99瓷）、氧化锆陶瓷，与此类陶瓷焊接的金属有铜（无氧铜）、钛（TA1）、钛钼合金（Ti-5Ta）。",
    "summary": "1.陶瓷与金属的扩散焊, 33.5.1接头形式, 33.5.2力学性能, 33.5.3缺陷, 33.5.4检测, 33.5扩散焊接头形式、质量及检测, 33.6.1钛合金的扩散焊, 33.6.2镍基合金的扩散焊, 33.6.3异种材料的扩散焊, 33.6扩散焊的应用, 百思论坛",
    "size": 3869
  },
  {
    "name": "第1卷_第5篇_其他焊接方法-part-160",
    "projectId": "5ET7VaxsU6Y6",
    "fileName": "第1卷_第5篇_其他焊接方法.pdf",
    "content": "# 2.异种金属的扩散焊\n应用实例见表33-12。\n\n表33-12异种金属的扩散焊应用实例  \n\n<table><tr><td rowspan=1 colspan=1>序号</td><td rowspan=1 colspan=2>产品名称</td><td rowspan=1 colspan=1>材料组合</td></tr><tr><td rowspan=1 colspan=1>1</td><td rowspan=1 colspan=2>导线过渡接头</td><td rowspan=1 colspan=1>Cu + Al</td></tr><tr><td rowspan=1 colspan=1>2</td><td rowspan=1 colspan=2>冷挤压模</td><td rowspan=1 colspan=1>DT-40硬质合金-模具钢</td></tr><tr><td rowspan=1 colspan=1>3</td><td rowspan=1 colspan=2>燃料喷注器</td><td rowspan=1 colspan=1>TC4 + 1Cr18Ni9Ti</td></tr><tr><td rowspan=1 colspan=1>4</td><td rowspan=1 colspan=2>柱塞泵滑块</td><td rowspan=1 colspan=1>锡青铜和钢</td></tr><tr><td rowspan=1 colspan=1>5</td><td rowspan=1 colspan=2>叶轮一轴</td><td rowspan=1 colspan=1>Ni基合金—耐热钢</td></tr><tr><td rowspan=1 colspan=1>序号</td><td rowspan=1 colspan=1>应用部位</td><td rowspan=1 colspan=2>特点和效益</td></tr><tr><td rowspan=1 colspan=1>1</td><td rowspan=1 colspan=1></td><td rowspan=1 colspan=2></td></tr><tr><td rowspan=1 colspan=1>2</td><td rowspan=1 colspan=1></td><td rowspan=1 colspan=2>使用寿命大大提高</td></tr><tr><td rowspan=1 colspan=1>3</td><td rowspan=1 colspan=1>卫星</td><td rowspan=1 colspan=2></td></tr><tr><td rowspan=1 colspan=1>4</td><td rowspan=1 colspan=1>航空发动机</td><td rowspan=1 colspan=2>提高了柱塞泵的润滑性能和寿命</td></tr><tr><td rowspan=1 colspan=1>5</td><td rowspan=1 colspan=1>航天发动机</td><td rowspan=1 colspan=2></td></tr></table>\n\n# 33.6.4新型高温材料的扩散焊\n1．金属间化合物合金的扩散焊\n\n该类材料较脆，熔焊时易产生裂纹，宜用扩散焊。如 $\\mathrm { \\ddot { T i } _ { 3 } A l }$ 基合金可用真空扩散焊方法来焊接，加随后热处理，可获得满意的接头性能。而$\\mathrm { N i } _ { 3 } \\mathrm { A l }$ 基合金可用液相扩散焊方法焊接。\n\n# 2.金属基复合材料的扩散焊\n金属基复合材料（简称MMC）的焊接或MMC与其他金属之间的焊接可采用扩散焊方法。钛基复合材料由于基体材料本身具有较好的扩散焊性能，更适合于采用扩散焊。例如，采用固相扩散焊方法将钛基复合材料面板焊接到钛合金芯板上，再经超塑成形而获得高性能的空心叶片。采用液相扩散焊方法可将铝基复合材料焊接到钛合金构件上。不少颗粒或晶须增强的金属基复合材料具有超塑性，可以在超塑变形同时进行扩散焊。MMC扩散焊主要难题是连接面上两增强体之间的扩散焊，因此常用液相扩散焊。钛基复合材料扩散焊时中间层可用 ${ \\bf T i - C u - Z r }$ 非晶态材料。$\\mathbf { A l } _ { 2 } \\mathbf { O } _ { 3 } / \\mathbf { A 6 0 6 1 }$ 铝基复合材料扩散焊时可用Cu中间层。\n\n扩散焊也是某些纤维增强金属基复合材料制造过程中的一个重要环节。例如SiC纤维增强的钛合金复合材料的制造方法是将钛箔和纤维编织布叠合真空热压（或热等静压）复合，其中 SiC纤维与基体箔材之间、箔材与箔材之间，在复合过程中是一个需要严格控制的扩散焊过程。\n\n# 3.铝及铝锂合金的扩散焊\n铝合金、铝锂合金板材的表面状态是实现其高质量扩散连接技术的关键，图33-19中示出了铝锂合金板材的表面状态，其组成从内向外依次为贫锂层、氧化膜、氧离子和中性空气分子的吸附层、水分子层、油分子层及电离化的尘埃。贫锂层是不包铝的超塑性铝锂合金板材表面，热轧或者再结晶的过程中形成的，厚度为50\\~$1 0 0 \\mu \\mathrm { m }$ 。贫锂层上生长的氧化膜比铝锂合金板材表面氧化膜更加稳定和致密，扩散连接前，必须以化学或机械打磨的方法将其去除。\n\n![](images/d304c1925b627a38a58c0ba0e68ff241927fa171b17c75cf7819ea40078bb818.jpg)  \n图33-19铝锂合金表面状态及其组成示意图\n\n在铝合金、铝锂合金的扩散连接技术方面，采用铜为中间过渡层的过渡液相（TLP）扩散连接技术，可实现铝合金扩散连接。但该技术还停留在实验室阶段，还不能达到工程应用的要求。最近，英国研究人员利用金属镓对铝合金表面氧化膜的液相致脆作用（LME），实现了铝合金高质量的扩散连接[22.23]，对铝合金和铝锂合金来讲，这是一种很有前景的连接方法。如果这种方法和超塑成形组合工艺取得突破，将会对铝合金、铝锂合金飞机结构的生产制造产生重大的影响。\n\n# 33.6.5特殊结构的扩散焊\n某些零件，如细丝网作成的气滤油滤器，虽被焊材料为普通材料，其熔焊、钎焊的焊接性均较好。但因其结构复杂，用熔焊有困难，用钎焊也会因钎料流布不均匀或因钎料流失而造成结构性能恶化。此时采用扩散焊就可获得满意的结果。例如，不同丝径、不同目数的不锈钢丝网，用镀镍层作中间层，采用扩散焊成功地将它们焊接在一起，制得具有一定刚度的骨架和网孔很小的油滤；将黄铜（H68）网扩散焊到纯铜环上制得小尺寸气滤零件。此件尺寸小厚度薄，可叠层，每次同时焊接数十件，每件之间用人造云母片或氧化物粉（ $\\mathbf { A l } _ { 2 } \\mathbf { O } _ { 3 }$ 或 ${ \\bf z } { \\bf r } { \\bf 0 }$ 粉）作隔离剂隔开。微波通信设备中关键部件—-高频波导，对几何形状和尺寸精度要求很高，如用机械组合则存在缝隙，焊后不能再进行加工，所以采用加中间层的真空扩散焊方法。层板结构是另一个采用扩散焊的复合结构件，它是将两层或多层开有各种形状的通孔及沟槽的金属片叠合在一起，经扩散焊后成为一整体板，其内部含有许多冷却通道，表面有许多小孔，这种结构常用作发动机燃料室构件和涡轮导向器叶片，使其使用寿命大大提高，发动机性能也得到提高。层板材料为高温合金，用加中间层的真空扩散焊焊接。",
    "summary": "2.金属基复合材料的扩散焊, 2.异种金属的扩散焊, 3.铝及铝锂合金的扩散焊, 33.6.4新型高温材料的扩散焊, 33.6.5特殊结构的扩散焊",
    "size": 3193
  },
  {
    "name": "第1卷_第5篇_其他焊接方法-part-161",
    "projectId": "5ET7VaxsU6Y6",
    "fileName": "第1卷_第5篇_其他焊接方法.pdf",
    "content": "[1] 中国机械工程学会焊接学会．焊接手册〔M]．北京：机械工业出版社，1992.  \n[2] 翟宗仁，等．第八次全国焊接会议论文集[C]．北京：机械工业出版社，1997.  \n[3] 林兆荣．金属超塑性成形原理及应用［M］．北京：航空工业出版社，1990.  \n[4] Dunkerton S B. Diffusion bonding Process and Ap-plications [J].Weld.and Metal Fabr，1991，59(3）  \n[5] 邹莱莲.LD10高强铝合金真空扩散焊工艺研究[J]．航空精密制造技术，1997（6）：  \n[6] 张杰.LF6铝合金的超塑性和扩散连接组合工艺[J]．焊接学报，1996（4），  \n[7] 王文翰．第六次全国焊接会议论文集［C]．北京：机械工业出版社，1990.  \n[8] 刘会杰，等．高温合金的扩散连接［J］．焊接技术，1995（6）.  \n[9] 张奕琦，等，第八次全国焊接会议论文集[C]．北京：机械工业出版社，1997.  \n[10] 冯吉才，等.SiC/Nb/SiC扩散连接接头的界面构造及接合强度［J］．焊接学报，1997，18(2）.  \n[11] 孙荣录，等．中间过渡金属 $\\mathbf { V } + \\mathbf { C } \\mathbf { u }$ 对钛合金与不锈钢扩散焊接头性能的影响［J］．焊接，1997(2）.  \n[12] 航空制造工程手册总编委会．航空制造工程手册：焊接分册［M］．北京：航空工业出版社，1996.  \n[13] 张杰.Ni基超合金（K24）叶轮与耐热钢（1Cr11Ni2W2MoV）轴的扩散连接［J].Chi-na welding，1996，5（2）.  \n[14] 冯吉才．碳化硅陶瓷和金属锯及不锈钢的扩散结合[J］．材料科学与工艺，1998（1）.  \n[15] 孙启政：铜与低碳钢电阻扩散焊接工艺方法：中国，1080226A[P].1997.04.16.  \n[16] 张悦仁．异种金属冷挤压-热扩散焊工艺：中国，1013253B[P].1990.5.16.  \n[17] 周荣林，等、钛/不锈钢相变扩散连接工艺研究［J]．焊接，1999（2）.  \n[18] 刘会杰，等，陶瓷与金属的连接方法及应用[J]．焊接，1999（6），  \n[19] 张中元，等．扩散焊接理论模型［J］．航空制造工程，1996（5）：  \n[20] 李志强，等．超塑成形/扩散连接技术的应用与发展现状［J]．航空制造技术，2004(11).  \n[21] 方洪渊，等．材料连接过程中的界面行为[M]．哈尔滨：哈尔滨工业大学出版社，2005.  \n[22] Shirzadi A A.Surface Treatment of Oxidizing Ma-terial[M].USAPatent6，669，534B2.  \n[23] Shirzadi A A. Assadi H. and Wallach E.R.(2001）：Interface evolution and bond strengthwhen diffusion bonding materials with stable oxidefilms[J].Journal of Surface and Interface Analy-sis,2001，31 (2):609-618.\n\n# 百思论坛\n\n\n# 舒舒藏书\n\n\n# 第34章堆 焊\n\n\n# 作者杨建华 审者陈文威\n\n\n# 34.1概述\n堆焊是用焊接方法在被焊金属表面制备具有特殊性能的堆焊层的方法，堆焊层能在特定工况条件下服役并符合使用要求。\n\n机械装备在不同工况条件下工作，如粉碎、输送物料、金属高温成形、腐蚀介质等，分别要求耐磨、耐热、耐蚀，堆焊合金必须满足这些要求。磨损的工况最多，有时兼而有之。普通的金属材料通常不具备上述特殊性能，将迅速损坏、失效，设备不能正常运行。适合工况条件、具有某种特殊性能的合金堆焊在工作表面上就赋予普通金属以特殊性能，形成了复合材料的堆焊件，获得了良好的使用性能，大幅度提高了运行效率、延长了服役时间，使整台机械装备进人良好的运行状态。因此堆焊在机械制造业中是一种重要的加工方法。20年来科学技术迅速发展，出现了许多高效率、低能耗的先进技术装备，如辊压机、高效选粉机等，取代了旧式高能耗设备，随着设备效率的提高，大大加剧了设备本身的磨损；同时设备工作原理也发生了变化，承受了更高的挤压应力、冲击载荷、冲刷磨损，对堆焊提出了更高的要求，堆焊合金材料、堆焊方法也获得了快速发展。堆焊不仅在机械制造中，而且在设备维修上起着非常重要的作用。\n\n# 34.2堆焊材料\n",
    "summary": "参考文献",
    "size": 1966
  },
  {
    "name": "第1卷_第5篇_其他焊接方法-part-162",
    "projectId": "5ET7VaxsU6Y6",
    "fileName": "第1卷_第5篇_其他焊接方法.pdf",
    "content": "# 34.2.1堆焊金属的服役环境\n机械装备运行中完成特定任务，堆焊金属在一定的工况条件或环境中工作，经或长或短的一段时间就会失效，服役期终止，需更换堆焊件或重新堆焊。服役期长短取决于服役环境及堆焊金属的性能。服役环境或工况条件有：\n\n1.磨损\n\n磨损是机械零件失效的主要形式，造成的损失是非常巨大的。磨损环境有多种不同工况，如是否存在磨料、磨料粒度、硬度、易碎性，磨料与工件间应力的大小、相对运动速度及冲击载荷大小、环境温度、有无腐蚀介质等，导致产生不同形式的磨损，主要有：\n\n1）粘着磨损。接触表面相对运动时凸凹不平产生应力，使表面材料脱落或转移而形成的磨损，在工程磨损中约占 $1 5 \\%$ 。外加载荷较小时摩擦热使金属表面产生氧化膜，可防止表面焊合、磨损较轻，称之为氧化磨损或轻微磨损；载荷增大达某临界值“转变载荷”，表面接触点应力增大，发生“粘着”、“焊合”，材料发生脱落转移，磨损加剧，称为金属间磨损或严重磨损；产生的磨屑大于滑动间隙、滑动面间产生“咬焊”、“撕脱”是特殊的严重磨损，称之为咬焊。粘着磨损主要发生于机械运转时润滑不良的摩擦副，如轴-轴承、缸套-活塞环。摩擦因数较小的堆焊合金如铜基合金、镍基合金、钴基合金粘着磨损较轻，钴基合金抗咬焊能力最强，异种材料摩擦副、有一定硬度差（5HR）的摩擦副可减轻粘着磨损，硬度增加时粘着磨损减小。但含硬质相的表面会加速另一面的磨损；石墨充分析出的铸铁因石墨润滑作用可减轻粘着磨损。\n\n2）磨料磨损。机械在含有磨料的环境里工作时物料会对设备造成磨损，称为磨料磨损，造成磨损的物料称为磨料。物料往往是工作对象，将其粉碎、成型、输送，也可是混人的外来物。磨料磨损是大规模工业生产中产生的，是主要的磨损形式，占全部磨损的 $50 \\%$ 以上。磨料体积、质量相差悬殊、与被磨表面作用力大小、性质不同，存在不同类型的磨料磨损：作用力较小时磨料不破碎、被磨表面仅为擦伤，称为低应力磨料磨损，如搅拌机、犁铧；而对滚机、辊压机、式破碎机、碗式破碎机以及螺旋挤压机工作时应力大于物料压溃强度，物料被挤碎、被磨表面发生局部塑性变形、磨料挤人表面甚至使之破坏、脱落，称之为高应力磨料磨损；锤式破碎机锤头、反击式破碎机板锤在高速转动中击碎巨大物料，物料将金属挖掘下来，故称之为凿削磨损，虽也属高应力磨损，但由于是冲击载荷，多称为冲击磨损。还有一类磨料磨损：含有粉尘的空气或含有固体颗粒的液体高速冲向设备表面形成的磨损，称为冲击浸蚀，如风机、喷沙机、选粉机、泥浆泵、砂浆输送装置均受此类磨损，影响因素有：粉尘或固体颗粒浓度及硬度、与被磨表面间的相对速度和冲击角度等。十几年前设计出高效选粉机，磨损大大加剧，新研制的高耐磨堆焊合金及时解决了这一难题；近几年来风机叶轮线速度由 $7 0 \\mathbf { m } / \\mathbf { s }$ 提高到 $2 4 0 \\mathrm { m / s }$ ，对耐磨堆焊提出了更高的要求。冲击浸蚀更广泛地被称为冲刷磨损。\n\n磨料性质、状态及形成的磨损环境强烈影响磨损速度，磨料性质主要是硬度和易碎性，决定了磨蚀性。软体磨料如石膏、优质煤之类磨蚀性小，硬体磨料如石英、水泥熟料、钢渣磨蚀性大， $\\mathrm { \\bf A l } _ { 2 } \\mathrm { \\bf O } _ { 3 }$ 为超硬磨料。磨料与表面接触时不易碎就会产生高的应力而反复磨损表面，结晶致密的矿石较已风化松散状态磨蚀性大得多。软体磨料含有或混有硬体磨料时磨蚀性也会加大。作者统计不同地区石灰石实际磨蚀性相差20倍以上；多雨地区矿石往往混有多量湿泥，破碎机处于充满粘土、内部机件不断受到严重磨损的恶劣环境、其磨损之快令耐磨合金难以奏效，须同时改善环境才能解决。\n\n提高堆焊合金磨料磨损耐磨性的方法：\n\n提高堆焊合金的硬度。硬度显示了抵抗外物进人的能力，宏观硬度55HRC左右才具备较好的耐磨性。中碳钢及合金钢硬化到52HRC以上其耐磨性明显提高且达到Mn13钢的水平。不稳定奥氏体在磨损过程中硬度会有不同程度的提高，Mn13由200HBW（13HRC）提高到400HBW（43HRC）、高铬奥氏体加马氏体由520HV提高到840HV，耐磨性大幅度提高。\n\n提高堆焊合金强化元素、碳化物元素含量及加人硼。 $\\mathbf { M n } 1 3 \\mathbf { C r } 2$ 较 $\\mathbf { M } \\mathbf { n } \\mathbf { 1 } 3$ 耐磨性约提高 $40 \\%$ ，而 $\\mathbf { M n } 2 0 \\mathbf { C } \\mathbf { \\cdot } 2$ 又较 $\\mathbf { M n } 1 3 \\mathbf { C r } 2$ 高 $40 \\%$ ；硬度相同、$w ( \\mathbf { \\delta C r } ) \\leqslant 1 3 \\%$ 的合金钢耐磨性亦随Cr增加而提高。\n\n堆焊合金含多量硬质相是提高磨料磨损最有效的途径：硬质相硬度越高、与磨料硬度差越大越耐磨；硬质相越多、分布密而均匀，强度高且与基体结合牢固、基体足够硬给硬质相以强有力的支撑则不易折断、脱落、挖去，构成了严密的防磨铠甲。磨料为粉尘微粒时硬质相细小且间距小能有效防止被挖掘，适于冲刷磨损工况；硬质相越多越密韧性就越低，一般难以承受较强冲击载荷。硬质相可以是加人的，如碳化钨硬度可达2400HV，也可以是从液体金属中生成的，如$\\mathbf { C r } _ { 7 } \\mathbf { C } _ { 3 }$ 生长速度很快、形成六方晶格柱状晶、硬度 $9 0 0 \\sim 1 2 8 0 \\mathrm { H V }$ ，所以高铬铸铁对泥沙有较好的耐磨性。\n\n3）疲劳磨损。摩擦表面相对滚动或滑动、周期性载荷使接触区受到很大的应力，在表层、亚表层产生疲劳裂纹、发生点蚀及剥落；局部因受周期性加热-冷却而产生热疲劳应力裂纹发生的磨损，如热轧辊、热锻模、热钢锭夹钳钳齿等的情况均属疲劳磨损。提高疲劳磨损抗力须提高堆焊合金的耐疲劳寿命，并有较高的弹性极限、塑性和硬度。\n\n4）微动磨损。机械零件配合较紧的部位在载荷及一定频率的振动作用下、表面产生微小滑动引起的磨损称为微动磨损，如紧密配合的轴颈、航空发动机涡轮叶片的榫头等。微动磨损是疲劳磨损、粘着磨损甚至磨料磨损、腐蚀磨损综合形成的磨损。\n\n# 2.腐蚀\n设备在腐蚀环境中工作，不同的介质氛围会引起化学腐蚀、电化学腐蚀或物理溶解使金属损坏，工程中均列入腐蚀范畴。腐蚀氛围中存在磨损会加剧磨损及腐蚀，称为腐蚀磨损，堆焊合金须同时具备耐磨性、耐蚀性；水轮机叶片、轮船螺旋桨、泵的叶轮高速旋转推动液体，液流压力在不断变化，低压时产生气泡、高压时气泡溃灭，溃灭瞬间局部产生冲击和高温，使表面发生疲劳、脱落并在腐蚀作用下形成海绵状，液体中磨料又加剧这一过程，称之为气蚀。\n\n# 3.温度环境\n设备可能在低温或高温下工作，金属组织、力学性能发生变化，导致脆断、蠕变、快速磨损等事件时有发生。某些钢种脆性转变温度在 $_ { 0 } \\mathrm { ‰}$ 左右，承受冲击时易发生脆断，如冶金品质不佳的45钢做大型破碎机锤盘就曾发生。各种堆焊合金开始蠕变及软化温度不同，大体上决定了该合金用于高温成形或高温耐磨时可使用的温度。有时环境温度经常变化，较低温度时间较长、高温时间短暂，最高温度虽然超过堆焊合金允许使用温度，但作为耐磨合金其使用寿命仍然较长。碳化物元素在合金钢中有二次析出硬化作用，经${ 5 0 0 } \\mathrm { \\textcircled { C } }$ 以上的回火弥散析出硬化能保持到 ${ \\bf 6 0 0 \\mathrm { { ‰} } }$ 以上，如 $2 5 \\mathrm { C r } 3 \\mathrm { M o } 2 \\mathrm { M n V }$ 软化温度远高于 $_ { 3 \\mathbf { C r l } 3 }$ ，用于钢坏初轧辊堆焊效果好；含 $\\mathbf { W }$ 、Mo较多能提高高温强度、硬度， ${ \\bf G r }$ 提高抗氧化性，是热锻模、刀具堆焊合金不可缺少的；高铬铸铁有优良的高温抗氧化及耐磨能力， ${ 5 0 0 } \\mathrm { ‰}$ 应用不亚于钴基合金，并可间断在 $6 0 0 \\sim 6 5 0  { \\mathrm { ~ c ~ } }$ 工作，但长期在此高温下工作就须 $\\mathbf { C o - C r - W - C }$ 合金。镍基Mo-Cr-Si有优异的高温耐蚀及金属间磨损耐磨性，适于高温阀门。",
    "summary": "2.腐蚀, 3.温度环境, 34.2.1堆焊金属的服役环境",
    "size": 3615
  },
  {
    "name": "第1卷_第5篇_其他焊接方法-part-163",
    "projectId": "5ET7VaxsU6Y6",
    "fileName": "第1卷_第5篇_其他焊接方法.pdf",
    "content": "堆焊合金有铁基合金、钴基合金、镍基合金、碳化物硬质合金、铜基合金五大类，每类又有许多小类，各有不同性能特点和应用场合。表34-1为耐磨堆焊合金主要类型及具有代表性的典型合金系统。\n\n表34-1耐磨堆焊合金类型、典型合金系统、性能特点及用途  \n\n<table><tr><td rowspan=1 colspan=3>类型</td><td rowspan=1 colspan=1>合金系统（质量分数C%，余%）</td><td rowspan=1 colspan=1>型    号</td><td rowspan=1 colspan=1>牌号</td><td rowspan=1 colspan=1>硬度HRC</td><td rowspan=1 colspan=1>性能及用途</td></tr><tr><td rowspan=8 colspan=1>6</td><td rowspan=1 colspan=1>无张</td><td rowspan=1 colspan=1>焊条</td><td rowspan=1 colspan=1>2Mn2(C0.2 Mn≤3.5）2Mn4(C0.2 Mn≤4.5）1Cr3(C0.1 Cr3.2)</td><td rowspan=1 colspan=1>EDP Mn2-03EDP Mn4-16</td><td rowspan=1 colspan=1>D107D146D156</td><td rowspan=1 colspan=1>≥22≥30~31</td><td rowspan=2 colspan=1>韧性、抗裂性优，耐金属间磨损，不耐磨料磨损，用于恢复尺寸及堆焊过渡层，如滑轮、链轮的堆焊</td></tr><tr><td rowspan=1 colspan=1>体</td><td rowspan=1 colspan=1>焊丝</td><td rowspan=1 colspan=1>Crl~3 Mnl~2 Mo(实心、药芯，气保、自保护、埋弧）</td><td rowspan=1 colspan=1></td><td rowspan=1 colspan=1></td><td rowspan=1 colspan=1></td></tr><tr><td rowspan=6 colspan=1></td><td rowspan=1 colspan=1>焊茶</td><td rowspan=1 colspan=1>1.5Mn4Mo5SiV2Cr5Mn1.5V</td><td rowspan=1 colspan=1></td><td rowspan=1 colspan=1>广堆广堆012</td><td rowspan=1 colspan=1>4751</td><td rowspan=1 colspan=1>韧、抗裂性优，耐金属间磨损及冲击磨损、磨料磨损</td></tr><tr><td rowspan=1 colspan=1>焊</td><td rowspan=1 colspan=1>2.5Cr3MoMnV（实芯）2Cr2MnMo(MAG药芯）</td><td rowspan=1 colspan=1></td><td rowspan=1 colspan=1>A450</td><td rowspan=1 colspan=1>4244</td><td rowspan=1 colspan=1>（560℃回火）可保持到600℃，热轧开坏辊堆焊</td></tr><tr><td rowspan=1 colspan=1>焊茶</td><td rowspan=1 colspan=1>4Mn6Si5Cr5Mo45Cr9Mo3V1</td><td rowspan=1 colspan=1>EDPMn6-15EDPCrMo-A4-03EDPCrMoV-A1-15</td><td rowspan=1 colspan=1>D167D212D237</td><td rowspan=1 colspan=1>≥50</td><td rowspan=2 colspan=1>抗裂性中、抗冲击强，耐金属间磨损，磨料磨损耐磨性优于Mn13       福山</td></tr><tr><td rowspan=1 colspan=1>焊丝</td><td rowspan=1 colspan=1>5Cr5Mo4(MAG)3.8Cr6Mo3Mn3</td><td rowspan=1 colspan=1></td><td rowspan=1 colspan=1>YD212 -1A600</td><td rowspan=1 colspan=1></td></tr><tr><td rowspan=1 colspan=1>爆茶</td><td rowspan=1 colspan=1>6Cr5Mn6Cr5Mo3V59Cr8Si2B</td><td rowspan=1 colspan=1>EDPCrMoV-A2-15EDPCrSi-B</td><td rowspan=1 colspan=1>D202BD227D246</td><td rowspan=1 colspan=1>54~58≥55≥60</td><td rowspan=2 colspan=1>放        宽抗裂性差，可抗冲击，磨料磨损耐磨性约为Mn13的2倍</td></tr><tr><td rowspan=1 colspan=1>焊丝</td><td rowspan=1 colspan=1>6Cr8Si2（MAG药芯）</td><td rowspan=1 colspan=1></td><td rowspan=1 colspan=1>YD247-1</td><td rowspan=1 colspan=1>≥55</td></tr></table>\n\n（续）\n\n（以下质量分数全为 $\\%$ ）  ",
    "summary": "34.2.2堆焊合金类型 - Part 1/3",
    "size": 2455
  },
  {
    "name": "第1卷_第5篇_其他焊接方法-part-164",
    "projectId": "5ET7VaxsU6Y6",
    "fileName": "第1卷_第5篇_其他焊接方法.pdf",
    "content": "<table><tr><td rowspan=1 colspan=2>类型</td><td rowspan=1 colspan=1>合金系统（质量分数C%o，余%）</td><td rowspan=1 colspan=1>型    号</td><td rowspan=1 colspan=1>牌号</td><td rowspan=1 colspan=1>硬度HRC</td><td rowspan=1 colspan=1>性能及用途</td></tr><tr><td rowspan=2 colspan=1>6</td><td rowspan=1 colspan=1>爆茶</td><td rowspan=1 colspan=1>W18Cr4VW9Cr4V24Cr3W84W9Cr4Mo2V6W7Cr4Mo3V2Cr8Mo12V7Mo2Mn2B</td><td rowspan=1 colspan=1>EDD-0-15EDRCrW-15EDRCrMoWV-A1-03EDTV-15</td><td rowspan=1 colspan=1>D307D337D322D317AD600D007</td><td rowspan=1 colspan=1>≥5560~62≥48≥5558~6255≥180HB</td><td rowspan=1 colspan=1>刀具、热剪刀刃耐磨粒磨损性良，耐冲击、耐热热锻模、热轧辊冷冲模、切削刀具，耐热耐磨、耐热冷裁修边模铸铁模具堆焊及焊补</td></tr><tr><td rowspan=1 colspan=1>有</td><td rowspan=1 colspan=1>4Cr3W8(MAG)12.5Cr5VMoSi3(Cr+W)8~15Ni3Mn2Si5Cr6Mo2Mn2（MAG)</td><td rowspan=1 colspan=1></td><td rowspan=1 colspan=1>YD371-1YD397-1</td><td rowspan=1 colspan=1>≥4842~46≥4855~60</td><td rowspan=1 colspan=1>型材轧辊热轧辊、热锻模、耐热疲劳优冷轧辊、冷锻模</td></tr><tr><td rowspan=3 colspan=1>GE</td><td rowspan=1 colspan=1>焊茶</td><td rowspan=1 colspan=1>1Cr132Cr132Cr13Mn72Cr13Ni</td><td rowspan=1 colspan=1>EDCr-A1-03EDCr-B-15EDCrMn-A-16</td><td rowspan=1 colspan=1>D502D517D516MCR-55</td><td rowspan=1 colspan=1>≥40≥4538~4855</td><td rowspan=1 colspan=1>≤450℃高、中压阀门耐金属间磨损优，耐磨料磨损良</td></tr><tr><td rowspan=1 colspan=1>实</td><td rowspan=1 colspan=1>00Cr13Ni4Mo1Cr13</td><td rowspan=1 colspan=1>H1Cr13</td><td rowspan=1 colspan=1></td><td rowspan=1 colspan=1>~38~40</td><td rowspan=1 colspan=1>耐蚀、耐磨、耐气蚀，蒸气透平轴、≤450℃阀门，耐金属间磨损</td></tr><tr><td rowspan=1 colspan=1>商</td><td rowspan=1 colspan=1>0Cr14NiMo0Cr174Cr17Mo12Cr13（自保护）</td><td rowspan=1 colspan=1></td><td rowspan=1 colspan=1>YD517-2</td><td rowspan=1 colspan=1>~30~24~48≥45</td><td rowspan=1 colspan=1>连铸机辊、≤450℃阀门热轧辊、冲头金属间磨损、轻磨料磨损</td></tr></table>\n\n<table><tr><td rowspan=3 colspan=1>G</td><td rowspan=1 colspan=1>焊</td><td rowspan=1 colspan=1>Mn13(C≤1.1 Mnl1~16)Mn15C0.8Mn15Cr3</td><td rowspan=1 colspan=1>EDMn-A-16EDMn-B-16</td><td rowspan=1 colspan=1>D256D266</td><td rowspan=1 colspan=1>≥170HB≥170HB≥210HB</td><td rowspan=1 colspan=1>冷作硬化显著，韧性好，抗冲击，耐高应力磨料磨损，不耐低应力磨料磨损</td></tr><tr><td rowspan=1 colspan=1>焊茶</td><td rowspan=1 colspan=1>C0.7Mn13Cr15C0.6Mn25Cr11C1Mn15Cr15Ni5Mo4</td><td rowspan=1 colspan=1>EDCrMn-B-16EDCrMn-D-15EDCrMn-C-15</td><td rowspan=1 colspan=1>D276D567D577</td><td rowspan=1 colspan=1>≥20≥210HB≥28</td><td rowspan=1 colspan=1>水轮机叶片导水叶≤350℃中压阀门≤510℃阀门配D507Mo</td></tr><tr><td rowspan=1 colspan=1>自保护（药芯焊丝</td><td rowspan=1 colspan=1>C1Mn15Cr3Ni3C0.5Mn15Cr15MoC0.6Mn16Cr3Ni2</td><td rowspan=1 colspan=1></td><td rowspan=1 colspan=1></td><td rowspan=1 colspan=1></td><td rowspan=1 colspan=1>同 D256、D266同 D256、D266、D276加工硬化后44HRC6</td></tr><tr><td rowspan=1 colspan=1>DR</td><td rowspan=1 colspan=1>爆茶</td><td rowspan=1 colspan=1>C3.5Cr4Mo4C2W9BC3W12Cr5</td><td rowspan=1 colspan=1></td><td rowspan=1 colspan=1>D608D678D698</td><td rowspan=1 colspan=1>≥55≥50≥60</td><td rowspan=1 colspan=1>耐磨料磨损尚好</td></tr></table>\n\n（续）",
    "summary": "34.2.2堆焊合金类型 - Part 2/3",
    "size": 2979
  },
  {
    "name": "第1卷_第5篇_其他焊接方法-part-165",
    "projectId": "5ET7VaxsU6Y6",
    "fileName": "第1卷_第5篇_其他焊接方法.pdf",
    "content": "<table><tr><td rowspan=1 colspan=2>类型</td><td rowspan=1 colspan=1>合金系统（质量分数，%）</td><td rowspan=1 colspan=1>型    号</td><td rowspan=1 colspan=1>牌号</td><td rowspan=1 colspan=1>硬度HRC</td><td rowspan=1 colspan=1>性能及用途</td></tr><tr><td rowspan=2 colspan=1></td><td rowspan=1 colspan=1>烟茶</td><td rowspan=1 colspan=1>C3Cr28Ni4SiFe-Cr-C弥散硬化奥氏体（～500HV）+短柱团块Cr,CC5Cr28Nb6Mo7W5VC3.5Cr27MnBC3.5Cr30Mo2C5Cr28Nb7Fe-Cr-C-B硬质合金CASTOLIN 产品:Fe-Cr-CFe-Cr-C-NbFe-Cr-C-W-Nb-V-Mo</td><td rowspan=1 colspan=1>EDZCr-C-15</td><td rowspan=1 colspan=1>D667JHY-1C①D658D680D656D638NbXHD6006XHD6712XHD715</td><td rowspan=1 colspan=1>≥4855~60≥6058~65≥60≥6065-6860~6262~6863~68</td><td rowspan=1 colspan=1>Ni奥氏体提高抗裂降低耐磨抗冲击高耐磨、耐磨性为Mn13的16倍，国家发明奖，美国AWS+CASTOLIN奖严重磨料磨损、耐高温硼化物大幅提高耐磨性钼增加马氏体提高硬度高硬度块状NbC提高耐磨性耐磨性较D680等高一倍耐磨料磨损耐严重磨料磨损强耐磨，耐热到&lt;650℃</td></tr><tr><td rowspan=1 colspan=1>焊丝</td><td rowspan=1 colspan=1>C3.5Cr28Co5Mn2Si2BC3Cr25Mo3Si（自保护药芯焊丝）C6Cr36（自保护药芯焊丝）</td><td rowspan=1 colspan=1></td><td rowspan=1 colspan=1>HS103YD646Mo2YD656-4</td><td rowspan=1 colspan=1>58~6454~6057</td><td rowspan=1 colspan=1>耐严重磨料磨损耐磨料磨损如辊子堆焊</td></tr><tr><td rowspan=2 colspan=1></td><td rowspan=1 colspan=1>焊丝</td><td rowspan=1 colspan=1>C1.2CoCr29W5C1.5CoCr29W8C3CoCr30W17C3.4CoCr26W14C1.8CoCr25W12Ni22C0.2CoCr27Mo6Ni2.5</td><td rowspan=1 colspan=1>RCoCr-A(AWS)RCoCr-B</td><td rowspan=1 colspan=1>HS111HS112HS113HS113GHS113NiHS115</td><td rowspan=1 colspan=1>40~4545~5055~60≥5437~40≥27</td><td rowspan=1 colspan=1>高温高压阀门、热剪刀、热锻模同上,内燃机阀、热轧辊孔型.高温磨料磨损如锅炉旋转叶片高温热轧辊耐蚀、耐气蚀，进气门、排气阀热模具、水轮机叶片</td></tr><tr><td rowspan=1 colspan=1>爆茶</td><td rowspan=1 colspan=1>C1CoCr29W5C1.4CoCr29W8C2.4CoCr29W15C0.3CoCr28W9</td><td rowspan=1 colspan=1>EDCoCr-A-03EDCoCr-B-03EDCoCr-C-03EDCoCr-D-03</td><td rowspan=1 colspan=1>D802D812D822D842</td><td rowspan=1 colspan=1>≥40≥44≥5328~35</td><td rowspan=1 colspan=1>同HS111同上。高压泵轴套筒牙轮钻头、轴承等,同 HS113热锻模、阀门密封面</td></tr><tr><td rowspan=2 colspan=1>D</td><td rowspan=1 colspan=1>焊条</td><td rowspan=1 colspan=1>C2.5W50Si4Mn2C3 W60Mo6Ni2Cr2Mn2Si3WC55Ni40</td><td rowspan=1 colspan=1>EDW-A-15EDW-B-15</td><td rowspan=1 colspan=1>D707D717D707Ni</td><td rowspan=1 colspan=1>≥60≥60W45</td><td rowspan=1 colspan=1>磨料磨损磨料磨损高炉料钟、烧结机</td></tr><tr><td rowspan=1 colspan=1>焊丝</td><td rowspan=1 colspan=1>WC65FeWC-Cu合金结硬质合金WC60Fe（药芯）</td><td rowspan=1 colspan=1></td><td rowspan=1 colspan=1>YZYD-XXHSY710</td><td rowspan=1 colspan=1></td><td rowspan=1 colspan=1>铣齿牙轮、钻头齿面创</td></tr><tr><td rowspan=3 colspan=1>6</td><td rowspan=3 colspan=1>焊条</td><td rowspan=1 colspan=1>Ni83Cr7A17</td><td rowspan=1 colspan=1></td><td rowspan=1 colspan=1></td><td rowspan=1 colspan=1>≥32</td><td rowspan=1 colspan=1>冷作硬化≥54，耐磨料磨损及气蚀、水轮机叶片堆焊</td></tr><tr><td rowspan=1 colspan=1>Ni基Crl6Mo16W4Fe4</td><td rowspan=1 colspan=1></td><td rowspan=1 colspan=1>GRIDUR34</td><td rowspan=1 colspan=1>220HBW</td><td rowspan=1 colspan=1>冷作硬化400HBW热剪刃、热冲头、热锻模堆焊</td></tr><tr><td rowspan=1 colspan=1>C2.7Ni基Cr27Fe23Co12Mo8W3MnSi</td><td rowspan=1 colspan=1></td><td rowspan=1 colspan=1>HAYNESNo.711</td><td rowspan=1 colspan=1>42</td><td rowspan=1 colspan=1>挤压机螺杆、凿岩机钻头、泥浆泵、低冲击冲模堆焊</td></tr></table>",
    "summary": "34.2.2堆焊合金类型 - Part 3/3",
    "size": 3131
  },
  {
    "name": "第1卷_第5篇_其他焊接方法-part-166",
    "projectId": "5ET7VaxsU6Y6",
    "fileName": "第1卷_第5篇_其他焊接方法.pdf",
    "content": "1）珠光体钢。Mn、Cr、Mo为主的低碳低合金钢，焊态为珠光体、硬度 $2 0 \\sim 3 8 \\mathrm { H R C }$ ，焊接性、力学性能优良，抗裂性及抗冲击性好但耐磨性差，用于恢复尺寸、堆焊过渡层及磨损较轻的场合。\n\n2）马氏体钢。低碳马氏体钢堆焊合金有$M n 4$ 、Mo5V、Cr5MoV、（ $\\mathbf { C r } + \\mathbf { W }$ ）8Ni2等，保持了珠光体钢的优点，但硬度达 $4 5 \\sim 5 0 \\mathrm { H R C }$ ，耐磨性提高明显，适用于金属间磨损及较轻磨料磨损。\n\n中碳马氏体钢堆焊合金 $\\begin{array} { r l } { w \\ : \\ : \\mathrm { ~ ( ~ C r ~ ) ~ } } & { { } = 2 \\% } \\end{array}$ \\~$1 0 \\% , w ( \\mathbb { M } \\circ ) = 2 \\% \\sim 4 \\%$ ，硬度 $3 8 \\sim 5 5 \\mathrm { H R C }$ ，其中D212焊条及YD212-1药芯焊丝应用较广，为 ${ \\mathfrak { s c r s m o 4 } }$ ，高应力磨料耐磨性优于 $\\mathbf { M n } 1 3$ ，但作为破碎机锤盘、风机叶片堆焊材料其耐磨性远不能满足要求，而抗裂性明显变差。高碳马氏体钢堆焊合金不仅含碳量高，还加人了V或B，组织为孪晶马氏体、残留奥氏体及莱氏体、铬及钒的碳化物、硼化物，硬度 $\\geqslant 5 5$ 或60HRC，高应力磨料磨损耐磨性约为D256的2倍。\n\n3）合金工具钢。主要合金元素为 $\\mathbf { W }$ 、Mo、Cr、V，其中高速钢 $\\begin{array} { r l } { w } & { { } \\mathrm { ~ ( ~ C ~ ) ~ } } \\end{array} = 0 . 7 \\% \\sim 1 . 0 \\%$ ，有 $\\mathbf { W } 1 8 \\mathbf { C r } 4 \\mathbf { V }$ （D307）、 ${ \\mathbb W } 9 { \\mathbb C } { \\mathbb i } { \\mathbb V } 2$ 、 $\\mathbf { W 6 M o S C r 4 V } 2$ 、C1.3W12Mo6Cr2V3等，堆焊后用作刀具时应作高速钢常规热处理，作耐磨合金时可焊态使用，硬度可达62HRC，组织中（ $\\mathbf { \\Psi } _ { \\mathbf { \\mu } } \\mathbf { F e } _ { \\mathbf { \\nu } } , \\ \\pmb { \\mathbb { W } } \\mathbf { \\alpha } ) _ { \\mathbf { \\nu } _ { 6 } } \\mathbf { C }$ 呈骨架状，硬度 $1 4 8 0 \\sim 2 2 9 0 \\mathrm { H M }$ ，VC呈小块状、硬度$2 3 0 0 \\sim 2 9 0 0 \\mathrm { H M }$ ，是硬化和耐磨的主要原因，有良好的高应力磨料磨损耐磨性，大约为Mn13的8倍，作者研制的62HRC焊条堆焊德国进口辊压机挤压水泥熟料使用寿命为 $\\mathbf { 6 6 0 0 h }$ ，较原机提高 $10 \\%$ ,抗裂性尚可，焊前预热 $1 5 0 \\sim 2 5 0  { \\mathrm { ~ ‰ ~ } }$ ，第一层裂纹较轻、第二层较明显。如硬度59HRC，则抗裂性提高、寿命降至 ${ \\mathfrak { s o o o h } }$\n\n热工具钢堆焊合金用于热锻模、热轧辊等，除高温硬度外还要求较高强度和韧性、耐热疲劳性，故降低 ${ \\pmb w }$ （C） $= 0 . 2 5 \\% \\sim 0 . 5 5 \\%$ 、硬度仅≥48HRC，典型合金如4Cr2W8（D337、药芯焊丝YD337-1）等， $2 . 5 \\mathrm { C r } 3 \\mathrm { M o M n V }$ 堆焊合金经${ 5 6 0 } \\mathrm { ‰}$ 回火6h弥散析出硬化，硬度升至 $4 2 \\ \\sim$ 45HRC并可保持到 $6 0 0 \\mathrm { { ^ { c } C } }$ ，用于钢锭初轧开坏轧辊堆焊，热疲劳及耐磨性均优良。\n\n冷工具钢堆焊合金用于冷冲模及切削刀具，要求常温高硬度耐金属间磨损，如 $4  { \\mathbb { W } } 9  { \\mathbf { C } }  { \\mathbf { r } } 4  { \\mathbf { V } }$ （D322、D327）硬度 $\\geq 5 5 \\mathrm { H R C }$ 、W7Cr4Mo3V2（D317）硬度 ${ \\bf 5 8 } \\sim { \\bf 6 2 } { \\bf H } { \\bf R } { \\bf C }$ ，可用于高炉料钟堆焊；Cr8Mol（D600）用于冷冲修边模；5Cr6Mo2Mn2（药芯焊丝YD397-1）用于冷轧辊、冷锻模堆焊。\n\n4）高铬马氏体钢。 $\\begin{array} { r l } { w } & { { } \\left( \\ \\mathbf { C r } \\right) \\ } \\end{array} = 1 2 \\% \\ \\sim 1 7 \\%$ ，可加人 $\\pmb { \\mathbb { V } }$ 、Mo、Ni、V等，含碳量亦可有较大变化。耐蚀、耐热、抗氧化及热强性均较好、耐金属间磨损性优良、较 $\\begin{array} { r l r l } { w } & { { } ( \\ G _ { \\Gamma } ) } & { = 7 \\% } \\end{array}$ 者高约$40 \\%$ 。高碳Cr12有合金莱氏体及碳化物，磨料磨损耐磨性较好。这类钢合金成分改变会引起组织、性能较大变化，硬度范围 $3 5 \\sim 6 2 \\mathrm { H R C }$ ， ${ \\pmb w }$ （Cr） $\\equiv \\ > \\ 1 3 \\%$ 硬度下降。2Cr13Ni硬度约55HRC，高应力磨料磨损耐磨性大致为Mn13的7倍。\n\n5）奥氏体钢堆焊合金。包括高锰钢、高铬锰钢耐磨堆焊合金和铬镍奥氏体耐蚀耐热钢。高锰钢 $1 1 0 0 \\mathrm { ‰}$ 淬火后为不稳定的纯奥氏体，冷作硬化倾向大，硬度由200HBW左右升至 $4 0 0 ~ \\sim$ 500HBW而获得良好的耐磨性。C过高会生成Mn的碳化物， $\\mathbf { M } \\mathbf { n }$ 过高促使生成粗大柱状晶，均降低韧性；过低则出现马氏体，焊缝易产生裂纹。近年来均加入 $2 \\%$ 左右的 $\\mathbf { c r }$ ，因固溶强化及Cr的碳化物使耐磨性提高约 $40 \\%$ 。稀土及碳化物元素变质处理可细化晶粒、提高耐磨性。$\\mathbf { M n } 1 8 \\mathbf { C r } 2$ 、 $\\mathbf { M n } 2 \\mathbf { 0 C } \\mathbf { r } 2$ 称为超高锰钢，耐磨性较$\\mathbf { M n } \\mathbf { 1 } 3 \\mathbf { C r } 2$ 提高但铸造性更差，对铸造工艺要求更严，否则工作可靠性降低。高铬锰钢 $\\pmb { w }$ （Mn)$= 1 2 \\% - 1 7 \\% - 1 2 \\% = 1 5 \\%$ ，冷作硬化倾向与高锰钢相似，但Cr优先结合C阻止晶间形成锰碳化合物厚膜，防止脆化及开裂，同时具有较好的抗氧化性、耐蚀性、金属间磨损耐磨性，工作温度较 $\\mathbf { M n } 1 3$ 高，但不耐晶间腐蚀，适于水轮机耐气蚀堆焊、中温高压阀门堆焊。高铬锰钢与高锰钢都适于冲击及高应力作用下的磨料磨损工况工作，但耐磨性并不是很高，本文以Mn13为基准，将某些典型耐磨堆焊合金与之对照，主要依据多年生产实践中数据积累、统计分析以及行业内比较公认的数据、实验数据作为参考、补充，但不可能精确，可供参考。焊条、焊丝见表34-1。",
    "summary": "1．铁基堆焊合金 - Part 1/2",
    "size": 3501
  },
  {
    "name": "第1卷_第5篇_其他焊接方法-part-167",
    "projectId": "5ET7VaxsU6Y6",
    "fileName": "第1卷_第5篇_其他焊接方法.pdf",
    "content": "铬镍奥氏体钢有很强的耐蚀、耐热、抗高温氧化性，为提高堆焊合金高温抗金属间磨损耐磨性，加入较多硅，固溶强化提高硬度。如Cr18Ni8Si7Mn2硬度 $\\geqslant 3 7 \\mathrm { H R C }$ ，可用于 $< 6 0 0 \\mathrm { { \\Phi } C }$ 阀门堆焊，缺点是脆性较大；Cr18Ni8Si5Mn（D547）脆性降低，但硬度也降低，使用温度 $<$ ${ 5 7 0 \\mathrm { ‰} }$ ，加人Mo、Nb、 $\\pmb { \\mathbb { W } }$ 、V的D547Mo硬度 $\\geqslant$ 37HRC，高温析出碳化物及金属间化合物且未脆化，抗裂性较好，可用于 $< 6 0 0 \\mathcal { \\mathrm { C } }$ 高压阀门。$\\mathbf { C r } 2 0 \\mathbf { N i 1 0 M n 6 }$ 冷作硬化显著，耐高应力及冲击磨料磨损，抗气蚀能力强，用于水轮机叶片堆焊，并可作为碳钢上堆焊高锰钢的过渡层；Cr29Ni9合金铁素体较多，不仅耐蚀、耐热性好，且冷作硬化显著、耐气蚀性强，可用于耐蚀堆焊、水轮机过流部件堆焊、热挤压及热冲压工具堆焊。\n\n6）合金铸铁类堆焊合金。包括马氏体合金铸铁和高铬合金铸铁。马氏体合金铸铁种类较少，其组织中含有多量 $\\left( \\begin{array} { l l } { \\mathbf { M } } \\end{array} , \\begin{array} { l l } { \\mathbf { F e } } \\end{array} \\right) _ { 3 } \\mathbf { C }$ ，硬度$1 0 0 0 \\mathbf { H V }$ 左右，高于 $\\mathbf { F e } _ { 3 } \\mathbf { C }$ ，同时还有碳化物MC，硬度 $1 2 0 0 \\sim 1 4 0 0 \\mathrm { H V }$ ，基体为马氏体 $^ +$ 残留奥氏体。堆焊合金硬度为 ${ \\bf 5 0 } \\sim { \\bf 6 0 } { \\bf H } { \\bf R } { \\bf C }$ 。因而磨料磨损耐磨性较好，但石英硬度 $9 0 0 \\sim 1 2 8 0 \\mathrm { H V }$ ，在硬体磨料中耐磨性难以大幅度提高。\n\n高铬合金铸铁 $\\begin{array} { r l r } { w } & { { } \\left( \\ \\mathbf { C r } \\right) } & { = \\ 1 2 \\% \\sim 4 0 \\% } \\end{array}$ 、w $\\mathrm { ( C ) } = 1 . 5 \\% \\sim 6 . 0 \\%$ ，C-Cr在很宽成分范围内组合并可加入多种元素，形成奥氏体、奥氏体 $^ +$ 马氏体、马氏体不同基体及亚共晶、共晶、过共晶合金，基本硬质相是（ $\\langle \\mathbf { C r } , \\ \\mathbf { F e } \\rangle , \\mathbf { C _ { 3 } }$ 、截面呈六边形的六方晶格柱状晶，凝固时快速生成，与基体结合紧密不易脱落，硬度 $\\mathbf { 1 2 8 0 \\sim 1 9 7 0 H V }$ ，六边形面耐磨性最好。有非常优秀的耐磨性，在石英等硬体磨料中尚能耐磨。其他合金元素可使高铬合金铸铁获得不同的基体及硬质相，从而改变其性能： $1 \\% \\sim 4 \\%$ 的Ni可获得奥氏体，提高韧性、抗裂性、耐蚀性，但降低硬度、耐磨性，如Cr28Ni4Si4（D667）硬度 $\\geq 4 8 \\mathrm { H R C }$ ，实测无缺口冲击韧性 $3 . 5 \\mathrm { J } / \\mathrm { c m } ^ { 2 }$ ，尚不能承变中等冲击载荷；一定量的 $\\mathbf { M o }$ 可使基体大部转变为马氏体，其硬度达 ${ } 6 0 0 \\sim { } 8 0 0 \\mathrm { H V }$ ，堆焊合金硬度提高5HRC以上，对硬质相形成有力的支撑，提高耐磨性，残留奥氏体不稳定，在磨损应力作用下迅速硬化，由400HV左右升高到840HV、明显提高耐磨性；W、Mo、V、Ti、Nb等生成各自的碳化物，形状各异，硬度高于 $\\mathbf { C r } _ { 7 } \\mathbf { C } _ { 3 }$ ，并改变 $\\mathbf { C r } _ { 7 } \\mathbf { C } _ { 3 }$ 形状及分布，形成复杂复合碳化物，如NbC是立方体、弥散分布，提高耐磨性及韧性。也可加入碳化物，从而形成具有不同组织、性能的高铬铸铁分枝堆焊合金。硬质相硬度越高、与基体结合越紧密、均匀弥散分布于硬的基体上，其磨料磨损耐磨性就越好。含较多W、Mo可提高高温耐磨性。总的来说，高铬合金铸铁耐磨料磨损性优良，但不耐冲击、抗裂性差，预热及恰当的堆焊工艺只能减轻开裂程度。裂纹对低应力工况没有影响，高应力工况下会扩展、剥落，冲击载荷作用下有裂纹的堆焊金属迅速剥落、碎裂，甚至延伸至母材造成断裂，生产中屡屡发生。作者根据多年实践认识到国内外“裂纹不会扩展、无影响”甚至应力释放有利的说法是不正确的。但高铬合金铸铁堆焊合金可以广泛应用于低、高应力磨料磨损的场合。多量 $\\pmb { \\mathbb { W } }$ 、Mo可提高其工作温度，最高 $< 6 5 0 \\mathcal { \\mathrm { C } }$ 。典型堆焊合金见表34-1。",
    "summary": "1．铁基堆焊合金 - Part 2/2",
    "size": 2377
  },
  {
    "name": "第1卷_第5篇_其他焊接方法-part-168",
    "projectId": "5ET7VaxsU6Y6",
    "fileName": "第1卷_第5篇_其他焊接方法.pdf",
    "content": "# 2.钴基堆焊合金\n为 Co-Cr-W-C 合金， $\\begin{array} { r l } { { \\pmb w } } & { { } ( { \\bf \\Delta C r } ) } & { = 2 5 \\% } \\end{array}$ \\~$\\begin{array} { r l r l r l } { { 3 } 3 \\% _ { \\mathrm { ~ \\bf ~ \\nabla ~ } ^ { B } } ( \\textbf { W } ) } & { { } = 3 \\% _ { \\mathrm { ~ \\bf ~ \\nabla ~ } ^ { - } } 2 1 \\% _ { \\mathrm { ~ \\bf ~ \\nabla ~ } ^ { B } } ( \\textbf { C } ) } & { = 0 . 2 \\% } \\end{array}$ \\~$3 , 6 \\%$ ，组织、性能及耐磨性变化规律与Fe-Cr-C合金相似；其基体为 $\\mathbf { \\mathop { C o } } { \\star } \\mathbf { \\mathop { C r } } { \\star } \\mathbf { \\mathop { W } }$ 固溶体奥氏体，随合金含碳量增高，其组织分别为奥氏体 $^ +$ 共晶、共晶、过共晶，共晶为奥氏体 $^ +$ 碳化物（ $\\mathbf { C r } _ { 7 } \\mathbf { C } _ { 3 }$ 、碳化钨）。Co基合金加人 $\\pmb { \\mathbb { W } }$ 大幅度提高抗高温蠕变能力， $6 5 0 \\sim 7 0 0 \\mathrm { \\Phi C }$ 仍具有较高硬度，具有最好的高温性能。含碳量低时耐金属间磨损性好、耐冲击，但磨料磨损耐磨性差，共晶及过共晶合金耐磨料磨损性好、耐冲击性差。钴铬钨合金又称 Stellite合金。典型合金见表34-1。\n\nCo-Mo-Cr合金：Co-28Mo-8Cr-2Si、 $\\mathbf { C o - 2 8 M o }$ -17Cr-3Si含金属间化合物Laves相，硬度1100HV，既不易磨损又不会划伤配合面，有非常优秀的抗金属间磨损能力。\n\n# 3.碳化钨等耐磨堆焊硬质合金\n碳化钨等高硬度碳化物是硬质合金主要组成物，用金属粘结，形成硬质合金类复合堆焊合金。碳化钨有铸造、烧结二种：铸造碳化钨粉碎或熔化制球，烧结碳化钨是少量Co将碳化钨烧结粘结而成。铸造碳化钨为WC与 $\\mathbb { W } _ { 2 } \\mathbb { C }$ 混合物，硬度分别为93HRA、90HRA；烧结碳化钨硬度随Co增加而降低，YG3为91HRA、YG8仅为89HRA，耐磨性降低但强度和韧性提高。粘结金属是复合堆焊合金的胎体，可以采用钢、镍、铜合金等。低碳钢管装碳化钨焊丝 $\\mathbf { Y Z x x } \\sim \\mathbf { x x g }$ 、HSY710，碳化钨占总重 $60 \\%$ ，可用于氧乙炔焰堆焊、电弧及等离子弧堆焊及激光堆焊，亦可外涂药皮制成电焊条D717、D717A；钢焊芯、镍焊芯外涂含多量碳化钨等药皮的电焊条D707、$\\mathbf { D 7 0 7 N i }$ 用于电弧焊；用铜基合金作胎体粘结烧结碳化钨制成YD型焊条，用于氧乙炔焰堆焊。碳化钨按一定比例加入镍基、铁基、钴基自熔合金粉末，其喷熔层具有优良的耐磨料磨损性能。WC、 $\\mathbb { W } _ { z } \\mathbb { C }$ 熔点为 $2 6 0 0 \\mathrm { ‰}$ 及 $2 8 5 0 \\mathrm { ‰}$ ，氧乙炔焰堆焊时熔化、溶解较少，堆焊层耐磨料磨损性能优异，优于高铬铸铁。电弧焊时碳化钨易氧化烧损及溶解，碳化钨含量降低、质量变差，虽胎体变为钨合金钢，耐磨性还是大幅度下降，氧乙炔焰堆焊温度高、时间长也会发生。作者在高铬铸铁中加入足够的碳化钨等硬质合金，电弧焊时耐磨性成倍提高，但韧性、抗裂性降低。包覆碳化钨粉能减少高温烧损和溶解，改善结合强度，提高耐磨性。 $\\mathbf { C u { - } N i { - } Z n }$ 、 ${ \\bf { C u { - } N i { - } Z n { - } M n } }$ 润湿性好，结合强度及本身强度高，能抑制碳化钨溶解，是很好的胎体材料。碳化钨密度大，堆焊时易沉底，可混合加人其他碳化物来解决。\n\n# 4．镍基堆焊合金\n具有最好的抗金属间磨损耐磨性，很高的耐热性及抗氧化、耐蚀性，易于熔化，堆焊工艺性好，但不耐S及 $\\mathbf { H } _ { 2 } \\mathbf { S }$ 腐蚀。分为硼化物合金、碳化物合金、金属间化合物三类。\n\nNi-Cr-B-Si 即 Colomony 合金， $w \\textrm { \\textit { ( C ) } } \\leqslant$ $1 \\%$ ， ${ \\pmb w }$ （Cr） $= 8 \\% \\sim 1 8 \\%$ 、 ${ \\pmb w }$ （B） $\\mathbf { \\mu } = \\mathbf { 1 }$ ， $8 \\%$ \\~$4 , 5 \\%$ ， ${ \\pmb w }$ （Si） $= 2 . 5 \\% \\sim 5 . 5 \\%$ ，余为 ${ \\bf N i }$ 。熔点约 $1 0 4 0 \\mathrm { ‰}$ ，润湿性、流动性好，是自熔性合金，组织为奥氏体 $^ +$ 硼化物 $^ +$ 碳化物，硬度50\\~60HRC, $5 4 0 \\mathrm { ‰}$ 仍达48HRC， $5 0 0 \\sim 6 0 0 \\mathrm { ‰ }$ 热硬性优于钴基合金，适于高温、腐蚀环境的低应力磨料磨损工况，但不耐冲击。粉末用于等离子弧堆焊、氧乙炔焰喷焊。铸造焊丝.HS121可用于TIG焊及氧乙炔焰堆焊。\n\nNi-Gr-Mo-Co-W-Fe，即Haynes合金， $\\pmb { w }$ (C）$= 0 . 4 \\% \\sim 2 . 7 \\%$ ，与相近含碳量的钴基合金性能相似，以取代钴基合金降低成本。如No.711（焊条或焊丝、粉末）为C2.7Cr27Fe23Co12Mo8W3Ni余，含有 $\\mathbf { C r } _ { 7 } \\mathbf { C } _ { 3 }$ 及 $\\mathbf { \\boldsymbol { M } } _ { 6 } \\mathbf { \\boldsymbol { C } }$ 硬质相，硬度42HRC，磨料磨损耐磨性较好，与D822相仿，可用于挤压机、凿岩机、泥浆泵、低冲击模具堆焊。含C低的Haynes合金耐磨料磨损性下降，但热强性、耐蚀性、抗热疲劳性很好，抗裂性较好，No.N-6耐金属间磨损性优于司太利No6。HASTELLOY“C”合金为Ni基C0.1Cr17Mo17W5Fe6，适于高温，抗冲击、耐金属间磨损场合，如热冲模、热挤压机模、热剪叶片、钳齿、高炉料钟密封面堆焊。Co、B在核辐射中会成为带放射性的同位素，故在核工业中阀门、密封件堆焊材料采用无Co、B的Ni基合金。\n\nNi70Cu30为Monel合金，硬度很低但耐蚀性很高，只适用于耐蚀堆焊。\n\nNi83Cr7AI7冷作硬化性很强，可达54HRC以上，可用于耐磨料磨损、气蚀如水轮机叶片堆焊。",
    "summary": "2.钴基堆焊合金, 3.碳化钨等耐磨堆焊硬质合金, 4．镍基堆焊合金",
    "size": 3117
  },
  {
    "name": "第1卷_第5篇_其他焊接方法-part-169",
    "projectId": "5ET7VaxsU6Y6",
    "fileName": "第1卷_第5篇_其他焊接方法.pdf",
    "content": "包括纯铜、黄铜、青铜、白铜。铜基合金具有较好的耐蚀性，受核辐射不会变成放射性材料，耐气蚀及金属间磨损性较好，但易受硫化物及氨盐腐蚀，硬度低，不耐磨料磨损。铝青铜强度高，耐大气、海水腐蚀，耐金属间磨损性能优异，硬度较高，可以和较软铜合金作摩擦副，主要用于轴承、齿轮、蜗轮、船舶螺旋浆等耐磨、耐蚀、耐气蚀零件的堆焊。焊丝含 $\\mathsf { A l S } \\%$ \\~$1 5 \\%$ ，大多还含 $\\mathrm { F e } 3 \\% \\sim 5 \\%$ 。锡青铜强度高、塑性好、耐冲击、减摩性好，常用于堆焊轴承、蜗轮、耐蚀零件，焊丝 $\\begin{array} { r l r } { { \\pmb w } } & { { } ( { \\bf \\nabla S n } ) } & { = 4 \\% ~ \\sim 1 1 \\% } \\end{array}$ 、$\\begin{array} { r l } { w } & { { } \\left( \\mathrm { ~ P ~ } \\right) } \\end{array} = 0 . 0 5 \\% \\sim 0 . 3 5 \\%$ ，焊条 ${ \\pmb w }$ $\\begin{array} { r l } { ( \\mathbf { \\nabla } \\ S \\mathbf { n } \\ ) } & { { } = } \\end{array}$ $12 \\%$ 或 $\\scriptstyle \\mathbf { S n 6 N i 3 }$ 。铜磷青铜粉末F422为 $\\mathbf { C } \\mathbf { u } { - } \\mathbf { S } \\mathbf { n } 1 0 ^ { - }$ P0.3，用等离子焰堆焊轴、轴承。纯铜焊条T107主要用于堆焊耐海水腐蚀零件，也可采用纯铜焊丝MIG焊或TIG焊。黄铜堆焊轴承、耐蚀表面，氧乙炔焰可减少 ${ \\bf { Z } } { \\bf { n } }$ 蒸发烧损。白铜耐蚀耐热，在海水、苛性碱、有机酸中很稳定，适于堆焊海水管道、冷凝器等。\n\n# 34.2.3堆焊合金的选择\n根据各种堆焊合金的性能特点选出最适合具体服役环境、最经济有效的堆焊合金，以达到设计要求、获得满意的使用效果，就达到了正确选择堆焊合金的目的。全面而详尽地了解堆焊合金性能是十分关键的。\n\n摩擦磨损学已形成较系统的理论，对指导实践有重要意义，但实践经验及数据积累对正确选择堆焊合金更方便而准确，本文作者力求提供可靠的数据及性能比较。\n\n重要装备主体部分或核心部件的服役寿命应足够长，可通过选择性能适合的堆焊合金及正确的堆焊工艺来达到。锤式破碎机转子是核心部件，采用堆焊提高耐磨寿命是最好的方法，D212之类普通马氏体合金钢堆焊合金虽可承受冲击但耐磨性不足，堆焊的转子寿命太短、用户反映强烈，而采用抗冲击高耐磨堆焊合金（见表34-1JHY-1C）制造，维修周期可达3年以上，对提高我国大型装备制造水平起到了重要作用。\n\n在堆焊合金性能满足服役环境、工况的前提下选用价廉的堆焊材料。钴基合金性能优良、全面，使用温度之高超过所有合金，可持续在$6 5 0 \\mathrm { ‰}$ 以上工作，最高可达 ${ 8 0 0 } \\mathrm { \\textless }$ 甚至 $1 0 0 0 \\mathfrak { C }$ ，高温环境耐氧化、耐磨蚀、抗热疲劳、耐金属间磨损工况，如热剪切刀刃、热锻模、热轧孔型、内燃机阀可选用碳较低的钴基合金，而磨料磨损工况如高温热轧辊、锅炉旋转叶片之类可采用含碳高的钴基合金堆焊，如表34-1所示。并非钴基合金所有的性能都优于其他堆焊合金。在650$\\sim 5 0 0 \\mathrm { \\ P C }$ 之间根据服役工况可分别选用镍基合金、高铬铸铁、高速钢、高Cr（13）马氏体钢、回火弥散析出硬化型低碳贝氏体-马氏体钢（如$2 5 \\mathrm { C r } 3 \\mathrm { M o } 2 \\mathrm { M n V }$ ）等类堆焊合金。磨损中磨料磨损所占比例很大，而高铬合金铸铁有很好的磨料磨损耐磨性，远高于低碳、不亚于高碳钴基合金，价格低廉，应当首选；也可根据工况及抗裂性要求选用普通合金马氏体钢、高速钢、Cr13马氏体钢；而磨损非常强烈时碳化钨等硬质合金有时会收到良好效果。\n\n避免堆焊合金选择的误区：不正确的理论分析形成错误认识，导致错误的选择。只重宏观硬度，忽视微观硬度及成分对耐磨性的巨大影响（可数倍于前者）；未全面了解堆焊合金性能及服役工况的要求，如炼油厂规定用D667（C3Cr28Ni4Si）堆焊油浆泵及轴套多年，应用高温预热堆焊工艺仍不能避免裂纹，加工后废品率达 $90 \\%$ 。况堆焊层的 $\\mathbf { C r } _ { 7 } \\mathbf { C } _ { 3 }$ 会划伤配合面。推荐改用耐金属间磨损性良好、又耐磨料磨损的2Cr13Ni马氏体钢堆焊，废品率为0且无须高温预热，使用寿命达1年以上；有一些分析认为锤头所受冲击载荷并不大，因而采用耐磨性很高但韧性不足的合金堆焊，使用中或一触即溃，或几天内碎裂、剥落，甚至断锤。\n\n# 34.3堆焊方法\n\n\n# 34.3.1堆焊的特点及堆焊方法的选择\n",
    "summary": "5.铜基堆焊合金",
    "size": 2217
  },
  {
    "name": "第1卷_第5篇_其他焊接方法-part-170",
    "projectId": "5ET7VaxsU6Y6",
    "fileName": "第1卷_第5篇_其他焊接方法.pdf",
    "content": "# 1．堆焊冶金特点\n1）稀释率的影响。稀释率（即熔合比）对第一层堆焊金属成分、组织、性能影响很大，可以用减小稀释率的方法或采用合金补偿法使成分、组织、性能符合要求。各种堆焊方法稀释率相差很大，见表34-2。许多情况要求多层堆焊，甚至希望成分、组织、性能逐渐过渡，如高应力及冲击磨料磨损时，稀释率影响减小。\n\n表34-2常用堆焊方法特点比较  \n\n<table><tr><td colspan=\"2\">堆焊方法</td><td>稀释率①（%）</td><td>熔敷速度/（kg/h)</td><td>最小堆焊层厚度/mm熔敷效率（%）</td><td></td></tr><tr><td rowspan=\"2\">氧乙炔堆焊</td><td>手工送丝</td><td>1~10</td><td>0.5~1.8</td><td>0.8</td><td>100</td></tr><tr><td>自动送丝</td><td>1~10</td><td>0.5~6.8</td><td>0.8</td><td>100</td></tr><tr><td colspan=\"2\">粉末堆焊</td><td>1~10</td><td>0.5~1.8</td><td>0.8</td><td>85~95</td></tr><tr><td colspan=\"2\">焊条电弧堆焊 钨极氩弧堆焊</td><td>10~20</td><td>0.5~5.4</td><td>2.5</td><td>55~70</td></tr><tr><td colspan=\"2\">熔化极气体保护电弧堆焊</td><td>10~20</td><td>0.5~4.5</td><td>2.4</td><td>98~100</td></tr><tr><td colspan=\"2\">其中：自保护电弧堆焊</td><td>10~40 15~40</td><td>0.9~5.4 2.3~11.3</td><td>3.2 3.2</td><td>90-95 80~85</td></tr><tr><td rowspan=\"5\">埋弧堆焊</td><td>单丝</td><td>30~60</td><td>4.5~11.3</td><td></td><td>95</td></tr><tr><td>多丝</td><td>15~25</td><td>11.3~27.2</td><td>3.2 4.8</td><td>95</td></tr><tr><td>串联电弧</td><td>10~25</td><td>11.3~15.9</td><td>4.8</td><td></td></tr><tr><td>单带极</td><td>10~20</td><td>12~36</td><td></td><td>95</td></tr><tr><td>多带极</td><td>8~15</td><td>22~68</td><td>3.0 4.0</td><td>95 95</td></tr><tr><td rowspan=\"5\">等离子弧堆焊</td><td></td><td></td><td></td><td></td><td></td></tr><tr><td>自动送粉</td><td>5~15</td><td>0.5~6.8</td><td>0.8</td><td>85~95</td></tr><tr><td>手工送粉</td><td>5~15</td><td>0.5~3.6</td><td>2.4</td><td>98~100</td></tr><tr><td>自动送丝</td><td>5~15</td><td>0.5~3.6</td><td>2.4</td><td>98~100</td></tr><tr><td>双热丝</td><td>5~15</td><td>13~27</td><td>2.4</td><td>98~100</td></tr><tr><td colspan=\"2\">电渣堆焊</td><td>10~14</td><td>15~75</td><td>15</td><td>95~100</td></tr></table>\n\n$\\textcircled{1}$ 指单层堆焊结果。\n\n2）熔合区不同特性及过渡层设置。各种堆焊合金与母材形成的熔合区有不同的成分、组织和特性。脆性熔合区将影响结合强度，堆焊金属容易剥离；熔合区的碳在活度梯度推动下会产生扩散迁移，使高温持久强度和耐蚀性下降；有些对含铁量有严格要求的有色金属堆焊在钢材上会受到铁的污染。上述情况可采用过渡层或障碍层解决。\n\n3）焊接热循环的影响。各种堆焊合金多层堆焊时经受热循环发生的变化各不相同，有淬硬、软化、碳化物析出硬化或脆化、严重开裂等，应根据使用要求选择堆焊合金并制订相应的堆焊工艺。\n\n4）焊接热源对堆焊金属的影响。焊接热源温度高低不同、保护方法性质不同，对不同堆焊合金有不同的影响，碳化钨堆焊硬质合金所受影响最大，热源温度低、熔滴过渡及熔池存在时间短的焊接热源、焊接方法较好，碳化钨溶解、熔化、烧损较少，堆焊合金质量较高。\n\n# 2.堆焊方法的选择\n堆焊方法有焊条电弧堆焊、埋弧堆焊、熔化极气保护及自保护电弧堆焊、钨极氩弧堆焊、等离子弧堆焊、电渣堆焊、氧乙炔焰堆焊、激光堆焊、摩擦堆焊、包覆堆焊、碳弧堆焊、高频堆焊等，大致可依据下列因素进行选择：\n\n1）堆焊件结构、形状特征。凡结构形状适于自动堆焊应尽量选用自动化堆焊方法，不仅堆焊效率高、周期短，而且堆焊层形状、尺寸规则。例如各种辊子采用熔化极气保护或自保护电弧堆焊、埋弧堆焊，成形美观、厚度均匀，对后续加工或直接应用带来方便。焊条电弧堆焊则周期过长、焊工疲劳，而且外形尺寸难以保证。堆焊件或堆焊层形状不规则，可优先选择熔化极气保护或自保护半自动电弧堆焊，也可采用焊条电弧堆焊，大型设备维修堆焊除辊子之外亦相同。小型精密零件采用钨极氩弧焊、氧乙炔焰堆焊甚至激光堆焊都是适宜的。堆焊材料的形状及适用的堆焊方法见表34-3。\n\n表34-3堆焊材料的形状及适用的堆焊方法  \n\n<table><tr><td rowspan=1 colspan=1>堆焊材料形状</td><td rowspan=1 colspan=1>适用的堆焊方法</td></tr><tr><td rowspan=1 colspan=1>丝(d=0.5~5.8mm）</td><td rowspan=1 colspan=1>氧乙炔堆焊，熔化极气体保护电弧堆焊、振动堆焊、等离子堆焊、埋弧堆焊</td></tr><tr><td rowspan=1 colspan=1>带(t=0.4~0.8mm,B=30~300mm）</td><td rowspan=1 colspan=1>埋弧堆焊、电渣堆焊</td></tr><tr><td rowspan=1 colspan=1>铸棒(d=2.2~8.0mm）①</td><td rowspan=1 colspan=1>氧乙炔堆焊、等离子弧堆焊、钨极氩弧堆焊</td></tr><tr><td rowspan=1 colspan=1>粉（粒）</td><td rowspan=1 colspan=1>等离子弧堆焊、氧乙炔堆焊</td></tr><tr><td rowspan=1 colspan=1>管状焊丝(药芯焊丝)</td><td rowspan=1 colspan=1>气保护及自保护电弧堆焊、氧乙炔堆焊、埋弧堆焊、钨极氩弧堆焊</td></tr><tr><td rowspan=1 colspan=1>堆焊焊条(钢芯、铸芯、药芯)</td><td rowspan=1 colspan=1>焊条电弧堆焊</td></tr></table>\n\n$\\textcircled{1}$ 除常规棒料外，我国已能用水平连续法生产优质的高合金铸棒。\n\n2）堆焊层尺寸特征。堆焊层厚度及面积大，宜选用电渣堆焊、多丝或带极埋弧堆焊，堆焊层薄宜选用氧乙炔焰喷熔。\n\n3）堆焊合金冶金性质特征。碳化钨堆焊硬质合金宜选用氧乙炔焰堆焊、钨极氩弧焊、药芯焊丝MIG焊，质量较好，尤其是氧乙炔焰喷熔层具有优异的磨料磨损耐磨性。\n\n4）经济性。在保证质量符合使用要求的前提下尽量降低成本。堆焊成本包括材料成本及能源消耗、设备费用、人工工资等。钻基合金以及镍基合金、碳化钨等价格昂贵，堆焊成本很高，但必要时仍须采用。铁基堆焊合金价格主要取决于贵重材料含量及本身制造成本，粉粒状及焊条制造成本较低、焊丝及焊带成本较高。熔敷速度高的堆焊方法生产效率高、堆焊工作周期短，可显著降低成本、满足生产需要。\n\n# 34.3.2氧乙炔焰堆焊\n\n\n# 1.特点及应用范围\n使用普通气焊设备，仅焊炬的焊嘴孔径较大；几乎所有形状的堆焊材料都可使用；稀释率低，熔深可控制在 $0 . 1 \\mathrm { m m }$ 以内，可见度好，能在很小面积上堆焊，得到薄而光滑的堆焊层；火焰温度较低，碳化钨硬质合金烧损、分解、溶解较轻，加之碳化焰的渗碳作用，可保证堆焊质量和耐磨性能良好。主要缺点是手工操作，劳动强度大而生产率低，技术要求高。适用于质量要求高、堆焊层表面光洁的小批量中小工件小面积堆焊，在阀门、油井钻头、犁铧等零件上应用较\n\n多。",
    "summary": "1．堆焊冶金特点, 1.特点及应用范围, 2.堆焊方法的选择, 34.3.2氧乙炔焰堆焊",
    "size": 3849
  },
  {
    "name": "第1卷_第5篇_其他焊接方法-part-171",
    "projectId": "5ET7VaxsU6Y6",
    "fileName": "第1卷_第5篇_其他焊接方法.pdf",
