Repository: LunaReborn/Welding-6m-Extractor

# 焊接文档 6M 专有词汇抽取工具

用于从焊接相关文档中抽取“人、机、料、法、环、测”六类专有词汇，并导出 JSON 和 Excel。

## 目录结构

```text
project/
  cli.py
  engine/
    document_loader.py
    chunker.py
    llm_client.py
    extractor_6m.py
    normalizer.py
    validator.py
    exporter.py
  prompts/
    welding_6m_extract.txt
    welding_6m_review.txt
  outputs/
  data/
```

## 安装

```bash
pip install -r requirements.txt
```

## 使用 Ollama

先启动 Ollama，并拉取模型：

```bash
ollama serve
ollama pull qwen2.5:7b
```

运行：

```bash
python cli.py --file data/氩弧焊标准作业指导书.docx --extractor ollama --model qwen2.5:7b --output outputs
```

启用二阶段复核：

```bash
python cli.py --file data/氩弧焊标准作业指导书.docx --extractor ollama --review --output outputs
```

File: data/hanjie_data/1.txt (part 57 of 68)
[
    "content": "# 2.堆焊工艺\n乙炔过剩的碳化焰温度较低，加热缓和，烧损较少，且表面渗碳、降低表层熔点、减少熔深，故堆焊多采用碳化焰，内焰为焰心长度几倍就称为几倍乙炔过剩焰。不同堆焊合金要求采用不同倍数的乙炔过剩焰，倍数越高渗碳越多，过大则堆焊合金硬度不均匀、焊缝不平整，一般 $\\leqslant$ 4。含碳量高的低熔点堆焊合金倍数较高，如高铬铸铁、钴基堆焊合金采用3倍乙炔过剩焰，Cr-Ni奥氏体钢采用2\\~2.5倍以防止渗碳降低耐蚀性，Ni基合金 $< 2$ 倍乙炔过剩焰或中性焰。堆焊时只要将母材加热到“出汗”状态、熔化极薄一层就进行堆焊。钢制工件不需熔剂，铸铁件须采取减小应力的措施防止裂纹。\n\n自熔合金粉末氧乙炔焰喷熔实质是钎堆焊，包括喷涂、重熔二过程：喷涂形成机械结合的松散涂层，重熔时B、Si与表面氧化物反应生成低熔点硼硅酸盐，形成致密的冶金结合涂层，典型自熔合金粉末见表34-11。分为一步法及二步法：一步法先局部喷涂，即加热至发汗、送粉，然后加热重熔至镜面反光，重复上述过程至喷熔到一定厚度，再移位重复进行；二步法先距工件150$\\sim 2 0 0 \\mathrm { m m }$ ，一次喷涂 $\\leqslant 0 . 2 \\mathrm { m m }$ ，多次喷涂到所需厚度，然后均匀预热到 $4 0 0 \\sim 5 0 0 \\mathrm { \\Phi C }$ ，大件 $6 0 0 ~ \\sim$ $7 0 0 \\%$ ，再重熔至镜面反光，逐渐完成，喷熔厚度 $\\leqslant 1 . 6 \\mathbf { m m }$ 。预热、缓冷能有效地防止裂纹，大工件须炉中预热。最多可堆焊3层。\n\n氧乙炔焰熔结堆焊：将自熔合金粉末用有机粘结剂调和、涂敷到零件待焊部位，烘干，用乙炔焰加热自熔合金粉末到出现镜面反光、再移动加热邻位。有机粘结剂可用松香油、树脂等，火焰用略带碳化焰的中性焰、距离 $2 0 \\sim 3 0 \\mathrm { m m }$ 、带一定倾角且避免直吹涂层。堆焊层与母材形成完全的冶金结合，结合强度很高，Ni45粉末焊层可达 ${ 5 8 0 } \\mathrm { M P a }$ ，且节约粉末，与真空熔结有异曲同工之效，但更简便易行。汽车发动机排气门顶杆堆焊效果很好。\n\n# 34.3.3焊条电弧堆焊\n\n\n# 1.特点及应用范围\n1）设备便宜、通用性强、移动方便、适合现场堆焊，各种焊条电弧焊设备都可用于堆焊。\n\n2）机动灵活、可达性好、大部分焊条可全位置施焊，特别适合形状不规则零件的堆焊及难以自动化堆焊的场合，如大型设备维修堆焊。\n\n3）生产率较高，采用大直径及药皮合金含量高的焊条效率进一步提高，可以用于大批量堆焊生产。但堆焊电流密度较小限制了熔敷速度的提高；且难以自动化堆焊，堆焊层外形尺寸难以保证，劳动条件较差；对堆焊工作量很大且要求完成周期短的堆焊难以适应，如辊子堆焊。\n\n# 2.堆焊焊条\n焊芯为冷拔焊芯，也采用铸芯、管状粉芯，外涂药皮，种类繁多、合金系统及性能各异。1968年我国制订了统一的焊接材料牌号，部分堆焊焊条与现行国标型号有对应关系并符合国标规定。有些新研制的堆焊焊条因其创新性而未在上述之列，但可能有其独特的优良性能，不应予以限制。\n\n# 3.堆焊工艺\n焊接电源按药皮类型选择，低氢钠型即堆 $\\times$ $\\times 7$ 须采用直流焊机、工件接负，其余焊条交流、直流均可，交流焊机性能亦应良好。大电流连续焊时焊机负载持续率应足够，且焊把易发热烫手，可用竹、木加长 ${ \\bf 2 0 c m }$ 。焊工应带护自镜防止崩渣。焊条放置时间过长或雨季会吸潮、焊缝易生气孔，应按要求重新烘十，碱性及石墨型焊条 $3 0 0 \\sim 3 5 0 \\mathrm { ^ q }$ 烘干1h。堆焊电流应根据工件制订合理的堆焊工艺来决定，多层焊时过渡层或底层用中等或偏小的电流，单层焊时尤其堆焊薄板时必须严格控制电流，防止追求效率加大电流，会降低堆焊层硬度、耐磨寿命，如风机叶片之类。\n\n预热、层间温度、缓冷或后热处理：不仅要根据被焊钢材的淬硬性、碳当量来确定，以防止热影响区裂纹，还必须考虑堆焊金属的裂纹倾向、使用要求对裂纹允许的程度。有些堆焊金属经过上述工艺措施可以防止裂纹，有的难以完全避免，须采用其他堆焊工艺措施。减小及分散焊接应力，加大焊接电流、提高堆焊连续性及堆焊层间温度对防止产生裂纹有显著效果；堆焊金属的物理性质、被焊母材的焊接性对裂纹有重要影响，采用恰当的过渡层不仅能有效地防止裂纹、剥离以及裂纹延伸至母材，还能提高结合强度，铁基合金堆焊时常用低碳钢、Cr-Ni奥氏体钢焊条焊过渡层。堆焊时切忌用风机直吹焊接区排烟，应采用自净式或吸入式排风机将烟尘引入沉淀室防止污染环境，对工件直吹会促进裂纹。\n\n对抗裂性影响最大的还是堆焊合金系统、碳含量、组织结构及渣系、扩散氢含量，虽然难度很大，高硬度、高耐磨性而抗裂性及韧性又好的高合金堆焊焊条还是逐步研制出来并投入使用。母材焊接性也很重要，如高锰钢因成分、铸造及热处理工艺不当，会晶粒粗大、晶间产生连续的锰碳化合物厚膜，塑性大幅度降低，在焊接热应力作用下母材会产生裂纹，采用Cr-Ni或Cr-Ni-Mn奥氏体钢焊条、异质焊缝电弧冷焊工艺可以完全防止，且不须像铸铁电弧冷焊那样严格。\n\n# 34.3.4 埋弧堆焊\n\n\n# 1.特点及应用范围\n1）是机械化、自动化的堆焊方法，电流密度大、熔敷速度快、生产效率高、成形美观、尺寸稳定；无弧光辐射、飞溅，烟尘小、劳动条件好。\n\n2）堆焊层成分、组织、性能与合金过渡方式有关：采用与堆焊合金成分比较接近的实芯焊丝、金属粉芯（药芯）焊丝时成分过渡稳定，通过焊剂过渡合金较难获得稳定的高合金成分且过渡系数不高、合金浪费较多。有些实芯合金焊丝会受供货来源及拔制困难的制约，金属粉芯焊丝容易获得要求的高合金成分，应用日趋广泛。\n\n3）主要适用于水平位置堆焊，对大且不易变形的零件比较适合，而小零件上短或形状复杂的堆焊层堆焊比较麻烦，机动性较差。\n\n4）稀释率高，一般需堆焊2\\~3层以上。大直径圆筒形容器内壁及辊子外壁采用埋弧堆焊都是很适合的。\n\n# 2.堆焊材料\n为焊丝、焊剂，焊丝有实芯及药芯焊丝、焊带。易拔制的材料如铬镍奥氏体钢、某些低合金钢、镍基合金、纯铜等可制成实芯；药芯焊丝可制成圆形或矩形截面，容易调整成分及获得高合金成分，适于高合金钢、高铬铸铁等堆焊合金。\n\n焊剂有熔炼焊剂、粘结焊剂、烧结焊剂。熔炼焊剂经 $1 5 0 0 \\mathrm { ‰}$ 以上温度熔炼而成，故难以加入脱氧剂、合金剂，堆焊时主要起保护作用；粘结焊剂用水玻璃粘结、制粒，低温烘干制成，可含大量合金，适于埋弧自动堆焊时过渡合金，缺点为难以获得高而稳定的合金成分，且吸湿性大、易碎。烧结焊剂是经高温（ $7 0 0 \\sim 1 0 0 0 \\mathrm { ^ c }$ ）烧结、然后粉碎，强度较高，不易吸水。",
    "summary": "1.特点及应用范围, 2.堆焊材料, 2.堆焊工艺, 2.堆焊焊条, 3.堆焊工艺, 34.3.3焊条电弧堆焊, 34.3.4 埋弧堆焊",
    "size": 2890
  },
  {
    "name": "第1卷_第5篇_其他焊接方法-part-172",
    "projectId": "5ET7VaxsU6Y6",
    "fileName": "第1卷_第5篇_其他焊接方法.pdf",
    "content": "焊接电源有交流、直流二种，直流电源堆焊质量好，但交流电源可减小磁偏吹。电弧电压反馈控制送丝加陡降特性电源较等速送丝电源堆焊质量好。双丝、三丝埋弧堆焊不仅可获得更高的生产率，同时还减小稀释率。\n\n堆焊焊接参数对稀释率、焊道形状的影响见图34-1、图34-2：堆焊电流增大，稀释率、熔深、堆焊层厚度都增大；堆焊速度增大，稀释率增大而焊道厚度及宽度减小。堆焊时为保持电弧稳定必须保持一定的弧长，所以电弧电压一般在$3 0 \\sim 3 5 \\mathrm { V }$ 。降低稀释率的工艺措施还有：下坡焊、增大焊丝伸出长度、焊丝前倾、加大焊丝直径而不相应加大电流、加高焊剂堆高、摆动焊丝、密排焊道等。粘结、烧结焊剂堆高加高可增加合金元素的过渡。\n\n多丝埋弧堆焊：具有更高的熔敷速度、生产率和较低的稀释率。双丝双弧埋弧堆焊，前后焊丝分别为小电流、大电流，可减少淬硬、裂纹，可由双电源供电；双丝串联单弧堆焊，二根焊丝串联在交流电源二端、之间形成一个稳定电弧使二焊丝均匀熔化、母材间接加热，故稀释率低，二丝约呈$4 5 ^ { \\circ }$ ，空载电压100V；多丝并列堆焊，多焊丝接电源一极、母材接另一极，电弧在丝间转移。\n\n![](images/d7195c63f1b6e9d3f684a2d27636cebbea7610b6d7294f1a867c4a813b944d7d.jpg)  \n图34-1稀释率、熔深、焊道厚度与电流的关系\n\n![](images/522f979e5a6fc1ccd6ee706c65971bf0bd437bf6d22b787bbe0618f81bdbdb3e.jpg)  \n图34-2稀释率、焊道断面形状与堆焊速度的关系\n\n带极埋弧堆焊：可进一步提高熔敷速度、降低稀释率，焊道宽而平整、熔深浅而均匀。带极尺寸 $( 0 . 4 \\sim 0 . 8 )$ $\\times 6 0 \\mathrm { m m }$ ，如果再宽，因为电磁力的作用易在两侧咬边。用线圈在带极二侧加磁场力抵消焊接时向内的磁场力，可改变熔池受力及形状，堆焊层更加均匀、避免二侧咬边，焊带宽度可达 $1 8 0 \\mathrm { m m }$ 。见图34-3。这种方法在带极电渣堆焊也采用。带极埋弧堆焊时电弧是在带极端部宽度方向上移动，如果遇到前一层上的残渣就会形成夹渣，而带极电渣焊则不会。用二侧略折弯的成形带极可提高外伸部分的刚性、改善送进稳定性和成形。\n\n高速埋弧堆焊：堆焊速度高达 $2 5 0 \\sim 2 8 0 \\mathrm { c m } / $ min，变为以电渣为主的电渣-电弧联合过程，但母材热输入少、热影响区晶粒小，工件变形小，这与电渣焊特性不同，可以用于较薄的工件，尤其是在氢介质中工作时可大大提高抗氢致裂纹的能力，为电渣堆焊所不及。\n\n轧辊堆焊多采用丝极埋弧堆焊，工艺特点是小电流、低电压、多层焊，每层厚度较小，每道重叠较大（ $> 5 0 \\%$ )，堆焊焊接参数见表34-4。\n\n在铬镍合金高强钢上用带极埋弧堆焊制造铬镍奥氏体耐蚀层，堆焊焊接参数见表34-5。\n\n磨煤机磨辊用药芯焊丝埋弧堆焊修复，堆焊合金成分（质量分数）： $C 3 \\% \\sim 6 \\%$ 、 $\\mathbf { C r } 2 0 \\%$ \\~$30 \\%$ 、 $M \\mathrm { n } 3 \\% \\ \\sim \\ 6 \\%$ 、 $\\mathrm { S i l } \\% \\ \\sim \\ 2 \\%$ ，焊丝直径$\\phi ^ { 3 } . 2 \\mathrm { m m }$ ，堆焊焊接参数见表34-6。\n\n![](images/4bb6f5b66352fd38f90dac8a9ff69c09cf8cfa981852e25a05a5af3f283e4202.jpg)  \n图34-3用磁场力控制液态渣流动示意图1-电极2-线圈3-熔池\n\n表34-4轧辊单丝埋弧堆焊焊接参数  \n\n<table><tr><td rowspan=1 colspan=1>焊丝Φ3.0mm</td><td rowspan=1 colspan=1>焊剂</td><td rowspan=1 colspan=1>预热/C</td><td rowspan=1 colspan=1>焊接电源</td><td rowspan=1 colspan=1>堆焊电流/A</td><td rowspan=1 colspan=1>电弧电压V</td><td rowspan=1 colspan=1>送丝速度/（m/min）</td><td rowspan=1 colspan=1>堆焊速度/（cm/min）</td><td rowspan=1 colspan=1>每层厚度/mm</td></tr><tr><td rowspan=1 colspan=1>2r13、3Cr13</td><td rowspan=1 colspan=1>HJ150</td><td rowspan=1 colspan=1>250~300</td><td rowspan=1 colspan=1>正接</td><td rowspan=1 colspan=1>280~300</td><td rowspan=1 colspan=1>28~30</td><td rowspan=1 colspan=1>1.5~1.8</td><td rowspan=1 colspan=1>60~65</td><td rowspan=1 colspan=1>4~6</td></tr><tr><td rowspan=1 colspan=1>30CrMnSiA</td><td rowspan=1 colspan=1>HJ430</td><td rowspan=1 colspan=1>250~300</td><td rowspan=1 colspan=1>正接</td><td rowspan=1 colspan=1>300~350</td><td rowspan=1 colspan=1>32~35</td><td rowspan=1 colspan=1>1.4~1.6</td><td rowspan=1 colspan=1>50~55</td><td rowspan=1 colspan=1>4~6</td></tr><tr><td rowspan=1 colspan=1>3Cr2W8V</td><td rowspan=1 colspan=1>HJ260</td><td rowspan=1 colspan=1>300~350</td><td rowspan=1 colspan=1>正接</td><td rowspan=1 colspan=1>280-320</td><td rowspan=1 colspan=1>30~32</td><td rowspan=1 colspan=1>1.5~1.8</td><td rowspan=1 colspan=1>60~65</td><td rowspan=1 colspan=1>4~6</td></tr><tr><td rowspan=1 colspan=1>25Cr3Mo2MnVA</td><td rowspan=1 colspan=1>HJ260</td><td rowspan=1 colspan=1>300 +560回火</td><td rowspan=1 colspan=1></td><td rowspan=1 colspan=1>500~550</td><td rowspan=1 colspan=1>30~35</td><td rowspan=1 colspan=1></td><td rowspan=1 colspan=1></td><td rowspan=1 colspan=1></td></tr></table>\n\n表34-5带极埋弧堆焊焊接参数  ",
    "summary": "3.堆焊工艺及设备 - Part 1/2",
    "size": 3290
  },
  {
    "name": "第1卷_第5篇_其他焊接方法-part-173",
    "projectId": "5ET7VaxsU6Y6",
    "fileName": "第1卷_第5篇_其他焊接方法.pdf",
    "content": "<table><tr><td rowspan=1 colspan=1></td><td rowspan=1 colspan=1>焊剂</td><td rowspan=1 colspan=1>带极材料</td><td rowspan=1 colspan=1>带极尺寸/mm</td><td rowspan=1 colspan=1>堆焊电流/A</td><td rowspan=1 colspan=1>电弧电压N</td><td rowspan=1 colspan=1>堆焊速度/(cm/min)</td><td rowspan=1 colspan=1>外伸长度/mm</td><td rowspan=1 colspan=1>焊道重叠量/mm</td></tr><tr><td rowspan=1 colspan=1>第一层</td><td rowspan=1 colspan=1>260</td><td rowspan=1 colspan=1>00Cr25Nil1</td><td rowspan=1 colspan=1>0.45*60</td><td rowspan=1 colspan=1>550~570</td><td rowspan=1 colspan=1>30~34</td><td rowspan=1 colspan=1>18~20</td><td rowspan=1 colspan=1>38-42</td><td rowspan=1 colspan=1>4~6</td></tr><tr><td rowspan=1 colspan=1>二层以上</td><td rowspan=1 colspan=1>260</td><td rowspan=1 colspan=1>00Cr20Ni10</td><td rowspan=1 colspan=1>0.60*60</td><td rowspan=1 colspan=1>640~660</td><td rowspan=1 colspan=1>30~34</td><td rowspan=1 colspan=1>14~16</td><td rowspan=1 colspan=1>38~42</td><td rowspan=1 colspan=1>5~10</td></tr></table>\n\n表34-6药芯焊丝埋弧堆焊焊接参数  \n\n<table><tr><td rowspan=1 colspan=1>焊接电源</td><td rowspan=1 colspan=1>预热/C</td><td rowspan=1 colspan=1>层间温度/℃</td><td rowspan=1 colspan=1>堆焊电流/A</td><td rowspan=1 colspan=1>电弧电压/V</td><td rowspan=1 colspan=1>堆焊速度/（cm/min）</td><td rowspan=1 colspan=1>外伸长度/mm</td></tr><tr><td rowspan=1 colspan=1>直流正接</td><td rowspan=1 colspan=1>室温</td><td rowspan=1 colspan=1>≤200背面水冷</td><td rowspan=1 colspan=1>400</td><td rowspan=1 colspan=1>38~40</td><td rowspan=1 colspan=1>100</td><td rowspan=1 colspan=1>35~40</td></tr></table>\n\n堆焊金属呈网状裂纹但不影响使用，寿命达${ 7 0 0 0 } \\mathbf { h }$ 。",
    "summary": "3.堆焊工艺及设备 - Part 2/2",
    "size": 1563
  },
  {
    "name": "第1卷_第5篇_其他焊接方法-part-174",
    "projectId": "5ET7VaxsU6Y6",
    "fileName": "第1卷_第5篇_其他焊接方法.pdf",
    "content": "# 1.特点及应用范围\n采用 $\\mathbf { C O } _ { 2 }$ 或Ar、混合气体保护，还可采用自保护药芯焊丝电弧堆焊。Ar气保护焊合金元素氧化烧损少、飞溅小、质量高；以Ar为主的混合气基本保持了Ar弧焊的优点，又可改善熔滴过渡特性及焊缝成形， $\\mathrm { A r } + 1 5 \\% \\sim 2 0 \\%$ He为惰性气体保护焊（MIG），可改善湿润性； $\\mathbf { A r } +$ $1 \\% 0 _ { 2 }$ 可防止阴极飘移但不影响奥氏体不锈钢耐蚀性， $\\mathbf { A } \\mathbf { r } + 5 \\% \\mathbf { C } \\mathbf { 0 } _ { 2 }$ 有相似效果； $A r + 2 0 \\%$ \\~$3 0 \\% \\mathbf { C O } _ { 2 }$ 虽也有良好的工艺性，但 $\\mathbf { C O } _ { 2 } > 5 \\%$ 时焊缝增C，不宜用于奥氏体不锈钢。 $\\mathbf { A } \\mathbf { r } + \\mathbf { O } _ { 2 }$ 或者 $\\mathbf { C } \\mathbf { 0 } _ { 2 }$ 焊已属于活性气体保护焊（MAG）。 $\\mathbf { C O } _ { 2 }$ 保护焊成本低、生产率高，但合金元素氧化烧损多、过渡系数降低，且稀释率较高。自保护电弧堆焊采用自保护药芯焊丝、堆焊时产生气体或者气渣联合保护，不需外加气体。\n\n熔化极气体保护及自保护电弧堆焊可以自动，也可半自动堆焊，降低了劳动强度和对焊工的技术要求；由于电流密度大，如药芯焊丝堆焊电流密度达 $4 0 \\sim 7 0 \\mathrm { { A / m m } ^ { 2 } }$ （焊条约 $1 5 \\mathbf { A } / \\mathbf { m } \\mathbf { m } ^ { 2 }$ ），故熔敷速度较高，熔化极气体保护、自保护单丝堆焊、焊条电弧堆焊分别为 $\\mathbf { 0 . 9 \\sim 5 . 4 k g / h }$ 、2.3$\\sim 1 1 . 3 \\mathbf { k g } / \\mathbf { h }$ 、 $0 . 5 \\sim 5 . 4 \\mathrm { k g / h }$ 。自动熔化极气体保护及自保护电弧堆焊可采用多丝堆焊、带极堆焊，熔敷速度又提高几倍，与埋弧多丝、带极堆焊相当，适于容器内壁、辊子表面大面积堆焊，其应用近几年迅速发展。半自动堆焊设备简单、便宜、易操作，具备焊条电弧焊的优点、适合现场堆焊而熔敷速度高3\\~4倍，特别适于形状复杂工件的堆焊。\n\n# 2.堆焊材料\n堆焊材料为焊丝和保护气体，后者前已介绍；焊丝有实芯焊丝、药芯焊丝、自保护药芯焊丝。实芯焊丝仅有低碳合金钢、铬镍奥氏体钢、铝青铜、锡青铜等易于拔制的材料，直径一般≤$1 , 6 \\mathrm { m m }$ ；药芯焊丝易于获得多种合金成分，且易调整达到理想的组织、性能，种类很多，直径有$\\phi 1 . 6 \\mathrm { m m }$ 、 $\\phi 2 . 0 \\mathrm { m m }$ 、 $\\phi 2 . 4 \\mathrm { m m }$ 、 $\\phi 2 . 8 \\mathrm { m m }$ 及$\\phi 3 . 2 \\mathrm { m m }$ ，自动焊常用到 $\\phi 3 . 2 \\mathrm { m m }$ ，也可制成矩形截面焊带。药芯焊丝中加入的物质改变了电弧特性， $\\mathbf { C O } _ { 2 }$ 气体保护焊时飞溅率仅为实芯焊丝的1/3左右。药芯焊丝几乎可以取代绝大部分焊条。但是药芯焊丝易被压扁，挺度较小，对制造质量及送丝机要求较高；药芯焊丝外表易锈、药芯易吸潮，包装、保存要求更高，焊前往往需重新烘干。\n\n自保护药芯焊丝是药芯焊丝的一种，靠药芯的气渣保护或主要靠金属高温气化保护，其药芯的作用和目的与焊条药皮相似，但加人物及表现与药皮不尽相同。需减少管内分解产生的 $\\mathbf { C 0 } _ { 2 }$ 气体，以减小飞溅，并加入强脱氧元素及强氮化物形成元素，以防止气孔及焊缝金属力学性能恶化。对堆焊金属韧性的要求往往较焊接为低，比较容易达到。\n\n# 3.设备及堆焊工艺\n可以采用平特性电源等速送丝焊机，或下降外特性弧压反馈送丝焊机。实芯焊丝 $\\dot { \\mathbf { C } } \\mathbf { 0 } _ { 2 }$ 保护焊对电源外特性及动特性要求较高，而药芯焊丝则因成分会改变电弧特性，对电源要求有所不同，可以放宽、并降低要求，所以有人认为交流或直流电源、平特性或下降外特性均可使用。实质上是与焊丝配方有关，如含Ba时电弧电压可低至13\\~14V，降低了电弧能量和熔敷速度，易于全位置焊接并减少了N的吸收，但必须采用该低电压下能维持电弧稳定的电源；自保护药芯焊丝还可采用焊条电弧焊焊机加弧压反馈送丝机，成本低、效果满意。但是平特性电源等速送丝焊机优点很多：短路电流大，易引弧并可防止短路时粘丝；电弧拉长时电流迅速减小可防止回烧；改变电源外特性调电压，改变送丝速度调电流，分别调节、互不影响、调节方便；焊接过程中电弧电压不受焊丝伸出长度的影响。\n\n送丝机：实芯焊丝外形尺寸精度好且刚度、挺度较高，一般送丝机都可；药芯焊丝越粗就越软、越易压扁，精度、挺度受制造设备及工艺影响大，送丝较实芯焊丝困难，对送丝机要求较高。送丝机大致有两类：平面送丝机和线式送丝\n\n# 百思论坛\n机。平面送丝机因送丝轮回转面与送丝方向在同一平面而命名，一般送丝机皆为平面送丝机，缺点是送丝轮与焊丝接触面小、药芯焊丝易压扁；线式送丝机有行星式及双曲面滚轮行星式，是用“轴向固定的旋转螺母轴向推动螺杆”的原理送进焊丝的，前者由3个互成 $1 2 0 ^ { \\circ }$ 的滚轮组成一驱动盘，后者由2个双曲面送丝轮送丝，都围绕焊丝公转又自转，由空心轴电动机带动。焊丝受力均匀、不易损伤变形、轴向送进力大、送丝距离长，很适合药芯焊丝送丝。\n\n焊枪：实芯焊丝MIG/MAG焊接用焊枪也适合于药芯焊丝，但药芯焊丝对导电嘴要求更高，孔径、长度应更加适合导电但又不增大阻力，孔径应较焊丝外径大 $0 . 2 \\mathrm { m m }$ ；保护气自喷嘴喷出应是分层的、防止紊流。自保护药芯焊丝需保持${ \\mathfrak { s o } } _ { \\mathbf { m } \\mathbf { m } }$ 左右伸出长度，为了保证焊丝导向性可在导电嘴末端接一段绝缘导管。送丝软管内径要根据焊丝选择，过紧过松都会增大送丝阻力。",
    "summary": "34.3.5熔化极气体保护及自保护电弧堆焊, 百思论坛 - Part 1/2",
    "size": 2818
  },
  {
    "name": "第1卷_第5篇_其他焊接方法-part-175",
    "projectId": "5ET7VaxsU6Y6",
    "fileName": "第1卷_第5篇_其他焊接方法.pdf",
    "content": "堆焊焊接参数实芯 $\\mathbf { C O } _ { 2 }$ 气体保护堆焊时，$\\phi 0 . 6 \\sim \\phi 1 . 4 \\mathrm { m m }$ 细焊丝采用短路过渡，堆焊工艺性好，飞溅、烟尘、光辐射较小，稀释率较低。电路中串接合适的电感可以减小飞溅，焊丝越细所需电感越小，甚至不加；伸出长度 $1 2 \\ \\sim$ ${ 2 0 } \\mathrm { m } \\mathrm { m }$ ，气体流量 $\\bar { \\mathbf { S } } \\sim 1 5 \\mathrm { L } / \\operatorname* { m i n }$ 、中等规范 $\\bf { 2 0 L }$ $\\mathrm { { \\dot { \\ m i n } } }$ 。由于阴极发热量大，直流正接时熔敷速度是反接的1.6倍，故堆焊常采用直流正接。$\\phi 1 . 6 \\mathrm { m m }$ 、 $\\phi 2 . 0 \\mathrm { m m }$ 粗丝短路过渡飞溅过大，采用细粒过渡较好。为避免对熔池的冲刷，将电弧电压提高到 $3 4 \\sim 4 5 \\mathrm { V }$ ， $\\phi 1 . 6 \\mathrm { m m }$ 焊丝堆焊电流 $\\approx$ ${ \\mathfrak { 4 0 0 A } }$ ， $\\phi 2 . 0 \\mathrm { m m }$ 时 $\\geqslant 5 0 0 \\mathbf { A }$ ， $\\phi ^ { 3 } . 0 \\mathrm { m m }$ 时 $\\geqslant 6 5 0 \\mathbf { A }$ 。$\\phi 3 \\mathrm { m m }$ 以上粗丝堆焊熔敷速度较埋弧堆焊还高$0 . 5 \\sim 1$ 倍。 $\\mathbf { C 0 } _ { 2 }$ 细粒过渡与Ar弧喷射过渡不同，它并非完全轴向过渡，仍有一些飞溅，且需更大电流才能成为细粒过渡： $\\phi 2 . 0 \\mathrm { m m }$ 钢焊丝Ar弧焊320A即成为喷射过渡，而 $\\mathbf { C O } _ { 2 }$ 保护焊却需$\\geqslant 5 0 0 \\mathbf { A }$ 才能成为细粒过渡。采用小电流短路过渡和大电流细粒过渡飞溅都较小，二者之间的电流飞溅很大，故应避开。 $\\mathbf { C } \\mathbf { 0 } _ { 2 }$ 强烈吸热和导热导致弧柱和斑点收缩是飞溅大的原因，加人Ar气可改变弧柱气体物理、化学性质，随Ar气比例增大飞溅减小，尤以大颗粒 $\\mathrm { \\Lambda } ( { \\bf \\Lambda } > 0 . 8 { \\bf m m }$ ）飞溅减少显著。细粒过渡采用 $\\mathrm { C O } _ { 2 } + \\mathrm { A r }$ 混合气较好。\n\n药芯焊丝MAG焊时，电流和电弧电压对电弧稳定性及熔滴过渡形式起重要作用，见图34-4，阴影区为稳定的喷射过渡参数范围，电弧电压范围仅5V，低于此范围为短路过渡，高于此范围为滴状过渡，而适用的电流范围很大。\n\n![](images/f440cbbc426e460f3228c4766092c83481c0146786a72b17b756304a55068107.jpg)  \n图34-4焊接电流、电压对熔滴过渡形式的影响趋势\n\ns.p—喷射过渡g.b—滴状过渡s.c-短路过渡\n\n伸出长度是从导电嘴到电弧发生点的长度，过长电弧不稳、飞溅多、保护差、易生气孔；过短扰乱气流、影响观察、喷嘴粘附飞溅物多。电流 $< 2 5 0 \\mathbf { A }$ 时约 $1 5 \\mathrm { m m }$ ， $\\geqslant 2 5 0 \\mathbf { A }$ 时 $2 0 \\sim 2 5 \\mathrm { m m }$ o\n\n自保护药芯焊丝电弧堆焊无须外加气体保护，是简便易行又优质高效的堆焊方法，适应面广，可以堆焊各种铁基合金、镍基合金、钴基合金以及碳化钨硬质合金，综合了气体保护药芯焊丝堆焊和焊条电弧堆焊的优点。高铬铸铁类自保护药芯焊丝堆焊焊接参数见表34-7，堆焊4层硬度57HRC，耐磨性不亚于焊条堆焊C4.1Cr28、硬度59HRC的合金，可用于磨煤辊的堆焊。不锈钢类自保护药芯焊丝堆焊焊接参数见表34-8。",
    "summary": "34.3.5熔化极气体保护及自保护电弧堆焊, 百思论坛 - Part 2/2",
    "size": 1872
  },
  {
    "name": "第1卷_第5篇_其他焊接方法-part-176",
    "projectId": "5ET7VaxsU6Y6",
    "fileName": "第1卷_第5篇_其他焊接方法.pdf",
    "content": "# 4.振动电弧堆焊\n实芯焊丝按一定频率和振幅振动，与工件周期性短路、放电，在较低电压下熔化并均匀稳定堆焊到轴类工件表面，同时用冷却水保护及冷却。振动堆焊通常在空气中进行，也可在 $\\mathbf { C 0 } _ { 2 }$ 等气体或焊剂保护下进行。这种方法生产率较低、适用范围窄，只适合轴类零件小批量生产及堆焊修复，是一种较老的工艺方法，主要用于汽车、拖拉机修理。堆焊应用实例及焊接参数见表34-9。\n\n表34-7自保护药芯焊丝耐磨堆焊焊接参数  \n\n<table><tr><td rowspan=1 colspan=1>堆焊合金类型</td><td rowspan=1 colspan=1>焊丝直径/mm</td><td rowspan=1 colspan=1>电源</td><td rowspan=1 colspan=1>堆焊电流/A</td><td rowspan=1 colspan=1>电弧电压/V</td><td rowspan=1 colspan=1>伸出长度/mm</td><td rowspan=1 colspan=1>层间温度/℃</td></tr><tr><td rowspan=1 colspan=1>C3.8Cr20</td><td rowspan=1 colspan=1>2.4</td><td rowspan=1 colspan=1>直流</td><td rowspan=1 colspan=1>280</td><td rowspan=1 colspan=1>27</td><td rowspan=1 colspan=1>25~30</td><td rowspan=1 colspan=1>250</td></tr></table>\n\n表34-8自保护药芯焊丝堆焊不锈钢焊接参数  \n\n<table><tr><td rowspan=1 colspan=1>焊丝数直径2.4mm</td><td rowspan=1 colspan=1>平特性电源额定电流/A</td><td rowspan=1 colspan=1>电流/A</td><td rowspan=1 colspan=1>电压/V</td><td rowspan=1 colspan=1>堆焊速度/(cm/min)</td><td rowspan=1 colspan=1>熔敷速度/（kg/h）</td><td rowspan=1 colspan=1>稀释率（%）</td><td rowspan=1 colspan=1>摆动频率/（次/min）</td></tr><tr><td rowspan=1 colspan=1>1</td><td rowspan=1 colspan=1>400</td><td rowspan=1 colspan=1>300</td><td rowspan=1 colspan=1>27</td><td rowspan=1 colspan=1>51</td><td rowspan=1 colspan=1>5.4</td><td rowspan=1 colspan=1>20</td><td rowspan=1 colspan=1>0</td></tr><tr><td rowspan=1 colspan=1>2</td><td rowspan=1 colspan=1>800</td><td rowspan=1 colspan=1>600</td><td rowspan=1 colspan=1>27</td><td rowspan=1 colspan=1>11</td><td rowspan=1 colspan=1>13.6</td><td rowspan=1 colspan=1>12</td><td rowspan=1 colspan=1>20</td></tr><tr><td rowspan=1 colspan=1>3</td><td rowspan=1 colspan=1>1200</td><td rowspan=1 colspan=1>900</td><td rowspan=1 colspan=1>27</td><td rowspan=1 colspan=1>10</td><td rowspan=1 colspan=1>20.4</td><td rowspan=1 colspan=1>12</td><td rowspan=1 colspan=1>20</td></tr><tr><td rowspan=1 colspan=1>6</td><td rowspan=1 colspan=1>二个1200并列</td><td rowspan=1 colspan=1>1800</td><td rowspan=1 colspan=1>27</td><td rowspan=1 colspan=1>9</td><td rowspan=1 colspan=1>38.6</td><td rowspan=1 colspan=1>12</td><td rowspan=1 colspan=1>20</td></tr></table>\n\n表34-9振动电弧堆焊应用实例  \n\n<table><tr><td rowspan=1 colspan=1>零件名称</td><td rowspan=1 colspan=1>焊丝种类</td><td rowspan=1 colspan=1>焊丝直径/mm</td><td rowspan=1 colspan=1>预热温度</td><td rowspan=1 colspan=1>送丝速度/(cm/min)</td><td rowspan=1 colspan=1>电弧电压V</td><td rowspan=1 colspan=1>冷却液及保护介质（%）</td><td rowspan=1 colspan=1>堆焊层硬度HRC</td></tr><tr><td rowspan=1 colspan=1>汽车发动机曲轴</td><td rowspan=1 colspan=1>70钢</td><td rowspan=1 colspan=1>1.6</td><td rowspan=1 colspan=1>150~200</td><td rowspan=1 colspan=1>140~160(140~160A）</td><td rowspan=1 colspan=1>14~16</td><td rowspan=1 colspan=1>3%~5%NaCO水溶液、水蒸气</td><td rowspan=1 colspan=1>35</td></tr><tr><td rowspan=1 colspan=1>拖拉机花键轴</td><td rowspan=1 colspan=1>中、高碳钢</td><td rowspan=1 colspan=1>1.5~1.61.8~2.0</td><td rowspan=1 colspan=1></td><td rowspan=1 colspan=1></td><td rowspan=1 colspan=1></td><td rowspan=1 colspan=1>5% NaCO水溶液</td><td rowspan=1 colspan=1></td></tr></table>\n\n# 34.3.6钨极氩弧堆焊\n1.特点及应用范围\n\n钨极氩弧堆焊电弧稳定、飞溅少、可见度好、堆焊层形状容易控制、质量好，适合堆焊形状复杂的小工件，如汽轮机叶片堆焊很薄的钴基合金；熔敷速度不高，但比氧乙炔焰堆焊稍快、变形小，稀释率稍大，可以代替氧乙炔焰堆焊较大型的零件、焊接性差的零件，如钛稳定不锈钢、含铝镍基合金、不允许有碳吸附的材料等。\n\n# 2.堆焊工艺\n为了减少堆焊层夹钨，采用直流正接较好。堆焊材料有实芯焊丝、药芯或管状焊丝、铸条、粉末。采用焊丝、铸条堆焊时，通过控制电流、堆焊速度、送丝速度、焊枪摆动等焊接参数，可以获得重现性好、质量很高的堆焊层；用衰减电流的方法控制收弧处凝固速度可减少缩孔和弧坑裂纹；采用摆动焊枪、增加脉冲电流、减小堆焊电流、电弧主要指向熔敷层等方法可以减小稀释率。采用粉末堆焊时如碳化钨堆焊，将其输送到熔池表面，尽量减少碳化钨熔化、溶解、烧损，随着熔化金属的凝固，得到质量良好、均匀分布的碳化钨堆焊层。钻管接头堆焊就采用这种方法。\n\n# 34.3.7 等离子弧堆焊\n\n\n# 1.特点及应用范围\n等离子弧堆焊是利用联合型等离子弧或转移型等离子弧为热源，以焊丝或合金粉末作填充金属的一种堆焊工艺。与其他常规堆焊热源相比，等离子弧温度高、能量集中、燃烧稳定，能迅速而顺利地堆焊难熔材料。由于堆焊材料的送进和等离子弧参数的调节是独立进行的，所以稀释率和表面形状较容易控制，稀释率最低可达 $5 \\%$ 左右，堆焊层厚度为 $0 . 5 \\sim 8 \\mathrm { m m }$ ，焊道宽度为3\\~$4 0 \\mathrm { m m }$ 。等离子弧堆焊的缺点是设备复杂，堆焊成本高，操作时会产生对人体有害的噪声、紫外线辐射、臭氧污染等。这种堆焊方法主要适用于质量要求高、批量大的场合。",
    "summary": "1.特点及应用范围, 2.堆焊工艺, 34.3.6钨极氩弧堆焊, 34.3.7 等离子弧堆焊, 4.振动电弧堆焊",
    "size": 3803
  },
  {
    "name": "第1卷_第5篇_其他焊接方法-part-177",
    "projectId": "5ET7VaxsU6Y6",
    "fileName": "第1卷_第5篇_其他焊接方法.pdf",
    "content": "# 2.各种类型的等离子弧堆焊\n1）冷丝等离子弧堆焊是把焊丝直接送人等离子弧区进行堆焊。凡能拔制成丝的材料，如合金钢、不锈钢、铜合金等实心焊丝及药芯焊丝，一般通过自动送丝方式单根或数根并排送入。铸造成棒材的合金，如钴基合金、高铬铸铁棒材，通常采用手工送进。此外带状材料也可作为填充材料使用。冷丝堆焊在工艺和堆焊层质量上都较稳定，应用于各种阀门等耐磨、耐腐蚀零件的堆焊。\n\n2）热丝等离子弧堆焊时，采用单独预热电源，利用电流通过焊丝所产生的电阻热预热焊丝，再将其送人等离子弧区进行堆焊，可用单丝或双丝自动送进。由于焊丝预热，使熔敷率的提高和稀释率的降低都非常明显，并且可去除焊丝表面的水分，减少堆焊层的气孔。双热丝等离子弧堆焊适用于大面积自动堆焊，如压力容器内壁的堆焊，常堆焊不锈钢、镍基合金、铜基合金等材料。用等离子弧双热丝堆焊不锈钢的典型焊接参数见表34-10。\n\n3）预制型等离子弧堆焊是将预制成环状或其他所需要形状的堆焊合金放置在零件的堆焊部位，然后再用等离子弧加热熔化而形成堆焊层。这种堆焊工艺适用于形状简单、批量大的零件堆焊，如发动机排气阀密封面。\n\n4）粉末等离子弧堆焊是将合金粉末自动送人电弧区实现堆焊的。其特点是粉末来源广、种类多，铁基、镍基、钴基以及碳化钨等各种成分的合金粉末都能堆焊，典型自熔合金粉末见表34-11；熔敷率高，稀释率低，堆焊层质量好；工艺过程稳定，易于实现机械化、自动化。目前粉末等离子堆焊广泛地应用于各种阀门密封面、石油钻杆接头、模具刃口、犁铧刃口等的强化与修复。\n\n表34-10 等离子弧堆焊不锈钢焊接参数  \n\n<table><tr><td rowspan=1 colspan=3>等离子弧堆焊枪参数</td><td rowspan=1 colspan=3>焊丝参数</td><td rowspan=2 colspan=1>焊接速度/(cm/min）</td><td rowspan=2 colspan=1>熔敷速度/（kg/h）</td><td rowspan=2 colspan=1>稀释率（%）</td></tr><tr><td rowspan=1 colspan=1>电流/A</td><td rowspan=1 colspan=1>电压/V</td><td rowspan=1 colspan=1>气体流量/(L/min)</td><td rowspan=1 colspan=1>焊丝数</td><td rowspan=1 colspan=1>直径/mm</td><td rowspan=1 colspan=1>电流/A</td></tr><tr><td rowspan=1 colspan=1>400</td><td rowspan=1 colspan=1>38</td><td rowspan=1 colspan=1>23.4</td><td rowspan=1 colspan=1>2</td><td rowspan=1 colspan=1>1.6</td><td rowspan=1 colspan=1>160</td><td rowspan=1 colspan=1>20</td><td rowspan=1 colspan=1>18~23</td><td rowspan=1 colspan=1>8~12</td></tr><tr><td rowspan=1 colspan=1>480</td><td rowspan=1 colspan=1>38</td><td rowspan=1 colspan=1>23.4</td><td rowspan=1 colspan=1>2</td><td rowspan=1 colspan=1>1.6</td><td rowspan=1 colspan=1>180</td><td rowspan=1 colspan=1>23</td><td rowspan=1 colspan=1>23~27</td><td rowspan=1 colspan=1>8~12</td></tr><tr><td rowspan=1 colspan=1>500</td><td rowspan=1 colspan=1>39</td><td rowspan=1 colspan=1>23.4</td><td rowspan=1 colspan=1>2</td><td rowspan=1 colspan=1>1.6</td><td rowspan=1 colspan=1>200</td><td rowspan=1 colspan=1>23</td><td rowspan=1 colspan=1>27~32</td><td rowspan=1 colspan=1>8~15</td></tr><tr><td rowspan=1 colspan=1>500</td><td rowspan=1 colspan=1>39</td><td rowspan=1 colspan=1>23.6</td><td rowspan=1 colspan=1>2</td><td rowspan=1 colspan=1>2.4</td><td rowspan=1 colspan=1>240</td><td rowspan=1 colspan=1>25</td><td rowspan=1 colspan=1>27~32</td><td rowspan=1 colspan=1>8-15</td></tr></table>\n\n表34-11典型自熔合金粉末牌号、成分、硬度、用途举例  \n\n<table><tr><td rowspan=2 colspan=1></td><td rowspan=2 colspan=1>牌号</td><td rowspan=1 colspan=9>化学成分（质量分数，%）</td><td rowspan=2 colspan=1>硬度HRC</td><td rowspan=2 colspan=1>用   途</td></tr><tr><td rowspan=1 colspan=1>C</td><td rowspan=1 colspan=1>Cr</td><td rowspan=1 colspan=1>Si</td><td rowspan=1 colspan=1>B</td><td rowspan=1 colspan=1>W</td><td rowspan=1 colspan=1>Fe</td><td rowspan=1 colspan=1>Ni</td><td rowspan=1 colspan=1>Co</td><td rowspan=1 colspan=1>Mo</td></tr><tr><td rowspan=2 colspan=1>镶</td><td rowspan=1 colspan=1>F101F121</td><td rowspan=1 colspan=1>0.3~0.7</td><td rowspan=1 colspan=1>8~12</td><td rowspan=1 colspan=1>2.5~4.5</td><td rowspan=1 colspan=1>1.8~2.6</td><td rowspan=1 colspan=1></td><td rowspan=1 colspan=1>≤4</td><td rowspan=1 colspan=1>余</td><td rowspan=1 colspan=1></td><td rowspan=1 colspan=1></td><td rowspan=1 colspan=1>40~50</td><td rowspan=1 colspan=1>高温耐蚀阀门、柱塞、玻璃模具、内燃机排气阀、凸轮</td></tr><tr><td rowspan=1 colspan=1>F102F122</td><td rowspan=1 colspan=1>0.61.0</td><td rowspan=1 colspan=1>14~18</td><td rowspan=1 colspan=1>3.5~5.5</td><td rowspan=1 colspan=1>3.0~4.5</td><td rowspan=1 colspan=1></td><td rowspan=1 colspan=1>≤5</td><td rowspan=1 colspan=1>余</td><td rowspan=1 colspan=1></td><td rowspan=1 colspan=1></td><td rowspan=1 colspan=1>≥55</td><td rowspan=1 colspan=1>同上,搅拌机零件</td></tr></table>",
    "summary": "2.各种类型的等离子弧堆焊",
    "size": 3659
  },
  {
    "name": "第1卷_第5篇_其他焊接方法-part-178",
    "projectId": "5ET7VaxsU6Y6",
    "fileName": "第1卷_第5篇_其他焊接方法.pdf",
    "content": "（续）",
    "summary": "百思论坛 - Part 1/2",
    "size": 3
  },
  {
    "name": "第1卷_第5篇_其他焊接方法-part-179",
    "projectId": "5ET7VaxsU6Y6",
    "fileName": "第1卷_第5篇_其他焊接方法.pdf",
    "content": "<table><tr><td rowspan=2 colspan=1></td><td rowspan=2 colspan=1>牌号</td><td rowspan=1 colspan=9>化学成分（质量分数，%）</td><td rowspan=2 colspan=1>硬度HRC</td><td rowspan=2 colspan=1>用途</td></tr><tr><td rowspan=1 colspan=1>C</td><td rowspan=1 colspan=1>Cr</td><td rowspan=1 colspan=1>Si</td><td rowspan=1 colspan=1>B</td><td rowspan=1 colspan=1>W</td><td rowspan=1 colspan=1>Fe</td><td rowspan=1 colspan=1>Ni</td><td rowspan=1 colspan=1>Co</td><td rowspan=1 colspan=1>Mo</td></tr><tr><td rowspan=3 colspan=1>钴基</td><td rowspan=1 colspan=1>F202F222</td><td rowspan=1 colspan=1>0.5~1.0</td><td rowspan=1 colspan=1>19~23</td><td rowspan=1 colspan=1>1.0-3.0</td><td rowspan=1 colspan=1>1.5~2.0</td><td rowspan=1 colspan=1>7.0~9.0</td><td rowspan=1 colspan=1>≤5</td><td rowspan=1 colspan=1></td><td rowspan=1 colspan=1>余</td><td rowspan=1 colspan=1></td><td rowspan=1 colspan=1>48~54</td><td rowspan=1 colspan=1>耐磨、耐蚀、耐热（&lt;700℃）零件，热剪刀、内燃机阀门</td></tr><tr><td rowspan=1 colspan=1>F203F223</td><td rowspan=1 colspan=1>0.7~1.3</td><td rowspan=1 colspan=1>18~20</td><td rowspan=1 colspan=1>1.0~3.0</td><td rowspan=1 colspan=1>1.2~1.7</td><td rowspan=1 colspan=1>7.0~9.5</td><td rowspan=1 colspan=1>≤4</td><td rowspan=1 colspan=1>11~15</td><td rowspan=1 colspan=1>余</td><td rowspan=1 colspan=1></td><td rowspan=1 colspan=1>35~45</td><td rowspan=1 colspan=1>高温高压阀门</td></tr><tr><td rowspan=1 colspan=1>F204</td><td rowspan=1 colspan=1>1.3~1.8</td><td rowspan=1 colspan=1>19~23</td><td rowspan=1 colspan=1>1.0~3.0</td><td rowspan=1 colspan=1>2.5~3.5</td><td rowspan=1 colspan=1>13~17</td><td rowspan=1 colspan=1>≤5</td><td rowspan=1 colspan=1></td><td rowspan=1 colspan=1>余</td><td rowspan=1 colspan=1></td><td rowspan=1 colspan=1>≥55</td><td rowspan=1 colspan=1>强烈磨损高温高压阀门</td></tr><tr><td rowspan=5 colspan=1>铁基</td><td rowspan=1 colspan=1>F301</td><td rowspan=1 colspan=1>0.4~0.8</td><td rowspan=1 colspan=1>4.0~6.0</td><td rowspan=1 colspan=1>3.0~5.0</td><td rowspan=1 colspan=1>3.5~4.5</td><td rowspan=1 colspan=1></td><td rowspan=1 colspan=1>余</td><td rowspan=1 colspan=1>28~32</td><td rowspan=1 colspan=1></td><td rowspan=1 colspan=1></td><td rowspan=1 colspan=1>40~50</td><td rowspan=1 colspan=1>农机、建筑机械、矿山机械零件、犁铧、齿轮、车轴等</td></tr><tr><td rowspan=1 colspan=1>F302</td><td rowspan=1 colspan=1>1.0~1.5</td><td rowspan=1 colspan=1>8.0~12.0</td><td rowspan=1 colspan=1>3.0~5.0</td><td rowspan=1 colspan=1>3.5~4.5</td><td rowspan=1 colspan=1></td><td rowspan=1 colspan=1>余</td><td rowspan=1 colspan=1>28~32</td><td rowspan=1 colspan=1></td><td rowspan=1 colspan=1>4.0~6.0</td><td rowspan=1 colspan=1>≥50</td><td rowspan=1 colspan=1>同F301</td></tr><tr><td rowspan=1 colspan=1>F303</td><td rowspan=1 colspan=1>0.4-0.8</td><td rowspan=1 colspan=1>4.0~6.0</td><td rowspan=1 colspan=1>2.5~3.5</td><td rowspan=1 colspan=1>1.0~1.6</td><td rowspan=1 colspan=1></td><td rowspan=1 colspan=1>余</td><td rowspan=1 colspan=1>28~32</td><td rowspan=1 colspan=1></td><td rowspan=1 colspan=1></td><td rowspan=1 colspan=1>26~30</td><td rowspan=1 colspan=1>铸铁补焊、金属间磨损及受冲击零件</td></tr><tr><td rowspan=1 colspan=1>F306</td><td rowspan=1 colspan=1>0.4~0.6</td><td rowspan=1 colspan=1>5.0-7.0</td><td rowspan=1 colspan=1>3.0~4.0</td><td rowspan=1 colspan=1>1.5~2.0</td><td rowspan=1 colspan=1></td><td rowspan=1 colspan=1>余</td><td rowspan=1 colspan=1>28-32</td><td rowspan=1 colspan=1></td><td rowspan=1 colspan=1>2.0~4.0</td><td rowspan=1 colspan=1>30~40</td><td rowspan=1 colspan=1>小能量多冲零件，如枪械、齿轮</td></tr><tr><td rowspan=1 colspan=1>F307</td><td rowspan=1 colspan=1>0.4~0.8</td><td rowspan=1 colspan=1>4.0~6.0</td><td rowspan=1 colspan=1>2.5~5.5</td><td rowspan=1 colspan=1>1.1~1.",
    "summary": "百思论坛 - Part 2/2",
    "size": 3637
  },
  {
    "name": "第1卷_第5篇_其他焊接方法-part-180",
    "projectId": "5ET7VaxsU6Y6",
    "fileName": "第1卷_第5篇_其他焊接方法.pdf",
    "content": "# 34.3.8电渣堆焊\n\n\n# 1.特点及应用范围\n电渣堆焊是利用电流通过液体熔渣所产生的电阻热进行堆焊的方法。这种堆焊的熔敷率很高，如板极电渣堆焊的熔敷率可达 $1 5 0 \\mathbf { k } \\pmb { \\mathrm { g } } / \\mathbf { h }$ ，次可堆焊很大的厚度，稀释率低，堆焊的工件熔深均匀，焊剂的消耗比埋弧堆焊少得多。除通过电极外，还可通过将合金粉末加到熔渣池中或者作为电极的涂料进行掺合金，因而堆焊层的成分较易调整。由于电渣堆焊的热输人大，加热和冷却速度低，高温停留时间长，接头严重过热，堆焊后要进行热处理。另外，堆焊层不能太薄，一般应大于 $1 5 \\mathrm { m m }$ ，否则不能建立稳定的电渣过程。因此，电渣堆焊主要用于形状简单、堆焊层较厚的大中型零件上。\n\n# 2.堆焊工艺\n电渣堆焊可以采用丝极、板极、管状电极等。由于堆焊用渣池比电渣焊渣池薄得多，为了得到必要的电阻、粘性等性能，焊剂中氟化物的含量比电渣焊的高得多。典型的熔炼焊剂的成分（质量分数）约为 $\\mathbf { C a F } _ { 2 } 4 9 \\%$ 、 $C a 0 2 1 \\%$ 、$\\mathbf { S i O } _ { 2 } 2 1 \\%$ 和 $\\mathbf { A 1 } _ { 2 } \\mathbf { 0 } _ { 3 } \\mathbf { 9 } \\%$ 。电渣堆焊一般用平特性的交流电源，最合适的堆焊位置是与垂线成 $4 5 ^ { \\circ }$ $\\sim 6 0 ^ { \\circ }$ 角，利用成形模具可进行水平位置的堆焊，采用固定式结晶器或水冷滑块可进行垂直位置的堆焊。对于在含氢环境中工作的压力容器内壁进行堆焊时，为防止剥离，第一层用埋弧堆焊，第二层用电渣堆焊，这样既提高生产率，又能得到光滑的表面。要使堆焊层表面更均匀，可通过线圈在电极边缘加磁场力的方法，还有采用调整焊剂成分和堆焊参数使带极的两边缘产生电弧，带极的大部分仍是电渣堆焊的模式，这样堆焊层表面较均匀，焊道之间接合较好。电渣堆焊一般用来堆焊不锈钢，如用 $4 \\mathbf { m } \\mathbf { m }$ 厚、 $1 5 0 \\mathrm { m m }$ 宽的板极对不锈钢大型压力容器进行电渣堆焊。镍铬合金也可采用这种方法进行堆焊。\n\n# 34.3.9激光堆焊\n激光堆焊是用能量密度极高的激光束作为能源，当其轰击堆焊材料及母材表面并转换成热能后使之熔化、熔合，从而达到堆焊的目的。激光堆焊具有独特的优点：和焊接区不直接接触，可通过玻璃窗进行堆焊；利用反射镜反射，可对-·般方法不能达到的部位进行堆焊；加工速度快，效率高，热影响区小；能堆焊所有金属，特别是在低熔点母材上堆焊高熔点合金；不受磁场的影响等。\n\n激光堆焊可分为激光合金化及激光熔敷。\n\n激光合金化是用激光束有控制地熔化母材到所要求的深度，使新添合金元素与母材表层熔合而形成和母材及新添材料性质都不相同的新的合金表层，达到表面改性的目的。合金元素的加入可采用预置涂层的方法，如将合金粉末用异丙醇调合，然后涂到处理表面，成为松散堆积的粉末涂层，其厚度可达 $\\mathbf { 0 . 2 5 m m }$ 。也可以将粉末用有机化合物粘结剂调成浆状使用，堆积厚度可达$_ { 2 m m }$ 。如果化合物粘结剂中所含的碳对合金的性能有影响，可采用 $1 0 0 \\mathrm { m L }$ 丙酮与 ${ \\pmb 4 } _ { \\pmb 8 }$ 纤维素的混合剂来粘结粉末。通过适当的改进，预置材料也可采用焊条、焊丝、薄带和薄板。近年来较多地采用热喷涂方法来预置涂层，所获得的涂层均匀、结合良好，而且容易实施，但喷涂过程使某些合金元素烧损，而影响原成分配比。另一种加入合金元素的方法是采用气流直接送粉，在激光对母材表面预熔化的同时，用气流（Ar、He、$\\Nu _ { 2 }$ ）把预先配合好的合金粉末喷注在激光熔池内，经熔化、均匀混合，凝固后形成新的合金表层。这种方法对合金的粉末量容易控制，实施方便，但对送粉装置的可靠性及稳定性要求很高。\n\n激光熔敷时，仅使预置在母材表面上或同时注人的合金全部熔化，而母材表面微熔，以保证熔敷层很好地与母材冶金结合，因此稀释率低，这是与激光合金化的主要区别。从原理上看，激光熔敷和传统的堆焊方法相似，但当希望得到薄的熔敷层或者在采用激光束要比用焊条或焊炬更容易接近母材熔敷表面时，激光熔敷会有明显的优点。\n\n激光熔敷的主要目的是提高零件表面的耐磨、耐热及耐蚀性能。熔敷的材料通常是钴基、镍基、铁基合金及陶瓷材料，如在石油钻头上熔敷WC、提高耐磨性，在水轮机叶片上熔敷Co-Cr-Mo合金、提高耐磨和耐蚀性。\n\n目前，我国使用的激光器功率大都在2～10kW范围内。在激光合金化操作时，为使合金化表层的成分和显微组织均匀，最好采用摆动激光束。而在激光熔敷时，采用固定的或摆动的激光束均可。\n\n# 34.3.10靡擦堆焊\n摩擦堆焊是利用金属与工件表面摩擦加热的一种热压堆焊方法。其热源是金属摩擦焊接表面形成高速摩擦塑性变形层，摩擦机械功转变为热能，摩擦堆焊热源最高温度不超过被焊金属的熔点。在异种金属堆焊时，摩擦堆焊热源的温度不超过低熔点金属的熔点。由于摩擦堆焊过程本身的特点，其热源能量集中，加热效率高，摩擦不仅产热，而且还能清除表面的氧化膜，所以这种堆焊方法具有显著的优点。普通的异种钢可以进行摩擦堆焊，常温和高温物理及力学性能差别很大的异种钢和异种合金也适合采用这种堆焊方法，例如碳素结构钢、低合金钢与不锈钢、高速工具钢、镍基合金之间的堆焊。\n\n摩擦堆焊的原理示意图见图34-5。堆焊金属圆棒1以 $n _ { 1 }$ 高速旋转，并向母材2施加摩擦压力。由于母材体积大、导热好、冷却速度快，在摩擦加热过程中摩擦表面从堆焊金属和母材的交界面移向堆焊金属一边，同时堆焊金属凝结过渡到母材上。当母材相对于堆焊金属圆棒以 ${ \\boldsymbol { n } } _ { 2 }$ 速度转动或移动时，在母材上就会形成堆焊层。\n\n![](images/5c886034decf311c09a3241bfa8a60e27de84cff78375deb037e88475009b4bc.jpg)  \n图34-5摩擦堆焊原理示意图\n\n1—堆焊金属圆棒2—堆焊件（母材）3—堆焊焊缝 $n _ { 1 }$ 一堆焊金属圆棒转速 $n _ { 2 }$ 一堆焊件\n\n（母材）转速 $P _ { 1 }$ 一摩擦压力\n\n# 34.3.11包覆堆焊\n包覆堆焊是为提高母材表面的耐腐蚀性或耐磨性而在其上堆敷具有优良性能的一层异种金属熔敷层的堆焊方法，例如在低合金钢化工容器内表面堆焊一层不锈钢、在钢板上堆焊耐磨合金预制成耐磨板。\n\n通常采用焊条电弧焊或埋弧焊方法进行包覆堆焊，也可用熔化极气体保护电弧焊方法，但应用范围有限。填充材料可以是药皮焊条、焊丝以及焊带等形状的不锈钢或镍基合金材料。在很特殊的情况下，有用银作包覆层，采用钨极氢弧焊方法堆焊；用铅作包覆层采用氧乙炔焊方法堆焊。\n\n除了用熔化焊接方法获得包覆堆焊层外，还可采用以下堆焊方法得到包覆层结构。\n\n1）滚压包覆。将一张基板和一张薄包层材料沿其边缘焊接在一起，之后加热到高温并滚压，使包覆层板和基板连接在一起。沿着板边施焊的初始焊缝可阻止空气进入两层之间，并可防止两工件在滚压过程中的滑动。\n\n2）爆炸包覆。将包覆板与基板相隔一定距离，包覆板用适量的炸药覆盖，炸药爆炸产生高压、高速冲击波作用于包覆板上，使其在几微秒内与基板发生撞击，破碎并去除表面膜，形成波状界面的连接。这种方法能连接铝、钛、不锈钢等各种不同金属，主要用于包覆平板，也可用来包覆筒体的内侧和外侧。\n\n3）硬钎焊包覆。将硬钎料合金薄片放置于包覆金属和基材金属之间，通过压力机模板使其压紧。在适宜的气氛或真空条件下对该夹层进行钎焊加热，也可将夹层放进一个薄钢套内，该钢套可以抽真空并可在炉内或盐浴槽中加热到钎焊温度。采用硬钎焊包覆方法，基材板的两面可同时包覆，一次可包覆两块和两块以上的板。",
    "summary": "1.特点及应用范围, 2.堆焊工艺, 34.3.10靡擦堆焊, 34.3.11包覆堆焊, 34.3.8电渣堆焊, 34.3.9激光堆焊",
    "size": 3390
  },
  {
    "name": "第1卷_第5篇_其他焊接方法-part-181",
    "projectId": "5ET7VaxsU6Y6",
    "fileName": "第1卷_第5篇_其他焊接方法.pdf",
    "content": "# 34.3.12高频堆焊\n用高频电流的集肤效应加热零件被堆焊部分的表面，使堆焊合金粉末熔化形成堆焊层，堆焊层厚度可控制在 $0 . \\mathrm { ~ 1 ~ } \\sim 2 \\mathrm { m m }$ ，熔深浅、堆焊层薄。粉末熔化温度应较被焊零件低 $1 5 0 \\sim 2 0 0 \\mathrm { ^ q C }$ 。堆焊过程是：零件被感应部分表面迅速加热升温并向堆焊粉末传热，粉末由底层起向零件表面熔化。如粉末中有焊剂，焊剂熔化并覆盖在熔化的堆焊层合金上。\n\n堆焊合金粉末如为自熔合金，可以喷涂到表面然后用高频加热重熔，轴类及小型辊子可用这种方法，喷涂层经过感应圈时被加热重熔。\n\n非自熔合金须专门配粉，粉末由较易熔的金属组分、耐磨组分、焊剂（熔剂）组成，按设计的厚度置于堆焊部位上。焊剂熔点最低、首先熔化，具有良好的流动性、湿润性、脱氧、清除氧化物的能力；随后较易熔的金属组分熔化、耐磨组分熔化并与前者充分混合，形成耐磨堆焊层。耐磨组分中可考虑加人虽然难熔但非常耐磨的高硬度化合物微粒提高耐磨性，还可加入B、Mo等。堆焊层为高铬铸铁的配料举例见表34-12，焊剂配方见表34-13。\n\n表34-12农机具高频堆焊粉末配料示例  \n\n<table><tr><td rowspan=1 colspan=1>组成物</td><td rowspan=1 colspan=1>铸铁粉C3.3Si ~1Fe余</td><td rowspan=1 colspan=1>铬铁粉C2 ~3.5Cr50 ~ 60</td><td rowspan=1 colspan=1>焊剂</td></tr><tr><td rowspan=1 colspan=1>质量分数（%）</td><td rowspan=1 colspan=1>40~50</td><td rowspan=1 colspan=1>40~50</td><td rowspan=1 colspan=1>10</td></tr></table>\n\n表34-13焊剂配方（质量分数， $\\%$ ）  \n\n<table><tr><td rowspan=1 colspan=1>硼酐（B0）</td><td rowspan=1 colspan=1>NaBO（无水）</td><td rowspan=1 colspan=1>硅钙合金</td><td rowspan=1 colspan=1>萤石</td></tr><tr><td rowspan=1 colspan=1>50</td><td rowspan=1 colspan=1>31</td><td rowspan=1 colspan=1>14</td><td rowspan=1 colspan=1>5</td></tr></table>\n\n堆焊金属化学成分（质量分数）： $C 2 . 8 \\%$ 、$\\mathbf { C } r 2 3 , 3 \\%$ 、Si1. $8 \\%$ 、 $M n 1 . 5 \\%$ 。堆焊件焊后正火或淬火 $+ 4 5 0 \\mathrm { ‰}$ 回火。\n\n高频堆焊焊接参数：阳极电压、阳极电流、加热时间、堆焊层厚度、金属粉末成分及粒度等。堆焊层主要缺陷是夹渣，提高阳极电压及加热时间可以解决。\n\n犁铧、水田旋耕刀、草皮破碎刀、甘蔗刀用上述高频堆焊法堆焊高铬铸铁后，自磨刃效果好、耐磨寿命较 $6 5 M n$ 标准刀提高1\\~2倍，并节约大量燃油。农机具易磨损件数量很大，效益\n\n可观。\n\n# 参考文献\n[1] 中国机械工程学会焊接学会．焊接手册；第1卷焊接方法及设备［M］．北京：机械工业出版社，1992.  \n[2] 中国机械工程学会焊接学会，焊接手册：第1卷焊接方法及设备［M].2版，北京：机械工业出版社，1997.  \n[3] 姜焕中．电弧焊及电渣焊［M].2版，北京：机械工业出版社，1988.  \n[4] 田志凌，潘川，梁东图，药芯焊丝［M］．北京：冶金工业出版社，1999.  \n[5] 王娟，等，表面堆焊与热喷涂技术［M］．北京：化学工业出版社，2004.\n\n百思论坛舒舒藏书\n\n# 第35章热喷涂\n\n\n# 作者 徐滨士 许 一 审稿刘世参\n\n\n# 35.1表面工程与热喷涂\n表面工程是经表面预处理后，通过表面涂覆、表面改性或多种表面工程技术复合处理，改变固体金属表面或非金属表面的形态、化学成分、组织结构和应力状态，以获得所需要表面性能的系统工程。\n\n工业现代化的发展，对各种设备零部件表面性能的要求越来越高，特别是在高速、高温、高压、重载、腐蚀介质等条件下工作的零件，其材料的破坏往往自表面开始，诸如磨损、腐蚀等，表面的局部损坏又往往造成整个零件失效，最终导致设备停产。因此，改善材料的表面性能，会有效地延长其使用寿命、节约资源、提高生产力、减少环境污染。表面工程的最大优势是能够以多种方法制备出优于本体材料性能的表面功能薄层，其厚度一般为几微米到几毫米，仅为结构尺寸的几百分之一到几十分之一，却使零件具有了比本体材料更高的耐磨性、抗腐蚀性和耐高温等功能，采用表面工程技术的平均效益高达5～20倍以上。表面工程能直接针对许多贵重零部件的失效原因，实行局部表面强化、修复、预保护，以达到延长使用寿命或重新恢复使用功能的目的。若再考虑在能源、原材料和停机等方面节约的费用，其经济效益和社会效益更是显而易见。常用的表面工程技术及其特点见表35-1。\n\n热喷涂技术是近年来在机械制造、再制造和设备维修中广泛应用的一项表面工程技术，具有节能节材的特点，对建设节约型、环境友好型社会有着重要意义。表35-2为热喷涂技术与其他常用表面工程技术的比较。\n\n各种表面技术有其优长，也有其局限性，在解决工程问题时，常需要多种表面技术的复合应用，如热喷涂与激光重熔、电子束重熔的复合；热喷涂与电刷镀的复合等。复合表面工程是第二代表面工程技术。将传统表面工程技术与纳米材料、纳米技术相结合从而产生的纳米表面工程技术，当前已进入实用阶段的纳米表面工程技术有：纳米电刷镀、纳米等离子喷涂、纳米自修复减摩技术、纳米固体润滑膜技术、微纳米粘涂技术等。纳米表面工程是表面工程发展的新阶段。\n\n表35-1表面工程技术的分类及特点  \n\n<table><tr><td rowspan=1 colspan=1>序号</td><td rowspan=1 colspan=1>表面工程技术</td><td rowspan=1 colspan=1>工艺方法</td><td rowspan=1 colspan=1>特点及应用</td></tr><tr><td rowspan=1 colspan=1>1</td><td rowspan=1 colspan=1>表面热处理</td><td rowspan=1 colspan=1>感应加热表面淬火、火焰加热表面淬火、脉冲表面淬火、电阻加热表面淬火</td><td rowspan=1 colspan=1>无膜，提高表面硬度和耐磨性，保持较高的疲劳强度和韧性</td></tr><tr><td rowspan=1 colspan=1>2</td><td rowspan=1 colspan=1>化学热处理（表面扩散渗人）</td><td rowspan=1 colspan=1>渗C、N、S、B、O等非金属及Al、Cr、Si、Ti、V、Zn、Nb等金属及多元或混合渗入</td><td rowspan=1 colspan=1>无膜，提高表面硬度、耐磨性、疲劳强度、抗高温氧化、抗蚀性及减摩性等</td></tr><tr><td rowspan=1 colspan=1>3</td><td rowspan=1 colspan=1>堆焊</td><td rowspan=1 colspan=1>火焰堆焊、焊条电弧堆焊、钨极氩弧（TIG）堆焊、熔化极气体保护电弧（MIG）堆焊、埋弧堆焊、等离子弧堆焊、电渣堆焊、激光堆焊、电子束堆焊等</td><td rowspan=1 colspan=1>厚层，提高耐磨性、耐热性、耐蚀性，结合强度高，抗接触疲劳性能等</td></tr></table>",
    "summary": "34.3.12高频堆焊, 35.1表面工程与热喷涂, 参考文献, 第35章热喷涂, 作者 徐滨士 许 一 审稿刘世参",
    "size": 3380
  },
  {
    "name": "第1卷_第5篇_其他焊接方法-part-182",
    "projectId": "5ET7VaxsU6Y6",
    "fileName": "第1卷_第5篇_其他焊接方法.pdf",
    "content": "# 百思论坛\n（续）\n\n表35-2热喷涂技术与其他常用表面工程技术的比较  \n\n<table><tr><td rowspan=1 colspan=1>序号</td><td rowspan=1 colspan=1>表面工程技术</td><td rowspan=1 colspan=1>工艺方法</td><td rowspan=1 colspan=1>特点及应用</td></tr><tr><td rowspan=1 colspan=1>4</td><td rowspan=1 colspan=1>热喷涂</td><td rowspan=1 colspan=1>火焰喷涂、等离子喷涂、电弧喷涂、特种热源喷涂、纳米热喷涂、冷喷涂等</td><td rowspan=1 colspan=1>厚层，提高耐磨、耐热、耐蚀、绝热、减摩等性能</td></tr><tr><td rowspan=1 colspan=1>5</td><td rowspan=1 colspan=1>电镀</td><td rowspan=1 colspan=1>槽镀、电刷镀、流镀、摩擦电喷镀、复合镀、纳米复合镀等</td><td rowspan=1 colspan=1>薄层，提高耐磨性、耐蚀性、减摩、装饰及特殊功能涂层等性能</td></tr><tr><td rowspan=1 colspan=1>6</td><td rowspan=1 colspan=1>化学镀</td><td rowspan=1 colspan=1>化学镀镍、铜、钴、银、金、钯、铂等及其相应的合金</td><td rowspan=1 colspan=1>薄层，制备二元或多元合金，应用于电子工业、塑料电镀、金属基复合材料等</td></tr><tr><td rowspan=1 colspan=1>7</td><td rowspan=1 colspan=1>物理气相沉积（PVD）</td><td rowspan=1 colspan=1>真空蒸发镀膜、离子溅射镀膜、离子镀膜、离子束辅助沉积等</td><td rowspan=1 colspan=1>薄膜，提高耐磨性、耐蚀性、减摩、装饰等性能，获得磁性、光学膜、梯度膜等特殊功能涂层</td></tr><tr><td rowspan=1 colspan=1>8</td><td rowspan=1 colspan=1>化学气相沉积（CVD)</td><td rowspan=1 colspan=1>常压CVD、低压CVD、等离子体增强CVD、激光CVD、金属有机化合物CVD等</td><td rowspan=1 colspan=1>薄膜，制备复合材料及特殊功能涂层等</td></tr><tr><td rowspan=1 colspan=1>9</td><td rowspan=1 colspan=1>高能束表面改性</td><td rowspan=1 colspan=1>离子注人、等离子体注入</td><td rowspan=1 colspan=1>无膜，提高表面的硬度、耐磨、耐蚀、减摩等性能，获得特殊功能膜层</td></tr><tr><td rowspan=1 colspan=1>10</td><td rowspan=1 colspan=1>表面粘涂技术</td><td rowspan=1 colspan=1>有机胶粘涂、无机胶粘涂、纳米颗粒复合粘涂</td><td rowspan=1 colspan=1>厚涂层，提高零件表面的耐磨性，减摩性，耐蚀性，并可改善有机胶粘剂的化学稳定性，常用于修补各种缺陷</td></tr><tr><td rowspan=1 colspan=1>11</td><td rowspan=1 colspan=1>表面喷丸强化</td><td rowspan=1 colspan=1>铸铁丸、钢丸、玻璃丸等</td><td rowspan=1 colspan=1>无膜，提高疲劳极限、表面硬度等</td></tr><tr><td rowspan=1 colspan=1>12</td><td rowspan=1 colspan=1>化学转化膜</td><td rowspan=1 colspan=1>发蓝、磷化、氧化及摩擦化学转化膜等</td><td rowspan=1 colspan=1>薄膜，提高耐磨、减摩、表面防护、装饰等性能</td></tr><tr><td rowspan=1 colspan=1>13</td><td rowspan=1 colspan=1>表面纳米化</td><td rowspan=1 colspan=1>表面机械处理法、非平衡热力学法</td><td rowspan=1 colspan=1>无膜，获得一定厚度的纳米结构表层，从而改善表面性能，并为改善元素扩渗工艺创造条件</td></tr></table>\n\n<table><tr><td rowspan=1 colspan=1>有关参数</td><td rowspan=1 colspan=1>热喷涂</td><td rowspan=1 colspan=1>堆焊</td><td rowspan=1 colspan=1>气相沉积</td><td rowspan=1 colspan=1>槽镀</td><td rowspan=1 colspan=1>电刷镀</td></tr><tr><td rowspan=1 colspan=1>零件尺寸</td><td rowspan=1 colspan=1>无限制</td><td rowspan=1 colspan=1>易变形件除外</td><td rowspan=1 colspan=1>受真空室限制</td><td rowspan=1 colspan=1>受电镀槽尺寸限制   8</td><td rowspan=1 colspan=1>无限制</td></tr><tr><td rowspan=1 colspan=1>零件几何形状</td><td rowspan=1 colspan=1>一般适用于简单形状</td><td rowspan=1 colspan=1>对小孔有困难</td><td rowspan=1 colspan=1>适于简单形状</td><td rowspan=1 colspan=1>范围宽         检</td><td rowspan=1 colspan=1>范围宽</td></tr><tr><td rowspan=1 colspan=1>零件的材料</td><td rowspan=1 colspan=1>几乎不受限制</td><td rowspan=1 colspan=1>金属</td><td rowspan=1 colspan=1>通常限制不大</td><td rowspan=1 colspan=1>导电材料或经过导电化处理的材料</td><td rowspan=1 colspan=1>导电材料或经过导电化处理的材料</td></tr><tr><td rowspan=1 colspan=1>表面材料</td><td rowspan=1 colspan=1>几乎不受限制</td><td rowspan=1 colspan=1>金属</td><td rowspan=1 colspan=1>金属及合金</td><td rowspan=1 colspan=1>金属、简单合金</td><td rowspan=1 colspan=1>金属、简单合金</td></tr></table>",
    "summary": "百思论坛",
    "size": 3147
  },
  {
    "name": "第1卷_第5篇_其他焊接方法-part-183",
    "projectId": "5ET7VaxsU6Y6",
    "fileName": "第1卷_第5篇_其他焊接方法.pdf",
    "content": "（续）\n\n<table><tr><td rowspan=1 colspan=1>有关参数</td><td rowspan=1 colspan=1>热喷涂</td><td rowspan=1 colspan=1>堆焊</td><td rowspan=1 colspan=1>气相沉积</td><td rowspan=1 colspan=1>槽镀</td><td rowspan=1 colspan=1>电刷镀</td></tr><tr><td rowspan=1 colspan=1>涂层厚度/mm</td><td rowspan=1 colspan=1>1~25</td><td rowspan=1 colspan=1>达25</td><td rowspan=1 colspan=1>0.001~0.003</td><td rowspan=1 colspan=1>可达1，最优不大于0.2</td><td rowspan=1 colspan=1>可达3，最优不大于0.2</td></tr><tr><td rowspan=1 colspan=1>涂层孔隙率（%）</td><td rowspan=1 colspan=1>1~15</td><td rowspan=1 colspan=1>通常无</td><td rowspan=1 colspan=1>极小</td><td rowspan=1 colspan=1>通常无</td><td rowspan=1 colspan=1>通常无</td></tr><tr><td rowspan=1 colspan=1>涂层与基体结合强度</td><td rowspan=1 colspan=1>一般</td><td rowspan=1 colspan=1>高</td><td rowspan=1 colspan=1>高</td><td rowspan=1 colspan=1>较高</td><td rowspan=1 colspan=1>较高</td></tr><tr><td rowspan=1 colspan=1>热输人</td><td rowspan=1 colspan=1>低</td><td rowspan=1 colspan=1>通常很高</td><td rowspan=1 colspan=1>低</td><td rowspan=1 colspan=1>无</td><td rowspan=1 colspan=1>无</td></tr><tr><td rowspan=1 colspan=1>预处理</td><td rowspan=1 colspan=1>喷砂</td><td rowspan=1 colspan=1>机械清洁</td><td rowspan=1 colspan=1>要求高</td><td rowspan=1 colspan=1>化学清洁</td><td rowspan=1 colspan=1>化学清洁</td></tr><tr><td rowspan=1 colspan=1>后处理</td><td rowspan=1 colspan=1>常需要封孔处理</td><td rowspan=1 colspan=1>消除应力</td><td rowspan=1 colspan=1>通常不需要</td><td rowspan=1 colspan=1>通常不需要</td><td rowspan=1 colspan=1>通常不需要</td></tr><tr><td rowspan=1 colspan=1>表面粗糙度</td><td rowspan=1 colspan=1>较细</td><td rowspan=1 colspan=1>较粗</td><td rowspan=1 colspan=1>很细</td><td rowspan=1 colspan=1>极细</td><td rowspan=1 colspan=1>极细</td></tr><tr><td rowspan=1 colspan=1>沉积量</td><td rowspan=1 colspan=1>0.5~60 kg/h</td><td rowspan=1 colspan=1>1~70 kg/h</td><td rowspan=1 colspan=1>1~2μm/min</td><td rowspan=1 colspan=1>2~4μm/min</td><td rowspan=1 colspan=1>10~20μm/min</td></tr></table>\n\n# 35.2热喷涂方法及设备\n",
    "summary": "百思论坛",
    "size": 1918
  },
  {
    "name": "第1卷_第5篇_其他焊接方法-part-184",
    "projectId": "5ET7VaxsU6Y6",
    "fileName": "第1卷_第5篇_其他焊接方法.pdf",
