Repository: LunaReborn/Welding-6m-Extractor

# 焊接文档 6M 专有词汇抽取工具

用于从焊接相关文档中抽取“人、机、料、法、环、测”六类专有词汇，并导出 JSON 和 Excel。

## 目录结构

```text
project/
  cli.py
  engine/
    document_loader.py
    chunker.py
    llm_client.py
    extractor_6m.py
    normalizer.py
    validator.py
    exporter.py
  prompts/
    welding_6m_extract.txt
    welding_6m_review.txt
  outputs/
  data/
```

## 安装

```bash
pip install -r requirements.txt
```

## 使用 Ollama

先启动 Ollama，并拉取模型：

```bash
ollama serve
ollama pull qwen2.5:7b
```

运行：

```bash
python cli.py --file data/氩弧焊标准作业指导书.docx --extractor ollama --model qwen2.5:7b --output outputs
```

启用二阶段复核：

```bash
python cli.py --file data/氩弧焊标准作业指导书.docx --extractor ollama --review --output outputs
```

File: data/hanjie_data/1.txt (part 58 of 68)
[
    "content": "热喷涂是指利用一种热源将喷涂材料加热至熔融状态，通过气流使其雾化高速喷射在零件表面上，形成喷涂层的一种金属表面加工方法。其基本特征是喷涂材料需要热源加热，喷涂层与工件的结合主要是机械结合。热喷涂具有零件受热小，基体组织不改变，零件变形小，涂层性能优异等优点。\n\n根据热源来分，热喷涂技术有4类基本方法：火焰喷涂、电弧喷涂、等离子喷涂和特种热源喷涂。表35-3是各种热喷涂方法及其技术特性的比较。\n\n表35-3热喷涂方法及其技术特性的比较  \n\n<table><tr><td rowspan=1 colspan=1></td><td rowspan=1 colspan=6>火焰喷涂</td><td rowspan=1 colspan=2>电弧喷涂</td><td rowspan=1 colspan=3>等离子弧喷涂</td><td rowspan=1 colspan=2>其他喷涂方法</td></tr><tr><td rowspan=1 colspan=1>热喷涂方法</td><td rowspan=1 colspan=1>丝材火焰喷涂</td><td rowspan=1 colspan=1>陶瓷棒火焰喷涂</td><td rowspan=1 colspan=1>粉末火焰喷涂</td><td rowspan=1 colspan=1>粉末塑料火焰喷涂</td><td rowspan=1 colspan=1>气体爆燃式喷涂</td><td rowspan=1 colspan=1>超声速火焰喷涂</td><td rowspan=1 colspan=1>电弧喷涂</td><td rowspan=1 colspan=1>高速射流电弧喷涂</td><td rowspan=1 colspan=1>等离子弧喷涂</td><td rowspan=1 colspan=1>低压等离子弧喷涂</td><td rowspan=1 colspan=1>超声速等离子弧喷涂</td><td rowspan=1 colspan=1>激光喷涂</td><td rowspan=1 colspan=1>电热爆炸喷涂</td></tr><tr><td rowspan=1 colspan=1>热源</td><td rowspan=1 colspan=1>燃烧火焰</td><td rowspan=1 colspan=1>燃烧火焰</td><td rowspan=1 colspan=1>燃烧火焰</td><td rowspan=1 colspan=1>燃烧火焰</td><td rowspan=1 colspan=1>爆燃烧焰</td><td rowspan=1 colspan=1>燃烧火焰</td><td rowspan=1 colspan=1>电弧</td><td rowspan=1 colspan=1>电弧</td><td rowspan=1 colspan=1>等离子弧焰</td><td rowspan=1 colspan=1>等离子弧焰</td><td rowspan=1 colspan=1>等离子弧焰</td><td rowspan=1 colspan=1>激光</td><td rowspan=1 colspan=1>爆炸冲击波</td></tr><tr><td rowspan=1 colspan=1>焰温度/C</td><td rowspan=1 colspan=1>3000</td><td rowspan=1 colspan=1>2800</td><td rowspan=1 colspan=1>3000</td><td rowspan=1 colspan=1>2000</td><td rowspan=1 colspan=1>3000</td><td rowspan=1 colspan=1>略低于等离子</td><td rowspan=1 colspan=1>4000</td><td rowspan=1 colspan=1>创4000</td><td rowspan=1 colspan=1>6000~120002</td><td rowspan=1 colspan=1></td><td rowspan=1 colspan=1>18000</td><td rowspan=1 colspan=1></td><td rowspan=1 colspan=1>&gt;10000</td></tr><tr><td rowspan=1 colspan=1>喷涂粒子飞50~行速度/(m/s）</td><td rowspan=1 colspan=1>100</td><td rowspan=1 colspan=1>150~240</td><td rowspan=1 colspan=1>30~90</td><td rowspan=1 colspan=1>50~150</td><td rowspan=1 colspan=1>700~800</td><td rowspan=1 colspan=1>1000~1400</td><td rowspan=1 colspan=1>50~150</td><td rowspan=1 colspan=1>200~600</td><td rowspan=1 colspan=1>300~350</td><td rowspan=1 colspan=1>龙</td><td rowspan=1 colspan=1>3660（电弧速度）</td><td rowspan=1 colspan=1></td><td rowspan=1 colspan=1>3000~4500</td></tr></table>\n\n（续）",
    "summary": "35.2.1热喷涂的原理及分类 - Part 1/2",
    "size": 2378
  },
  {
    "name": "第1卷_第5篇_其他焊接方法-part-185",
    "projectId": "5ET7VaxsU6Y6",
    "fileName": "第1卷_第5篇_其他焊接方法.pdf",
    "content": "<table><tr><td rowspan=1 colspan=1></td><td rowspan=1 colspan=6>火焰喷涂</td><td rowspan=1 colspan=2>电弧喷涂</td><td rowspan=1 colspan=3>等离子弧喷涂</td><td rowspan=1 colspan=2>其他喷涂方法</td></tr><tr><td rowspan=1 colspan=1>喷涂材料</td><td rowspan=1 colspan=1>金属复合材料，粉芯丝材</td><td rowspan=1 colspan=1>Al03ZrO2CrO3等陶瓷</td><td rowspan=1 colspan=1>金多属，瓷，复合粉末材料</td><td rowspan=1 colspan=1>多 塑料粉末</td><td rowspan=1 colspan=1>陶瓷、金属 陶瓷、硬质合金等</td><td rowspan=1 colspan=1>金属、陶瓷 物末，质合金等</td><td rowspan=1 colspan=1>金属丝、粉芯丝材</td><td rowspan=1 colspan=1>金属丝，粉芯丝材</td><td rowspan=1 colspan=1>金陶塑</td><td rowspan=1 colspan=1>MCrAIY合金，碳化物，易氧化合金，有毒合金</td><td rowspan=1 colspan=1>金合碳属、金、化物和陶瓷材料</td><td rowspan=1 colspan=1>低熔点到高熔点的各种材料</td><td rowspan=1 colspan=1>导电类金属、</td></tr><tr><td rowspan=1 colspan=1>喷涂量/（kg/h）</td><td rowspan=1 colspan=1>2.5~3.0(金属）</td><td rowspan=1 colspan=1>0.5~1.0</td><td rowspan=1 colspan=1>1.52.5（陶瓷）3.5~10（金属）</td><td rowspan=1 colspan=1>2</td><td rowspan=1 colspan=1></td><td rowspan=1 colspan=1>20~30</td><td rowspan=1 colspan=1>10~35</td><td rowspan=1 colspan=1>10-38</td><td rowspan=1 colspan=1>3.5~10（金属）6.0~7.5（陶瓷）</td><td rowspan=1 colspan=1>|5~55</td><td rowspan=1 colspan=1>不锈钢丝35，铝丝25，wC/Co6.8</td><td rowspan=1 colspan=1></td><td rowspan=1 colspan=1>0.5~1</td></tr><tr><td rowspan=1 colspan=1>喷涂层结合强度/MPa</td><td rowspan=1 colspan=1>10~20（金属）</td><td rowspan=1 colspan=1>5~10</td><td rowspan=1 colspan=1>10~20（金属）</td><td rowspan=1 colspan=1>5~15</td><td rowspan=1 colspan=1>70（陶瓷）175（金属陶瓷）</td><td rowspan=1 colspan=1>&gt;70（wc-co）</td><td rowspan=1 colspan=1>10~30</td><td rowspan=1 colspan=1>20~60</td><td rowspan=1 colspan=1>30~60（金属）</td><td rowspan=1 colspan=1>&gt;80</td><td rowspan=1 colspan=1>40-80</td><td rowspan=1 colspan=1>良好</td><td rowspan=1 colspan=1>&gt;90</td></tr><tr><td rowspan=1 colspan=1>孔隙率（%）</td><td rowspan=1 colspan=1>5~20（金属）</td><td rowspan=1 colspan=1>2~8</td><td rowspan=1 colspan=1>5~20（金属）</td><td rowspan=1 colspan=1>无气孔</td><td rowspan=1 colspan=1>&lt;2（金属）</td><td rowspan=1 colspan=1>&lt;2（金属）</td><td rowspan=1 colspan=1>5~15</td><td rowspan=1 colspan=1>&lt;2</td><td rowspan=1 colspan=1>3~15（金属）</td><td rowspan=1 colspan=1>&lt;1</td><td rowspan=1 colspan=1>&lt;1</td><td rowspan=1 colspan=1>较低</td><td rowspan=1 colspan=1>0.5~1</td></tr></table>",
    "summary": "35.2.1热喷涂的原理及分类 - Part 2/2",
    "size": 2296
  },
  {
    "name": "第1卷_第5篇_其他焊接方法-part-186",
    "projectId": "5ET7VaxsU6Y6",
    "fileName": "第1卷_第5篇_其他焊接方法.pdf",
    "content": "# 35.2.2火焰喷涂\n火焰喷涂法是利用燃料气体及助燃气体（氧）混合燃烧作为热源的热喷涂方法。燃料气体包括乙炔（燃烧温度 $3 2 6 0 \\mathrm { ‰}$ ）、氢气（燃烧温度 $2 8 7 1 \\mathfrak { C }$ )、液化石油气（燃烧温度约 $2 5 0 0 \\%$ ）和丙烷（燃烧温度达 $3 1 0 0 \\mathrm { ‰}$ ）等。\n\n火焰喷涂法的另一发展是液体燃料火焰喷涂法，例如煤油和氧用作热源，粉末与燃料油混合，悬浮于燃料油中。此法与其他方法相比，粉末在火焰中有较高的浓度并分布均匀，热传导性更好，而且有很多氧化物（例如氧化铝、氧化硅、富铝红柱石一 ${ \\mathrm { A l } } _ { 6 } { \\mathrm { S i } } _ { 2 } { \\mathrm { O } } _ { 1 3 }$ 0，宜采用此法进行喷涂。\n\n![](images/831f2f53fd2271e92c49f1db6db1d4c87c6d8ec6b2af9e7e0464f4007fc54bb1.jpg)  \n图35-1氧乙炔焰丝材喷涂设备示意图\n\n1—冷凝器 2-空气压缩机 3--乙炔减压器 4一过滤器 5—空气调节器 6一吸尘器 7—喷涂枪\n\n氧乙炔火焰喷涂可以喷涂各种丝材、棒材和粉末材料。\n\n# 1.氧乙炔火焰丝材喷涂技术\n氧乙炔火焰丝材喷涂技术是以氧乙炔作为加热金属丝材的热源进行喷涂的方法。图35-1为氧乙炔焰丝材喷涂设备原理示意图。\n\n氧乙炔焰丝材喷涂的特点：与粉末材料喷涂相比，装置简单、操作方便；容易实现连续均匀送料，喷涂质量稳定；喷涂效率高，耗能少；涂层氧化物夹杂少，气孔率低；对环境污染少。\n\n# 2.氧乙炔火焰粉末喷涂\n氧乙炔火焰粉末喷涂也是采用氧乙炔火焰作为热源，但喷涂材料采用粉末。其主要设备由气源设备及喷枪组成，喷枪主要包括火焰燃烧系统和送粉系统两部分，喷涂粉末从喷枪上料斗通过进粉口漏到氧与乙炔的混合气体中，在喷嘴出口处粉末受到氧乙炔火焰加热至熔融状态或达到高塑性状态后，喷射并沉积到经过预处理的基体表面，从而形成牢固结合的涂层。中小型喷枪外形和结构上与普通的氧乙炔焊枪相似，不同之处在于喷枪上装有粉斗和射吸粉末的粉阀体；大型喷枪有等压式和射吸式两种。图35-2为一种国产射吸式喷涂、喷熔两用大型喷枪。气源设备主要包括氧气瓶和乙炔瓶（或乙炔发生器），使用乙炔发生器时必须经过滤清器滤除硫化氢、磷化氢等杂质，干燥器干燥水蒸气，并安装回火防止器才能使用。\n\n氧乙炔火焰粉末喷涂具有设备简单、便宜，工艺操作简便，应用广泛灵活，适应性强，噪声小等特点，因而是目前热喷涂技术中应用最广泛的一种。\n\n![](images/4b0f2d4c7a397087530c120ea70ce525e5bc3094177cc5b6bcf62f4c48abf9a7.jpg)  \n图35-2大型喷枪的结构图\n\n1—喷嘴2—粉斗3一送粉器开关4—送粉开关 5—氧气开关6一辅助送粉气开关7一氧气开关 8一乙炔进口开关9一气体快速关闭安全阀\n\n10一乙炔开关\n\n# 3.气体爆燃式喷涂\n\n\n# （1）气体爆燃式喷涂原理\n粉末气体爆燃式喷涂简称爆炸喷涂，是将一定比例的氧气和乙炔气送入到喷枪内，然后再由另一人口用氮气与喷涂粉末混合送人。在枪内充有一定量的混合气体和粉末后，由电火花塞点火，使氧乙炔混合气发生爆炸，产生热量和压力波。喷涂粉末在获得加速的同时被加热，由枪口喷出，撞击在工件表面，形成致密的涂层。爆炸喷涂原理如图35-3所示，该技术是20世纪50年代初由美国联合碳化物公司发明的技术，当时简称为D-GUN。爆炸喷涂技术于1953年开始进人实用以后，主要喷涂陶瓷和金属陶瓷，进行航空发动机的修复，因为其涂层质量高而受到一致好评。喷涂陶瓷粉末时，涂层的结合强度可以达到 $7 0 \\mathbf { M } \\mathbf { P a }$ ，而金属陶瓷涂层的结合强度可以达到$1 7 5 \\mathbf { M P a }$ 。涂层中可以形成超细组织或非晶态组织，孔隙率可以达到 $2 \\%$ 以下。\n\n![](images/e8f3e7990ebba87468c4cf719d7377b981311c1331e95d7ceec343e7149fad8f.jpg)  \n图35-3气体爆燃式喷涂原理\n\n# （2）气体爆燃式喷涂设备\n气体爆燃式喷涂设备由气体爆燃式喷涂枪、送粉装置、气体控制装置、旋转和移动工件的装置、隔声防尘室等几部分组成。爆炸喷枪由内径为 $2 5 \\mathrm { m m }$ 、长 $2 0 0 \\mathrm { m m }$ 的水冷式枪身和气体供给机构组成。气体爆燃式喷涂适用的粉末范围很广，包括合金、碳化物、陶瓷和金属陶瓷等各种材料，粉末颗粒的尺寸为 $1 0 \\mu \\mathrm { m }$ 或 $1 0 \\mu \\mathrm { m }$ 以上。在喷涂过程中，将很细的粉末均匀地送入到喷枪，\n\n在技术上是非常困难的。\n\n爆炸喷涂时不仅产生强烈的噪声，还伴随有极细的粒尘向四处飞散。因此，整个喷涂都是在隔声防尘室内进行的，并由设在隔声防尘室外面的计算机控制操作。\n\n# 4.超声速火焰喷涂\n超声速火焰喷涂也称高速氧一燃气喷涂（HVOF）是在美国20世纪80年代出现的一种新型火焰喷涂方法，其目的是代替气体爆燃式喷涂。该装置是利用一种特殊火焰喷枪获得高温、高速焰流用来喷涂碳化钨等难熔材料并得到优异性能的喷涂层。广泛应用于喷涂切割刀片、风机叶片、泵叶轮、挤压螺旋、密封环、锅炉管道等。超声速火焰喷涂装置示意图如图35-4所示。\n\n![](images/b5e9193e1331d62100150b2802f5ef91f67fbc6126b95358c8f0268a16c08eb0.jpg)  \n图35-4超声速火焰喷涂装置简图\n\n1—控制柜2一操纵盘3一喷涂枪 4—软管5—送粉器6-软管7-点火装置8—冷却水泵\n\n通过控制柜调节送粉量及可燃气和氧气。通过送粉器5用氮气输送和调节送粉量。\n\n该装置采用MAPP ${ \\bf C } _ { 3 } { \\bf H } _ { 4 }$ 可燃气与氧气混合形成燃烧气体并用燃烧的氢氧火焰点燃。在停止喷涂时，仍维持这个氢氧焰的燃烧。用氮气通过燃烧室的中央输送喷涂粉末。\n\n图35-5为超声速火焰喷涂枪的构造原理图。\n\n通过气体接口1氧气与可燃气混合并在较高压力下燃烧。当高温气流离开燃烧室时，经膨胀喷嘴而加速，形成超声速焰流。用氮气将粉末通过入口4送到粉末通道5。由图35-5的横截面可以看出，中央是粉末通道5，周围有4个燃烧气体通道。\n\n该喷枪的特点是：\n\n1）混合气体在燃烧室内燃烧，使火焰中的含氧量降低，有利于保护粉末不被氧化。\n\n![](images/80e0928bead4414d0ededae8f94f8d61030c06dcc634866aad7dd4f4235dbd88.jpg)  \n图35-5超声速火焰喷枪原理图\n\n1-可燃气与氧气接口2一燃烧室3---气体通道  \n4-粉末送给入口5—粉末通道6一喷枪嘴\n\n7—喷涂焰流8—冷却水通道\n\n2）火焰温度达 $2 7 6 0 \\mathrm { ‰}$ ，速度大于 $1 4 0 0 \\mathrm { m / s }$ ，有时可达 $1 7 7 0 \\mathrm { m / s }$ 。\n\n3）粉末从火焰中央通过，保护性好、温度高。\n\n4）喷涂焰流长度大、直径收缩小，使能量密度大而集中。\n\n目前，该技术正在寻求以空气代替氧气，液体燃料代替燃气，即向高速空气-燃气喷涂（HVAF）的方向发展，此装置体积小、成本低，适用于现场喷涂。但该装置在喷涂重要合金或陶瓷粉末时，由于采用空气代替氧气后的质量控制有困难，在国外的应用范围受到限制。",
    "summary": "（1）气体爆燃式喷涂原理, （2）气体爆燃式喷涂设备, 1.氧乙炔火焰丝材喷涂技术, 2.氧乙炔火焰粉末喷涂, 3.气体爆燃式喷涂, 35.2.2火焰喷涂, 4.超声速火焰喷涂",
    "size": 3278
  },
  {
    "name": "第1卷_第5篇_其他焊接方法-part-187",
    "projectId": "5ET7VaxsU6Y6",
    "fileName": "第1卷_第5篇_其他焊接方法.pdf",
    "content": "# 5.塑料喷涂\n如图35-6所示，塑料粉末火焰喷涂是用压缩空气将塑料粉末通过喷枪的中心管道喷出；在塑料粉末的外围喷出冷却用的压缩空气，以构成幕帘；在最外层则为燃烧气体形成的火焰。这样，加热火焰隔着压缩空气幕帘将塑料粉末加热至熔融状态，并形成涂层。\n\n![](images/674a76c1bd634c87a072ba578593695097fae9f433e250aabf5d0815e945bb0a.jpg)  \n图35-6塑料粉末火焰喷涂原理\n\n塑料粉末喷涂的关键问题是塑料粉末加热程度的控制。塑料粉末的燃烧、过熔或熔融不良都会影响喷涂层的质量和结合强度。为了达到上述目的，塑料喷涂的加热火焰一般不采用氧乙炔火焰，而采用压缩空气-丙烷火焰或氧-丙烷火焰。此外，还在加热火焰与塑料粉末之间添加一层用压缩空气流形成的幕帘，以保护和控制塑料粉末的加热程度。这种加热火焰、压缩空气幕帘和塑料粉末的多层结构，正是塑料粉末火焰喷涂与火焰金属合金粉末喷涂的不同之处。\n\n塑料粉末火焰喷涂装置一般都由塑料火焰喷涂枪、送粉器、控制部分组成。火焰喷枪以中心送粉式为主，利用燃气（乙炔、氢气、煤气等）与助燃气（氧气、空气）燃烧产生的热量将塑料粉末加热至熔融状态及半熔融状态，在运载气体（常为压缩空气）的作用下喷向工件表面形成涂层，装置组成见图35-7。塑料粉末送给罐有两种：一种是塑料粉末专用的大容量流动式粉末压力送给罐：另一种是金属、陶瓷、塑料粉末通用的小容量吸引式送粉罐（带有振动器）。用压力送给罐送粉平稳，可调节性好，可以大容量送粉。控制部分是调整和控制喷涂用各种气体的专用装置，以便获得最佳的参数，一般装有流量计、减压器和压力计，装有送粉用运载气体的开关，还有保证安全而设置的气动阀门机构等。\n\n![](images/ac1ca21d5af608eccffbd88686e80820c01e19d587b715127dade8946163985e.jpg)  \n图35-7 SNMI塑料喷涂装置的组成\n\n1一控制板2—粉末罐用空气出口3一枪用侧空气出口4一氧气人口5一枪用氧气出口6一燃气入口7一枪用燃气出口8-氧气表9-氧气瓶 10—燃气表11--燃气瓶 12-粉末罐 13-压缩空气机14一输送气体开关15—喷涂枪\n\n# 35.2.3电弧喷涂\n\n\n# 1.电弧喷涂原理及特点\n电弧喷涂是以电弧为热源，将熔化的金属丝用高速气流雾化，并以高速喷射到工件表面形成涂层的一种工艺。喷涂时，两根丝状喷涂材料经送丝机构均匀、连续地送进喷枪的两个导电嘴内，导电嘴分别接喷涂电源的正、负极，并保证两根丝材端部接触前的绝缘性。当两根丝材端部接触时，由于短路产生电弧。高压空气将电弧熔化的金属雾化成微熔滴，并将微熔滴加速喷射到工件表面，经冷却、沉积过程形成涂层。图35-8是电弧喷涂原理示意图。此项技术可赋予工件表面优异的耐磨、防腐、防滑、耐高温等性能，在机械制造、电力电子和修复领域中获得广泛的应用。\n\n应用电弧喷涂技术，可以在不提高工件温度、不使用贵重底材的情况下获得性能好、结合强度高的表面涂层，一般电弧喷涂涂层的结合强度是普通火焰喷涂涂层的2.5倍；其喷涂效率正比于电弧电流；能源利用率达 $5 7 \\%$ ，显著高于其他喷涂方法，加之电能的价格又远低于氧气和乙炔，费用大大降低，另外由于不用氧气、乙炔等易燃气体，安全性高。与超声速火焰喷涂技术、等离子喷涂技术、气体爆燃式喷涂技术相比，电弧喷涂设备体积小、重量轻，使用、调试非常简便，使得该设备能方便地运到现场，对不便移动的大型零部件进行处理。由于电弧喷涂具有以上特点，使它在近20年间获得迅速发展，已在航天、航空、能源、交通、机械、冶金、国防等领域得到了广泛的应用。\n\n# 2.电弧喷涂的设备\n电弧喷涂设备系统由电弧喷涂枪、控制箱、电源、送丝装置及压缩空气系统等组成（图35-9)。\n\n![](images/b59652bc2864b89407082b44cbbbdcc159f39447c6262b207917c53005c4fe71.jpg)  \n图35-8电弧喷涂示意图\n\n1一工件 2—涂层3—喷涂束 4—电弧5一喷涂丝材 6—导电嘴7—压缩空气喷嘴\n\n![](images/01d41dcca3845e479d614894001247a00baab4d795e460057cb20636cf703388.jpg)  \n图35-9电弧喷涂设备原理系统简图\n\n1--电源2一喷枪3一送丝机构4—冷却装置5—油水分离器6-储气罐 7-空气压缩机\n\n（1）电弧喷涂电源\n\n电弧喷涂电源均采用平的伏安特性。可以在较低的电压下喷涂，使喷涂层中的碳烧损大为减少，可以保持良好的弧长自调节作用，能有效地控制电弧电压。平特性的电源在送丝速度变化时，喷涂电流迅速变化，按正比增大或减小，维持稳定的电弧喷涂过程。根据喷涂丝材选择一定的空载电压，改变送丝速度可以自动调节电弧喷涂电流，从而控制电弧喷涂的生产率。\n\n# （2）电弧喷涂枪\n电弧喷涂枪是电弧喷涂设备的关键装置。从图35-10可以看出，将连续送进的丝材在喷涂枪前部以一定的角度相交，由于丝材各自接于直流电源的两极而产生电弧，从喷嘴喷射出的压缩空气流对着熔化金属吹散形成稳定的雾化金属粒子流，从而形成喷涂层。\n\n![](images/0a29774f9e6da6e813d7da73283a0db7903fd3a4a9d2168d79789d81c4f1f864.jpg)  \n图35-10电弧喷涂枪结构简图\n\n1一压缩空气接头2一手柄开关3一喷枪体\n\n4-导电嘴5—金属丝材6-挡弧罩\n\n该枪的结构简单，安装调节方便，能获得稳定的喷涂过程和致密平滑的喷涂层。经使用实践，证明该枪工作稳定、可靠，能够满足各种喷涂工程的需要。该枪使用 $3 \\mathrm { { m m } }$ 直径的丝材，采用了推丝送进的方案。1996年国内研制成功$\\phi 2 \\mathrm { m m }$ 丝材电弧喷涂设备，为提高涂层质量和与国际接轨创造了有利条件。\n\n（3）送丝机构\n\n送丝机构分为推式送丝机构和拉式送丝机构两种，目前应用较多的是推式送丝机构。该方案中送丝机构与喷枪分离，送丝机构的驱动可以采用普通的直流伺服电动机，每根丝用双主动送丝轮推送。该送丝机构送丝推动较单驱动送丝力大$5 0 \\% \\sim 7 0 \\%$ 。直流电动机调速方法有两种方式：自耦变压器调速和晶闸管调速。第一种调速方式可靠、实用、线性好；缺点是体积大、笨重。考虑空间要求采用第二种方式，其使用性能良好，能满足设备的工作要求。\n\n# 3.高速电弧喷涂\n普通电弧喷涂的粒子喷射速度有限且氧化程度比较严重，获得的涂层在结合强度、孔隙率及表面粗糙度等方面与等离子喷涂和超声速火焰喷涂（HVOF）技术相比还有较大差距。影响电弧喷涂涂层质量的主要工艺参数有电弧喷涂电压、喷涂电流（送丝速度）和压缩空气的压力和质量。其中压缩空气的压力和质量是影响电弧喷涂涂层质量的关键因素之一，如何提高熔滴的飞行速度是解决电弧喷涂涂层质量的重要途径之一。为了拓宽电弧喷涂技术的应用领域，提高喷涂层的质量，近年来开发出高速电弧喷涂技术。高速电弧喷涂关键设备是新型高速电弧喷枪，即在普通电弧喷涂设备基础上，利用新型拉乌尔喷管设计和改进喷涂枪，采用高压空气流作雾化气流，加速熔滴脱离，使熔滴加速度显著增加并提高电弧的稳定性，使电弧喷涂技术的涂层质量和效率得到进一步提高，从而使电弧喷涂技术上升到一个新的高度。图35-11为高速电弧喷枪拉乌尔喷管加速示意图。\n\n新型高速电弧喷涂与普通电弧喷涂相比，具有显著的优点：\n\n![](images/0817b43a633f4fe3f7f181c0d3970bad5bf005bc5897ad6d3c9f4874554c6ccb.jpg)  \n图35-11拉乌尔喷管加速示意图\n\n1）熔滴速度显著提高，雾化效果明显改善。在距喷涂枪喷嘴轴向 ${ \\bf 8 0 m m }$ 范围内的气流速度达 $6 0 0 \\mathrm { m / s }$ 以上，而普通电弧喷涂枪仅为200$\\sim 3 7 5 \\mathrm { m / s }$ ；最高熔滴速度达到 $2 5 0 m / \\mathrm { s }$ 。且熔滴平均直径为普通喷涂枪雾化粒子的 $1 / 3 \\sim 1 / 8$ 。\n\n2）涂层的结合强度显著提高。高速电弧喷涂防腐用AI涂层和耐磨用3Cr13涂层的结合强度分别可达到30MPa和 $\\bf { 4 0 M P a }$ ，是普通电弧喷涂层的2.2和1.5倍。\n\n3）涂层的孔隙率低。高速电弧喷涂3Cr13涂层孔隙率小于 $2 \\%$ ，而相应的普通电弧喷涂层孔隙率大于 $5 \\%$ 。\n\n高速电弧喷涂技术的出现，使电弧喷涂的涂层质量和性能得到进一步的提高，是一项适合我国国情、易于推广的新技术。它对节材、节能有重大意义，特别是在船舶及其他海洋钢结构防腐，电站锅炉管道防热腐蚀、耐冲蚀，贵重零件的再制造修复等方面，有着重要的应用价值。\n\n# 35.2.4等离子弧喷涂\n等离子喷涂是采用等离子弧为热源，以喷涂粉末材料为主的热喷涂方法。近年来，等离子喷涂技术有了飞速的发展，在常规等离子喷涂基础上，又发展出低压等离子喷涂，计算机自动控制的等离子喷涂，高能、高速等离子喷涂，超声速等离子喷涂，三电极轴向送粉等离子喷涂和水稳等离子喷涂等。这些新设备、新工艺、新技术在航空、航天、原子能、能源、交通、先进制造业和国防工业上的应用日益广泛，显示出越来越多的优越性和重要性。",
    "summary": "（2）电弧喷涂枪, 1.电弧喷涂原理及特点, 2.电弧喷涂的设备, 3.高速电弧喷涂, 35.2.3电弧喷涂, 35.2.4等离子弧喷涂, 5.塑料喷涂",
    "size": 3972
  },
  {
    "name": "第1卷_第5篇_其他焊接方法-part-188",
    "projectId": "5ET7VaxsU6Y6",
    "fileName": "第1卷_第5篇_其他焊接方法.pdf",
    "content": "# 1．原理及特点\n图35-12是等离子喷涂原理示意图。图的右侧是等离子体发生器又叫等离子喷枪，根据工艺的需要经进气管通入氮气或氩气，也可以再通入$5 \\% \\sim 1 0 \\%$ 的氢气。这些气体进入弧柱区后，发生电离而成为等离子体。高频电源接通使钨极端部与前枪体之间产生火花放电，于是电弧便被引燃。电弧引燃后，切断高频电路。引燃后的电孤在孔道中受到三种压缩效应，温度升高，喷射速度加大，此时往前枪体的送粉管中输送粉状材料，粉末在等离子焰流中被加热到熔融状态，并高速喷射到零件表面形成喷涂层。\n\n![](images/04b46243ab0efa4764ae28e6d4d58c5f8e6153098e9ea1e3be7758c09f105e0f.jpg)  \n图35-12等离子弧喷涂原理示意图\n\n等离子弧喷涂与其他热喷涂技术相比，主要有以下特点：\n\n1）基体受热温度低（ $< 2 0 0 \\mathcal { \\mathrm { C } }$ )，零件无变形，不改变基体金属的热处理性质。\n\n2）等离子焰流的温度高，可喷涂材料广泛，既可喷涂金属或合金涂层，也可喷涂陶瓷和一些高熔点的难熔金属。\n\n3）等离子射流速度高，射流中粒子的飞行速度一般可达 $2 0 0 \\sim 3 0 0 \\mathrm { m / s }$ ，最新开发的超声速等离子喷涂粒子速度可达 $6 0 0 \\mathrm { m / s }$ 以上。因此形成的涂层更致密，结合强度更高，显著提高了涂层的质量，特别是在喷涂高熔点的陶瓷粉末或难熔金属等方面更显示出独特的优越性。\n\n# 2.等离子弧喷涂设备\n等离子喷涂设备主要有：电源、控制柜、喷枪、送粉器、循环水冷却系统、气体供给系统等，它们之间的相互配置如图35-13所示。等离子喷涂需要的辅助设备有：空气压缩机、油水分离器和喷砂设备等。目前我国已能生产多种型号的成套等离子喷涂设备。\n\n![](images/f5183337fa8557e639df5ef28bbe08aa50d68995163cfdb98851a8e8c3a02bf4.jpg)  \n图35-13 等离子喷涂设备示意图喷枪分为外圆喷枪和内孔喷枪两大类，外圆\n\n喷枪主要用于零件外圆表面的喷涂，也可用于直径较大的浅内孔表面的喷涂；内孔喷枪用于较深内孔表面的喷涂。\n\n等离子喷枪的结构一般由前枪体、后枪体及绝缘体三部分组成。前、后枪体均由黄铜制造，绝缘体由玻璃纤维绝缘棒等绝缘材料制成。前枪体中密封固定着由纯铜制成的喷嘴，接电源的正极；后枪体固定着由铈钨合金制成的钨极，接电源的负极。图35-13为外圆等离子喷枪的结构。其额定功率为 $4 0 \\mathbf { k } \\mathbf { W }$ 。等离子喷涂对电源的要求与电弧电源相似，可参考其他章节。目前我国生产的等离子喷涂电源，其额定功逐有 $4 0 \\mathbf { k } \\mathbf { W }$ 、50kW和 $8 0 \\mathbf { k } \\mathbf { W }$ 三种主要规格。\n\n# 3.超声速等离子弧喷涂\n超声速等离子喷涂是在高能等离子喷涂$8 0 \\mathbf { k } \\mathbf { W }$ 级）的基础上，利用非转移型等离子弧与高速气流混合时出现的“扩展弧”，得到稳定聚集的超声速等离子射流进行喷涂的方法。20世纪90年代中期，美国TAFA公司向市场推出了能够满足工业化生产需要的 $2 7 0 \\mathbf { k } \\mathbf { W }$ 级大功率、大气体流量（ $( 2 1 m ^ { 3 } / \\mathbf { h } )$ 的“PLAZJet”超声速等离子喷涂系统，其核心技术集中在超声速等离子喷枪的设计上。该喷枪依靠增大等离子气体流量提高射流速度，采用双阳极来拉长电弧，使弧电压可高达 $2 0 0 \\sim 4 0 0 \\mathrm { V }$ ，电流 $4 0 0 \\sim 5 0 0 \\mathrm { A }$ ，焰流速度超过 $3 0 0 0 \\mathrm { m / s }$ ，大幅提高了喷射粒子的速度（可达 $4 0 0 \\sim 6 0 0 \\mathrm { m / s }$ ，涂层质量明显优于常规速度（ $2 0 0 \\sim 3 0 0 \\mathrm { m / s ) }$ ）的等离子喷涂层。但是由于能量消耗大，且为了保证连续工作，采用了外送粉方式，造成粉末利用率降低、喷涂成本很高，限制了其推广应用。图35-14为该喷枪的原理示意图。\n\n![](images/520ccc39d7ed10933b354090048cd363e5f32dd42f6d4b4ddd0df36b87a26412.jpg)  \n图35-14双阳极、外送粉超声速等离子喷枪的原理图\n\n近年来，国内装甲兵工程学院装备再制造技术国防科技重点实验室也研制成功了高效能超声速等离子喷涂系统。相对于美国“PLAZJet”超声速等离子喷枪，国内喷枪的研制采用了适合我国国情的“较低功率（ ${ } _ { 8 0 \\mathbf { k } \\mathbf { W } }$ ）、小气体流量$( 6 \\mathrm { m } ^ { 3 } / \\mathrm { h } )$ ）设计方案。图35-15是该喷枪的原理示意图。图中可看出该喷枪采用了拉乌尔喷嘴型面的单阳极结构，压缩孔道长度缩短，但对电弧初始段的机械压缩增强，迫使阳极斑点前移来拉长电弧（弧压可达200～400V），由于提前对电弧区段的加速，提高了喷枪热效率，获得了高焓值超声速射流，并应用了内送粉结构，有效降低了能耗。此外，该系统还在国际热喷涂界率先采用先进的IGBT逆变技术研制了80kW级喷涂电源，采用先进的PLC过程控制和氟利昂制冷的热交换器等，标志着我国等离子喷涂技术已达到国际先进水平。\n\n![](images/692088a75dd9ec7c9dc1dc8ee8787bda971d95e978f1600341a43da07f89f6bc.jpg)  \n图35-15高效能超声速等离子喷涂枪原理示意图\n\n# 4.低压等离子弧喷涂\n低压等离子弧喷涂，就是在一个密封的气室内，用惰性气体（氩气或氮气）排出室内的空气，然后抽真空至 $\\pmb { 5 \\mathrm { k P a } }$ ，在这种保护气氛下的低真空环境里进行等离子弧喷涂。\n\n低压等离子弧喷涂具有以下特点：\n\n1）在低真空环境中，等离子射流的长度由常压下的 $4 0 \\sim 5 0 \\mathrm { m m }$ 被拉长到 $4 0 0 \\sim 5 0 0 \\mathrm { m m }$ ，使粉末颗粒在射流中的停止时间延长，有利于粉末颗粒的加热和熔融。\n\n2）在低真空环境中，粉末颗粒的飞行阻力减小，飞行速度提高，功率增加，因此提高了粉末的沉积效率和涂层的结合强度。\n\n3）由于喷涂室内充满保护气体，工件可以预热到较高的温度而不致于发生氧化，有利于提高涂层的结合强度和降低孔隙率，涂层孔隙可降至 $1 \\%$ 以下。\n\n4）涂层中基本不含氧化物夹杂。这对于喷涂碳化物等易于烧损的材料特别有利。\n\n由于低压等离子喷涂设备比较复杂，要求有良好的真空系统，因此设备的价格很高。目前主要用于尖端技术部门，喷涂一些难熔金属、活性金属、碳化物和有毒性等材料。",
    "summary": "1．原理及特点, 2.等离子弧喷涂设备, 3.超声速等离子弧喷涂, 4.低压等离子弧喷涂",
    "size": 3071
  },
  {
    "name": "第1卷_第5篇_其他焊接方法-part-189",
    "projectId": "5ET7VaxsU6Y6",
    "fileName": "第1卷_第5篇_其他焊接方法.pdf",
    "content": "# 5.纳米等离子喷涂\n随着纳米材料的研究开发与应用，微/纳米结构涂层（NanostructureCoating）的制备成为等离子喷涂技术重要的发展方向。与传统涂层相比，等离子喷涂纳米结构涂层在强度、韧性、抗蚀、耐磨、热障、抗热疲劳等方面会有显著改善，且部分涂层可以同时具有上述多种性能。美国T.D.Xiao等人采用Metco9MB等离子喷涂设备喷涂纳米结构 $\\mathbf { A l } _ { 2 } \\mathbf { O } _ { 3 } / \\mathbf { T i O } _ { 2 }$ $( 1 3 \\mathrm { w t } 9 6 , \\mathrm { T i O } _ { 2 }$ ）喂料，并将获得的纳米结构涂层与传统粉末喷涂层相比。研究表明，在 $\\mathbf { n } { \\cdot } \\mathbf { A l _ { 2 } O _ { 3 } } / \\mathbf { T i O _ { 2 } }$ 涂层中，单个的 $\\mathbf { A l } _ { \\mathbf { z } } \\mathbf { O } _ { \\mathbf { 3 } }$ 纳米晶粒与 $\\operatorname { T i } 0 _ { 2 }$ 纳米晶粒之间有较好的润湿性，纳米结构涂层的耐磨性与传统粉末喷涂层相比提高了3～8倍。\n\nD.G.Atteridge等人采用高能等离子喷涂技术（HEPS）喷涂WC/Co微米级纳米结构喷涂喂料，获得纳米结构等离子喷涂层。分别对传统微米级实心粉（WC/12Co）、微米级纳米结构空心喂料（WC/12Co）和实心喂料（WC/12Co）三种高能等离子喷涂层的磨损性能进行了对比分析，结果显示，实心喂料涂层的冲蚀磨损率是空心喂料涂层的1/2，是传统实心粉涂层的1/3左右。由于高能等离子喷涂采用 $2 0 0 \\mathbf k \\mathbf W$ 以上喷涂系统，使得纳米结构喂料在喷涂过程中熔化效果较好，颗粒冲击基体的速度高，获得的涂层具有组织致密、孔隙率低、结合强度高等特点。\n\n从目前国外研究状况来看，等离子喷涂纳米结构涂层的开发研究的相关报道相对比较多，也是最有可能实现广泛实用化的纳米颗粒材料热喷涂技术。\n\n# 35.2.5特种热源喷涂\n\n\n# 1．激光喷涂\n激光喷涂是把高强度能量的激光束朝着接近于零件基体表面的方向直射，基体同时被一个辅助的激光加热器加热，这时细微的粉末以倾斜的角度被吹送到激光束中熔化粘结到基体表面，形成了一层薄的表面涂层，与基体之间形成良好的结合。喷涂环境的气氛可以选择在大气气氛下也可在惰性气氛或真空状态下进行喷涂。其原理如图35-16所示。设备主要有二氧化碳激光器、高精度控制送粉速度的微粉供料装置等。激光喷涂可以喷涂大多数材料，如制备固体氧化物燃料电池陶瓷涂层、制备高超导薄膜等，所获的的涂层结构与原始粉末相同。\n\n![](images/b97ad9c808f05728cca7610eff105a6b23cf3cc038cee7a03687e7c866469db7.jpg)  \n图35-16激光喷涂原理示意图\n\n# 2.冷喷涂\n冷喷涂（Cold Spray），又被称为冷气动力喷涂法（ColdGasDynamicSpray）或动力喷涂（KineticSpray）。它是基于空气动力学原理的种新型喷涂技术。其原理如图35-17所示，喷涂过程是将高压气体导入收放型Laval喷嘴，流过喷嘴喉部后产生超声速流动，将粉末从喷枪后部沿轴向送人高速气流中，粒子经加速后形成高速粒子流（ $3 0 0 \\sim 1 0 0 0 \\mathrm { m / s } )$ ），在温度远低于相应材料熔点的完全固态下撞击基体，通过较大的塑性流动变形而沉积于基体表面上形成涂层。\n\n![](images/16a1074cfc4a84f5ce57e601b71b6044521894480ec4c7721272cde1fed54de9.jpg)  \n图35-17冷喷涂工作原理示意图\n\n冷喷涂系统一般主要有5部分组成，分别为：喷枪系统、送粉系统、气体温度控制系统、气体调节控制系统、高压气源。喷枪为冷喷涂系统的关键部件，主要由收放型Laval喷嘴构成。其内表面形状一般在喉部上游为圆锥形，下游可为长方体形，也可为与上游相对的圆锥形，前者涂层堆高是梯形，而后者堆高形态与热喷涂相似，呈锥形。冷喷涂工作气体可用高压压缩空气、 $\\mathrm { N } _ { 2 }$ 、Ar或He气，或者它们的混合气体。工作气体的入口压力范围一般为 $1 . 0 \\sim 3 . 5 \\mathrm { M P a }$ 。为了增加气流的速度，从而提高粒子的速度，还可以将工作气体预热后再送入喷枪，通常预热温度根据不同喷涂材料来选择，一般小于 $6 0 0 \\mathcal { \\ C }$ 。为了获得较高的粒子速度，所用粉末的粒度一般要求 $1 \\sim 5 0 \\mu \\mathrm { m }$ 。而喷涂距离根据要求一般为 $s \\sim$ ${ 5 0 } \\mathrm { m m }$ 。\n\n在传统的热喷涂过程中，由于使用高温热源，如高温等离子、电弧、燃烧火焰，通常粉末粒子或线材被加热到熔化状态，不可避免地使金属材料在喷涂过程中发生一定程度的氧化、相变、分解、晶粒长大等。尽管一些高速喷涂工艺，如爆炸喷涂、超声速火焰喷涂，可以使粉末粒子在得到有效加速的同时，加热得到控制，使粒子在半熔化状态与基体碰撞，但粒子仍然经历了表面达到熔化状态的热过程，也可能发生氧化、分解等。而新型的冷喷涂工艺主要通过高速固态粒子与基体发生塑性碰撞而实现涂层沉积。冷喷涂工艺和传统热喷涂工艺比较有两个重要特点是：气体温度低，粒子速度高。与传统热喷涂技术相比，冷喷涂技术具有以下优点：\n\n1）可以避免喷涂粉末的氧化、分解、相变、晶粒长大等。\n\n2）对基体几乎没有热影响。\n\n3）可以用来喷涂对温度敏感材料，如易氧化材料、纳米结构材料等。\n\n4）粉末可以进行回收利用。\n\n5）涂层组织致密，可以保证良好的导电、导热等性能。\n\n6）涂层内残留应力小，且为压应力，有利．于沉积厚涂层。\n\n7）送粉率高，可以实现较高的沉积效率和生产率。\n\n8）噪声小，操作安全。\n\n# 35.3热喷涂材料\n热喷涂材料的显著特点是广泛性和可复合性。凡在高温下不挥发、不升华、不分解、不发生晶型转变、可熔融的固态材料均可应用于热喷涂，可分为铁基合金、镍基及钴基合金、有色金属、难熔金属及合金、自熔剂合金、氧化物陶瓷、碳化物、氮化物、硅化物、硼化物、塑料等。热喷涂材料的形状主要有丝材、棒材和粉末等，见表35-4。\n\n在选择喷涂材料时，可参考以下原则： $\\textcircled{1}$ 功能上，材料应具有和使用环境相适应的物理、化学性能，选择最适合的材料； $\\textcircled{2}$ 工艺上，材料应具有热稳定性，热膨胀系数尽可能与基材接近；$\\textcircled{3}$ 综合考虑材料的成本和来源。\n\n根据工件的工作环境和使用要求，按涂层的应用可以将喷涂材料分为耐磨涂层、耐腐蚀涂",
    "summary": "1．激光喷涂, 2.冷喷涂, 35.2.5特种热源喷涂, 35.3热喷涂材料, 5.纳米等离子喷涂",
    "size": 2983
  },
  {
    "name": "第1卷_第5篇_其他焊接方法-part-190",
    "projectId": "5ET7VaxsU6Y6",
    "fileName": "第1卷_第5篇_其他焊接方法.pdf",
    "content": "绍了各种功能涂层材料及其特点和应用等情况。\n\n表35-4热喷涂材料分类  \n\n<table><tr><td rowspan=4 colspan=1>经材</td><td rowspan=1 colspan=1>纯金属丝材</td><td rowspan=1 colspan=1>Zn、Al、Cu、Ni、Mo等</td></tr><tr><td rowspan=1 colspan=1>合金丝材</td><td rowspan=1 colspan=1>Zn-Al、Pb-Sn、Cu合金、巴氏合金、Ni合金、碳钢、合金钢、不锈钢、耐热钢等</td></tr><tr><td rowspan=1 colspan=1>复合丝材</td><td rowspan=1 colspan=1>金属包金属（铝包镍、镍包合金）、金属包陶瓷（金属包碳化物、氧化物等）、塑料包覆（塑料包金属、陶瓷等）</td></tr><tr><td rowspan=1 colspan=1>粉芯丝材</td><td rowspan=1 colspan=1>7Cr13，低碳马氏体、NiFe-Al、Zn-Al-Mg-Re等</td></tr><tr><td rowspan=1 colspan=1>棒材</td><td rowspan=1 colspan=1>陶瓷棒材</td><td rowspan=1 colspan=1>AlO、TiO、CrO、AlO-MgO、AlO-SiO</td></tr><tr><td rowspan=7 colspan=1>粉末</td><td rowspan=1 colspan=1>纯金属粉</td><td rowspan=1 colspan=1>Sn、Pb、Zn、Al、Cu、Ni、W、Mo、Ti等</td></tr><tr><td rowspan=1 colspan=1>合金粉</td><td rowspan=1 colspan=1>低碳钢、高碳钢、镍合金（Ni-Cr、Ni-Cu）、钴基合金（CoCrW）、MCrAIY合金(NiCrAIY、CoCrAIY、FeCrAIY）、不锈钢、钛合金、铜合金、铝合金、巴氏合金、Triballoy合金等</td></tr><tr><td rowspan=1 colspan=1>自熔性合金粉</td><td rowspan=1 colspan=1>镍基（NiCrBSi、NiBSi）、钴基（CoCrWB、CoCrWBNi）、铁基（FeNiCrBSi）、铜基自熔剂合金</td></tr><tr><td rowspan=1 colspan=1>陶瓷、金属陶瓷粉</td><td rowspan=1 colspan=1>金属氧化物（Al系：AlO、AlO-MgO、AlO-SiO；Ti系：TiO；Zr系：ZrO、ZrO-SiO、CaO-ZrO、MgO-ZrO；Cr系：CrO3；其他氧化物：BeO、SiO、MgO）金属碳化物及硼氮、硅化物：WC、WC、TiC、CrC、Cr23C6、B4C、SiC</td></tr><tr><td rowspan=1 colspan=1>包覆粉</td><td rowspan=1 colspan=1>Ni包Al、Al包Ni、金属及合金、陶瓷、有机材料等包覆粉</td></tr><tr><td rowspan=1 colspan=1>复合粉</td><td rowspan=1 colspan=1>金属+合金、金属+自熔剂合金、WC或WC-Co+金属及合金、WC或WC-Co+自熔剂合金+包覆粉、氧化物+金属及合金、氧化物+包覆粉、氧化物+氧化物、碳化物+自熔剂合金、WC+Co</td></tr><tr><td rowspan=1 colspan=1>塑料粉</td><td rowspan=1 colspan=1>热塑性粉末：聚乙烯、聚四氟乙烯、尼龙、聚苯硫醚热固性粉末：环氧树脂、酚醛树脂改性塑料粉末：塑料粉中混入填料，如MoS2、WS2、Al粉、Cu粉、石墨粉、石英粉、云母粉、石棉粉、氟塑粉、颜料等，改善物化、力学性能及颜色等</td></tr></table>\n\n表35-5功能涂层材料及其特点和应用  \n\n<table><tr><td rowspan=1 colspan=1>涂层功能</td><td rowspan=1 colspan=1>涂层材料</td><td rowspan=1 colspan=1>特   性</td></tr><tr><td rowspan=6 colspan=1>耐磨涂层</td><td rowspan=1 colspan=1>碳化铬</td><td rowspan=1 colspan=1>耐磨，熔点1890℃   创</td></tr><tr><td rowspan=1 colspan=1>自熔剂合金</td><td rowspan=1 colspan=1>耐磨，硬度30~55Rc         &gt;</td></tr><tr><td rowspan=1 colspan=1>WC-Co (12%~20%）</td><td rowspan=1 colspan=1>硬度&gt;60Rc，红硬性好，使用温度低于600℃</td></tr><tr><td rowspan=1 colspan=1>镍铝、镍铬、镶及钻包WC</td><td rowspan=1 colspan=1>硬度高、耐磨性好，可用于500-850℃下磨粒磨损</td></tr><tr><td rowspan=1 colspan=1>AlO3-TiO2</td><td rowspan=1 colspan=1>抗磨粒磨损，耐纤维和丝线磨损</td></tr><tr><td rowspan=1 colspan=1>高碳钢（7Cr13）、马氏体不锈钢、钼合金等</td><td rowspan=1 colspan=1>老抗滑动磨损</td></tr></table>",
    "summary": "层、隔热涂层、抗高温氧化涂层、自润滑减摩涂层、结合底层及特殊功能涂层材料，表35-5介",
    "size": 2482
  },
  {
    "name": "第1卷_第5篇_其他焊接方法-part-191",
    "projectId": "5ET7VaxsU6Y6",
    "fileName": "第1卷_第5篇_其他焊接方法.pdf",
    "content": "# 百思论坛\n（续）\n\n<table><tr><td rowspan=1 colspan=1>涂层功能</td><td rowspan=1 colspan=1>涂层材料</td><td rowspan=1 colspan=1>特性</td></tr><tr><td rowspan=9 colspan=1>耐腐蚀涂层</td><td rowspan=1 colspan=1>Zn（熔点419℃）及其合金</td><td rowspan=1 colspan=1>涂层厚度0.05～0.5mm，可防大气腐蚀，碱性介质中优于Al</td></tr><tr><td rowspan=1 colspan=1>Al（熔点667℃）及其合金</td><td rowspan=1 colspan=1>涂层0.1~0.25mm，可防大气腐蚀，酸性介质中优于Zn</td></tr><tr><td rowspan=1 colspan=1>富锌的铝合金（熔点&lt;660℃）</td><td rowspan=1 colspan=1>综合了Al和Zn的优点，形成一种高效涂层</td></tr><tr><td rowspan=1 colspan=1>尼龙，熔点210~250℃</td><td rowspan=1 colspan=1>常温、低温下耐酸、碱介质，适于火焰喷涂</td></tr><tr><td rowspan=1 colspan=1>高温塑料：聚苯硫醚等</td><td rowspan=1 colspan=1>工作温度-140~200℃，最高可达350℃，耐酸及碱介质腐蚀</td></tr><tr><td rowspan=1 colspan=1>Ni（熔点1066C）及NiCr合金</td><td rowspan=1 colspan=1>密封后可作耐腐蚀层，NiCr合金可用于锅炉管道的耐热腐蚀</td></tr><tr><td rowspan=1 colspan=1>FeCrAl，FeCrNi合金</td><td rowspan=1 colspan=1>丝材电弧喷涂并封孔后可耐热腐蚀</td></tr><tr><td rowspan=1 colspan=1>Sn（熔点230℃）</td><td rowspan=1 colspan=1>和Al粉混合，形成铝化物，可用于腐蚀保护</td></tr><tr><td rowspan=1 colspan=1>自熔剂镍铬硼合金</td><td rowspan=1 colspan=1>熔点1010~1070℃，耐腐蚀性好，亦耐磨</td></tr><tr><td rowspan=1 colspan=1>隔热涂层及热障涂层</td><td rowspan=1 colspan=1>ZrO2等氧化物、碳化物、难熔金属等</td><td rowspan=1 colspan=1>有单层、双层（底层金属+陶瓷层）、多层和梯度系统，可以降低工作温度10~65℃。常用于发动机燃烧室、火箭喷口、核装置的隔热屏等高温部件</td></tr><tr><td rowspan=1 colspan=1>抗高温氧化涂层</td><td rowspan=1 colspan=1>AlO，Si，CrSi，MoSi,Ni-Cr，TiO，镍包铝，Cr，特种Ni-Cr合金，高铬不锈钢，Ni-Cr-A1+YO</td><td rowspan=1 colspan=1>这类涂层可以在氧化介质温度120～870℃下对零件进行防护，涂层进行封孔后效果更好，可用在燃气轮机叶片、轧钢机械等</td></tr><tr><td rowspan=1 colspan=1>自润滑减摩涂层</td><td rowspan=1 colspan=1>镍包石墨，铜保石墨，镍包二硫化钼，镍包硅藻土，自润滑自粘结镍基、铜基等合金</td><td rowspan=1 colspan=1>涂层的自润滑性好，有较好的结合性、间隙控制能力，常用于低摩擦因数的可动密封零部件</td></tr><tr><td rowspan=1 colspan=1>结合底层</td><td rowspan=1 colspan=1>Mo，镍铬复合材料，镍铝复合材料，低碳马氏体分新丝材等</td><td rowspan=1 colspan=1>可以在范围很宽的工艺条件下，与工件表面形成良好的结合，并对随后喷涂的工作层有良好的结合性能</td></tr><tr><td rowspan=2 colspan=1>特殊功能涂层材料</td><td rowspan=1 colspan=1>Al，Cu，Ag，AlO等导电、绝缘涂层</td><td rowspan=1 colspan=1>涂层可以广泛应用于电子工业导电绝缘涂层，制造稳定电阻器、电感器、大型闸刀开关的接触面、印制线路板等</td></tr><tr><td rowspan=1 colspan=1>FeCrAl，FeCrNiAl等微波吸收层</td><td rowspan=1 colspan=1>高能物理电子直线加速器、雷达、微波系统等微波吸收层</td></tr></table>\n\n# 35.4热喷涂工艺\n热喷涂的基本工艺流程见图35-18所示。实践中部分工艺可以根据实际情况调整。\n\n# 35.4.1 工件表面制备\n涂层要与基体结合良好，基材表面必须清洁，并有一定的粗糙度，喷涂前表面必须经过预处理，它是保证喷涂质量的重要措施。\n\n# 1.表面清洗\n表面清洗的作用是去除工件表面的氧化膜和油污等，直到露出清洁/光亮的基体表面，其关键是去除油脂，常用的表面清洗方法有： $\\textcircled{1}$ 碱液清洗，利用氢氧化钠、磷酸三钠、碳酸钠等热碱液冲洗，然后用清水冲净，也可采用各种金属洗净剂进行清洗； $\\textcircled{2}$ 溶剂清洗，利用工业汽油、三氯乙烯、四氯化碳等有机溶剂，通过浸泡和擦刷、喷淋或蒸汽脱脂等方法除去表面油脂，这类方法效果好，但费用高，而且许多有机溶剂对人体有害，使用时应注意通风； $\\textcircled{3}$ 加热脱脂，对于被油脂浸透的铸件等多孔质的工件，可采用250$\\sim 4 5 0 \\%$ 低温加热，将微孔中的油脂挥发烧掉，表面残留的积碳，可用喷细砂法除去； $\\textcircled{4}$ 喷砂净化，对于工件表面的油漆层和氧化皮，可以采用喷细砂法去除，但这种方法代替不了喷砂粗化的技术要求，而且喷砂砂粒不能混用。\n\n![](images/05a52f70ab33e207fc234ff480b4c4b30867e73e25fe8377038158fd34f5d537.jpg)  \n图35-18热喷涂基本工艺流程\n\n# 2.表面预加工\n表面预加工的主要目的是除去工件表面的各种损伤（如疲劳层和腐蚀层等）和表面硬化层，修正不均匀的磨损表面和预留喷涂层厚度。通过表面预加工可以使涂层的收缩应力限制在局部地方，减少了涂层的应力积累，增大涂层与基体的结合面积，以提高涂层的粘结强度，并且使涂层中各层之间折叠，提高涂层本身的剪切强度。为使单个喷涂微粒与基体材料间获得必要的微观粘结，还必须在机械加工表面再采用喷砂和喷涂自粘结过渡层等粗化方法。表面预加工的方法主要有车削、磨削和滚花等，应用较多的是车削。\n\n# 3.表面粗糙化处理\n表面粗糙化处理与清洗过程同样重要，主要采用喷砂或机械加工等方法，使净化过的基材表面呈均匀、凹凸不平的粗糙面，并达到所要求的粗糙度，起到增大结合面积、减少残留应力、活化表面的作用。粗化处理方法分类见图35-19。\n\n喷砂是最常用的方法，常用的喷砂材料有：多角冷硬铸铁砂（适于50HRC左右表面）、氧化铝（白刚玉砂，适于40HRC左右表面）、石英砂（ $\\ S _ { \\mathrm { i } } \\mathbf { 0 } _ { \\mathfrak { z } }$ ，适于30HRC左右表面）、碳化硅砂（喷陶瓷涂层时用）。喷砂后要用压缩空气将表面粘附的碎砂粒吹净，工件表面粗糙度R，一般应达到 $3 . 2 \\sim 1 2 . 5 \\mu \\mathrm { m }$\n\n# 4．喷涂结合底层\n对于一些比较薄或硬的工件，不宜采用喷砂和机械加工的方法进行预处理，可以喷涂一些底层合金，如Mo、镍铝合金、镍铬合金、铬铝金属合金等，以增加工作层与基体的结合强度，底层的厚度一般在 $0 . 1 0 \\sim 0 . 1 5 \\mathrm { m m }$ ，太厚则反而降低结合强度，而且影响工作层的储备厚度。\n\n![](images/063c48813fa1b958c901e491a84cfe7350e072b3c40327be55fb27ffd6fef279.jpg)  \n图35-19表面粗糙化处理方法分类\n\n# 35.4.2预热\n喷涂前对工件表面进行预热可以清除工件表面吸附的水分，并使工件产生膨胀，降低喷涂层在冷却时产生的拉应力，工件的预热温度以80$\\sim 1 2 0 \\mathfrak { C }$ 为宜。预热可以在电炉中进行，也可用氧乙炔喷枪采用中性或微碳化焰直接预热，加热要缓、均匀，防止局部过热。",
    "summary": "1.表面清洗, 2.表面预加工, 3.表面粗糙化处理, 35.4.1 工件表面制备, 35.4.2预热, 35.4热喷涂工艺, 4．喷涂结合底层, 百思论坛",
    "size": 3820
  },
  {
    "name": "第1卷_第5篇_其他焊接方法-part-192",
    "projectId": "5ET7VaxsU6Y6",
    "fileName": "第1卷_第5篇_其他焊接方法.pdf",
    "content": "# 35.4.3喷涂工作层\n影响喷涂的主要参数见图35-20，工作层的厚度一般较厚，应采取逐次加厚的办法进行喷涂，每次喷涂厚度不应超过 $0 . 1 5 \\mathrm { m m }$ ，而工作层的厚度一般不应超过 $1 . 0 \\sim 1 . 5 \\mathrm { m m }$ 。喷涂时保持适当的喷涂距离，不同喷涂方法的合适距离见表35-6。喷涂操作时，要注意将喷涂射流的轴线与被喷涂的工件表面夹角保持在 $4 5 ^ { \\circ }$ 以上，喷涂时工件温度控制在 $\\textstyle 1 5 0 \\ C$ 以下，以防热应力造成的喷涂层开裂和工件变形。\n\n![](images/26bace577918b9649496c36fa17313406318462cf8e059ce5837e5d3256e239c.jpg)  \n图35-20影响喷涂的主要参数\n\n表35-6不同喷涂方法的啧涂距离  \n\n<table><tr><td rowspan=1 colspan=1>热喷涂方法</td><td rowspan=1 colspan=1>丝材火焰喷涂</td><td rowspan=1 colspan=1>粉末火焰喷涂</td><td rowspan=1 colspan=1>电弧喷涂</td><td rowspan=1 colspan=2>等离子喷涂</td></tr><tr><td rowspan=1 colspan=1>喷涂距离/mm</td><td rowspan=1 colspan=1>100~150</td><td rowspan=1 colspan=1>150~200</td><td rowspan=1 colspan=1>100 ~200</td><td rowspan=1 colspan=1>金70~130</td><td rowspan=1 colspan=1>陶瓷50~100</td></tr></table>\n\n# 35.4.4喷后处理\n在喷涂完毕后，为了填补或消除涂层固有的缺陷，改善涂层性能，以及为了得到尺寸精确的涂层，应对喷涂态涂层再进行后续加工处理，即为涂层后处理。涂层后处理种类和方法很多，须根据对涂层的具体要求和工件具体情况进行选择，涂层后处理方法主要有涂层后热处理、封孔处理、表面机械加工等。\n\n# 1.封孔处理\n热喷涂涂层的孔隙率可以从小于 $1 \\%$ 到大于$15 \\%$ ，孔隙有连贯和不连贯的，有的涂层孔隙互相连接并且从表面延伸到基体，对于要求防腐蚀或密封的喷涂层，往往需进行封孔处理。涂层封孔作用有以下几个方面：一是防止或阻止腐蚀介质浸入到基材表面；二是延长锌、铝及合金涂层的防护寿命；三是用于密封的涂层防止液体和压力泄漏；四是防止污染或研磨屑碎片进人涂层；五是保持陶瓷涂层的绝缘性能。\n\n封孔剂为封闭涂层孔隙的材料，有以下几个方面的要求： $\\textcircled{1}$ 有足够的渗透性； $\\textcircled{2}$ 耐化学或溶剂的作用； $\\textcircled{3}$ 在涂层上抗机械作用； $\\textcircled{4}$ 在使用温度下性能稳定； $\\textcircled{5}$ 不降低涂层和基材的性能； $\\textcircled{6}$ 用于接触食品时无毒； $\\textcircled{7}$ 使用安全。封孔剂按其形成机理分类，有非干燥型、空气干燥型、烘烤型等，类别及材料列于表35-7。\n\n表35-7封孔剂及材料  \n\n<table><tr><td rowspan=1 colspan=1>类别</td><td rowspan=1 colspan=1>封孔剂材料</td></tr><tr><td rowspan=1 colspan=1>干燥型</td><td rowspan=1 colspan=1>（1）石蜡；(2）油；（3）油脂</td></tr><tr><td rowspan=1 colspan=1>燥型</td><td rowspan=1 colspan=1>（1）油漆、氯化橡胶；（2）空气干燥空气干型酚醛、环氧酚醛；（3）乙烯基树脂；（4）聚酯；（5）硅树脂；（6）亚麻子油；（7）煤焦油；（8）聚氨酯</td></tr><tr><td rowspan=1 colspan=1>烘烤型</td><td rowspan=1 colspan=1>（1）烘烤型酚醛；（2）环氧酚醛；（3）环氧树脂；（4）聚酯；（5）聚酰胺树脂</td></tr><tr><td rowspan=1 colspan=1>催化型</td><td rowspan=1 colspan=1>（1）环氧树脂；（2）聚酯；（3）聚氨酯</td></tr><tr><td rowspan=1 colspan=1>其他</td><td rowspan=1 colspan=1>（1）硅酸钠；（2）乙基硅酸钠；（3）厌氧丙烯酸酯</td></tr></table>\n\n# 2.机械加工\n喷涂完毕后，喷涂涂层的尺寸并不准确，表面也是粗糙的，在要求涂层几何尺寸精确加有表面粗糙度要求的情况下，只有通过机械工达到。最常用的喷涂层机械加工方法是车削和磨削。纯铁、铝、铜等较软的涂层可以用高速钢刀具车削，其他大部分喷涂层都要用超细晶粒硬质合金刀具、立方氮化硼刀具、陶瓷刀具和金刚石刀具才能进行加工，有的涂层只能磨削加工，磨削时采用绿色碳化硅、人造金刚石或立方氮化硼等高硬度砂轮。为防止脱落的磨粒嵌入喷涂层的孔隙，影响磨削质量，砂轮粒度应稍粗。人造金刚石和立方氮化硼砂轮推荐的粒度范围如下：粗磨：60”\\~120\\*，半精磨： $1 0 0 ^ { \\circ } \\sim 1 8 0 ^ { \\circ }$ ，精磨：150\\~W40。\n\n对涂层的机械加工与普通整体材料的加工不完全相同，由于涂层组织的特殊性，因此对涂层的机械加工具有如下特点。\n\n1）涂层结合强度有阳尤其在边缘处又是薄弱部位不能承受过大的切削应力，易因机械加工不当造成涂层剥离或单个颗粒脱出。\n\n2）一般涂层韧性小，脆性大，不易切削。\n\n3）耐磨涂层硬度高（某些涂层还含有硬质颗粒），导热性差。刀具容易磨损，刃口温度高。\n\n4）涂层一般较薄，加工余量不大，如加工不慎易造成尺寸超差。\n\n由于以上特点，机加工时要特别注意选择合适的加工方法，适宜的刀具材料和刀具几何参数，确定正确的加工工序和工艺，使用适宜的切削液等。\n\n# 3.涂层后热处理\n涂层后热处理包括重熔处理和扩散热处理。涂层重熔处理是针对自熔剂合金喷涂层而言。根据不同的加热方式，涂层重熔可分为火焰重熔、炉内重熔、感应重熔和激光重熔等方法。常用的经济简便的熔融方法是氧乙炔火焰重熔，炉内加热的优点是加热温度和气氛容易控制，零件加热均匀，冷却速度也容易调节，但费用较高。用这些方法对涂层重熔的目的以及在重熔过程中产生物理化学变化的原理是一致的，但作用的热源不同，在工艺上各有特点。\n\n扩散处理是表面合金化热处理。在一定的热处理工艺条件下，涂层金属向基材扩散，在界面上形成表面合金化的扩散层组织，提高了涂层的结合强度，同时通过热处理提高了涂层的完整性，改善了涂层的致密性、延展性、耐腐蚀性、抗氧化性以及涂层的强度。最典型的应用例是喷铝涂层扩散处理。钢铁件喷铝之后（AI的纯度需在 $9 9 , 0 \\%$ 以上），涂覆含A1的煤焦油封孔剂或水玻璃等保护剂，以防止涂层氧化。工件在${ \\bf 6 0 0 } \\sim { \\bf 8 0 0 } { \\bf \\mathcal { C } }$ 时人炉，在 $9 0 0 \\sim 1 0 0 0 \\mathrm { \\Phi }$ 保温1h，随炉冷却至 $3 0 0 \\sim 4 0 0 \\mathrm { ^ c }$ ，出炉空冷。经这样处理后， $0 . 2 5 \\sim 0 . 5 \\ \\mathrm { m m }$ 铝涂层可以产生Al和Fe的相互扩散，生成Al-Fe扩散合金层。渗铝层能防止高达 $9 0 0 \\%$ 的热空气对工件的氧化。\n\n# 35.4.5热喷涂实例\n\n\n# 1.等离子喷涂修复重载履带车辆零件工艺 WT 简况\n",
    "summary": "1.等离子喷涂修复重载履带车辆零件工艺 WT 简况, 1.封孔处理, 2.机械加工, 3.涂层后热处理, 35.4.3喷涂工作层, 35.4.4喷后处理, 35.4.5热喷涂实例",
    "size": 3399
  },
  {
    "name": "第1卷_第5篇_其他焊接方法-part-193",
    "projectId": "5ET7VaxsU6Y6",
    "fileName": "第1卷_第5篇_其他焊接方法.pdf",
    "content": "# 重载履带车辆上的密封环配合面、自压油挡配合面、轴承内外圈配合面、衬套滑动配合面、箱体支撑面等零件由于耐磨性差而迅速磨损失效。上述零件多属薄壁零件，以前因采用堆焊等方法不能修复而报废，后应用等离子喷涂进行修复，取得了优异的效果，通过实车考核试验，经等离子喷涂修复的零件平均耐磨性为同类新品件的1.4\\~8.3倍，显著延长了零件的使用寿命。喷涂工艺条件为：\n重载履带车辆上的密封环配合面、自压油挡配合面、轴承内外圈配合面、衬套滑动配合面、箱体支撑面等零件由于耐磨性差而迅速磨损失效。上述零件多属薄壁零件，以前因采用堆焊等方法不能修复而报废，后应用等离子喷涂进行修复，取得了优异的效果，通过实车考核试验，经等离子喷涂修复的零件平均耐磨性为同类新品件的1.4\\~8.3倍，显著延长了零件的使用寿命。喷涂工艺条件为：\n\n1）采用PQ-77A型等离子喷枪， $\\mathbf { 4 0 k W }$ 硅整流电源，3GP-1型三料斗刮板式送粉器。在水冷却系统中增加了进出口水温表和流量计，并固定出水流量为 $\\mathbf { 0 . 5 m ^ { 3 } / h }$ ，等离子喷枪热效率 $\\eta _ { 0 } \\approx$ 0.65。\n\n2）喷涂材料选用来源方便、价格便宜的国产耐磨粉末Ni04、Fe03、WF311、WF315、粉$1 1 5 \\mathrm { F e }$ 。应用时都以Ni/Al（NBL7501）粉打底，并相应固定了各种粉末的送粉量。\n\n3）采取焓值高容易获得的纯氮气为喷涂用气体，氮气纯度不小于 $9 9 . 9 \\%$ ，不加人氢气。固定主气流量为 $2 m ^ { 3 } / \\mathbf { h }$ ，送粉气流量为0.6～\n\n$0 . 8 \\mathbf { m } ^ { 3 } / \\mathbf { h }$ 。在气路中安装了QFH-2B型空气过滤减压器，保证了气体流量的稳定性。\n\n4）对除油后的待喷表面进行喷砂预处理。压缩空气经过严格过滤，气流量为 $0 . 5 \\sim 0 . 9 \\mathrm { { m } } ^ { 3 } /$ min，采用射吸式喷砂枪，出砂孔 $\\phi 9 \\mathrm { { m m } }$ ，喷砂距离 $1 0 0 \\mathbf { m } \\mathbf { m }$ ，砂粒为 $2 0 ^ { \\dprime }$ 及 $2 4 ^ { * }$ 白刚玉，喷砂后试件用压缩空气吹净，并在2h内进行喷涂。\n\n5）喷涂距离视粉末种类而定，Ni/Al粉取$1 2 0 \\sim 1 3 0 \\mathrm { m m }$ ，其余粉末 $1 0 0 \\sim 1 1 0 \\mathrm { m m }$\n\n喷涂规范参数及性能见表35-8。\n\n表35-8主要规范参数及性能  \n\n<table><tr><td rowspan=2 colspan=1>粉末牌号</td><td rowspan=2 colspan=1>粉末粒度/目</td><td rowspan=2 colspan=1>送粉量/（g/min)</td><td rowspan=2 colspan=1>实用电功率/kW</td><td rowspan=1 colspan=1>最高沉积</td><td rowspan=1 colspan=1>弯板试验临界</td><td rowspan=2 colspan=1>实用电功率时结合强度/MPa</td><td rowspan=2 colspan=1>涂层硬度HV</td></tr><tr><td rowspan=1 colspan=1>效率（%）</td><td rowspan=1 colspan=1>厚度/mm</td></tr><tr><td rowspan=1 colspan=1>Ni04</td><td rowspan=1 colspan=1>-140~+300</td><td rowspan=1 colspan=1>23±2</td><td rowspan=1 colspan=1>20~24</td><td rowspan=1 colspan=1>74.2</td><td rowspan=1 colspan=1>0.29-804</td><td rowspan=1 colspan=1>28.5~29.0</td><td rowspan=1 colspan=1>538</td></tr><tr><td rowspan=1 colspan=1>Fe03</td><td rowspan=1 colspan=1>-140~+300</td><td rowspan=1 colspan=1>23±2</td><td rowspan=1 colspan=1>23~27</td><td rowspan=1 colspan=1>70.5</td><td rowspan=1 colspan=1>0.24-0.04</td><td rowspan=1 colspan=1>25.1~26.6</td><td rowspan=1 colspan=1>396</td></tr><tr><td rowspan=1 colspan=1>Fe04</td><td rowspan=1 colspan=1>-140~ +300</td><td rowspan=1 colspan=1>20±2</td><td rowspan=1 colspan=1>20~26</td><td rowspan=1 colspan=1>78.5</td><td rowspan=1 colspan=1>0.24-80</td><td rowspan=1 colspan=1>30.1~38.8</td><td rowspan=1 colspan=1>474</td></tr><tr><td rowspan=1 colspan=1>WF311</td><td rowspan=1 colspan=1>-140~ +300</td><td rowspan=1 colspan=1>20±2</td><td rowspan=1 colspan=1>24~26</td><td rowspan=1 colspan=1>68.3</td><td rowspan=1 colspan=1>0.25</td><td rowspan=1 colspan=1>40.5~43.0</td><td rowspan=1 colspan=1>373</td></tr><tr><td rowspan=1 colspan=1>WF315</td><td rowspan=1 colspan=1>-140~+300</td><td rowspan=1 colspan=1>22±2</td><td rowspan=1 colspan=1>24~26</td><td rowspan=1 colspan=1>68.9</td><td rowspan=1 colspan=1>0.25-80</td><td rowspan=1 colspan=1>26.1~28.8</td><td rowspan=1 colspan=1>474</td></tr><tr><td rowspan=1 colspan=1>粉115Fe</td><td rowspan=1 colspan=1>-140~+300</td><td rowspan=1 colspan=1>20±2</td><td rowspan=1 colspan=1>21~24</td><td rowspan=1 colspan=1>77. 6</td><td rowspan=1 colspan=1>0.45-804</td><td rowspan=1 colspan=1>31.6~36. 8</td><td rowspan=1 colspan=1>461</td></tr><tr><td rowspan=1 colspan=1>Ni/Al</td><td rowspan=1 colspan=1>-140~ +240</td><td rowspan=1 colspan=1>21 ±2</td><td rowspan=1 colspan=1>22~25</td><td rowspan=1 colspan=1>65.5</td><td rowspan=1 colspan=1>一般不做弯曲试验</td><td rowspan=1 colspan=1>44.0-45.0</td><td rowspan=1 colspan=1>231</td></tr></table>",
    "summary": "重载履带车辆上的密封环配合面、自压油挡配合面、轴承内外圈配合面、衬套滑动配合面、箱体支撑面等零件由于耐磨性差而迅速磨损失效。上述零件多属薄壁零件，以前因采用堆焊等方法不能修复而报废，后应用等离子喷涂进行修复，取得了优异的效果，通过实车考核试验，经等离子喷涂修复的零件平均耐磨性为同类新品件的1.4\\~8.3倍，显著延长了零件的使用寿命。喷涂工艺条件为：",
    "size": 3600
  },
  {
    "name": "第1卷_第5篇_其他焊接方法-part-194",
    "projectId": "5ET7VaxsU6Y6",
    "fileName": "第1卷_第5篇_其他焊接方法.pdf",
    "content": "# 2.电弧喷涂防腐技术在舰船上的应用\n我国南海地区在高温、高湿、高盐雾的恶劣环境下舰船钢铁结构腐蚀严重，有的舰船中修换板率达 $50 \\%$ 以上。采用电弧喷涂防腐技术解决了舰船钢结构防腐的重大难题，取得了成功。舰船的电弧喷涂防腐工艺如下：\n\n1）电弧喷涂防腐工艺的设备及流程：采用国产CMD-AS型电弧喷涂设备，包括喷枪、电源、送丝机构等。另外配备空气压缩机及油水分离器。工艺流程为：喷砂处理 喷涂金属涂层→有机封闭涂料涂层 常规舰船面层涂料涂层。\n\n2）防腐喷涂材料及涂层设计：为了保证金属涂层的防腐性能和与钢基体的结合强度，降低涂层的孔隙率，研究开发新型稀土铝合金防腐材料，结合强度由国家标准规定的 ${ \\bf 1 0 M P a }$ 提高到${ \\bf 2 0 M P a }$ 以上；孔隙率由国家标准规定的 $15 \\%$ 下降到 $8 \\%$ 以下；测算防腐寿命达10年以上。涂层设计为最佳协同效应的稀土铝合金涂层 $^ +$ 有机材料的复合涂层。\n\n3）电弧喷涂工艺参数，电弧喷涂工艺参数如表35-9所示。\n\n表35-9电弧喷涂工艺参数  \n\n<table><tr><td rowspan=1 colspan=1>材料</td><td rowspan=1 colspan=1>电压/V</td><td rowspan=1 colspan=2>电流/A</td><td rowspan=1 colspan=1>空气压力/MPa</td></tr><tr><td rowspan=1 colspan=1>稀土铝合金</td><td rowspan=1 colspan=1>32~36</td><td rowspan=1 colspan=2>150~200</td><td rowspan=1 colspan=1>&gt;0.55</td></tr><tr><td rowspan=1 colspan=1>材料</td><td rowspan=1 colspan=1>喷涂距离/mm</td><td rowspan=1 colspan=1>喷涂角度/（)</td><td rowspan=1 colspan=2>喷涂移动速度/(mm/s）</td></tr><tr><td rowspan=1 colspan=1>稀土铝合金</td><td rowspan=1 colspan=1>150~200</td><td rowspan=1 colspan=1>70~90</td><td rowspan=1 colspan=2>50~200</td></tr></table>\n\n电弧喷涂防腐技术已经成功地应用于舰船维修、制造及国家重点工程上，如巡逻艇、汕头海湾大桥、大庆石化三期工程、大港发电厂、邯郸电厂等。特别是在三峽工程永久船闸防腐采用高速电弧喷涂铝涂层代替火焰喷涂锌涂层，降低成本三分之一，提高效率 $30 \\%$ 以上，并提高了质量，改善了环境。\n\n# 35.5喷熔\n喷熔是以气体火焰为热源，把自熔剂合金粉末喷涂在经过制备的工件表面上，在工件不熔化的情况下，加热涂层，使其熔融并润湿工件，通过液态合金与固态工件表面的相互溶解与扩散，形成了一层呈冶金结合并具有特殊性能的表面熔敷层的喷涂法。喷熔层和喷涂相比，结合强度可以达到 $2 0 0 \\mathbf { M P a }$ ，孔隙率可以达到零，氧化物夹杂极少。不足之处是零件的受热变形及金属组织会改变。\n\n喷熔过程中可以边喷涂，边重熔喷涂层即“一步法”；也可以先喷涂，再重熔喷涂层，即“二步法”。喷熔时应视工件材质及粉末类型等情况将表面预热到 $2 0 0 \\sim 5 0 0 \\mathrm { ^ c }$ ，并在喷熔时保持工件温度在 $3 0 0 \\sim 5 0 0 \\mathrm { ^ c }$ ，重熔可以采取火焰重熔、炉中重熔、感应重熔以及激光重熔等多种形式，冷却可采取空冷、保温缓冷或恒温退火，喷熔层厚度亦控制在 $0 . 5 \\mathrm { m m }$ 之内。当工件体积较小时，可选用火焰喷涂枪或喷涂-喷熔两用枪进行重熔操作，如果工件体积较大，需用专用火焰喷熔枪，燃料气体通常采用乙炔，火焰亦选择中性焰或微碳化焰。可进行喷熔处理的工件材料见表35-10。喷熔材料主要采用自熔性合金，其熔点较低，在熔融过程中，不需要外加助熔剂，有自行脱氧、造渣功能，能“润湿”基体表面并与基材熔合的一类合金，目前大多是在镍基、钴基、铁基合金中添加适量的硼（B）、硅（Si)等元素得到。\n\n表35-10几种可进行喷熔处理的工件材料  \n\n<table><tr><td rowspan=1 colspan=1>工件材料</td><td rowspan=1 colspan=1>喷熔适应性</td></tr><tr><td rowspan=1 colspan=1>w（C）&lt;0.25%的低碳钢Mo，Mn，V，Cr，Ni总量&lt;3%的结构钢18-8型不锈钢及各类铸铁</td><td rowspan=1 colspan=1>预热至250~300℃即可喷熔</td></tr><tr><td rowspan=1 colspan=1>w（C）为0.25~0.4的中碳钢Mo，Mn，V，Cr，Ni总量&gt;4%的结构钢w（Cr）≥2%的结构钢</td><td rowspan=1 colspan=1>需预热至250~380℃，喷熔后需缓冷</td></tr><tr><td rowspan=1 colspan=1>W（Cr）≥2%的马氏体不锈钢W(c）≥0.4%的Cr，Mo结构钢</td><td rowspan=1 colspan=1>喷熔后需进行等温退火</td></tr></table>\n\n目前也可以采用等离子转移弧进行喷熔，与火焰喷熔相比，在熔池内有很强的搅拌作用，排气及排渣效果更好。\n\n# 35.6涂层性能检验\n涂层的性能反应了涂层的质量，它是有喷涂材料、喷涂工艺及涂层后处理等多种因素决定的，因此涂层性能既不同于喷涂材料性能，也不同于基体材料的性能，评定涂层性能涉及到多方面的指标，一般而论，主要涉及的内容如表35-11所示。\n\n表35-11涂层性能测试  \n\n<table><tr><td rowspan=1 colspan=1>检测项目</td><td rowspan=1 colspan=1>检测子项目</td><td rowspan=1 colspan=1>检测目的、内容</td><td rowspan=1 colspan=1>主要检测方法</td></tr><tr><td rowspan=1 colspan=1>外观</td><td rowspan=1 colspan=1>表面粗糙度宏观缺陷检查</td><td rowspan=1 colspan=1>检查表面状态检查有无裂纹、峭皮、粗大颗粒、工件变形等宏观缺陷</td><td rowspan=1 colspan=1>粗糙度检测仪目视或低倍显微镜</td></tr><tr><td rowspan=1 colspan=1>厚度</td><td rowspan=1 colspan=1>最小厚度，平均厚度，厚度均匀性</td><td rowspan=1 colspan=1>评定是否复合设计要求</td><td rowspan=1 colspan=1>无损测厚（磁感应法及电涡流法等），工具（千分尺等）测量，金相检测</td></tr><tr><td rowspan=1 colspan=1>结合强度</td><td rowspan=1 colspan=1>涂层拉伸强度涂层剪切强度涂层抗弯强度涂层抗压强度</td><td rowspan=1 colspan=1>评定在不同受力情况下，涂层与基体结合强度及涂层内聚强度</td><td rowspan=1 colspan=1>涂层拉伸试验，切割试验涂层剪切试验，偏车试验涂层刨削试验  可涂层弯曲试验及杯突试验，涂层压力试验</td></tr><tr><td rowspan=1 colspan=1>密度及孔隙率</td><td rowspan=1 colspan=1>涂层密度测定涂层孔隙率测定</td><td rowspan=1 colspan=1>评定涂层的致密性</td><td rowspan=1 colspan=1>直接称重法直接称重法，浮力法，渗透液体称量法，金相法</td></tr></table>",
    "summary": "2.电弧喷涂防腐技术在舰船上的应用, 35.5喷熔, 35.6涂层性能检验",
    "size": 3513
  },
  {
    "name": "第1卷_第5篇_其他焊接方法-part-195",
    "projectId": "5ET7VaxsU6Y6",
    "fileName": "第1卷_第5篇_其他焊接方法.pdf",
