Repository: LunaReborn/Welding-6m-Extractor

# 焊接文档 6M 专有词汇抽取工具

用于从焊接相关文档中抽取“人、机、料、法、环、测”六类专有词汇，并导出 JSON 和 Excel。

## 目录结构

```text
project/
  cli.py
  engine/
    document_loader.py
    chunker.py
    llm_client.py
    extractor_6m.py
    normalizer.py
    validator.py
    exporter.py
  prompts/
    welding_6m_extract.txt
    welding_6m_review.txt
  outputs/
  data/
```

## 安装

```bash
pip install -r requirements.txt
```

## 使用 Ollama

先启动 Ollama，并拉取模型：

```bash
ollama serve
ollama pull qwen2.5:7b
```

运行：

```bash
python cli.py --file data/氩弧焊标准作业指导书.docx --extractor ollama --model qwen2.5:7b --output outputs
```

启用二阶段复核：

```bash
python cli.py --file data/氩弧焊标准作业指导书.docx --extractor ollama --review --output outputs
```

File: data/hanjie_data/1.txt (part 59 of 68)
[
    "content": "# 百思论坛\n（续）\n\n<table><tr><td rowspan=1 colspan=1>检测项目</td><td rowspan=1 colspan=1>检测子项目</td><td rowspan=1 colspan=1>检测目的、内容</td><td rowspan=1 colspan=1>主要检测方法</td></tr><tr><td rowspan=1 colspan=1>硬度</td><td rowspan=1 colspan=1>宏观硬度微观硬度</td><td rowspan=1 colspan=1>评定涂层质量和耐磨性能</td><td rowspan=1 colspan=1>洛氏硬度（HRC）计测定，金相测定，显微硬度（HV）计</td></tr><tr><td rowspan=1 colspan=1>化学成分</td><td rowspan=1 colspan=1>化学成分和氧含量涂层相结构</td><td rowspan=1 colspan=1>评定涂层与原始喷涂材料的差异和涂层性质</td><td rowspan=1 colspan=1>化学分析，光谱，金相分析电子探针、X-射线衍射</td></tr><tr><td rowspan=1 colspan=1>金相</td><td rowspan=1 colspan=1>涂层组织结构气孔及氧化物含量分布涂层与基体结合状况</td><td rowspan=1 colspan=1>评定涂层质量（检查涂层中颗粒熔化状态、有无裂纹、涂层相分布、氧化物含量、孔隙大小及分布等）</td><td rowspan=1 colspan=1>金相显微分析法</td></tr><tr><td rowspan=1 colspan=1>耐腐蚀性能</td><td rowspan=1 colspan=1>涂层电位涂层在腐蚀介质中的腐蚀速率抗大气及浸渍廣蚀性抗高温空气氧化性能</td><td rowspan=1 colspan=1>评定涂层耐腐蚀及防护性能</td><td rowspan=1 colspan=1>电位测定法，中性盐雾试验，二氧化硫标准试验，浸泡试验，曝露试验抗空气氧化试验</td></tr><tr><td rowspan=1 colspan=1>耐磨损性能</td><td rowspan=1 colspan=1>耐磨料磨损性能耐摩擦磨损性能</td><td rowspan=1 colspan=1>评定涂层耐磨损性能</td><td rowspan=1 colspan=1>干砂橡胶轮磨损试验，吹砂试验销盘式固定磨料、磨损试验，滑动磨损试验</td></tr><tr><td rowspan=1 colspan=1>耐热性能</td><td rowspan=1 colspan=1>隔热性能热寿命抗热震性能</td><td rowspan=1 colspan=1>评定涂层耐热性能</td><td rowspan=1 colspan=1>隔热试验热寿命试验热震试验</td></tr><tr><td rowspan=1 colspan=1>电性能</td><td rowspan=1 colspan=1>电导率，电磁屏蔽</td><td rowspan=1 colspan=1>评定涂层电性能</td><td rowspan=1 colspan=1></td></tr></table>\n\n喷涂层的检验大多采用的是模拟试验，这里介绍几种常用的喷涂层检验方法。\n\n# 35.6.1喷涂层结合强度试验\n\n\n# 1.喷涂层抗拉强度试验\n常用的喷涂层结合强度拉伸试验有2种，第一种试验方法如图35-21所示。\n\n在试样的A中心开孔，使芯棒 $\\pmb { B }$ 与中心孔间隙配合，并使其端面与试件A的表面处于同一平面上，按选择的工艺进行喷涂。然后在万能材料试验机上，从下面支撑住试样A，垂直向下拉芯棒B，将喷涂层拉断。\n\n这种试验方法比较简单，但对试样的配合精度要求高，加工费事。如果配合过紧，拉伸时将产生摩擦阻力，所得的数据会比实际的结合强度偏高。如果配合过松，喷涂层在A、B试样之间会形成桥状过渡，拉伸时在此处产生应力集中，所得的数据会比实际的结合强度偏低。另外，在喷涂层较薄时，会将其沿芯棒处圆边缘剪断，使所得的数据不是拉伸时的结合强度。\n\n![](images/afeb64c071f6db8cc684bf7a8c6262ff96370fc0ca45958b37c833aa535a8962.jpg)  \n图35-21喷涂层结合强度拉伸试验\n\n第二种喷涂层结合强度拉伸试验方法如图35-22所示。\n\n对圆柱形试样A的端面经表面处理进行预喷涂。在整个平面上，喷涂层厚度要均匀一致，如果喷涂层厚度不均匀，可作精加工修整。然后用胶粘剂将喷涂层面与同一尺寸的试样 $\\pmb { B }$ 的端面粘结起来，待胶粘剂固化后，用机械方法清除试样表面溢出的胶粘剂，在万能材料试验机上将试样拉断，并计算涂层结合强度。\n\n![](images/4e19bccca969f987a4c7cf2704f2aa3c563205ceba7f3c4e03e7e4ffe88e8283.jpg)  \n图35-22喷涂层结合强度拉伸试验\n\n用这种方法测定喷涂层的结合强度时，试样的断裂可能有3种形式：\n\n1）断裂发生在胶层内，表示胶接强度小于喷涂层的结合强度，试验结果无效。\n\n2）断裂发生在喷涂层内，表示喷涂层与基体间的结合强度大于喷涂层内部粒子间的结合强度，测得的结果是喷涂层内部粒子之间的结合强度，即喷涂层自身抗拉强度。\n\n3）断裂发生在喷涂层与基体的界面上，这时测得的结果是喷涂层与基体间的结合强度。\n\n这种试验方法要求使用高强度胶粘剂（如CX-212环氧树脂胶）。所推荐的喷涂层厚度大于$\\mathbf { 0 . 4 0 m m }$ ，是为了防止胶粘剂通过喷涂层渗透到基体上，影响试验结果的准确性。\n\n# 2.喷涂层抗剪切强度试验\n图35-23所示为喷涂层结合强度剪切试验方法。在圆柱形试样A的中段部位喷涂后进行机械加工，然后压入凹模中，在万能材料试验机上无冲击缓慢加载（加载速度 $4 \\mathrm { { m m } / \\mathrm { { m i n } } }$ )，直至喷涂层脱落。\n\n喷涂层结合强度按下式计算：\n\n$$\n\\sigma _ { \\tau } ~ = ~ P / \\pi D S\n$$\n\n式中 $\\pmb { \\sigma }$ —喷涂层剪切结合强度（ $\\bf { M P a } )$ ；$P$ 喷涂层脱落时的外加载荷（N）；$\\pmb { D }$ 喷样直径（ $\\mathbf { m m }$ ；\n\n![](images/c1546051cf1f63513c8f24e8241e713abc54ecd88829b103706bfc34bbb85b79.jpg)  \n图35-23喷涂层结合强度剪切试验\n\nS-喷涂层涂前的试样宽度（ $\\mathbf { m m }$ ）。\n\n# 3.喷涂层自身抗拉强度试验\n常用的喷涂层自身抗拉强度试验有2种。第一种试验方法如图35-24所示。\n\n![](images/9edae75be9f41a548a987797d8a573f36c9f789ca97b4d289bb58bd55dd6af89.jpg)  \n图35-24喷涂层自身抗拉强度试验（1)\n\n喷涂层自身抗拉强度按下式计算：\n\n$$\n\\sigma _ { \\mathrm { { b } } } = 4 P / \\pi ( d _ { \\mathrm { { 2 } } } - d _ { \\mathrm { { 1 } } } )\n$$\n\n式中 $\\pmb { \\sigma } _ { b }$ 喷涂层自身抗拉强度（ ${ \\bf M P a } { \\bf \\dot { \\Psi } }$ ；$\\scriptstyle { \\pmb { P } }$ —试样被拉断时的外加载荷（N）；$d _ { \\parallel }$ -喷涂前的试样直径（ $\\mathbf { m m }$ ；$d _ { z }$ 喷涂后的试样直径（ $\\mathbf { m m }$ ）。\n\n第二种喷涂层自身抗拉强度试验方法如图35-25所示。\n\n![](images/0156f44544f52deb0eaa85575fe0c360ed526876ad553a49aca7bb7bbab2aa91.jpg)  \n图35-25喷涂层自身抗拉强度试验（2）\n\n在圆柱形试样的端面上，制一层低熔点材料（如焊锡）薄膜，经粗糙化处理后，在此面上喷涂（图35-25a），然后加热将喷涂层取下（图35-25b），用胶粘剂在同样尺寸的两试样A、B端面之间（图35-25c），在万能材料试验机上进行\n\n拉伸试验。\n\n4.喷涂层结合强度的现场检验\n\n在生产现场往往需要用简单易行的方法来对喷涂层与基体的结合情况进行定性的评定，这时可采用弯曲试验和杯突试验。",
    "summary": "1.喷涂层抗拉强度试验, 2.喷涂层抗剪切强度试验, 3.喷涂层自身抗拉强度试验, 35.6.1喷涂层结合强度试验, 百思论坛",
    "size": 3774
  },
  {
    "name": "第1卷_第5篇_其他焊接方法-part-196",
    "projectId": "5ET7VaxsU6Y6",
    "fileName": "第1卷_第5篇_其他焊接方法.pdf",
    "content": "# （1）弯曲试验\n取 $1 . 0 \\sim 1 . 5 \\mathrm { m m }$ 厚的普碳钢板制成 $5 0 \\mathrm { m m } \\times$ $1 0 0 m m$ 的试样，在试样表面喷涂约 $0 , 3 m m$ 厚的喷涂层，涂层与基体的结合情况可用下述2种方法评定：\n\n1）将试样在两支点的中心处加压进行弯曲（图35-26)，比较喷涂层开始发生龟裂的角度，以评定喷涂层结合性能的优劣。\n\n![](images/fa3dea45a8274e2929bb98b98d5e0808315944729fda4dc34c7e1ca8e4dfde6d.jpg)  \n图35-26喷涂层弯曲试验\n\n2）用曲率半径为 $1 0 \\mathbf { m m }$ 的模块和试样一起夹紧在台虎钳内缓慢地弯曲至 $9 0 ^ { \\circ }$ 角（图35-27），根据弯曲后喷涂层开裂的情况，评定其结合性能的优劣。裂而不与基体分离者为结合良好；如有喷涂层剥离现象，则为结合不好。\n\n![](images/b8852fe538da9337652f8009156ac266206b51a7e371722a38df99ca238e3436.jpg)  \n图35-27喷涂层结合强度弯曲试验\n\n# （2）杯突试验\n杯突试验也称球面凹坑试验。取1.3\\~$1 , 5 \\mathrm { { m m } }$ 厚的普碳钢板制成 $7 5 \\mathrm { m m } \\times 4 4 \\mathrm { m m }$ 的试样，在其表面喷涂 $0 . \\ 0 5 \\sim 0 . \\ 1 5 \\mathrm { m m }$ 厚的喷涂层，然后放置杯突试验机上进行试验。试验时将喷涂层面向上，用预压环压住，然后由液压系统将一个钢球从喷涂层背面在预压环中心压出一个杯状的突起，根据突起的喷涂层龟裂程度评定喷涂层结合性能的优劣。喷涂无裂纹或虽有轻微龟裂但无脱落，为结合良好；如喷涂层开裂并脱落，则为结合不好。\n\n杯突试验采用的规范见表35-12。\n\n表35-12喷涂层杯突试验规范  \n\n<table><tr><td rowspan=1 colspan=1>预压力/MPa</td><td rowspan=1 colspan=1>冲头压力/MPa</td><td rowspan=1 colspan=1>冲头钢球直径/mm</td></tr><tr><td rowspan=1 colspan=1>100</td><td rowspan=1 colspan=1>200~300</td><td rowspan=1 colspan=1>20</td></tr><tr><td rowspan=1 colspan=2>冲头压入速度/(mm/min)</td><td rowspan=1 colspan=1>杯突深度/mm</td></tr><tr><td rowspan=1 colspan=2>10</td><td rowspan=1 colspan=1>7.6</td></tr></table>\n\n# 35.6.2喷涂层孔隙率测定\n1.浮力法\n\n将喷涂层由基体上取下，在 $\\bf { 1 1 0 9 C }$ 温度下干燥2h后，在喷涂层表面薄薄地涂一层凡士林，然后用细金属丝吊起来，测定其在空气中及蒸馏水中的重量。喷涂层的孔隙率由下式计算：\n\n$$\np ~ = ~ \\left( 1 ~ { - } ~ \\frac { \\displaystyle \\frac { W _ { \\mathrm { { s } } } } { \\rho _ { \\mathrm { { s } } } } } { \\displaystyle \\frac { W - W ^ { \\prime } } { \\rho _ { \\mathrm { { s } } } } ~ { - } ~ \\frac { W _ { \\mathrm { { e } } } } { \\rho _ { \\mathrm { { e } } } } ~ { - } ~ \\frac { W _ { \\mathrm { { v } } } } { \\rho _ { \\mathrm { { v } } } } } \\right) \\times 1 0 0 \\%\n$$\n\n式中 $\\pmb { p }$ —喷层的孔隙率 $( \\%$ ）；\n\n$\\pmb { \\rho } _ { \\ast }$ —喷涂材料的密度！ $( { \\pmb g } / { \\bf c m } ^ { 3 }$ ）；\n\n$\\pmb { \\rho }$ ——蒸馏水的密度（ $\\mathrm { \\bf \\cdot \\ g / c m ^ { 3 } }$ ）；\n\n$\\pmb { \\rho } _ { \\mathfrak { g } }$ 金属丝的密度（ $\\mathbf { \\delta g / c m ^ { 3 } }$ ）；\n\n$\\pmb { \\rho }$ 凡士林的密度（ $\\scriptstyle ( { \\pmb { \\mathsf { g } } } / \\mathbf { c m } ^ { 3 }$ ）；\n\n$\\vec { \\pmb { W } } _ { \\ast }$ —喷涂层在空气中的重量（g)；\n\n$\\pmb { \\mathbb { W } } _ { \\mathrm { e } }$ —浸入蒸馏水部分的金属丝重量(g）；\n\nW、—喷涂层表面的凡士林重量（g）；\n\nW 一喷涂层、金属丝和凡士林在空气中的总重量（g）；\n\nW'—由金属丝吊挂的涂有凡士林的喷涂层在蒸馏水中的重量（g）。\n\n除了蒸馏水外，也可以用煤油，液体石蜡等作为介质。\n\n# 2.直接称量法\n直接称量法所用的试样如图35-28所示。在圆柱形试样表面上的凹槽部位进行喷涂后，磨去高出试样表面的喷涂层，使其成为标准圆柱形。根据喷涂前后试样的重量差 （即喷涂层重量）和喷涂体积计算喷涂层的密度，再根据喷涂材料的密度，求出喷涂层的孔隙率。\n\n![](images/c83551ca2cba744a2366388d496d2e71996dd4a944bf9a0fe35febab72579230.jpg)  \n图35-28直接称量法测定喷涂层\n\n孔隙率所用的试样\n\n$$\n\\rho ~ = ~ ( ~ 1 ~ - ~ \\gamma / \\gamma _ { \\scriptscriptstyle 0 } ) ~ \\times 1 0 0 \\%\n$$\n\n式中 $\\rho$ 喷涂层的孔隙率（ $\\%$ ）；2 -喷涂层的密度（ $\\mathrm { 8 / c m } ^ { 3 }$ ）；$\\gamma _ { 0 }$ 喷涂材料的密度( $\\mathrm { \\bf \\cdot } \\mathrm { \\bf \\delta g } / \\mathrm { c m } ^ { 3 }$ ）。\n\n这种方法是以喷涂材料的密度为标准进行计算的。实际上，由于喷涂层中存在着氧化物，而氧化物的密度与喷涂材料的密度是不同的，因此，用这种方法测得的气孔率是有误差的。\n\n# 35.6.3涂层接触疲劳试验方法\n涂层接触疲劳实验，是一种实验加速实验，旨在综合评价涂层的结合强度、耐磨性以及一些力学性能。接触疲劳实验；通常在点接触实验机或线接触实验机上进行。点接触实验又分为球盘式及球柱式2种，如图35-29所示。涂层接触疲劳失效机理与块体材料类似，主要有分层、剥落以及点蚀等。普遍认为，这些失效行为与接触应力的大小以及位置有明显的关系。对于较厚的涂层，经典的Hertz理论依然常被用于接触应力的计算；对于薄涂层，有限元等数值方法可以用来计算接触应力。但是涂层与基体的界面处，通常是容易产生分层失效的薄弱环节。 木\n\n![](images/75f72df96b74c1e585e8198e56c73c44bdfa6924772ce3550aa789707baed5c7.jpg)  \n图35-29常用的涂层接触疲劳实验装置示意图\n\na)球盘式b）球柱式\n\n由于涂层的接触疲劳是一种随机变量，一般评定接触疲劳寿命的标准，都是在不同的接触应力下，出现某一种相同疲劳皮坏概率所经历的循环次数来表征。但是，疲劳实验的结果是极其分散的，为了获取材料的完整而精确的接触疲劳性能，必须采用统计方法对数据进行处理，目前国际上最通用的是韦布尔方法。",
    "summary": "（1）弯曲试验, （2）杯突试验, 2.直接称量法, 35.6.2喷涂层孔隙率测定, 35.6.3涂层接触疲劳试验方法",
    "size": 3525
  },
  {
    "name": "第1卷_第5篇_其他焊接方法-part-197",
    "projectId": "5ET7VaxsU6Y6",
    "fileName": "第1卷_第5篇_其他焊接方法.pdf",
    "content": "# 35.7表面工程的技术设计及涂层设计\n为了更有效地发挥表面工程的潜力，在采用热喷涂等表面技术之前，必须进行必要的“表面工程技术设计”，这包括表面技术与涂层材料的合理选用、表面层成分、组织结构及机械性能的确定、工艺参数的确定以及各种表面层的性能检测方法。热喷涂技术人员要能进行零件失效分析以及熟悉热喷涂等各种表面工程技术与材料的磨损、腐蚀与断裂特征。表面工程的技术设计体系可由图35-30所示。\n\n针对不同的工件，应了解其使用工况，如材料、热处理状态、表面成分、组织、硬度、加工精度和粗糙度等要求，以及是否是薄壁、细长等易变形件，受热变化情况，工作时承受载荷的性质及大小、相对运动速度、润滑条件、工作温度、压力、湿度等条件；如果是修复件，还应了解零件的损坏情况，如失效形式、损坏部位、程度及范围，如磨损量大小、磨损面积、疲劳层深度等。在此基础上，按照零件对耐磨性、耐蚀性、耐热性、抗氧化性、抗疲劳性等性能的要求及硬度、应力状态、孔隙率、涂层缺陷及与基体结合强度、对基体的热影响程度、涂层的厚度等需要，根据实际条件选用合适的热喷涂方法，热喷涂材料、工艺及预加工余量，并对涂层的寿命和使用效果通过试验、分析计算、经验类比、计算机模拟等方法进行评估，确保涂层的质量。\n\n![](images/076bfe2808ecfb1d8d2addc24ffa6f4442bb07e6d1cad94e606939065da125ad.jpg)  \n图35-30表面工程的技术设计体系\n\n# 百思论坛\n\n\n# 舒舒藏书\n\n\n# 第36章胶 接\n\n\n# 作者李宏运益小苏．审者　刘金合\n胶接亦称粘接、粘合等，是指同质或异质物体表面用胶粘剂连接在一起的一种技术。胶接具有应力分布连续、重量轻、工艺温度低、密封、绝缘、减振、隔热和隔声等特点，特别适用于不同材质、不同厚度、薄壁结构和复杂结构的连接，另外还可和机械连接、焊接并用形成复合连接，因此是广泛应用的重要连接技术之一。\n\n# 36.1胶粘剂\n\n\n# 36.1.1胶粘剂概述\n胶粘剂的种类很多，下面从其主要组成、形\n\n态、固化方式和性能等方面对胶粘剂进行分类，以便选择和使用。\n\n1.按胶粘剂主要化学成分分类\n\n根据胶粘剂使用的主要化学成分，胶粘剂可分为有机和无机两大类，见表36-1。\n\n# 2.按胶粘剂表观形态分类\n按胶粘剂表观形态，可将胶粘剂分为液体型、膏糊型和固体型，见表36-2。\n\n# 3.按胶粘剂固化硬化方法分类\n按固化形式的不同，可将胶粘剂分为溶剂挥发型、化学反应型和热熔型三大类，见表36-3。\n\n![](images/698ecf18064b3ff5ad698e77c4267f6b8697c6d4906f4a9b6ac71b66ec81c058.jpg)  \n表36-1按主要化学成分的胶粘剂分类\n\n![](images/ae176efd7350c6b00b1b6a9211f65b82be4a600898df15fc570948f98fce780e.jpg)  \n表36-2按表观形态的胶粘剂分类\n\n表36-3胶粘剂按固化形式分类  \n\n<table><tr><td rowspan=1 colspan=1>类型</td><td rowspan=1 colspan=1>固化方法</td><td rowspan=1 colspan=1>典型品种</td></tr><tr><td rowspan=1 colspan=1>溶剂挥发型</td><td rowspan=1 colspan=1>溶剂从胶面挥发，形成胶粘膜而产生胶接强度。是一种物理可逆过程。固化速度与环境温度、湿度、胶接面大小、加压方式及被粘材料疏松度有关</td><td rowspan=1 colspan=1>聚氨酯、聚醋酸乙烯酯、酚醛、丁苯橡胶、氯丁橡胶、腈基橡胶等</td></tr><tr><td rowspan=1 colspan=1>化学反应型</td><td rowspan=1 colspan=1>由不可逆的化学反应引起固化，从而实现粘接。按配制方法可分为单组分、双组分和多组分，按固化条件可分为室温固化和加热固化</td><td rowspan=1 colspan=1>脲醛、酚醛、环氧、聚酰亚胺、不饱和聚酯、聚氨酯、丙烯酸双酯、有机硅腈基丙烯酸酯、聚硫橡胶、硅橡胶等</td></tr><tr><td rowspan=1 colspan=1>热熔型</td><td rowspan=1 colspan=1>以热塑性聚合物为基体，通过加热使之熔融进行胶接，冷却后产生胶接强度。也是一种物理可逆过程</td><td rowspan=1 colspan=1>茶乙烯-醋酸乙烯共聚物、聚酰胺、聚酯等</td></tr></table>\n\n按胶粘剂固化后的性能特点，可将胶粘剂分为结构型、非结构性和次结构型。结构胶粘剂是在承受较大载荷和较苛刻环境作用下不失效，且在预定时间内性能没有大幅度下降的胶粘剂，结构胶粘剂多为混合型，如酚醛-橡胶（热塑性塑料）、环氧-橡胶（热塑性塑料）等；非结构型胶粘剂一般不能承受较大的载荷，且在较高温度下或环境作用下会出现明显的性能下降，通常用于承力较小的制件或作定位及特殊功能用，如淀粉、蛋白、丙烯酸和醇酸树脂胶粘剂等；次结构型胶粘剂的物理力学性能界于结构胶粘剂和非结构胶粘剂之间，主要品种有酚醛、脲醛、有机硅、聚氨酯等。\n\n# 36.1.2胶粘剂的选择\n\n\n# 1.基本原则\n胶粘剂最基本的作用是将不同材料连接起来并满足特定的要求，因此，在选择胶粘剂时应综合考虑胶粘剂的性质、被粘材料形式和状态、接头应力状态、使用环境、工艺要求、成本和操作环境等因素进行各方面的权衡，从而选择满足具体需要的最佳胶粘剂。离开了具体的要求，胶粘剂的好坏是无从谈起的，当然，也不存在所谓的“万能胶”。\n\n# 2.胶粘剂选择的几个关键问题\n\n\n# （1）被粘材料的种类和性质\n选择胶粘剂时需考虑的重要因素主要是胶粘剂和被粘材料的匹配，这些匹配主要包括强度匹配、模量匹配、韧性匹配、热膨胀系数匹配和化学性质匹配。强度匹配即所选胶粘剂的内聚强度和粘接强度与被粘材料强度相当，如对于强度较低被粘材料就没有必要选择内聚和粘接强度较高的胶粘剂，而强度高的被粘材料则应选择较高内聚和粘接强度的胶粘剂，选择的最理想的状态是当胶接接头破坏时同时发生被粘材料本体破坏、内聚破坏和粘接破坏。模量匹配是根据不同被粘材料的弹性模量选择恰当模量的胶粘剂，一般理想的胶粘剂模量应接近两种被粘材料模量的平均值。不同韧性或变形能力的材料进行粘接时，应恰当地选择胶粘剂的韧性，即韧性匹配。当脆性材料粘接，如陶瓷-陶瓷或陶瓷-玻璃粘接时，可选择脆性的胶粘剂，如不增韧的酚醛、脲醛和环氧等；当韧性材料如橡胶、织物等粘接时，就必须选择韧性好的橡胶类胶粘剂；当韧性材料和脆性材料粘接，如橡胶-陶瓷、橡胶-金属或塑料-金属等，胶粘剂应选择具有较好韧性的体系，一般胶粘剂的断裂伸长率应不小于两种被粘材料断裂伸长率的平均值。不同被粘材料进行加热粘接时，因它们的热膨胀系数不同，会在胶层产生应力，选择胶粘剂时应考虑使胶层具有较好的韧性或变形能力及较高的粘接强度，以避免因残留应力而发生破坏，尤其接头须工作在温度变化较大的环境中时更应重视这一问题。许多胶粘剂中含有溶剂或可能对被粘材料有腐蚀作用的组分，因此，所选胶粘剂应不对被粘材料形成破坏性的溶解或腐蚀。\n\n# （2）胶接接头使用工作条件\n胶接接头的受力状态是首先需要考虑的问题。受力状态有四种基本形式，即拉伸、剪切、撕裂和剥离。选择胶粘剂时应分析接头所受的四种形式的应力，找出主次，从而选用能满足主要应力要求并兼顾其他应力形式的胶粘剂。一般来讲，未增韧的合成树脂类胶粘剂，如丙烯酸类、酚醛类及环氧类等具有较高的拉伸和剪切强度而剥离和撕裂强度较差；橡胶类胶粘剂则具有较好的剥离和撕裂强度而剪切和拉伸不足；结构胶粘剂一般为经增韧的树脂类胶粘剂，这类胶粘剂具有较全面的性能。\n\n当接头应力为持久应力、动态应力或冲击应力时，应选择强度高且韧性较好的胶粘剂。\n\n接头使用温度是选择胶粘剂的另一重要条件。胶粘剂的温度特性包括三个方面的问题，即耐热性、耐寒性和耐冷热交变性。\n\n温度升高时，胶粘剂的性能会有不同程度的下降，因此所选胶粘剂应在接头使用温度下保持足够的强度。一般情况下，胶粘剂强度保留率为室温强度的1/3时的温度为胶粘剂使用温度的上限。在低温情况下，胶粘剂会变脆，从而使剥离强度和撕裂强度下降，再加上因接头热膨胀系数的差异会导致较大的胶层应力，所以，接头在低温下使用时，必须选用韧性、弹性好或玻璃化温度较低的胶粘剂。 2\n\n对于冷热交变条件，胶粘剂应具有良好的高温和低温性能及非常好的韧性，能满足这些条件的胶粘剂一般为经过良好增韧的树脂类或耐热好的橡胶类。\n\n第三个要考虑的使用条件是接头所处的环境条件，其中最重要的是潮湿（或水浸）和化学界质。水几乎可以渗入所有的胶粘剂和胶接界面中，使胶粘剂内聚强度和粘接强度降低，因此，有水环境中应选吸水率低的胶粘剂，并对被粘材料进行适当的表面处理。对用于化学界质环境中的胶接，所选胶粘剂应尽量不发生溶解、膨胀或腐蚀老化。",
    "summary": "（1）被粘材料的种类和性质, （2）胶接接头使用工作条件, 1.基本原则, 2.按胶粘剂表观形态分类, 2.胶粘剂选择的几个关键问题, 3.按胶粘剂固化硬化方法分类, 35.7表面工程的技术设计及涂层设计, 36.1.1胶粘剂概述, 36.1.2胶粘剂的选择, 36.1胶粘剂, 百思论坛, 第36章胶 接, 舒舒藏书, 作者李宏运益小苏．审者　刘金合",
    "size": 3796
  },
  {
    "name": "第1卷_第5篇_其他焊接方法-part-198",
    "projectId": "5ET7VaxsU6Y6",
    "fileName": "第1卷_第5篇_其他焊接方法.pdf",
    "content": "胶粘剂的种类很多，不同种类的工艺性差别很大，选择胶粘剂时应根据制备不同胶接接头的工艺要求，考察胶粘剂的工艺性进行选择。胶粘剂的工艺性主要包括以下几个方面：胶粘剂状态、施胶方法、贮存期、适用期、涂胶贴合时间、干燥时间、固化温度、固化压力和固化时间等。\n\n胶粘剂的状态一般有液态、膏状和固态（或膜状）。液态胶粘剂适合喷涂或刷涂，膏状适合刮涂，膜状胶适合铺放。选择何种状态的胶粘剂要根据接头的形状和尺寸、制件数量、施胶工具、工装和设备等来决定。一般结构胶粘剂和次结构胶粘剂都需在一定温度和压力下固化，这样不但可以提高胶接接头的耐热性，还可以提高粘接的强度和耐久性，但对工艺装备提出了一些要求。对某写大型复杂部件或被粘材料不能承受高温高压时，需权衡工艺和性能要求，选择具有恰当温度和压力工艺参数的胶粘剂。\n\n另外，选择胶粘剂时还应考虑胶粘剂的气味、毒性和是否为易燃易爆品等，并采取相应的安全措施。\n\n以上仅为选择胶粘剂时应考虑的基本问题，当在重要结构上使用胶粘剂时，还应详细研究具体胶粘剂的各种性能数据，包括工艺性能、物理性能和力学性能等，必要时应与胶粘剂的生产厂商取得联系以获得技术支持。\n\n表36-4给出了国内常见胶粘剂，表中根据用途将胶粘剂分成通用胶粘剂、结构胶粘剂、软质材料用胶粘剂和特种胶粘剂，其实各类之间并无严格的界定，这样分类仅为选用时方便。这里通用胶粘剂一般指常温固化（当然也可加热固化），耐温范围在 $- 5 0 \\sim 6 0  { \\mathrm { \\Phi T } }$ 之间，室温下具有较好的胶接强度，可用于金属、陶瓷、混凝土、塑料和木材等的胶接，组成可为合成树脂或橡胶等；表中结构胶粘剂指可承受较大载荷、综合性能好、耐温 ${ 8 0 } \\%$ 或以上、耐环境老化的胶粘剂，一般为经增韧的酚醛、环氧中温或高温固化的胶粘剂，多用于金属的胶接；软质材料用胶粘剂为韧性较大的胶粘剂，一般为天然或合成橡胶、聚氨酯、软质塑料等，多用于织物、皮革之间或与金属及非金属的胶接；特种胶粘剂多为各种功能的胶粘剂。\n\n表36-4国内常用胶粘剂  \n\n<table><tr><td rowspan=1 colspan=1>主要组成</td><td rowspan=1 colspan=1>主要牌号</td><td rowspan=1 colspan=1>特点</td><td rowspan=1 colspan=1>用途</td><td rowspan=1 colspan=1>生产单位</td></tr><tr><td rowspan=1 colspan=5>通用胶粘剂</td></tr><tr><td rowspan=1 colspan=1>α-氰基丙烯酸酯</td><td rowspan=1 colspan=1>502胶、KH501、CAE-150</td><td rowspan=1 colspan=1>单组分、室温瞬间固化</td><td rowspan=1 colspan=1>各种金属、非金属的定位、装配等</td><td rowspan=1 colspan=1>北京化工厂、盖县化工厂、西安化工研究所、上海珊瑚化工厂等</td></tr><tr><td rowspan=1 colspan=1>丙烯酸酯</td><td rowspan=1 colspan=1>SGA-806、SGA-809、J-39、J-50、铁锚301等</td><td rowspan=1 colspan=1>双组分、室温快速固化、剪切强度较好，剥离底</td><td rowspan=1 colspan=1>胶接金属、陶瓷、硬塑料和木材等</td><td rowspan=1 colspan=1>青岛海洋化工研究院、黑龙江石化院、上海新光化工厂</td></tr><tr><td rowspan=1 colspan=1>酚醛类</td><td rowspan=1 colspan=1>铁锚205、206，2123，2127等</td><td rowspan=1 colspan=1>双组分、室温或加热固化、剪切强度好、耐温可达60℃，较脆</td><td rowspan=1 colspan=1>胶接各种金属、陶瓷木材、热固性塑料</td><td rowspan=1 colspan=1>上海新光化工厂，江西前卫化工厂等</td></tr><tr><td rowspan=1 colspan=1>环氧类</td><td rowspan=1 colspan=1>SY-40,SY-37,SY-21，HY914，E-11，CJ-90，DG系列</td><td rowspan=1 colspan=1>双组分、室温或加热固化、耐温可达60℃，综合性能好</td><td rowspan=1 colspan=1>胶接各种金属、陶瓷、硬质塑料和木材等</td><td rowspan=1 colspan=1>北京航空材料研究院、天津延安化工厂、天津合成材料研究所、黑龙江石化院、晨光化工研究院</td></tr></table>\n\n（续）\n\n结构胶粘剂  \n\n<table><tr><td rowspan=1 colspan=1>主要组成</td><td rowspan=1 colspan=1>主要牌号</td><td rowspan=1 colspan=1>特    点</td><td rowspan=1 colspan=1>用    途</td><td rowspan=1 colspan=1>生产单位</td></tr></table>\n\n软质材料用胶粘剂  \n\n<table><tr><td rowspan=1 colspan=1>酚醛类</td><td rowspan=1 colspan=1>J-01、J-03、J-15、铁锚705、铁锚201、E-4等</td><td rowspan=1 colspan=1>单组分或双组分、液状或膜状、固化温度100～180℃，耐温100150°℃，综合性能和耐老化好</td><td rowspan=1 colspan=1>多用于金属结构件胶接</td><td rowspan=1 colspan=1>黑龙江石化院、上海新光化工厂、上海合成树脂研究所</td></tr><tr><td rowspan=1 colspan=1>环氧类</td><td rowspan=1 colspan=1>SY-14、SY-24、J-116、J-99等</td><td rowspan=1 colspan=1>单组分、液状或膜状、固化温度120～177℃，耐温100～150℃，综合性能和耐老化好</td><td rowspan=1 colspan=1>金属材料结构胶接</td><td rowspan=1 colspan=1>北京航空材料研究院、黑龙江石化院</td></tr></table>\n\n特种胶粘剂  \n\n<table><tr><td rowspan=1 colspan=1>改性氯丁橡胶或天然橡胶</td><td rowspan=1 colspan=1>XY-507、XY-515、XY-401、XY-402、88、CR-202、FN-309、铁锚801、Jx-19-1</td><td rowspan=1 colspan=1>单组分或双组分，室温硫化，使用温度－40～60℃，剥离强度高，剪切强度低</td><td rowspan=1 colspan=1>织物、皮革、橡胶、塑料以及这些软质材料和刚性材料的胶接</td><td rowspan=1 colspan=1>北京航空材料研究院、西北橡胶厂、山东化工厂、上海橡胶所、上海新光化工厂等</td></tr><tr><td rowspan=1 colspan=1>聚氨酯</td><td rowspan=1 colspan=1>PU-816、铁锚107、101，长城405、GH-201、SUR、PU-1</td><td rowspan=1 colspan=1>双组分或单组分，室温或加热固化，耐温－40~80℃，韧性好耐环境和介质性能好</td><td rowspan=1 colspan=1>织物、皮革、橡胶、塑料以及这些软质材料和刚性材料陶瓷、金属及剥离等的胶接</td><td rowspan=1 colspan=1>青岛海洋化工研究院、上海新光化工厂、大连第二有机化工厂、中科院广州化学所、化工部黎明化工研究院</td></tr></table>",
    "summary": "（3）胶接工艺要求 - Part 1/2",
    "size": 3526
  },
  {
    "name": "第1卷_第5篇_其他焊接方法-part-199",
    "projectId": "5ET7VaxsU6Y6",
    "fileName": "第1卷_第5篇_其他焊接方法.pdf",
    "content": "<table><tr><td rowspan=1 colspan=1>耐高温双马来酰亚胺</td><td rowspan=1 colspan=1>5287、6422等</td><td rowspan=1 colspan=1>单组分、175~200℃固化，长期使用温度180～200℃，短时耐温可达350℃</td><td rowspan=1 colspan=1>高温使用金属或陶瓷的胶接</td><td rowspan=1 colspan=1>北京航空材料研究院</td></tr><tr><td rowspan=1 colspan=1>耐高温聚酰亚胺</td><td rowspan=1 colspan=1>MS1-j、30号、P-32、P-36等</td><td rowspan=1 colspan=1>单组分、200~280℃固化，长期使用温度200～350℃，短时耐温可达450℃</td><td rowspan=1 colspan=1>高温使用金属或陶瓷的胶接</td><td rowspan=1 colspan=1>北京航空材料研究院、上海合成树脂研究所、中科院大连化学物理所</td></tr><tr><td rowspan=1 colspan=1>胶接点焊胶</td><td rowspan=1 colspan=1>SY-H2、425、KH-120等</td><td rowspan=1 colspan=1>双组分或多组分、耐温-60~60℃，良好的静态和疲劳强度、耐工艺湿热和介质</td><td rowspan=1 colspan=1>金属材料的胶接点焊或普通胶接</td><td rowspan=1 colspan=1>北京航空材料研究院、上海合成树脂研究所、中科院化学所等</td></tr></table>\n\n（续）\n\n<table><tr><td></td><td rowspan=1 colspan=1>主要组成</td><td rowspan=1 colspan=1>主要牌号</td><td rowspan=1 colspan=1>特点</td><td rowspan=1 colspan=1>用途</td><td rowspan=1 colspan=1>生产单位</td></tr><tr><td></td><td rowspan=1 colspan=5>特种胶粘剂</td></tr><tr><td rowspan=2 colspan=2>银粉导电胶发泡胶</td><td rowspan=1 colspan=1>银粉导电胶</td><td rowspan=1 colspan=1>SY-71、73、DAD-x系列、J-17等</td><td rowspan=1 colspan=1>单组分或双组分，一般加热固化，电阻率10-2~10-5Ω·cm，使用温度-60~120℃</td><td rowspan=1 colspan=1>各种电子元器件需导电部位的胶接</td></tr><tr><td rowspan=1 colspan=1>SY-P1、P3、P9、J-29、60、118</td><td rowspan=1 colspan=1>单组分粉状或带状，120~180℃固化，使用温度-55~175℃，剪切强度高，耐疲劳，耐老化</td><td rowspan=1 colspan=1>蜂窝夹芯的拼接，各类构件的填充、封边</td><td rowspan=1 colspan=1>北京航空材料研究院、黑龙江石化院</td></tr></table>",
    "summary": "（3）胶接工艺要求 - Part 2/2",
    "size": 1495
  },
  {
    "name": "第1卷_第5篇_其他焊接方法-part-200",
    "projectId": "5ET7VaxsU6Y6",
    "fileName": "第1卷_第5篇_其他焊接方法.pdf",
    "content": "# 36.2胶接接头的设计\n\n\n# 36.2.1基本原则\n胶接连接是一种较复杂的连接方法，这种连接方式具有其鲜明的优点，但也存在许多弱点，因此，在设计胶接接头时必须注意发挥其长处，克服其不足。一些基本原则如下：\n\n1）除橡胶类胶粘剂外，大多数胶粘剂的拉伸强度（或均匀扯离）和剪切强度较高，而剥离和不均匀扯离强度较低，因此在设计接头时要尽量减少使胶层承受的剥离和劈开应力，并尽可能避免应力集中。\n\n2）合理增大胶接面积，以提高接头的承载能力。  \n3）使胶接接头的强度与被粘材料的强度相当。  \n4）尽可能简化胶接工艺。  \n5）综合考虑接头的受力形式和环境条件。\n\n# 36.2.2接头设计的几个重要问题\n实际使用中的接头形式很多，但都可简化为端接（包括对接和搭接）、角接和面接三种基本形式，如图36-1所示。接头的典型受力形式有四种，即剪切、拉伸、不均匀扯离和剥离，如图36-2所示。胶接接头承受各种形式应力的能力是不同的，且受许多因素的影响，因此设计胶接接头时必须注意以下几个问题：\n\n# 1．尽量将接头设计成受剪切状态\n![](images/b7c9830f657aa38bb2aa72365fd4dc407f287cac231f6c533fc5eba54281c5cb.jpg)  \n图36-1胶接接头的基本形式\n\n受力分析和试验表明，对接接头和搭接接头的承载能力较好。对一般胶粘剂而言，对接接头的承受的拉力为等面积搭接接头承受剪切力的2\\~6倍，是不均匀扯离的5倍，是剥离力的50倍；搭接接头的剪切力是不均匀扯离力的3～20倍，是剥离力的30倍以上。因此，无论什么情况下，都应避免将胶接接头设计成受不均匀扯离和剥离载荷的形式，而应设计成受拉伸和剪切的对接和搭接形式。就对接和搭接而言，实际应用中多采用搭接形式，这是因为对接接头的胶接工艺和制造较困难，除非被粘材料为很厚的板材或很粗的棒材，一般对接时很难保证载荷完全垂直于胶接面，导致载荷转变成不均匀扯离或剥离状态，从而使接头容易破坏。所以，将接头设计成受剪切状态的搭接形式最为合理。\n\n![](images/ebed3586e10d46e18794338c1445e5d788a06013f5d08bf1e82be86ce1695ad8.jpg)  \n图36-2接头的典型受力\n\n# 2.尽量避免应力集中\n胶接接头是结构上不连续的部分，通过它把应力从一部分传递到另一部分。胶接接头是由许多部分组成，它们的物理性能和力学性能差别较大，因此在不同环境和承受载荷时应力分布非常复杂，很容易造成应力集中。\n\n对典型的搭接接头，从理论上讲，当接头上作用一拉力或压力 $\\pmb { F }$ 时，胶接面主要承受剪切应力。但实际上，力的作用线不可能恰好在胶缝平面，从而产生一个弯矩作用在接头上，使被粘件发生变形，被粘件端部变形最大。这样，胶接面不但承受剪切应力，而且承受垂直于胶接面的拉应力，应力在胶缝端部最大，从两端往中间逐渐减小，端部的应力集中会产生严重的不均匀扯离或剥离，使胶接强度降低。下面的公式给出了接头的剪切应力集中系数 $\\pmb { n }$ （最大应力/平均应力）：\n\n$n \\ =$\n\n$$\n\\sqrt { \\frac { G l ^ { 2 } E _ { \\parallel } t _ { 1 } } { E _ { 2 } t _ { 2 } \\left( E _ { 1 } t _ { 1 } \\right. + \\left. E _ { 2 } t _ { 2 } \\right) } } \\mathrm { c o t h } \\Bigg ( \\sqrt { \\frac { G l ^ { 2 } E _ { 1 } t _ { 1 } } { E _ { 2 } t _ { 2 } \\left( E _ { 1 } t _ { 1 } \\right. + \\left. E _ { 2 } t _ { 2 } \\right) } } \\Bigg )\n$$\n\n式中搭接长度；$t _ { 1 }$ 、 $t _ { 2 }$ 两被粘物厚度；$G \\mathrm { . }$ 胶粘剂剪切模量；  \n$\\scriptstyle { E _ { \\scriptscriptstyle 1 } }$ 、 $E _ { 2 }$ ——两被粘物模量。\n\n从上式可以看出， $^ { \\textit { \\textbf { G } } }$ 、 $\\pmb { { \\cal E } } _ { 1 }$ 和 $E _ { z }$ 可视为常数，而影响应力集中系数的参数为搭接长度 $\\imath$ 和被粘物厚度 $\\scriptstyle t _ { 1 }$ 、 $t _ { 2 }$ 。增加搭接长度会增加胶接面积从而增加接头的承载能力，但随着 $\\iota$ 的增加，应力集中系数也会增大，又使承载能力下降。因此当搭接长度增加到一定程度后，再增加对提高接头承载能力效果就会大大减小，而只会增加应力集中系数。\n\n总之，理论分析和实验表明，减小胶接面应力集中可采取以下措施：\n\n1）在一定范围内减小搭接长度。2）在一定范围内增加被粘物宽度、厚度和刚度。3）采用刚度不大于被粘物刚度的胶粘剂，胶层要有适当的厚度。4）尽量采用热膨胀系数相近的胶粘剂和被粘材料，减小内应力。5）采用恰当的胶接工艺，避免胶层缺陷。\n\n# 36.3表面处理\n\n\n# 36.3.1表面处理的作用和过程\n胶接区别于焊接或铆接特殊的一点，就是存在着异质材料的界面粘附问题。为了保证粘接的质量，要求被粘材料的表面具有一定的粗糙度和清洁度，同时还要求材料表面具有一定的化学或物理的反应活性。因此，在进行粘接之前，必须进行材料表面的清洁处理和表面活化处理，统称表面处理。通过正确的表面处理可使粘接件的破坏或者发生在胶层内部（内聚破坏），或者发生在被粘接材料之中。从结合强度的观点来看，胶接材料表面处理好坏的依据是界面粘附强度是不是大于或接近胶层材料的内聚强度。表面处理的常用工艺如下方框图。在进行以上表面处理工艺时，应考虑以下几点：\n\n1）被粘材料的种类，其机械加工特性和化污染层紧密程度，表面污染层密度程度，表面污染物的种类和性质。\n\n溶剂、碱液或超声浴脱脂机械加工、打磨、喷砂化学腐蚀处理及阳极化处理涂敷底胶处理等\n\n3）粘接结构的使用性能要求，例如短时力学性能、长时耐久性能等。\n\n4）以下各项的必要性和经济性：设备投资、人员素质、工作场地的限制等。总之，在胶粘剂、被粘材料的种类、使用性能要求和表面处理工艺四者之间，应找出一个经济性最好的折衷选择。\n\n学腐蚀特性。",
    "summary": "1．尽量将接头设计成受剪切状态, 2.尽量避免应力集中, 36.2.1基本原则, 36.2.2接头设计的几个重要问题, 36.2胶接接头的设计, 36.3.1表面处理的作用和过程, 36.3表面处理",
    "size": 2757
  },
  {
    "name": "第1卷_第5篇_其他焊接方法-part-201",
    "projectId": "5ET7VaxsU6Y6",
    "fileName": "第1卷_第5篇_其他焊接方法.pdf",
    "content": "# 36.3.2不同材料的表面处理方法\n2）原材料被污染的情况，包括污染层厚，\n\n表36-5给出了不同材料的有效处理方法。\n\n表36-5不同材料的有效处理方法  \n\n<table><tr><td rowspan=1 colspan=1>处理方法</td><td rowspan=1 colspan=1>处理液比例 (质量比)</td><td rowspan=1 colspan=1>处理方法</td></tr><tr><td rowspan=1 colspan=1>钢铁</td><td rowspan=1 colspan=1>磷酸（85%）：乙醇=1:2</td><td rowspan=1 colspan=1>三氯乙烯或汽油清洗打磨或喷砂在60℃处理液中浸泡10min，流水清洗，120℃干燥1h</td></tr><tr><td rowspan=2 colspan=1>铝及铝合金</td><td rowspan=1 colspan=1>化学处理：重铬酸钾：浓硫酸：蒸馏水=1:10:30</td><td rowspan=1 colspan=1>丙酮或三氯乙烯清洗打磨在60~70℃处理液中处理10min，流水清洗，60℃干燥30~60min</td></tr><tr><td rowspan=1 colspan=2>磷酸阳极化</td></tr><tr><td rowspan=1 colspan=1>不锈钢</td><td rowspan=1 colspan=1>重铬酸钾：浓硫酸：蒸馏水=3.5:200:3.5</td><td rowspan=1 colspan=1>丙酮或三氯乙烯清洗打磨在70~75C处理液中处理15~20min，流水清洗，95℃干燥20~30min</td></tr><tr><td rowspan=1 colspan=1>铜和铜合金</td><td rowspan=1 colspan=1>三氯化铁（42%水溶液）：浓硝酸：蒸馏水=15:32:200</td><td rowspan=1 colspan=1>丙酮或三氯乙烯清洗打磨在室温处理液中处理1~2min，流水清洗，95℃干燥15~20min</td></tr><tr><td rowspan=1 colspan=1>一般塑料</td><td rowspan=1 colspan=1>重铬酸钾：浓硫酸：蒸馏水=5：100: 8</td><td rowspan=1 colspan=1>丙酮或三氯乙烯清洗其他塑料酌减时间和温度流水清晰，自然晾干</td></tr><tr><td rowspan=1 colspan=1>聚四氟乙烯</td><td rowspan=1 colspan=1>12.8g升华萘与干燥的四氢呋喃100mL搅拌溶解，再在气氨保护下加人钠，成处理液</td><td rowspan=1 colspan=1>丙酮或三氯乙烯清洗在处理液中室温处理10min，流水清洗并千燥</td></tr></table>\n\n# 36.4胶接工艺\n胶接工艺的一般内容和程序以及针对这些工艺内容的一些特殊先进技术见表36-6。\n\n# 36.4.1胶接工艺过程和方法\n胶接工艺可以手工施工，也可以机械化施工。手工胶接的工艺要领有以下几点：\n\n表36-6胶接工艺的一般内容和程序  \n\n<table><tr><td rowspan=1 colspan=1>序号</td><td rowspan=1 colspan=1>工艺内容</td><td rowspan=1 colspan=1>先进技术</td></tr><tr><td rowspan=1 colspan=1>1</td><td rowspan=1 colspan=1>表面处理</td><td rowspan=1 colspan=1>自动连续化处理线</td></tr><tr><td rowspan=1 colspan=1>2</td><td rowspan=1 colspan=1>施胶</td><td rowspan=1 colspan=1>机械手定位喷涂胶膜自动铺放</td></tr><tr><td rowspan=1 colspan=1>3</td><td rowspan=1 colspan=1>组装定位</td><td rowspan=1 colspan=1>机械手操作</td></tr><tr><td rowspan=1 colspan=1>4</td><td rowspan=1 colspan=1>固化</td><td rowspan=1 colspan=1>自动程序控制固化结构共固化红外、微波、辐射固化</td></tr><tr><td rowspan=1 colspan=1>5</td><td rowspan=1 colspan=1>检验</td><td rowspan=1 colspan=1>各种无损检测</td></tr></table>\n\n1）根据胶粘剂的种类和性质选择合适的涂胶工具，如毛刷、喷枪或注塑针等。涂胶应均匀而不含气泡，胶膜厚度一般应控制在0.05\\~$0 . 2 0 \\mathrm { m m }$ 之内。\n\n2）涂完胶以后，晾置时间应控制在胶粘剂的允许适用范围内，同时应避免开放状态的胶膜吸附灰尘或被污染。\n\n3）组装定位应准确，合拢后应避免反复错动，避免气泡残留在胶层内。\n\n4）正确选择固化参数。\n\n# 36.4.2基本工艺参数\n胶粘剂固化过程是一个化学反应过程，正确选择固化工艺参数是很重要的。控制化学反应态胶粘剂固化工艺的理论基础是化学反应动力学。其基本参数是反应时间、反应温度、作用压力等，其影响分述如下。\n\n# 1．反应时间\n当一个化学反应的温度恒定以后，体系中反应物各组分的浓度比例将随反应时间的延长而发生变化。反应开始时，反应物各组分的浓度最高，体系的反应活性最大，因此反应速度最快。随着时间的增长，反应速度非常缓慢，而这时胶粘剂内聚强度已基本建立，因此一般认为反应达到约 $90 \\%$ 的程度时，固化就已经完成。\n\n# 2.反应温度\n温度是影响化学反应速度最敏感的参数。概略地说，反应温度每提高10℃，反应速度增加约一倍。此外，反应温度的高低还将影响反应产\n\n物的结构与性能（如交联度、内聚强度和粘附强度等）。\n\n许多胶粘剂具有较宽的反应温度调节范围，因此可以通过调节固化反应的温度参数来达到预定的力学性能。\n\n反应时间和反应温度的选择和确定一般应遵循胶粘剂产品说明书的规定，或者通过差热分析（DSC）自行测定。\n\n# 3.作用压力\n固化反应时施加压力主要有以下几个目的：\n\n1）缩聚反应时平衡低分子附产物的压力。2）可溶性胶液靠外来压力来挤出其中的溶剂。3）提高胶粘剂对被粘材料的浸润性。4）提高反应产物（胶层）的强度。\n\n实际工艺操作中有两种加压方式，一种是热压罐中各向均匀加压，其结果基本是胶粘强度的增大正比于压力的上升；另一种是在热压机上的一个方向加压，这样将使粘接强度先随压力升高而提高，然后又下降，因为过高的压力将挤出胶液，造成胶层过薄。从工艺角度讲，要求固化压力对于整个胶粘面积均匀，并且保证胶层具有一定的厚度（ $( 0 . 0 5 \\sim 0 . 2 0 \\mathrm { m m }$ 。\n\n# 4.适用期\n适用期是胶粘剂各组分均匀混合后直至混合物不再能继续使用的延续时间，即胶粘剂配好后允许在空气中停放的最长时间。适用期的长短取决于胶粘剂体系的固化反应速度，一般讲，胶粘剂的固化反应速度越快，其适用期就越短。在实际工作中，可以通过不断搅动胶粘剂，凭经验判断其固化程度，从而粗略地确定适用期。为了保证胶粘剂的使用性能，原则上最好现配现用，用多少配多少。\n\n# 36.4.3胶接质量控制\n胶接工艺是一个多工序的复杂过程，每一步都对胶接的质量影响很大，因此为了保证胶接质量，必须使每步工序都处于受控状态。胶接质量控制的要素主要有厂房与环境、设备和仪器、胶粘剂和辅助材料、工艺过程和参数、检验和人员素质等。\n\n胶接厂房和场地要保持干净整洁，对于要求较高的胶接产品的生产，还应在封闭连续的净化间中进行，并符合有关环境要求。一般环境控制要素有温度、湿度、粉尘和其他污染物等，这些要素在胶接过程中要进行适当的控制并记录。\n\n设备如涂胶机、烘箱、热压机和热压罐等应定时检修使其工作在良好状态，计量器具、测量仪器仪表和传感器应保持足够的灵敏度并定期校验。\n\n胶粘剂使用前应检查包装是否破损，胶粘剂是否被污染。胶粘剂和一些辅助材料一般都有一定的贮存期限，使用前应了解胶粘剂已贮存的时间和是否在满足相应技术条件的环境中贮存，避免使用过期的胶粘剂和辅助材料。\n\n胶接工艺过程的每一道工序要严格按照规定的工艺参数进行操作，每步检验合格后才进行下一步工作。\n\n从事胶接生产的人员要有一定的胶粘剂和胶接工艺的基本知识，必要时还要对人员进行定期或不定期的培训。\n\n另外，胶接过程中使用的材料可能有易燃、毒害和腐蚀特性等，应采取相应措施避免对人员和环境造成损害。\n\n# 36.5胶粘剂和胶接性能测定\n",
    "summary": "1．反应时间, 2.反应温度, 3.作用压力, 36.3.2不同材料的表面处理方法, 36.4.1胶接工艺过程和方法, 36.4.2基本工艺参数, 36.4.3胶接质量控制, 36.4胶接工艺, 36.5胶粘剂和胶接性能测定, 4.适用期",
    "size": 3759
  },
  {
    "name": "第1卷_第5篇_其他焊接方法-part-202",
    "projectId": "5ET7VaxsU6Y6",
    "fileName": "第1卷_第5篇_其他焊接方法.pdf",
    "content": "# 36.5.1胶粘剂的物理化学性能测定\n胶粘剂的物理化学性能决定着胶粘剂的工艺性能，从工艺考虑需测定的主要性能有贮存期、适用期、粘度、固体含量和固化速度等。表36-7给出了测定以上性能的试验方法。\n\n表36-7胶粘剂物理化学性能试验方法标准  \n\n<table><tr><td rowspan=1 colspan=1>标准编号</td><td rowspan=1 colspan=1>标准名称</td></tr><tr><td rowspan=1 colspan=1>GB/T2793-1995</td><td rowspan=1 colspan=1>胶粘剂不挥发物含量的测定方法</td></tr><tr><td rowspan=1 colspan=1>GB/T13354-1992</td><td rowspan=1 colspan=1>液态胶粘剂密度的测量方法重量杯法</td></tr><tr><td rowspan=1 colspan=1>GB/T14518-1993</td><td rowspan=1 colspan=1>胶粘剂的pH值测定</td></tr></table>\n\n（续）\n\n<table><tr><td rowspan=1 colspan=1>标准编号</td><td rowspan=1 colspan=1>标准名称</td></tr><tr><td rowspan=1 colspan=1>GB/T7123.1—2002</td><td rowspan=1 colspan=1>胶粘剂适用期的测定和贮存期的测定</td></tr><tr><td rowspan=1 colspan=1>GB/T 2794-1995</td><td rowspan=1 colspan=1>胶粘剂粘度的测定</td></tr><tr><td rowspan=1 colspan=1>GB/T 7123.2-2002</td><td rowspan=1 colspan=1>胶粘剂贮存期的测定</td></tr></table>\n\n# 36.5.2力学性能检测\n胶接力学性能检测包括静态性能、动态性能和环境老化后性能。静态性能包括剪切强度、拉伸强度、不均匀扯离强度和剥离强度（包括 $9 0 ^ { \\circ }$ 剥离、 $\\mathbf { 1 8 0 ^ { \\circ } }$ 剥离和T形剥离等)；动态性能主要有冲击和疲劳性能；老化条件主要有湿热和盐雾等，老化后力学性能的测定按相应方法进行。表36-8给出了部分试验方法和标准。\n\n表36-8部分胶接力学性能试验方法标准  \n\n<table><tr><td rowspan=1 colspan=1>标准编号</td><td rowspan=1 colspan=1>标准名称</td></tr><tr><td rowspan=1 colspan=1>GB/T7124-1986</td><td rowspan=1 colspan=1>胶粘剂拉伸剪切强度测定方法金属对金属</td></tr><tr><td rowspan=1 colspan=1>GB/T6329-1996</td><td rowspan=1 colspan=1>胶粘剂对接接头拉伸强度的测定</td></tr><tr><td rowspan=1 colspan=1>GB/T2790-1995</td><td rowspan=1 colspan=1>胶粘剂180°剥离强度试验方法挠性材料对刚性材料</td></tr><tr><td rowspan=1 colspan=1>GB/T2791—1995</td><td rowspan=1 colspan=1>胶粘剂T剥离强度试验方法挠性材料对挠性材料</td></tr><tr><td rowspan=1 colspan=1>GB/T7122-1996</td><td rowspan=1 colspan=1>高强度胶粘剂剥离强度的测定浮滚法</td></tr><tr><td rowspan=1 colspan=1>GB/T7749-1987</td><td rowspan=1 colspan=1>胶粘剂劈裂强度试验方法金属对金属</td></tr><tr><td rowspan=1 colspan=1>GB/T 6328-1999</td><td rowspan=1 colspan=1>胶粘剂剪切冲击强度试验方法</td></tr><tr><td rowspan=1 colspan=1>HB 6686-1992</td><td rowspan=1 colspan=1>胶粘剂拉伸剪切蠕变性能试验方法金属对金属</td></tr></table>\n\n目前国内尚无标准的胶接接头的疲劳实验方法，但大多采拉伸剪切疲劳试验，所用试样也与静态拉伸剪切试样相同，载荷常取静态强度的$30 \\%$ 、 $50 \\%$ 、 $60 \\%$ 或 $70 \\%$ ，载荷系数取0.1，载荷相对误差在 $\\pm 2 \\%$ ，试样试验时温度变化偏差应不超过 $\\pm 1 \\%$ 。根据需要，试验可测定胶接接头的疲劳强度或疲劳寿命。\n\n老化试验一般用来评定考核胶粘剂的耐环境性，湿热老化在各种调温、调湿试验箱中进行，温度可选择 $4 0 \\mathcal { C } \\pm 1 \\mathcal { C }$ 、 $5 0 \\mathcal { \\Phi } \\pm 1 \\mathcal { \\Phi }$ 或 $5 5 \\% \\pm 1 \\%$ 等；相对湿度大于等于 $95 \\%$ 。盐雾试验是评定胶接接头与海水及蒸汽接触的耐老化性能，试验在盐雾箱中进行，试验盐水配方为（质量比）：氯化钠27，无水氯化镁6，无水氯化钙1，氯化钾1，蒸馏水67。经老化后的试样应在24h内测定各种性能。\n\n# 36.5.3无损检测\n实际的胶接制件一般不允许进行破坏试验，为了检测胶接质量的好坏，须对胶接制件进行无损检测。无损检测的方法很多，但基本原理大致相同，即通过对比胶接完好部分部分和缺陷部分在物理性质上的差异来推断缺陷的位置、形状、大小等，并寻求某一物理性质上的变化或缺陷程度与胶接强度间的关系以确定胶接质量。\n\n无损检测常用的方法很多，主要有声学法、光学法和热学法。而应用最多和普遍的是声谐振福克(Forkker)胶接检测仪，这种仪器不但可以检测胶层内的裂纹、脱层等缺陷，而且可通过数据积累和分析，确定胶接强度。其次，超声扫描法也是较为普遍使用的有效的胶接无损检测方法。\n\n# 36.6应用实例\n例一：某钢厂的焦炭破碎机（图36-3）\n\n原结构中，铸铁的轧辊机套（直径 $1 , 2 m$ ）与铸铁的轧辊芯借助于两个外径为 $1 m$ 、长度分别为 $2 0 0 \\mathbf { m } \\mathbf { m }$ 的单面锥套相互螺钉拉紧固定。该结构的轧辊利用率很低。当轧辊套的壁厚因外壁磨损低于 ${ \\mathfrak { s o m m } }$ 以后，必须更换新辊套。现改用粘接结构，辊轧套选用硬化至60HRC的钢材，胶粘剂选用通用型双组分热固环氧胶，被粘材料表面喷砂预处理，胶粘剂80℃固化2h。结果，新辊的壁厚允许被磨损到10mm，从而大大提高了材料的利用率，减少了设备的维修次数和维修费用。\n\n原结构与新结构的工艺制造费用相等，但由于提高了材料的利用率，使新结构的使用寿命比原结构延长4倍，从而每年节约的费用为轧辊制造工艺费3倍。\n\n![](images/a0089067dacc7bdb5fe86da91c466b53813908fc4a72c0b2310505a74bf85f91.jpg)  \n图36-3焦炭破碎机的原结构和粘接结构\n\n![](images/08c1f8d4e329392eceebf1a4436a074fd46acc8428a625a3021716210ee4d81e.jpg)  \n例二：轿车车身支承用的中空梁（图36-4）  \n图36-4轿车中空梁的单纯点焊（PS）结构和粘接点焊（PSK）结构的刚度性能比较：（梁的变形弯角与梁的弯矩载关系曲线）\n\n：中空梁是现代轿车车身中的一种重要结构单元。传统的工艺用薄钢板点焊制成，用于独立承载大面积板材的加强加固。中空梁最重要的技术指标是刚度，即当梁受到弯矩作用时，弯角应尽量地小。在给定钢材牌号和结构尺寸以后，刚度的提高一般靠增加焊点、减少焊点间距离的方法来实现。在其他工艺和结构参数不变的情况下，改单纯点焊为先涂胶固定、后点焊、再共固化的粘接点焊复合连接方式，胶粘剂选用耐油、耐点焊的橡胶改性环氧胶，被粘钢材表面基本不作处理，结果使中空梁的刚度大幅度提高，梁的承载能力大大增加，从而使轻型结构技术更趋完善。胶层共固化工艺合成在车身底梁的固化工艺中，使轿车生产线不必为这一工艺革新作太大的投资和更改。",
    "summary": "36.5.1胶粘剂的物理化学性能测定, 36.5.2力学性能检测, 36.5.3无损检测, 36.6应用实例",
    "size": 3687
  },
  {
    "name": "第1卷_第5篇_其他焊接方法-part-203",
    "projectId": "5ET7VaxsU6Y6",
    "fileName": "第1卷_第5篇_其他焊接方法.pdf",
    "content": "# 参考文献\n[1] 杨玉昆，等，合成胶粘剂〔M」．北京：科学出版社，1980.  \n[2] 李子东．实用粘接手册［M］．上海：上海科技出版社，1986.  \n[3] 王孟钟，黄应昌．胶粘剂应用手册［M］．北京：化学工业出版社，1987.  \n[4] 益小苏.叠层胶粘复合材料概论［M]．长春：吉林科学技术出版社，1990.  \n[5] Schliekelmann RJ,ed. Bonded Joints and Prepara-tion for Bonding［M].London：Technical Editingand Reproduction Ltd,1979.  \n[6] 益小苏．胶接头抗剥离破坏性能的研究〔J］.航空材料，1988，8（2)：46-50.  \n[7] 益小苏．胶接接头的微损伤特征值和破坏过程的声发射研究［J］．南京航空学报，1984(50):50-63.\n\n# 百思论坛\n\n\n# 舒舒藏书\n",
    "summary": "参考文献",
    "size": 412
  },
  {
    "name": "第1卷_第6篇_焊接过程自动化技术-part-1",
    "projectId": "5ET7VaxsU6Y6",
    "fileName": "第1卷_第6篇_焊接过程自动化技术.pdf",
    "content": "# 第6篇\n\n\n# 焊接过程自动化技术\n\n\n# 第37章 焊接电弧控制技术\n\n\n# 作者 朱志明 都东 审者 陈强\n焊接电弧控制系统的主要作用为，无论在正常焊接过程中还是在系统受到扰动的情况下均能： $\\textcircled{1}$ 保证起弧顺畅、可靠； $\\textcircled{2}$ 保证燃弧和熔滴过渡过程稳定，保持稳定的弧长（弧压）、熔滴过渡形式、熔滴形状和尺寸、熔池形态等； $\\textcircled{3}$ 为进一步控制母材热输入和焊缝成形提供条件。\n\n在熔化极电弧焊中，为了保持焊接过程的稳定，必须使焊丝的送进速度与熔化速度达到动态平衡，实现这一目标的焊接电源一电弧控制系统可分为两大类。第一类是通过实时调节焊接电源的输出电流（幅值及其持续时间），来改变焊丝熔化速度，达到控制弧长、抑制扰动之目的。传统的等速送丝配以平或缓降外特性焊接电源，利用电弧自身固有特性的负反馈调节系统即属此类。第二类则是通过实时调节焊丝送进速度，来适应焊丝熔化速度的变化而保持弧长稳定。传统的下降特性焊接电源配以弧压反馈调节焊丝送进速度的控制系统即属于此类。非熔化极焊接电弧的控制，类似上述第二种情况，其弧长的控制主要是通过调节焊炬的空间位置而实现的。\n\n随着现代电力电子技术和控制技术的不断进步，国内外焊接界已逐渐认识到：焊接电源不应再拘泥于传统（平硬、缓降或陡降）的固定外特性概念，而应使其成为一个能够在线实时调整自身输出的宽频带电压电流源，以适应焊接电弧、熔滴、熔池状态的瞬态变化，满足焊接工艺控制的要求，进而有效地控制电弧的稳定性、熔滴过渡的均匀性和焊缝成形的一致性。\n\n# 37.1 熔化极脉冲氩弧焊电弧控制技术\n采用脉冲电流方式的熔化极氩弧焊既能保证熔滴的喷射过渡，又具有宽广的平均电流调节范围，因而得到不断发展并被广泛应用。熔化极脉冲氩弧焊利用焊接电源的控制作用，不仅可使电弧稳定燃烧，熔滴过渡均匀一致，并且通过保持最佳的脉冲参数可以获得理想的焊缝成形，国外20世纪80年代出现的Synergic电弧控制法已得到广泛应用。这里介绍几种基于阶梯形外特性的熔化极脉冲氩弧焊电弧控制方法和一种基于双脉冲的铝合金熔化极氩弧焊焊缝成形控制技术。\n\n# 37.1.1阶梯形外特性对脉冲电弧的控制作用\n熔化极脉冲氩弧焊焊接过程中存在如下问题：\n\n1）在维弧期间，电弧不稳、容易断弧或短路。随机出现的外界干扰作用（例如送丝速度不稳、工件不平整、焊炬晃动以及磁偏吹等），常使弧长发生突然偏离。此时若电源为平特性，则电流将剧烈波动，当电流小于某一数值时，势必导致断弧。而在电源为陡降特性的情况下，又容易产生短路而使电弧熄灭。\n\n2）在脉冲期间，若采用平特性电源，当出现外界干扰时，电弧电压将维持不变，电流则随弧长变化而波动。这种电弧控制系统的弧长调节能力较强，然而电流的波动却不利于使熔滴过渡保持均匀一致。倘若采用陡降特性电源，则当出现外界干扰时，电流将保持不变，电压随弧长变化而波动。这种电弧控制系统的弧长调节能力较差，需要送丝速度与焊接电流严格匹配，否则焊炬导电嘴容易烧坏。\n\n弧焊电源既然可以采用电压反馈来获得恒压输出的平特性，又可以采用电流反馈来获得恒流输出的陡降特性，那么将不同的外特性段设法连接起来，就可以建立具有如图37-1所示的 $I _ { \\mathrm { { 1 } } } - U$ 一 $I _ { \\imath }$ 阶梯形外特性。阶梯形外特性焊接电源控制脉冲电弧的方法如图37-2所示。采用阶梯形外特性的L形部分作为维弧之用，而将另一条阶梯形外特性的倒L形部分用作脉冲。这两条外特性按给定的维弧时间 $\\pmb { t _ { \\mathrm { b } } }$ 及脉冲时间 $\\pmb { t _ { \\mathrm { p } } }$ 自动进行切换，从而实现对脉冲焊接电弧的控制。设电弧长度为 $l _ { 0 }$ ，维弧期间电弧工作于A点，而脉冲期间电弧工作于 $\\pmb { B }$ 点。当出现偶然扰动，使弧长变短为 $l _ { r }$ 时，则电弧工作点分别移至 $A _ { 1 }$ 及 $\\scriptstyle B _ { 1 }$ 点。在正常范围内，脉冲期间电弧工作点处于恒流段，因而熔滴过渡均匀，维弧期间电弧的工作点处于恒压段，从而改善了系统的弧长调节作用。而当弧长变长为 $l _ { 2 }$ 时，则电弧工作点分别移至 $A _ { 2 }$ 及 $B _ { 2 }$ 点。此时，维弧恒流部分可以保证小电流时不致断弧，而脉冲恒压部分可以限制最大弧长，避免出现烧坏焊炬导电嘴的极端情况。\n\n![](images/365c66f7d2eed069f0a9d59c74a42e155dac7973a5835176baee2795d95f6e0d.jpg)  \n图37-1弧焊电源的阶梯形外特性\n\n![](images/8b7044d3e835d786b0c397bb867b061bc97fbc314fcfbda4f1560fa8c5962366.jpg)  \n图37-2采用阶梯形外特性控制脉冲电弧的方法\n\n弧焊电源的双阶梯形外特性可以采用模拟式或开关式晶体管电源实现，也可以采用逆变电源实现。采用双阶梯切换外特性的模拟式晶体管电源，其恒流恒压闭环的动态响应濒率均高于$\\mathbf { \\ 1 0 k H z }$ ，两条外特性相互切换的过渡时间为$0 . 2 \\mathrm { m s }$ ，焊接工艺参数实例如表37-1所示。\n\n表37-1阶梯形外特性的工艺参数选择实例  \n\n<table><tr><td rowspan=\"2\">序 号</td><td colspan=\"3\">维弧外特性</td><td colspan=\"3\">脉冲外特性</td><td rowspan=\"2\">tb/ms</td><td rowspan=\"2\">lp/ms</td></tr><tr><td>1/A</td><td>U/V</td><td>/A</td><td>/A</td><td>U/V</td><td>/A</td></tr><tr><td>1</td><td>70</td><td>15</td><td></td><td></td><td>39</td><td>320</td><td>9</td><td>4</td></tr><tr><td>2</td><td>70</td><td>10</td><td>&gt;200</td><td>&lt;100</td><td>39</td><td>420</td><td>9</td><td>3</td></tr><tr><td>3</td><td>40</td><td>23</td><td></td><td></td><td>39</td><td>420</td><td>9</td><td>3</td></tr><tr><td>焊丝直径 1. 2mm</td><td colspan=\"10\">焊丝型号 H08Mn2Si</td></tr><tr><td>送丝速度 230cm/min</td><td colspan=\"7\">保护气体 CO215%+ Ar85%</td><td></td><td></td></tr></table>",
    "summary": "37.1 熔化极脉冲氩弧焊电弧控制技术, 37.1.1阶梯形外特性对脉冲电弧的控制作用, 第37章 焊接电弧控制技术, 第6篇, 焊接过程自动化技术, 作者 朱志明 都东 审者 陈强",
    "size": 3025
  },
  {
    "name": "第1卷_第6篇_焊接过程自动化技术-part-2",
    "projectId": "5ET7VaxsU6Y6",
    "fileName": "第1卷_第6篇_焊接过程自动化技术.pdf",
    "content": "# 37.1.2离散采样的脉冲电弧闭环控制系统\n上述采用双阶梯形外特性对脉冲电弧进行控制的方法，存在的不足之处在于：需要给定的参数众多，调节起来比较复杂。于是，出现了一种离散采样的脉冲电弧闭环控制系统。采用该系统，随着送丝速度的改变，脉冲电弧的维弧时间和脉冲时间能够根据给定的弧长而自动地相应变化，外特性各段的参数则根据不同的焊丝材料和直径分别事先固定而不再调节。因此，实际焊接操作时仅需选择焊丝直径及合适弧长，调节送丝速度即可自动得到所需的脉冲焊接电流。\n\n这种脉冲电弧闭环控制系统可由图37-3来说明。PS为双阶梯形外特性焊接电源，根据讯号 $f$ 的控制作用，可以在 $0 . 4 5 \\mathrm { m s }$ 内由某一条阶梯形外特性切换为另一条。无论维弧期间还是脉冲期间电弧均工作于恒流状态，因而有利于焊缝成形以及获得匀匀一致的熔深，同时也提高了电弧的稳定性，并使维弧电流能够采用较小的值，从而扩大平均焊接电流的可调范围。固定的几套阶梯形外特性各段参数的给定值 $\\pmb { G }$ 输人到外特性选通器S以适应不同的焊丝直径或材料。方波发生器SWG根据其输入信号a及b输出相应宽度的方波信号去触发外特性选通器S。检侧电路D对每一个脉冲期间的电弧电压进行采样从而获得弧长信号 $\\pmb { U } _ { \\bullet }$ ，并将弧长信号 $\\pmb { U }$ ，与弧长给定值U.相比较，然后输出信号a经方波发生器SWG以控制维弧时间 $\\pmb { t _ { \\mathrm { b } } }$ 。焊接电流信号 $I _ { \\ast }$ 经检侧电路C输入方波发生器 SWG用以改变脉冲时间 $t _ { p }$ ，并且 $t _ { p }$ 不小于 $3 \\mathrm { m s }$ ，以保证每个脉冲至少过渡一个熔滴。由于 $\\pmb { t _ { \\mathrm { b } } }$ 得到控制，而 $\\pmb { t _ { \\mathrm { p } } }$ 亦作相应改变，因此焊接过程中脉冲频率变化不大。\n\n![](images/61d3d13c8dca8b210656c8875cb9c09459d79a7d0fda0783fa6d3b71d5bd15ab.jpg)  \n图37-3离散采样脉冲电弧闭环控制系统\n\n获取弧长信息的方法是在每个脉冲前沿$0 . 2 \\sim 2 . 0 \\mathrm { m s }$ 内对电弧电压瞬时值进行积分。由于每次采样均在同样的脉冲电流情况下进行，因此采样值能够较好地反映相对弧长，并且采样频率随焊接电流脉冲频率一起变化。由于维弧期间电弧的稳定性较差，而脉冲后期的熔摘过渡也会对电孤电压产生一系列扰动，因此采样点选择在随机干扰最小的时刻，即脉冲前沿 $\\mathbf { 0 } , 2 \\mathbf { m } \\mathbf { s }$ 以后。同时，采用电弧电压对时间的积分作为弧长信号，有利于减小电压瞬时扰动的影响，并且积分时间较之脉冲周期为时很短，不会影响系统的动态品质。\n\n采用这种闭环控制系统，使参数众多而相互配合关系复杂的熔化极脉冲氩弧焊焊接条件的调节，被简化为只需调节送丝速度。焊接电弧具有优良的抗弧长干扰能力，由外界因素引起的弧长变动均能快速恢复而自动维持给定值，焊接电流的调节范围宽广，应用效果优良。几种常用直径焊丝的适用电流范围如表37-2所示，在此范围内均能保持喷射过渡。\n\n这种离散采样的脉冲电弧闭环控制系统，可应用于： $\\textcircled{1}$ 熔化极脉冲氩弧焊的单旋钮调节； $\\textcircled{2}$ 脉动送丝焊接或程序送丝焊接； $\\textcircled{3}$ 全位置焊接和薄板焊接； $\\textcircled{4}$ 控制焊缝成形和焊接热输入； $\\textcircled{5}$ 焊缝熔深控制和熔透闭环控制； $\\textcircled{6}$ 单面焊双面成形。\n\n表37-2焊接电流的调节范围  \n\n<table><tr><td>焊丝成分</td><td>焊丝直径 /mm</td><td>焊接电流可 调范围/A</td><td>保护气体 成分</td></tr><tr><td rowspan=\"2\">H08Mn2Si</td><td>1.0</td><td>45~200</td><td>15% CO2</td></tr><tr><td>1.2 1.6</td><td>60~320 80~360</td><td>+ 85%Ar</td></tr></table>\n\n# 37.1.3熔化极脉冲氩弧焊电弧自适应控制\n为进一步控制脉冲MIG/MAG电弧，发展了一种如图37-4所示的焊接电源多折线扫描外特性，其中： $^ { a }$ 点为空载状态，其电压约 $\\textstyle { \\mathfrak { s s v } }$ ；bc段用以控制维弧电流，它与纵坐标之间有一不大的夹角，使得在维弧期间弧压愈高时，维弧电流也愈大，这对稳弧有重要作用；de段用以保持恒定的脉冲电流，ef及fg段用以控制短路电流以保证起弧。在电源外特性的斜率较电弧伏安特性的斜率更大的情况下，电弧工作点的移动速度取决于两者斜率之差，差值愈大则移动愈快。据此，使cd段在动态变化时分别绕 $^ c$ 或d点转动而改变斜率，用这种扫描动态外特性实现电弧工作点在维弧及脉冲电流之间的快速跳变。cd段的斜率决定电弧的脉冲频率，应尽量使脉冲频率高一些，但脉冲时间不应小于 $2 , 5 \\mathrm { m s }$ 以保证恒流情况下获得最佳喷射过渡。\n\n![](images/98ac2db1176ce85ff6d8e9874123eb448368d426a7c96f3ef76677c81e321560.jpg)  \n图37-4焊接电源多折线扫描外特性\n\n这种多折线扫描外特性对弧长具有很强的调节作用。如图37-4所示，设弧长为 $\\boldsymbol { l } _ { 1 }$ ，而电弧工作点处于 $\\bullet ^ { \\prime }$ ，很小的维弧电流能够维持电弧稳定燃烧，但并不产生熔滴过渡。当弧长趋小时，弧压趋低，在电弧工作点触及bc与cd段交点的瞬时，cd段以逆时针方向绕c点快速扫描，迫使电弧工作点立即跳到de段上，亦即由维弧电流突变为脉冲电流。然后，随熔滴喷射过渡而弧长趋大、弧压趋高，由于cd绕d点的顺时针扫描作用，电弧工作点上移至cd与de段的交点后，即快速跳到bc维弧状态。上述过程自动地重复进行，电弧在脉冲电流和维弧电流间不断跳变，而焊丝的熔化速度与送进速度之间的平衡就得以自动维持。当弧长偏低时，电弧工作点在de段停留时间会自动延长，同时自动缩短在bc段的停留时间，从而保持给定的弧长；反之亦然。\n\n表37-3中， $\\scriptstyle I _ { \\mathrm { b } }$ $\\dots I _ { \\mathrm { ~ e ~ } } , I _ { \\mathrm { ~ d ~ } } ,$ I分别是图37-4所示外特性各转折点对应的电流设定值。应用多折线扫描外特性电源取得了显著的焊接工艺效果：$\\textcircled{1}$ 在很宽的平均电流范围内都能实现喷射过渡，电弧稳定，飞溅极小，脉冲电弧效果明显，焊缝成形优良； $\\textcircled{2}$ 能抗弧长剧烈扰动，当焊炬与工件之间的距离突然改变时，电弧仍然非常稳定，因此很适合于半自动焊； $\\textcircled{3}$ 焊接工艺参数可自动适应送丝速度的变化，实现脉动送丝工艺，为熔透控制、成形控制和热输人控制提供手段； $\\textcircled{4}$ 能实现程序送丝焊接，用于全位置自动焊； $\\textcircled{5}$ 用于喷射过渡焊铝，较之亚射流过渡更为优越，焊接电流的可调范围大大增加，例如采用直径 $2 \\mathrm { m m }$ 的铝焊丝的焊接电流范围是 $6 5 \\sim 3 5 0 \\mathrm { A }$\n\n表37-3焊接电流调节范围及外特性设定值   \n\n<table><tr><td rowspan=\"2\">焊丝成分</td><td rowspan=\"2\">焊丝直径 /mm</td><td colspan=\"5\">焊接电流/A</td><td rowspan=\"2\">保护气体成分</td></tr><tr><td>平均电流范围</td><td>1</td><td>I</td><td>1</td><td>1</td></tr><tr><td rowspan=\"3\">H08Mn2Si</td><td>1.0</td><td>45~220</td><td>60</td><td>25</td><td>300</td><td>450</td><td>15%C02</td></tr><tr><td>1.2</td><td>60~320</td><td>60</td><td>25</td><td>380</td><td>450</td><td>+</td></tr><tr><td>1. 6</td><td>80~360</td><td>60</td><td>30</td><td>420</td><td>450</td><td>85%Ar</td></tr></table>",
    "summary": "37.1.2离散采样的脉冲电弧闭环控制系统, 37.1.3熔化极脉冲氩弧焊电弧自适应控制",
    "size": 3901
  },
  {
    "name": "第1卷_第6篇_焊接过程自动化技术-part-3",
    "projectId": "5ET7VaxsU6Y6",
    "fileName": "第1卷_第6篇_焊接过程自动化技术.pdf",
    "content": "# 37.1.4铝合金双脉冲熔化极氩弧焊技术\n伴随铝及其合金的广泛应用，优质高效的铝合金焊接工艺和设备受到普遍重视。为了在常规MIG焊接工艺和脉冲MIG焊接工艺的基础上进一步提高焊缝质量，近年来发展了一种新的铝合金焊接工艺—铝合金双脉冲.MIG 焊接工艺（DPMIG）。\n\n铝合金双脉冲焊接工艺的控制原理如图37-5所示。它是在单脉冲MIG焊的基础上对焊接电流和电压进行低频调制，在焊接电流以较高频率脉冲输出，保证每个脉冲过渡一个熔滴的同时，使平均焊接电流和电压按照较低的频率作周期性变化。其变化的结果造成焊丝熔化和弧长的周期变化，一方面影响母材的受热，进而影响焊缝的熔深、熔宽，形成鱼鳞纹焊缝。同时，焊接电压电流的周期变化也影响到熔池受力，使熔池搅动，从而有利于溶解在液态金属中的气体溢出，减少气孔，并使焊缝晶粒细化，减少裂纹倾向。\n\n![](images/dfd3d31be4026e543961b3c6b36bdcc6ab1c2dbfa9db6612d276af1079de763c.jpg)  \n图37-5双脉冲MIG焊接控制原理\n\n双脉冲MIG焊接工艺的实现可以采用两种方式。一种是在普通脉冲MIG焊电源的基础上，调制焊丝的送进速度，使其按设定的频率低频变化。由于DPMIG的电源外特性为恒压特性，送丝速度的变化必然引起电弧电压电流的变化。但采用脉冲送丝将进一步增加铝焊丝的送进难度。第二种是维持送丝速度恒定，通过脉冲能量和电弧电压的调制，使电弧形态、电压和电流发生变化，具有良好的控制精度和动态特性的数字化控制弧焊逆变电源为其实现提供了便利条件。\n\n# 37.2 $\\mathbf { C O } _ { 2 }$ 焊接电弧控制技术\n\n\n# 37.2.1基于时变输出特性的短路过渡 $\\mathbf { C O _ { 2 } }$ 焊接\n$\\mathbf { C O } _ { 2 }$ 气体保护电弧焊由于具有高效节能抗锈低氢等优点而得到广泛应用。利用焊接电源对其燃弧和熔滴短路过渡过程进行控制，是减小焊接飞溅和改善焊缝成形的有效途径之一。\n\n图37-6示出了一种具有快速响应能力的逆变式 $\\mathbf { C 0 } _ { 2 }$ 弧焊电源系统的时变输出特性，图37-7是相应的短路过渡焊接电流电压随时间变化曲线。现将焊接过程中每个熔滴过渡周期的6个时段分述如下：\n\n![](images/d2bf55e4616ca530d865fb7ea67082fdac6f1c1d281e0a7aca3f0c841ddfe349.jpg)  \n图37-6具有快速响应能力的逆变式 $\\mathbf { C O } _ { 2 }$ 弧焊电源系统的时变输出特性\n\n![](images/536934f557baa2026f3a525c0cfb4a55a2891998f69a3bf6bb7c9cef4fa7233b.jpg)  \n图37-7短路过渡焊接电流电压随时间变化曲线\n\n1）燃弧前期 $( \\pmb { t _ { 0 } } - \\pmb { t _ { \\mathrm { I } } } )$ ：焊接电源在 $T _ { \\parallel }$ 时间内输出恒流 $\\boldsymbol { I } _ { 1 }$ ，以赋予电弧燃烧较大的能量，保证短路过渡后再燃弧过程的稳定性，同时有利于良好的焊缝成形。\n\n2）燃弧中期 $( t _ { 1 } - t _ { 2 } )$ ：焊接电源在 $\\boldsymbol { T } _ { 2 }$ 时间内的输出呈现平直特性 $U _ { 1 }$ ，以加强电弧自身的调节作用，保证燃弧过程稳定。\n\n3）燃弧后期 ${ \\bf \\Xi } ( t _ { 2 } \\mathrm { ~ - ~ } t _ { 3 } )$ ：焊接电源输出电流降至 $I _ { \\imath }$ ，限制熔滴进一步长大，并使其在较小的电磁阻力下接触熔池，减小飞溅。\n\n4）短路前期 $( \\mathbf { \\delta } _ { t _ { 3 } } \\textrm { -- } \\mathbf { \\delta } _ { t _ { 4 } } )$ ：熔滴短路后，焊接电源短时持续输出电流 $I _ { \\imath }$ ，以减小此时电磁力对熔滴过渡的阻碍作用，增加其柔顺性，保证形成可靠的液态小桥。\n\n5）短路中期 $( t _ { 4 } \\mathrm { ~ - ~ } t _ { 5 } )$ ：焊接电源输出高值短路电流 $\\pmb { I _ { 3 } }$ ，以增加电磁收缩力，促使熔滴快速过渡。\n\n6）短路后期 $( t _ { 5 } \\mathrm { ~ - ~ } t _ { 6 } )$ ：液态金属小桥出现颈缩时，焊接电源输出呈现低平特性 $U _ { \\pmb { z } }$ ，随着负载等效阻抗的增加，输出电流衰减，从而降低了液态小桥破断时的电爆炸能量及焊接飞溅，完成熔滴过渡。\n\n焊接过程中，固定的 $\\scriptstyle { T _ { 1 } }$ 、 $\\boldsymbol { T } _ { 2 }$ 时间保证了熔滴尺寸和熔深的一致性，而弹性的 $t _ { 2 } \\ - \\ t _ { 3 }$ 时间可适应熔池波动和焊炬抖动等因素带来的弧长扰动，保证了燃弧过程的稳定。\n\n实现上述控制方法的关键，首先在于控制参数 $T _ { 1 \\setminus } \\textit { T } _ { 2 \\setminus } \\textit { I } _ { 1 \\setminus } \\textit { I } _ { 2 \\setminus } \\textit { I } _ { 3 \\setminus } \\textit { U } _ { 1 \\setminus } \\textit { U } _ { 2 }$ 的设定。其次是控制系统对熔滴过渡状态（即 $t _ { 3 } \\mathrm { ~ , ~ } t _ { 5 \\mathrm { ~ \\small ~ , ~ } t _ { 6 } }$ 时刻）的实时自动识别。另外，控制作用是否能够正确实现也很重要。由图37-7可以看出，在短路后期焊接电流的衰减不够，未能很好地起到降低熔滴电爆炸能量的作用。原因是一般焊接电源的输出回路（其中包括焊接电缆）不可避免地存在感抗，从而限制了电流变化速度，影响了控制效果。可能的改进方法是在液态小桥颈缩时刻，通过对焊接电源输出回路中特殊的申联元件或并联支路的切换，来减小焊接电流瞬态变化的时间常数。",
