Repository: LunaReborn/Welding-6m-Extractor

# 焊接文档 6M 专有词汇抽取工具

用于从焊接相关文档中抽取“人、机、料、法、环、测”六类专有词汇，并导出 JSON 和 Excel。

## 目录结构

```text
project/
  cli.py
  engine/
    document_loader.py
    chunker.py
    llm_client.py
    extractor_6m.py
    normalizer.py
    validator.py
    exporter.py
  prompts/
    welding_6m_extract.txt
    welding_6m_review.txt
  outputs/
  data/
```

## 安装

```bash
pip install -r requirements.txt
```

## 使用 Ollama

先启动 Ollama，并拉取模型：

```bash
ollama serve
ollama pull qwen2.5:7b
```

运行：

```bash
python cli.py --file data/氩弧焊标准作业指导书.docx --extractor ollama --model qwen2.5:7b --output outputs
```

启用二阶段复核：

```bash
python cli.py --file data/氩弧焊标准作业指导书.docx --extractor ollama --review --output outputs
```

File: data/hanjie_data/1.txt (part 60 of 68)
[
    "summary": "37.1.4铝合金双脉冲熔化极氩弧焊技术, 37.2 $\\mathbf { C O } _ { 2 }$ 焊接电弧控制技术, 37.2.1基于时变输出特性的短路过渡 $\\mathbf { C O _ { 2 } }$ 焊接",
    "size": 2775
  },
  {
    "name": "第1卷_第6篇_焊接过程自动化技术-part-4",
    "projectId": "5ET7VaxsU6Y6",
    "fileName": "第1卷_第6篇_焊接过程自动化技术.pdf",
    "content": "# 37.2.2基于多折线阶梯形外特性的 $\\mathbf { c o } _ { \\mathfrak { z } }$ 焊接电弧控制\n在采用恒压特性电源配以等速送丝的传统短路过渡 $\\mathbf { C 0 } _ { \\mathfrak { z } }$ 焊接中，通过电感的储能作用可以增加燃弧前期的焊接电流，从而达到增加燃弧能量、控制焊缝成形的目的，但存在以下问题： $\\textcircled{1}$ 依靠电感储能增加燃弧能量与减少飞溅未必均能兼顾，因而其控制作用是有限的； $\\textcircled{2}$ 电源的恒压特性迫使熔滴在燃弧后期上翘，不利于熔滴的轴向过渡。\n\n$\\mathbf { C O } _ { 2 }$ 焊接电弧的功率正比于电弧电压和焊接电流，电弧电压对燃弧能量的贡献并不亚于焊接电流，因此可采用恒流型电源，通过调节电弧电压来控制燃弧能量，达到控制焊缝成形的目的。但是，采用恒流特性电源，当弧长增大时，电弧电压升高，燃弧能量增加，使焊丝的熔化速度加快，弧长更长；当弧长变短时，电弧电压降低，燃弧能量减小，使弧长更短，弧长不能进行自动调节，从而使电弧很容易失去稳定的工作点。通过弧压反馈调节送丝速度是实现焊接电弧调节的传统方法，然而细丝的反馈送丝调节要求甚高而不易实现。因此，为获得稳定的 $\\mathbf { C O } _ { 2 }$ 焊接过程，就必须解决恒流电源与等速送丝配合时的弧长自调节问题。\n\n采用图37-8所示的多折线阶梯形外特性可以很好地解决恒流特性与弧长自调节的矛盾，并且可避免电流的频繁扰动，使电弧柔顺稳定。图37-8所示的外特性包括一条恒压特性 $U _ { \\parallel }$ ，三条恒流特性 $I _ { \\mathrm { ~ b ~ } } , ~ I _ { \\mathrm { ~ s ~ } } , ~ I _ { \\mathrm { ~ s ~ } }$ ，两条电压上升特性 $U _ { \\mathrm { 2 b } }$ 1$U _ { \\mathfrak { z } _ { \\otimes } }$ 、 $U _ { \\textrm { 3 a } } - U _ { \\textrm { 3 } }$ ，可采用具有优良控制精度和动态特性的弧焊逆变电源实现。\n\n![](images/1f0a5e40c74ebacec1976d692c80b83a46a6e48098006e6f0e8df93bd38bbfc5.jpg)  \n图37-8 $\\mathbf { C O } _ { 2 }$ 焊接电源的多折线阶梯形外特性\n\n采用图37-8所示的多折线阶梯形外特性进行 $\\mathbf { C O } _ { \\mathfrak { z } }$ 焊接时的弧长自调节原理为：当弧长由于任何原因而产生变化时，如果变化较小，则电弧仍在I段燃烧，这相当于弧长调节作用的死区。一旦弧长改变较大，则有很强的自调节过程。当弧长加长，电弧电压大于 $U _ { z _ { \\mathrm { s } } }$ 时，电弧工作点则由 $\\pmb { I _ { \\mathrm { s } } }$ 段跳至 $I _ { \\mathrm { \\Delta b } }$ 段（ $U _ { \\mathbf { 2 b } } \\sim U _ { \\mathbf { 2 a } }$ 的斜率大于电弧的静态斜率，电弧在 $U _ { \\mathbf { 2 b } } \\sim U _ { \\mathbf { 2 s } }$ 上没有稳定工作点，这样既可避免电弧工作点在斜线段的停留，又可避免工作点在 $I _ { \\mathrm { { b } } }$ 与 $I _ { \\ast }$ 间的频繁跳动）， $\\pmb { I } _ { \\flat }$ 只是维持电弧燃烧，基本上不会熔化焊丝，当弧长变短低于 $\\boldsymbol { U } _ { 2 \\mathrm { b } }$ 时，电弧工作点又跳回正常燃弧电流1段。当弧长变短使弧压小于 $\\pmb { U } _ { 3 \\mathrm { { a } } }$ 时，电流工作点跳至恒流段 $\\iota _ { \\ast }$ 上，电流的增大，大大加快了焊丝的熔化速度，使弧长又增大，待弧压大于$U _ { \\mathfrak { s } _ { \\ast } }$ 时，电弧工作点又回至 $\\pmb { I _ { \\textrm { s } } }$ 段上。\n\n采用上述多折线阶梯形外特性进行 $\\mathbf { C O } _ { \\mathfrak { z } }$ 焊接时，电弧总是在恒流段上燃烧。它有下述特点：\n\n1）燃弧能量的提高可以通过调节电弧电压来实现，使电弧工作点位于恒流段I的上半部分。\n\n2）燃弧电流的恒定使电弧柔顺稳定。\n\n3）燃弧后期由于弧长变短，电弧电压降低，有利于弧根的上爬，从而使阻碍熔滴过渡的斑点压力有可能变为熔滴过渡的轴向推力，因而可实现恒流特性下的非短路过渡。\n\n实验表明，合适的送丝速度与燃弧电流 $I _ { \\circ }$ 的配合，可以获得稳定的 $\\mathbf { C O } _ { 2 }$ 焊接过程，但它并不排斥短路过渡。如果一时送丝速度较大，则电弧在I,段上的工作时间加长，这就产生颗粒过渡与短路过渡交替出现的混合过渡形式。因此$I _ { \\ast }$ 段不仅使电弧有很强的弧长调节能力，而且还可用于改变颗粒过渡与短路过渡的比例，达到控制燃弧能量和焊缝成形的目的。换句话说，短路过渡在这种新型 $\\mathbf { C O } _ { 2 }$ 焊接电弧控制方法中被用作弧长自动调节的手段。\n\n上述基于多折线阶梯形外特性的 $\\mathbf { C O } _ { 2 }$ 焊接电弧控制方法获得了良好的焊接工艺效果。\n\n1）焊接电流调节范围大，如表37-4所示。对于小电流焊接，宜采用较低电压，否则易产生大颗粒过渡，造成电弧不稳定和焊缝不光滑。而大电流焊接时，既可采用高电压，也可采用低电压来控制熔滴过渡的形式。焊接电流调节范围的增大，可适应不同板厚工件焊接的需要，避免更换焊丝的麻烦。\n\n表37-4焊接电流调节范围  \n\n<table><tr><td rowspan=1 colspan=1>焊丝直径/mm</td><td rowspan=1 colspan=1>焊接电流调节范围/A</td><td rowspan=1 colspan=1>电弧电压范围/V</td></tr><tr><td rowspan=1 colspan=1>1.2</td><td rowspan=1 colspan=1>60~280（或更高）</td><td rowspan=1 colspan=1>22~30</td></tr><tr><td rowspan=1 colspan=1>1. 6</td><td rowspan=1 colspan=1>80~320（或更高）</td><td rowspan=1 colspan=1>22~32</td></tr></table>\n\n2）飞溅小。常规 $\\mathbf { C O } _ { 2 }$ 焊接的飞溅率一般不低于 $5 \\%$ ，采用各种控制方法后，如波形控制、脉动送丝、脉冲焊等，飞溅率可降至 $2 \\% \\sim 3 \\%$ 。而采用本控制方法，焊接飞溅率很低，例如，对于 $1 , 2 \\mathrm { \\ m m }$ 直径的焊丝，在焊接电流为150A时，只有 $1 . 7 \\%$ ，在245A时，也只有 $3 \\%$ 左右。\n\n3）焊缝成形得到有效改善。在常规 $\\mathbf { C O } _ { 2 }$ 焊接中，飞溅和焊缝成形是两个突出而又矛盾的间题。焊缝成形的不良表现为：堆高呈半圆形，熔深浅，熔宽小、堆高大、接触角小。而恒流 $\\mathbf { C O } _ { 2 }$ 焊接由于燃弧电压高，焊缝宽度增加，堆高降低，其堆高系数一般均大于3.5，比常规 $\\mathbf { C O } _ { 2 }$ 焊接的堆高系数2提高了近一倍，显著地改善了焊缝成形。同时，通过调节颗粒过渡和短路过渡的比例可用来改变熔深。如弧长降低，颗粒过渡比例减少，短路过渡比例增加，则熔深增大。在相同的 $I _ { \\bullet }$ 下，增大 $I ,$ ，易获得指状熔深；而在相同的 $I _ { \\ast }$ 下，减小 $I _ { \\ast }$ 也倾向于形成指状熔深。",
    "summary": "37.2.2基于多折线阶梯形外特性的 $\\mathbf { c o } _ { \\mathfrak { z } }$ 焊接电弧控制",
    "size": 3575
  },
  {
    "name": "第1卷_第6篇_焊接过程自动化技术-part-5",
    "projectId": "5ET7VaxsU6Y6",
    "fileName": "第1卷_第6篇_焊接过程自动化技术.pdf",
    "content": "# 37.2.3短路过渡 $\\mathbf { c o _ { 2 } }$ 焊接恒频自适应控制\n根据能够反映短路过渡状态的电源输出回路电阻时变曲线，充分利用弧焊逆变电源输出电流的高速可控性，通过降低熔滴与熔池短路接触瞬间和金属液桥颈缩爆断时的焊接电流，能够完全消除瞬时短路、减小焊接飞溅，并且通过对燃弧能量进行控制，可以调节和改善焊缝成形。\n\n在如图37-9所示的短路过渡焊接电压电流波形中，短路开始后，电源输出 $\\mathbf { 0 . 8 m s }$ 的小电流使熔滴与熔池柔顺融合，以避免瞬时短路的发生；然后控制焊接电源迅速将短路电流提高到一个适当的峰值，促使熔滴向熔池过渡，此时短路电流的上升速度越高，越有利于焊接过程的规则性；短路后期，在检测到液桥开始缩颈后，迅速减小电源的输出电流，使液桥在小电流下完成破断，以减小可能由电爆炸产生的飞溅；再燃弧后，电源提供确定时间 $\\pmb { T }$ 的脉冲大电流以形成一定尺寸的熔滴及控制焊缝熔深。然后电流逐渐衰减至较小电流，等待下一次短路过渡过程。采用这样的控制电流波形，彻底消除了瞬时短路，使每一次短路都为正常的、产生金属过渡的行为。\n\n![](images/07436cc847a234b7aaf9ac2d38e185deff4da0d187532dcf3c2ccf2b3bce3493.jpg)  \n图37-9短路过渡焊接电压电流波形熔滴短路过渡频率通常被作为评价短路过渡\n\n焊接过程稳定性和焊接质量的重要指标。若能够控制熔滴使其按恒定频率进行短路过渡，则有利于获得如下工艺效果：\n\n1）在焊丝送进速度确定时，熔滴尺寸及弧长稳定，且可通过控制使其处于相对合理的大小，从而在扰动出现时具有较大抗扰动裕量，使焊接过程更加稳定。\n\n2）焊缝波纹均匀，成形美观，使焊接接头质量提高。\n\n3）调节短路过渡目标频率可以控制熔滴尺寸及弧长的大小，以适应对焊缝成形、焊接速度、焊接位置等不同工艺控制的要求。\n\n焊丝伸出长度的电阻热对焊丝熔化及熔滴形成具有很大影响，通过对焊丝伸出长度进行实时检测，并根据其变化适当调整燃弧脉冲时间 $_ { T }$ ，则可对焊丝熔化及熔滴形成进行前馈补偿控制，维持熔滴尺寸及过渡频率的稳定。图37-10是设定过渡目标频率 $f _ { 0 } = 5 0 \\mathrm { H z }$ ，焊丝伸出长度变化时前馈补偿控制前后的短路过渡频率变化（连续128个短路过渡周期平均值的倒数）。显然，焊丝伸出长度前馈补偿可使短路过渡频率基本接近于设定的目标频率。\n\n![](images/8f4325aafcdd261f47b989d77cc3d4b9de8b5cbc540926c88de2678aca014ebf.jpg)  \n图37-10前馈补偿控制前后的短路过渡频率变化（焊接速度： $0 . 2 5 \\mathrm { m } / \\mathrm { m i n }$ ,送丝速度： $3 \\mathrm { { m } / \\mathrm { { m i n } } }$ ，气体流量： $8 . 3 \\mathrm { L } / \\mathrm { m i n }$ ）\n\n焊丝伸出长度的检测可在短路中期通过采样电源输出回路电阻来确定，此时熔滴在熔池中已充分铺展，液桥电阻相对稳定。而补偿参数的确定则采用闭环整定法，即假定焊丝伸出长度为\n\n$1 5 \\mathrm { m m }$ 、过渡频率为设定值 $f _ { 0 }$ 时的燃弧脉冲时间为 $\\scriptstyle { \\pmb { T } } _ { 0 }$ ；焊丝伸出长度改变后，通过过渡频率负反馈使短路过渡频率达到设定值 $f _ { 0 }$ ，记下其燃弧脉冲时间 $\\scriptstyle { T _ { 1 } }$ ；如果其他焊接参数不变，则 $\\scriptstyle { T _ { 1 } }$ $\\pmb { T } _ { 0 }$ 即为相应的前馈补偿量。\n\n在对焊丝伸出长度变化进行前馈补偿控制的基础上，对熔滴短路过渡的实际频率进行检测，并与设置的目标频率进行比较，通过对燃弧脉冲时间 $\\pmb { T }$ 的进一步修正，可以实现短路过渡频率负反馈控制，进一步提高短路过渡频率的稳定性。\n\n![](images/70e9ea42404e80dfcae871ddc987f800ce449b6d5534c1613071504a0aa8ac2f.jpg)  \n图37-11焊丝伸出长度前馈一过渡频率负反馈的恒频控制系统\n\n图37-11所示为采用焊丝伸出长度变化前馈一短路过渡频率负反馈的恒频自适应控制系统结构框图。在该系统中\n\n$$\n\\frac { T _ { \\star } ( s ) } { L ( s ) } = \\frac { G _ { \\mathfrak { n } } ( s ) + D _ { \\widehat { \\mathfrak { t } } } ( s ) G ( s ) } { 1 + D ( s ) G ( s ) } \n$$\n\n式中， $G _ { \\mathfrak { n } } ( s )$ 为焊丝伸出长度电阻热系数。当前馈调节器 $D _ { \\mathfrak { r } } ( s )$ 对焊丝伸出长度变化 $\\pmb { L } ( s )$ 完全补偿时，\n\n$$\nG _ { _ n } ( s ) \\ + D _ { t } ( s ) G ( s ) \\ = 0\n$$\n\n当补偿不完全时，未被补偿部分对过渡频率的影响将减小到 1+D(s)G(s），式中D(s）是过渡频率反馈调节器的传递函数。可见，图37-11所示的前馈一反馈控制系统降低了对焊丝伸出长度前馈补偿传递函数的要求，有利于系统的实现。前馈控制及时，负反馈控制精确，两者的结合使控制系统具有控制及时又精确的特点。\n\n图37-12是对短路过渡频率进行恒频控制的实际焊接电压、电流波形。图 $3 7 - 1 3 a$ 、b分别为连续128个短路过程的短路持续时间及过渡周期的统计结果。实际过渡频率与目标频率（ ${ \\mathfrak { s o H } } \\mathbf { z } )$ 1相差不超过 $1 \\mathrm { H } \\mathbf { z }$ 。\n\n对于确定的送丝速度，当过渡频率由低变高时，焊缝波纹越来越致密；然而由于燃弧能量逐渐减小，焊缝熔宽逐渐变窄，堆高逐渐增加。统计分析表明，短路过渡频率过高或过低，短路周期的一致性均有所下降。在送丝速度改变时，短路过渡频率应随送丝速度增大适当增加，以维持熔滴尺寸处于相对合理的大小。\n\n焊接工艺实验表明：短路过渡 $\\mathbf { C } \\mathbf { 0 } _ { \\mathfrak { z } }$ 焊接的恒频自适应控制，可获得焊接过程稳定、飞溅小、焊缝成形良好，且同一直径焊丝可在很宽的送丝速度（焊接电流）范围内进行焊接的良好工艺效果。对于 $\\phi 1 . 2 \\mathrm { m m }$ 焊丝，送丝速度2～10$\\scriptstyle { m } / { m } { \\dot { m } }$ ，焊接电流适用范围为 $6 0 \\sim 3 0 0 \\mathrm { ~ A ~ }$ ，实测焊接过程的飞溅不超过 $0 . 8 \\%$ 。在一定的范围内，短路过渡目标频率愈低，焊接飞溅愈小。\n\n![](images/4b82326723dfec004c9ebb7740906622c941cac50327143aa962deab6333d478.jpg)  \n图37-12短路过渡 $\\mathbf { C O } _ { 2 }$ 焊接恒频自适应控制的电压电流波形\n\n![](images/fadcf288fab5d624276bf3692fd2b809b445c9151f4238a4c30cc8d44896f777.jpg)  \n图37-13短路持续时间及过渡周期的统计分析结果（焊接速度： $0 . 2 5 \\mathrm { m / m i n }$ ，送丝速度： $3 m / \\min$ ，气体流量： $8 . 3 \\mathrm { L } / \\operatorname* { m i n }$ ，焊丝伸出长度： $1 5 \\mathrm { m m }$ ）a）短路持续时间直方图b）过渡周期平均值",
    "summary": "37.2.3短路过渡 $\\mathbf { c o _ { 2 } }$ 焊接恒频自适应控制",
    "size": 3514
  },
  {
    "name": "第1卷_第6篇_焊接过程自动化技术-part-6",
    "projectId": "5ET7VaxsU6Y6",
    "fileName": "第1卷_第6篇_焊接过程自动化技术.pdf",
    "content": "# 37.2.4短路过渡 $\\mathbf { C O } _ { 2 }$ 焊接熔滴尺寸控制技术\n在非短路过渡方式下，熔滴尺寸为焊丝端部熔化的液态金属脱离焊丝端部后，在弧柱中自由飞落的液态熔滴直径。而在短路过渡焊接中，与熔池短路接触瞬间的熔滴尺寸和形状无疑是最为重要的，它承上反映了燃弧阶段焊丝熔化及形成熔滴的大小，启下又是实现正常短路过渡至关重要的条件，因此，有研究者将与熔池短路接触瞬间的熔滴径向最大直径 $D$ 定义为短路过渡焊接的熔滴尺寸（图37-14）。实际处理时，以焊丝直径为参照源，对于采用高速摄像获得的熔滴图像，分别测量 $D _ { \\mathfrak { o } }$ 和 $d _ { \\mathrm { 0 } }$ 对应的点阵数以确定熔滴的实际尺寸。\n\n![](images/05bfc7c6ad3c9f123cb95b0ff658ed2c78886233caa6e83b977551e56f74096d.jpg)  \n图37-14短路过渡熔滴尺寸定义\n\n短路过渡焊接的熔滴是在上一个短路过渡周期结束后焊丝端部残余液态金属的基础上，由燃弧能量熔化焊丝而形成的。在采用燃弧前期脉冲电流大、后期电流小的波形控制方法时，则可以通过固定燃弧前期脉冲峰值电流的大小、调整脉冲电流的持续时间来控制燃弧能量。研究表明，一定的送丝速度对应于某一合适的脉冲电流峰值，在此电流下，短路过渡焊接过程相对均匀，而且其持续时间具有较宽的调节范围。而燃弧后期的维弧小电流使熔滴具有相近的形状。适宜的燃弧电流波形及短路历程控制使短路过渡结束后残余在焊丝端部的液态金属具有良好的一致性，因而改变燃弧脉冲电流宽度可以实现对熔滴尺寸的调整和控制。\n\n图37-15.所示为焊丝伸出长度 $l = 1 6 \\mathrm { m m }$ ，电源在燃弧前期输出不同宽度 $T _ { \\parallel }$ 的脉冲大电流(350A)、而在燃弧后期提供很小的维弧电流（15A）时熔滴尺寸的变化情况。可见，随着燃弧脉冲电流宽度 $T _ { r }$ 的增加，熔滴尺寸呈单调增加的趋势，这说明改变燃弧脉冲电流的宽度可以有效地控制燃弧能量和熔滴尺寸。\n\n然而，熔滴的形成毕竟受焊丝、工件、环境、温度等多方面因素的影响，尤其是短路过渡过程这一不确定性因素使熔滴尺寸具有较大的随机性，因此，为了增强熔滴尺寸控制系统适应环境条件变化的能力，提高控制效果，必须建立有效的闭环控制。而选择简便合理的熔滴尺寸传感量是实现熔滴尺寸闭环控制的前提和关键。\n\n根据熔滴尺寸定义，直接检测短路前的熔滴几何尺寸，当然最能反映熔滴大小。然而，这不仅需要附加的光学装置及图像处理单元，还需要有效地抑制燃弧阶段强烈弧光干扰的措施。因此，将不可避免地增加系统的成本、体积以及技术上的难度，直接影响系统的实用性能。\n\n图37-16所示为不同燃弧脉冲电流宽度下，熔滴尺寸均值与相应的熔滴短路持续时间、燃弧时间、过渡周期、再燃弧电压4个变量均值的对应关系。图中每个数据点取自连续20个过渡周期的熔滴尺寸平均值 $\\overline { { D } } _ { ( 2 0 ) }$ 。从统计结果看，燃弧时间、过渡周期以及再燃弧电压与熔滴尺寸具有较好的对应关系，但短路持续时间 $T _ { \\ast }$ 却并不与熔滴尺寸保持严格单调的对应关系，在一定的尺寸范围内，T可以反映熔滴大小，尺寸大，熔滴短路持续时间较长，但是熔滴偏小时，由于熔滴需要依靠短路阶段产生较多的电阻热才能完成正常的过渡，短路过渡持续时间也较长。显然选取 $T _ { * }$ 作为熔滴尺寸的反馈变量，在熔滴尺寸偏小时将可能形成正反馈作用而破坏焊接过程的稳定。\n\n然而，以燃弧时间、过渡周期以及再燃弧电压的统计均值作为反馈量用于熔滴尺寸的反馈控制将导致较大的时间滞后，影响控制系统的实时性。进一步的研究表明，熔滴尺寸 $D$ 与相应的再燃弧电压 $U$ 具有良好的单值对应性，再燃弧电压能够作为逐个熔滴尺寸控制的反馈量。\n\n![](images/43e21c013dc8868da2e95391e2d87b17d31ca33c365da611b71b83721eeee0b5.jpg)  \n图37-15不同燃弧脉冲电流时间下的熔滴尺寸\n\n![](images/220e3efe2eb59355f86a0638b641220929155baedf434c1d45cb3bdef297b34c.jpg)  \n图37-16连续20个熔滴的平均尺寸与相关变量的统计对应关系\n\n熔滴尺寸闭环控制系统的结构如图37-17所示。它是一个瞬态控制与统计平均控制相结合的系统，以再燃弧电压负反馈逐滴调整燃弧脉冲电流时间 $\\pmb { T } _ { 1 }$ ，实现对熔滴尺寸的逐周期调整与控制，以短路过渡周期的统计均值负反馈补偿环境、温度、输出电缆长度、焊丝伸出长度等各种焊接条件波动以及热惯性作用对熔滴平均尺寸的影响，以提高控制系统的稳态控制精度，而焊丝伸出长度前馈环节更是在熔滴形成之前即对焊丝伸出长度波动对熔滴尺寸的影响进行补偿。再燃弧电压负反馈控制及焊丝伸出长度前馈补偿控制及时，而过渡周期负反馈控制精确，它们的结合使得熔滴尺寸闭环控制及时而又精确。\n\n图37-18所示为 $U _ { \\mathrm { g } } = 3 2 \\mathrm { V }$ 时连续21个过渡周期短路瞬间的熔滴图像，可以看出，短路前的熔滴形状一致性良好，而且熔滴均呈现易于过渡的细长形状，这样的熔滴形状不仅使以短路瞬间的熔滴径向最大直径来表征熔滴尺寸具有合理性，也使熔滴尺寸大小具有可比性。图37-19为熔滴尺寸随时间的动态变化过程及统计分析结果，熔滴尺寸的统计均值趋近于设定的目标尺寸，熔滴尺寸波动很小。\n\n![](images/be7f43475a2e7c76c066012a0912410688ee8dcb8f29488801047091f1226724.jpg)  \n图37-17熔滴尺寸闭环控制系统\n\n![](images/b22c4e02e7fc9a2d70fd7b9c77b486f7b89d1bb8b28530d06eb404a2bb6bf802.jpg)  \n图37-18 $U _ { \\mathrm { s } } = 3 2 \\mathrm { V }$ 时的短路瞬间熔滴图像\n\n![](images/1ffbcfb9bba6725d0f98798efe72e7548041f5ae1d06f2b9087214687ddc9d69.jpg)  \n图37-19 $U _ { \\ast } = 3 2 \\mathbf { V }$ 时的熔滴尺寸控制效果\n\n进一步的试验结果表明：预置不同的再燃弧电压目标值可以有效地控制熔滴尺寸的大小，并且熔滴尺寸能够很好地跟随给定值线性或阶跃变化，系统具有良好的稳态和动态控制效果。在焊丝伸出长度线性或阶跃变化时，控制系统能够保持熔滴尺寸相对稳定，即控制系统具有良好的抗干扰性能。总之，熔滴尺寸控制系统具有良好的静、动态性能及抑制随机干扰的能力，能够满足焊接过程中对熔滴尺寸实时控制的要求。\n\n# 37.3 焊接电弧弧长（弧压）时间最优控制\n通过实时调节焊接电源的输出电流来改变焊丝熔化速度，可以控制焊接电弧，但这种方法常会影响熔滴过渡的均匀性，并且在粗丝情况下，系统动态响应速度降低，不足以抑制弧长扰动，有可能影响燃弧过程稳定和焊缝成形。而采用实时调节送丝速度的方法，对送丝机构、驱动器尤其是对控制器的性能提出了很高的要求，仅依靠常规PID调节方式，对弧长大幅度扰动情形，其动态响应能力明显不足。随着低成本、高性能的单片微处理器的普遍应用，实现基于时间最优原则的控制运算已经成为可能。",
    "summary": "37.2.4短路过渡 $\\mathbf { C O } _ { 2 }$ 焊接熔滴尺寸控制技术, 37.3 焊接电弧弧长（弧压）时间最优控制",
    "size": 3221
  },
  {
    "name": "第1卷_第6篇_焊接过程自动化技术-part-7",
    "projectId": "5ET7VaxsU6Y6",
    "fileName": "第1卷_第6篇_焊接过程自动化技术.pdf",
    "content": "# 37.3.1弧长最小时间控制器\n基于弧压反馈调节送丝速度的电弧控制系统如图37-20所示。其中 $i _ { \\bullet }$ 为焊接电流， $\\pmb { u } _ { \\ast }$ 为电弧电压， $\\pmb { u } _ { \\ast }$ 为给定弧压， $\\pmb { v _ { \\uparrow } }$ 为焊丝送进速度， $\\pmb { v } _ { \\mathrm { c } }$ 为焊丝熔化速度，为弧长， $\\pmb { K }$ 和 $\\pmb { T }$ 为送丝机构等效参数，A、B、 $c$ 为电弧等效参数。\n\n在现代控制理论中，所谓“最小时间控制\"是指使系统在控制器作用下从一个状态到另一个状态所经历的过渡时间最短。可以证明，在图37-20所示系统中，最小时间控制器的输出为一开关函数，即在线根据系统的不同状态，按照一定的规律（所谓最佳开关曲线），分别输出约束范围内最大和最小的控制量，即\n\n![](images/554dbbca974d85cf5f47e8a9d10d5cf8f9cf836130e966c40292a6b5c55d0a87.jpg)  \n图37-20基于弧压反馈调节送丝速度的电弧控制系统\n\n$$\nu = u _ { \\mathrm { c } } \\pm \\Delta u _ { \\mathrm { m a x } }\n$$\n\n式中 $\\Delta u _ { \\mathrm { { s u s } } }$ -控制器输出量的最大可变幅度；\n\n$\\pmb { u } _ { \\mathrm { c } }$ —与焊丝平均熔化速度相适应的\n\n控制器输出常数项。\n\n设\n\n$$\ne = u _ { \\ast } - u _ { \\ast }\n$$\n\n则可以推导出最佳开关曲线（图37-21中的PON曲线）方程为 2\n\n$$\ne = F \\big ( \\mathrm { d } e \\big / \\mathrm { d } t \\big ) \\ = \\ - T \\mathrm { d } e \\big / \\mathrm { d } t \\pm A T K \\Delta u _ { \\mathrm { m a x } }\n$$\n\n$$\n\\ln \\mid 1 \\pm ( \\mathrm { d } e / \\mathrm { d } t ) / ( A K \\Delta u _ { m a x } ) \\mid\n$$\n\n上式包含系统各环节结构参数且有对数运算。实际问题的复杂性，使得在线控制器难于实时按严格的最佳开关规律执行，因此只能简化计算。简化后的最小时间控制作用为\n\n![](images/4789b12609ad4aacc2f53cbdd83647decd4be81fb3b474ed70dae07a825cdc3d.jpg)  \n图37-21最佳开关曲线\n\n初始选择 $\\lambda \\leqslant T$ ，然后通过单参数寻优实验加以调整。在最小时间控制过程中，常会出现极限环，使系统在稳定值附近产生小幅振荡。这是因为受控对象的结构参数及其波动量难于准确确定，计算出的开关曲线不能反映真正的快速最佳过程，特别是在直线简化的情况下，解决这个问题的方法是设置偏差带 $\\pmb \\varepsilon$ ，以最小时间控制方法消除大偏差，当偏差绝对值小于 $\\pmb \\varepsilon$ 时，采用常规PD调节。控制器的数学模型为\n\n$$\nu = u _ { \\mathrm { { e } } } + \\Delta u\n$$\n\n$$\n\\Delta u =  \\pm \\Delta u _ { \\mathrm { r o s x } }  , \\ : \\middle | \\ e | \\ : > \\varepsilon\n$$\n\n$$\n\\Delta u = K _ { \\mathrm { p } } \\left( \\ e + T _ { \\mathrm { 6 } } \\mathrm { d } e / \\mathrm { d } t \\right) , \\ \\left| \\ e \\right| \\leqslant \\varepsilon\n$$\n\n# 37.3.2控制器参数在线修正\n控制器输出常数项 $\\pmb { u } _ { \\mathrm { c } }$ 非常重要，若取值不当，会使系统处于振荡状态而导致电弧不稳。 $\\pmb { u } _ { \\textup { \\pmb { c } } }$ 的最佳值与系统结构参数和工况，如焊丝直径和材料、焊接电流、电弧区冷却条件等有关。这些因素变化时， $\\pmb { u } _ { \\mathrm { c } }$ 的最佳值也随之而异。预置初值后，在焊接过程中必须进行修正。\n\n一般情况下，实时检测各种条件变化并直接得出其与 $\\pmb { u } _ { \\mathrm { c } }$ 的精确数学关系非常困难，只能通过进一步的分析研究。图37-20所示系统可以看作是一个有扰动的恒值控制系统，弧长最小时间控制器的作用是力图使每个时刻的弧压偏差 $^ e$ 及de/dt同时趋小。一定的弧长是依靠焊丝送进速度与熔化速度的相互平衡而实现的，控制器输出的适时平均量就反映了此时焊丝的平均熔化速度。基于此原则， $\\pmb { u } _ { \\mathrm { \\pmb { c } } }$ 的在线修正模型为\n\n$$\n\\begin{array} { r l } & { u _ { \\mathrm { e } } ( \\boldsymbol { k } + 1 ) \\ = \\ [ \\ u ( \\boldsymbol { k } ) \\ - u ( \\boldsymbol { k } - \\boldsymbol { n } ) \\ + \\ \\sum _ { i = k - n } \\boldsymbol { k } ^ { - 1 } u ( i ) ] / \\boldsymbol { n } } \\\\ & { \\qquad \\quad u _ { \\mathrm { e } } ( \\boldsymbol { k } + 1 ) \\in [  u _ { \\mathrm { L } } , \\ u _ { \\mathrm { H } } ] } \\\\ & { \\qquad \\quad k \\geqslant n } \\end{array}\n$$\n\n式中 $\\boldsymbol { u } ( i )$ —控制器在第 $_ i$ 个采样调节周期的输出值;\n\n$u ( k )$ ——控制器在当前周期的输出值；u(k+1)—-下一个周期控制器输出常数项的修正值；$\\scriptstyle n$ —每次累加的控制器输出值的个数。\n\n# 37.3.3工程应用\n基于上述时间最优控制原理，以主频12MHz单片机为核心构成数字控制器，针对粗丝埋弧自动焊接过程进行控制，系统结构如图37-22所示。弧长采样调节周期为1ms。\n\n实现 $\\boldsymbol { u } _ { \\mathrm { { c } } }$ 在线修正的方法，是依靠建立于控制器数据存储区的多字节累加器和一个在线形成且不断刷新的环形数表。数表长度 $\\scriptstyle { \\pmb { n } }$ 数值的确定要兼顾修正过程的快速性和系统平稳性的要求。在线修正的收敛性可通过焊接试验证实，只要 $\\scriptstyle { \\boldsymbol { \\mu } } _ { \\mathbf { L } }$ 和$u _ { \\mathfrak { H } }$ 选择适当，使燃弧过程相对平稳，则在很宽的范围内， $\\pmb { u } _ { s }$ 的修正收效性均可保证。\n\n应用结果表明，与常规PID调节相比，系统的动态响应速度大为提高，能够适应弧长强扰动的情况，保证燃弧稳定和良好的焊缝成形。\n\n![](images/1ea0e4d472e9bcb3b4e61519aabbbd666e11654e644da5772a31046dab1859e8.jpg)  \n图37-22数字控制器系统结构\n\n# 37.4弧焊逆变电源本脉冲控制技术\n焊接电源具有优异的动态品质和静态精度是对焊接电弧实施有效控制的基础，开关频率高于${ \\bf 2 0 k H z }$ 的IGBT逆变电源正是这样的良好载体。而对其输出电流的有效控制更是实现时变输出特性的关键。",
    "summary": "37.3.1弧长最小时间控制器, 37.3.2控制器参数在线修正, 37.3.3工程应用, 37.4弧焊逆变电源本脉冲控制技术",
    "size": 3552
  },
  {
    "name": "第1卷_第6篇_焊接过程自动化技术-part-8",
    "projectId": "5ET7VaxsU6Y6",
    "fileName": "第1卷_第6篇_焊接过程自动化技术.pdf",
    "content": "# 37.4.1本脉冲PWM控制技术的基本原理\n对于包含时变非线性的连续电弧负载和逆变器开关控制变量的混合系统，合理的电流反馈控制方式应基于瞬态信息处理原则，而非传统的输出平均值反馈，如图37-23所示。因此有研究者提出了一种瞬态信息反馈处理的PWM控制方法，如图37-24所示。在逆变器每一开关脉冲输出期间，对其输出电流 $i _ { t }$ 的瞬态信息（而非平均值)进行反馈处理，根据给定值 $i _ { \\mathnormal { \\varepsilon } }$ 即刻决定逆变器控制单元的当前脉冲宽度 $\\pmb { T } _ { \\mathrm { o n } }$ （ $T _ { \\mathrm { o n } } \\leqslant W _ { \\mathrm { m a x } }$ 。反馈信号处理环节只对电流瞬态信息进行整形，以调节灵敏度并改善系统稳定性，不存在滤波滞后。如果电流信号的采样点选在主变压器原边逆变回路中，则还可从原理上根本避免因逆变失败\n\n![](images/a6469c4fafa3b75f3602f78089cf77fb341594047a0f1bdddb8575815efcc2cc.jpg)  \n图37-23平均电流反馈PWM控制原理a)原理框图b)控制过程示意图告成的功率开关元件的过流损坏。\n\n由于IGBT开通和关断的耗时，有时需要在电源输出短路（或低压）状态下对逆变器输出脉宽的最小值加以限制（即 $\\geqslant 1 \\mu \\mathbf { s }$ )。若从焊接电源输出端获取瞬态反馈信号 $i _ { \\mathrm { f } }$ ，就可以实现合理的 $\\mathbf { P } \\mathbf { W } \\mathbf { M } + \\mathbf { P } \\mathbf { F } \\mathbf { M }$ 自动调节方式。图37-24b是 $i _ { \\mathnormal { \\varepsilon } }$ 为定常值的情形。数学推导和实验测试证明，此时逆变电源呈现恒流外特性。也就是说尽管这种控制方法仅针对瞬态信息进行处理，但也达到了对输出电流平均量的控制效果，完全能够满足焊接工艺控制要求。\n\n对于输出平均电流反馈的控制系统，由于其开环传递函数中由LC引入了双极点，因而系统闭环后其幅频特性在截止频率处为-40dB/dec，系统为二阶振荡环节，在电流给定阶跃变化时，输出电流容易出现超调。而对于峰值电流反馈本脉冲控制系统，由于其开环传递函数为RC引入的单零点及LC引人的双极点结构，系统闭环后其幅频特性在截止频率处的斜率为-20dB/dec，系统具有近乎一阶惯性环节所具有的较为理想的工作特性。根据电力电子学和电弧物理基本理论，建立“逆变器一焊接电弧”系统离散化数字模型，对等弧长情况下焊接电流阶跃变化的动态过程进行计算机仿真，结果表明在整个电弧负载变化范围内实现了焊接电流的无超调快速反馈控制，动态品质优异。这种对输出电流进行瞬态控制的IGBT逆变电源在MMA、TIG、 $\\mathbf { C O _ { 2 } }$ 、MIG焊接中取得了很好的应用效果。\n\n# 37.4.2输出特性双闭环反馈PWM控制系统\n尽管峰值电流本脉冲反馈具有优异的动态性能及网压前馈补偿能力，而且还具有由其工作特点决定的逐波限流的优点，但是该控制方式仍存在输出电流外拖、恒流特性不理想的不足。\n\n理论上，峰值电流本脉冲反馈控制应该是峰值电流达到给定电流1,时，功率开关瞬时关断。但在实际应用中，由于控制电路信号调理造成的滞后，以及功率开关器件存在的关断延迟时间$T _ { \\phi }$ ，实际输出电流将产生一定的外拖。在高电压输出及较大的占空比下，因变压器原边电流上升速率较慢，功率开关器件的关断滞后对输出的影响很小；而在短路及近短路区域，由于变压器原边电流上升速率很快， $\\pmb { T } _ { \\mathrm { d } }$ 造成的外拖电流比希望得到的 $I _ { \\mathrm { * } }$ 要大许多。而在输出平均电流反馈中，由于控制脉冲宽度是由输出电流大小与锯齿波相比较而决定的，避免了上述峰值电流反馈控制精度的不足，因而能够获得良好的恒流输出特性。\n\n总之，峰值电流本脉冲反馈控制有利于系统工作的可靠及稳定，但恒流控制精度较低；输出平均电流反馈在给定阶跃变化时虽有超调情况出现，但可以获得良好的恒流输出特性。根据最优控制理论，实现全状态反馈的系统可以实现动态响应的误差平方积分（ISE）指标最小。因此，在逆变式焊接电源系统中取输出平均电流及输入瞬时电流两种反馈信号实现双闭环控制是符合最优控制规律的。在图37-25所示的双闭环反馈PWM控制系统中，外环误差放大器专门用于控制负载变化造成的输出电流变化，而内环原边检测出的峰值电流在输出电流连续时能近似代表平均电流，因此整个电源可看成一个误差电流控制的电流源，误差放大器的幅频特性由双极点变成了单极点，使系统稳定性提高，并改善了频响特性，而具有更大的增益带宽乘积。\n\n![](images/77d6d28ae898ec6473ff3c4f090942315d75f954039688c0b73329685fbdc4c1.jpg)  \n图37-24本脉冲PWM控制方法的基本原理a）原理框图b）控制过程示意图（ $i _ { _ { \\widetilde { \\textrm { g } } } }$ 为定常值的情形）\n\n图37-25所示的双闭环反馈PWM控制系统使弧焊逆变电源具有如下优点：\n\n1）静态设置精度高、动态响应速度快。输出平均电流反馈外环可以得到很好的静态设置精度；瞬时电流反馈内环由于消除了二阶变换系统中主变压器电感引入的极点，因此系统瞬态响应快，稳定性好。\n\n![](images/8395570dc4302cbe41068dd5ccebf606cd176ab036a49d6b15ebbffe00ee6687.jpg)  \n图37-25双闭环反馈PWM控制系统\n\n2）具有网压变化瞬态响应的前馈控制特性。电网电压的波动必然立即引起变压器原边电流幅值的变化，只要原边电流脉冲的峰值达到了设定的幅值，脉宽比较器不经过误差放大器就能改变控制脉宽，保证输出稳定。\n\n3）快速电流限制特性。内环瞬时电流反馈 可以保证弧焊逆变电源系统实施逐个脉冲的电流 限制，从而避免功率开关元件及主变压器的过流 运行。\n\n在基于瞬态电流的本脉冲反馈（图37-24）及输出补偿的本脉冲反馈恒流控制系统（图37-25）中，由于变压器漏感、主电路连线电感以及主变压器副边整流二极管反向恢复时间的作用，功率开关在开通瞬间产生的尖峰电流极易造成控制系统振荡。因而，在应用本脉冲反馈控制时，原边峰值电流反馈信号的调理电路时间常数一般比较大，而在采用可饱和输出电感提高电源电流调节速度时，变压器原边电流上升速率增加，这样就不可避免地造成更大的恒流外拖。因此，在逆变式焊接电源控制系统中，还可以设计如图37-26所示的本脉冲限流 $^ +$ 输出平均电流反馈双闭环控制系统。其恒流输出由输出平均电流反馈控制实现；本脉冲控制仅用于限流，因而可减小反馈信号调理电路的时间常数，使本脉冲的逐波限流控制更加及时可靠，不仅能够抑制输出平均电流反馈控制超调情况的出现，而且可以避免过流保护造成关断电源输出，导致断弧以致焊接缺陷的产生。\n\n![](images/0e216a2799dbbd1b76ba055370b8d5d3d318d3cabc7668c680b3712829c362e3.jpg)  \n图37-26本脉冲限流 $^ +$ 输出平均电流反馈的双闭环PWM控制系统\n\n百思论坛\n\n# 舒舒藏书\n\n\n# 第38章 焊接传感器及伺服装置\n\n\n# 作者　王克争　孙振国　审者　都　东\n随着冶金、机械、电力、原子能和航天、航空、激光等现代化技术的高速发展，作为材料加工的重要手段之一的焊接技术正向着自动化、智能化方向发展。作为一种加工方法而言，当然以产品质量为最终的评价标准。但是用什么指标及如何衡量焊接结果，以及为了达到所需的技术要求，在加工之前应提供哪些焊接条件，在加工过程之中应该对哪几种规范参数进行控制等，则是保证焊接质量甚至于还可能影响到焊接工艺能否进行的基本问题。\n\n焊接过程是一个光、电、热、力等综合作用下的复杂的物理化学过程，其中对应地存在有众多的各种信息，分别以光、电、磁、声等不同的信号形式反映出来。根据关心的程度或希望控制的对象不同，所侧重的焊接信息也不同。以弧焊过程为例，焊接信息大致分为三类：一类是焊接工艺信息，包含接头形式、装配尺寸、焊接电流、电弧电压、焊接速度等；一类是焊接过程信息，包括电弧形态、熔滴过渡、熔池形状、焊缝对中、温度分布等；第三类是焊接质量信息，包括焊缝成形、气孔直径、裂纹长度、熔透程度等[]。\n\n焊接过程信息可通过传感器来检测。目前焊接信息传感器的检测范围有：工件接头的位置、坡口的形状、有无障碍物和定位等构件状态，焊丝伸出长度、电弧和熔池状态、焊道外观等焊接固有特性和状况。通常传感器检测结果输出给计算机等信号处理单元。\n\n现代科学技术进步和焊接科技人员在学科交叉应用方面地不断努力，采用众多的手段和方法，充分利用焊接过程中的光、声、电磁、热、机械等信息，开发了基于机械、机电、电磁、电容、超声、红外、光电、激光、视觉、电弧、光谱等多种形式的传感设备。在电弧焊接的施工条件下，传感器的工作条件非常恶劣。因此对电弧焊传感器来说，除了通常的性能指标之外，还有很重要的一点，就是应具有很强的抵抗电弧干扰的能力。\n\n# 38.1 焊接传感器及自动跟踪系统概述\n",
    "summary": "37.4.1本脉冲PWM控制技术的基本原理, 37.4.2输出特性双闭环反馈PWM控制系统, 38.1 焊接传感器及自动跟踪系统概述, 第38章 焊接传感器及伺服装置, 舒舒藏书, 作者　王克争　孙振国　审者　都　东",
    "size": 4023
  },
  {
    "name": "第1卷_第6篇_焊接过程自动化技术-part-9",
    "projectId": "5ET7VaxsU6Y6",
    "fileName": "第1卷_第6篇_焊接过程自动化技术.pdf",
    "content": "# 38.1.1焊接传感器的分类\n所谓传感器，应该是一个完整的测量装置，它能够将被测的物理量（非电量）转化为与之有确定对应关系的有用的电量（电阻、电容、电感、电压）输出，以满足信息的传输、处理、记录、显示和控制等要求。它应具有灵敏度高、精确度高、可靠性好、响应速度快、体积小、寿命长、廉价、多功能和智能化等特点。\n\n根据传感器所面向的对象的不同，表38-1列举了一些常用的焊接传感器。\n\n表38-1常用的焊接传感器[1]  \n\n<table><tr><td rowspan=1 colspan=1>类别</td><td rowspan=1 colspan=1>传感物理量</td><td rowspan=1 colspan=1>反映信息量</td><td rowspan=1 colspan=1>主要应用范围</td></tr><tr><td rowspan=1 colspan=1>机械</td><td rowspan=1 colspan=1>空间位置</td><td rowspan=1 colspan=1>接头位置</td><td rowspan=1 colspan=1>A                      焊缝跟踪</td></tr><tr><td rowspan=1 colspan=1>图像</td><td rowspan=1 colspan=1>空间位置、尺寸</td><td rowspan=1 colspan=1>接头位置、熔池尺寸</td><td rowspan=1 colspan=1>焊缝跟踪、焊缝成形控制</td></tr><tr><td rowspan=1 colspan=1>电场</td><td rowspan=1 colspan=1>电弧电流、电压</td><td rowspan=1 colspan=1>接头位置、电弧状态</td><td rowspan=1 colspan=1>焊缝跟踪、电弧参数控制、焊缝成形控制</td></tr><tr><td rowspan=1 colspan=1>磁场</td><td rowspan=1 colspan=1>涡流、磁场强度</td><td rowspan=1 colspan=1>接头位置、电弧形态</td><td rowspan=1 colspan=1>焊缝跟踪、焊缝成形控制</td></tr><tr><td rowspan=1 colspan=1>光学</td><td rowspan=1 colspan=1>光波反射、透射</td><td rowspan=1 colspan=1>熔滴形态、熔池状态</td><td rowspan=1 colspan=1>熔滴、焊缝成形控制</td></tr><tr><td rowspan=1 colspan=1>热象</td><td rowspan=1 colspan=1>温度辐射、梯度</td><td rowspan=1 colspan=1>熔池形状、温度分布</td><td rowspan=1 colspan=1>焊缝成形、热循环控制</td></tr><tr><td rowspan=1 colspan=1>声音</td><td rowspan=1 colspan=1>声波发射、反射</td><td rowspan=1 colspan=1>接头位置、内在缺陷</td><td rowspan=1 colspan=1>焊缝跟踪、无损探伤等</td></tr></table>\n\n# 百思论坛\n焊接工艺的宏观质量控制通常是根据专家系统，严格遵循工艺评定及标准来保证。而施工生产中的过程质量控制则要求对每个瞬时的焊接条件和规范参数进行监控，其中包括接缝装配情况、位置偏差、焊缝成形、熔透程度以及各种焊接缺陷的信息反馈。\n\n因此，在焊接过程中，首先要控制焊接电弧对焊缝的自动跟踪；其次要在焊接过程中检测焊接坡口情况（如宽度、深度、面积等）以及检测焊接熔池的状况（如熔宽、熔深和背面焊道的成形等），以便能实时地调整焊接参数，保证焊接质量；最后，要对焊接最终产品中可能存在的焊接缺陷进行无损检测。\n\n根据使用目的不同，焊接传感器可以分为以下3类：\n\n1）第一类传感器主要用于检测构件位置、坡口位置或焊缝中心线位置以达到焊缝位置自动跟踪的目的，通常称为焊缝自动跟踪传感器。它约占焊接信息传感器使用总量的 $80 \\%$ 。\n\n2）第二类传感器主要在焊接过程中实时检测焊接条件的变化以实时自动控制焊接工艺参数来适应每一时刻的焊接状况，称为焊接条件实时跟踪传感器。如利用结构光或激光扫描手段，检测出坡口的宽度、深度及面积等，用以控制焊接电流及焊接速度以获得均匀的焊道；利用视觉系统直接拍摄焊接电弧及熔池，实时控制熔池的宽度以有效地控制熔深甚至熔透；通过光电或声控传感器控制熔透及背面焊缝成形，实现单面焊双面成形。此类传感器通常较为复杂，成本也较高，其控制一般要通过计算机来实现。它约占焊接信息传感器使用总量的 $10 \\%$\n\n3）第三类传感器可以同时完成上述两项功能，它约占焊接信息传感器使用总量的$10 \\%$ 。\n\n# 38.1.2焊缝位置自动跟踪传感器的分类[2]\n常用的焊缝自动跟踪传感器及其分类如图38-1所示[2]。其中的机械接触式传感器、电磁感应式传感器、电容式传感器、气动式传感器、超声波传感器等传统附加式焊缝跟踪传感器，特别是机械接触式传感器较早地得到发展和应用，但是由于其在传感信息量和检测精度方面的不足，1980年以来传统型焊缝跟踪在生产应用中所占的比例呈逐年下降的趋势，而电弧传感器和视觉传感器这两种新型焊缝跟踪传感器所占的比例呈现出逐年增加的态势，成为生产和研究中的两大主流类型，如图38-2所示。\n\n![](images/580e539b2fedde482f6bdc6af035b4edaa2d734b2bbf8a003feebc83ecec61a0.jpg)  \n图38-1常用的焊缝自动跟踪传感器及其分类\n\n![](images/ab5f22c6effcb611aea463b3da595fd45b9863e9656dfd9ac22d120347f4e337.jpg)  \n图38-2日本焊缝跟踪传感器的发展趋势\n\n传统附加式传感器在焊炬上刚性地固定一个附加的机械、电磁或其他装置来检测焊缝位置，其优点在于结构简单、成本较低，其不足之处在于其精度较差、抗磁偏吹和焊丝弯曲扰动能力差。一般情况下，传感器所检测到的目标点与实际的电弧中心点之间有一定的距离，这一距离将带来附加跟踪误差，如传感器超前于电弧50～$1 0 0 \\mathrm { m m }$ ，必将导致剧烈曲折焊缝焊接中的跟踪失败。为此需要在系统中采用记忆、延迟、再现方式，有时还需要将传感器和焊炬分别驱动，并用其他传感方式来记录焊炬与传感器之间的偏移量，无疑增加了系统的复杂性。此外传统附加式传感器一般检测的是焊炬与坡口之间的相对位置，并以此代表电弧与坡口的相对位置，无法克服实际焊接中发生的磁偏吹或焊丝弯曲造成的电弧偏离焊炬中心线的情况[3]\n\n视觉传感器通常采用红外光、可见光、孤光为光源，以点、线、面、体的方式传感焊接区域图像信息。近年来视觉传感器发展很快，已从单纯的焊缝位置检测装置发展到对包括坡口、电弧、熔池的整体模式识别。视觉传感器具有精度高、再现性好的优点，不仅可以用于焊缝跟踪，而且可以用于检测坡口形状、宽度和截面，为焊接过程信息传感、焊接参数自适应控制、焊接质量信息在线检测与闭环控制提供依据。视觉传感器在使用中不易受到磁偏吹或焊丝弯曲的影响，但需要克服焊接过程中弧光、烟尘、飞溅等干扰。此外，坡口、电弧、熔池等特征的模式识别及其实时性要求，对图像处理的方法、精度和进度都提出了较高的要求。\n\n电弧传感器是利用焊接电弧特性的传感器，与其他形式的传感器相比，具有以下优点：电弧传感器的检测点和焊接位置是一致的，不存在附加式传感器的附加误差；焊接机头不需要装备其他特别的装置，焊枪可达性好；不受焊丝弯曲、磁偏吹及焊接过程中弧光、烟尘、飞溅的影响；价格低廉，可靠耐用。电弧传感器主要从电弧摆动到左右两端取电流信号，通常应用于具有对称坡口的对接、T字接头、厚板搭接等。它适用于等速送丝、水平外特性的电源焊接系统。",
    "summary": "38.1.1焊接传感器的分类, 38.1.2焊缝位置自动跟踪传感器的分类[2], 百思论坛",
    "size": 3425
  },
  {
    "name": "第1卷_第6篇_焊接过程自动化技术-part-10",
    "projectId": "5ET7VaxsU6Y6",
    "fileName": "第1卷_第6篇_焊接过程自动化技术.pdf",
    "content": "# 38.1.3焊缝自动跟踪传感器的附加跟踪误差\n一般情况下，焊缝自动跟踪传感器所检测到的标志点与要控制的电弧中心点之间有一定的距离。因为传感器与焊炬是刚性固定在一起的，这一距离将带来附加的跟踪误差。现分别介绍如下。\n\n1）电弧摆动式。它从电弧摆动的自身电参数的变化中，找出焊缝自动跟踪信号。因此，传感器的检测点就是电弧中心点。在实时跟踪控制中没有附加误差。\n\n2）传感器固定于焊炬的侧面。见图38-3a，由于辅助跟踪基准线平行于焊缝中心线，故左右跟踪的检测点与电弧中心点的距离没有附加的跟踪误差。若线不平行，则带来附加误差。\n\n3） 传感器固定于焊炬的前方。见图38-3b，传感器检测出的焊缝中心点位置，导前于焊炬一段距离。这种分离带来的附加跟踪误差与焊缝形状有关。\n\n$\\textcircled{1}$ 焊缝为直线。可通过传感器与焊炬位置的初时调整来消除附加误差。其方法是，见焊矩的初时位置对准焊缝中心后，调整传感器的横向位置，使之输出信号为零。由于焊缝是直线，故在焊接过程中传感器检测点的偏移量恒等于焊炬与焊缝中心的偏移量。因而没有附加的跟踪误差。\n\n![](images/e14c11e3fd87259245ab1b2e87bd901a0e3adaa645f1d43432488f5df86eff83.jpg)  \n图38-3传感器与焊嘴的固定方式 a）传感器在侧面固定b）传感器在前面固定 1—黑白塑料带 2—传感器3—焊炬\n\n$\\textcircled{2}$ 圆筒的环缝焊接。若焊缝的坡口加工能保证环缝中心本身是一个平面上并且该加工平面垂直于圆筒的轴线，则由于转胎精度造成的工件轴向位移，可以由焊缝跟踪系统来自动跟随，且不带来附加跟踪误差。\n\n$\\textcircled{3}$ 焊缝为曲线。见图38-4，显然传感器检测点的偏移量不等于焊炬距焊缝中心的偏移量。以检测点替代跟踪点（电弧处）必然会带来附加跟踪误差。焊缝曲率越大则附加误差越大。消除此误差的方法之一是，为左右跟踪作两套伺服机构，即传感器于焊炬分别驱动。传感器在A点检测出偏差信号，使伺服机构2即刻动作，令传感器回到平衡位置。此偏差信号延时再送给伺服机构1，即等到焊炬达到A点时，才进行跟踪，消除误差。\n\n![](images/c95629be3b3ffcf9913cd7dd187f1f1caca337ff97bbd7fd84819f6d1f6a21f0.jpg)  \n图38-4曲线焊缝对附加跟踪误差的影响1一焊炬与伺服机构12一传感器与伺服机构23一焊缝\n\n# 38.1.4焊缝自动跟踪传感器系统\n焊缝位置自动跟踪一般是通过焊缝跟踪系统来实现的。焊缝自动跟踪系统通常由传感器、信号处理单元和伺服装置三个部分组成。传感器检测到的信息，经处理后用于驱动伺服装置以便对焊接位姿进行适当的调整，实现对焊接过程的自动跟踪。从传感器系统的结构来看，焊缝跟踪系统是一种以电弧（焊炬）相对于焊缝（坡口）中心位置的空间偏差作为被调量，以焊炬位移量作为操作量的闭环控制系统。当电弧相对于焊缝中心位置发生偏差时，传感单元自动检测出这一偏差，输出信号，实时地调整焊炬位姿，使之准确地与焊缝对中。实际生产中经常要求同时进行焊炬左右位置和高低位置的自动跟踪，为此焊炬必须相对于焊接小车有两个自由度，即要有两套随动机构。通常，这两套随动机构是由一个传感单元发出两个方向的跟踪信号来驱动的[2]。\n\n传感器的作用是获取所需要的物理量并将其转化成相应的电信号，然后传送给信号处理器。信号处理器对传送来的电信号进行处理，包括去除噪声干扰，将调制信号解调、放大及运算，最后经功率放大器部分输出处理信号给伺服装置。信号处理器可根据传感器的种类、所能提供的信息量的大小及所需要的处理速度分别采用模拟电路、数字控制电路直至微型计算机进行信号处理。例如单点反射式光学传感器系统由于所需处理信息量少，则只采用模拟电路控制；而对于使用CCD摄像机的光学传感器系统，由于每幅图像所需处理的信息量大，而焊缝自动跟踪的实时自动控制又需要很高的运算速度，因此配以微机或DSP进行处理。一般来说，需要处理的信息量越大，信号处理器构成越复杂，成本也越高。但同时跟踪的精度高，应用的范围也越广。\n\n伺服装置是一个小型的电动伺服控制系统。它可以采用普通的直流伺服电动机、直流无刷电动机、步进电动机，中、低惯量的力矩电动机以及印刷电动机等。其驱动控制可以采用模拟控制或数字控制。\n\n# 38.2传统附加式焊接传感器\n\n\n# 38.2.1机械接触式传感器\n机械接触式传感器一般以导杆或导轮在焊炬前方探测焊缝位置，见图38-5。它分为机械式和机械电子式两种。前者是靠焊缝形状对导杆（轮）的强制力来导向。后者是当焊炬与焊缝中心线发生偏离时，导杆经电子装置发出信号（它能表示偏离的大小与方向），再控制驱动装置使焊炬及传感器恢复正确位置，此时传感器输出信号为零，从而实行自动跟踪。\n\n![](images/ca9777759d97863a8cae457f6f05d1dea5f2d66a9c5f058def19f87f2e945c8c.jpg)  \n图38-5接触式传感器的触杆接触型式a）用导轮接触间隙b）用导杆以焊道与坡口面交点为基准c）用导杆以坡□中心为基准d）用双导杆以工件表面为基准\n\n根据机-电信号转换方式的不同，机械电子式传感器可以分为：机械-开关式、机械-差动变压器式、机械-光电式和机械-电磁式等（图38-6)。\n\n1）机械-开关式。见图38-6a，机械-开关式传感器的触杆中部用铰链固定在传感器盒内，下端伸进坡口。当焊炬偏离焊缝中心时，触杆向一侧偏转，此触杆上端接通一微动开关，驱动电动机转动，使传感器回到平衡位置。此时开关断开，电动机停转，保证焊炬对准焊缝。\n\n2）机械-差动变压器式。机械-差动变压器式传感器见图 $3 8 - 6 6$ 。它由一具有可滑动铁心的差动变压器组成。初级电压为 $U _ { \\textrm { y } }$ ，两个次级线圈反极性串联。当水平滑动的铁心处在中间位置时，两个次级线圈为感应电势相等，故总输出电压U。=0，此即为平衡状态。传感器的触杆下端伸入坡口内，当传感器位置与焊缝坡口中心发生偏差时，触杆直接带动铁心移动，使两个次级线圈的感应电势不等，而输出一个极性取决于偏差\n\n![](images/907d5ce43a6b9832af87ee96626ef741076dab40d14449aaf8a9cd892d4c594f.jpg)  \n图38-6机械-电子式传感器原理图a）机械-开关式b）机械-差动变压器式c）机械-光电式\n\n1一光电管2一发光二极管3—杠杆轴 4—跟踪探头5—工件6一微动开关 7一位移传感器8—铁心\n\n方向，大小取决于偏差量的U.信号，实现自动跟踪。\n\n3）机械-光电式。机械-光电式传感器见图38-6c。它与机械-开关式相似，但在触杆的上端装有一个发光二极管。当焊炬偏离焊缝中心使触杆偏转时，光束指向两个光电接收管之一。这两个光电管就像开关一样接通电动机的控制电路，实现自动跟踪。\n\n机械接触式传感器适用于与探头有可靠接触面的X形、Y形坡口窄间隙焊缝及角焊缝，一般应用于长、直焊缝的单层焊和角焊的焊缝跟踪。此方法结构简单，操作方便，在1980 年以前广泛应用。其不足之处为：对不同形式的坡口需要不同形式的探头，探头的变形和磨损影响检测精度，无法适应焊缝中的点固点和装配间隙，检测精度和焊接速度有限，无法满足高精度、高速度焊缝跟踪要求。\n\n图38-7给出了由传感器、控制系统和执行机构组成的机械接触式二维焊缝跟踪系统原理图[3]。其中的机械-光电式焊缝跟踪传感器具有传感二维信号的功能：既能传感高度的变化量的大小和方向，也能传感器横向的偏移量的大小和方向。以此二维传感信号为反馈量，驱动执行机构的电动机带动焊接机头和传感器一同向减小偏差的方向移动，传感器不断地向控制电路反馈调整后的位置信号，直到正确位置。\n\n![](images/6a2fe6a8f120bbd4e7c85b629b7da8f068ca7bc92965158a254727041ccd11d8.jpg)  \n图38-7机械接触式二维跟踪系统示意图 1—控制箱2—传感器支架3一探头 4—工件5—横向调节板 6一高度 调节板7—焊接机头\n\n图38-8给出了国外某公司的两款机械接触式焊缝跟踪系统。图38-8a所示的是一种机械靠模式焊缝跟踪传感器，该跟踪传感器由一对旋转的铜制导向轮、使焊枪移动的带导轨的十字滑块、重力垂直压力或气动提升力装置、弹簧或气动的侧向压力装置组成，通过铜制导向轮与工件表面的接触，精确保证角焊缝（两个方向的补偿）或保持预制的焊枪与工件表面的距离（一个方向的补偿）。图38-8b所示的是一种探头接触式焊缝跟踪传感器，其探头是可更换的。其几何尺寸为：72mm×114mm×40mm，探头长度100\\~150mm，Y轴摆动角度±15°，Z轴摆动角度±15°，检测精度±0.15mm。焊缝跟踪系统由传感器、控制系统和电动（十字）滑块组成。跟踪传感器传感焊缝位置坐标，由控制系统与焊枪的实际坐标对比，位置偏差（左右和垂直水平方向）根据控制系统指令通过电动滑块进行补偿。主要适用于角焊、搭焊、对焊（最小间距1\\~2mm）直线或旋转方式的自动化焊接。可以独立通过支架与自动焊设备连接，也可以直接与自动化控制轴相连。\n\n![](images/36c19de1afcd38feb60b38c7876c6da0073216c55791e364c953da6d7e9e9f00.jpg)  \n图38-8机械接触式焊缝跟踪系统",
    "summary": "38.1.3焊缝自动跟踪传感器的附加跟踪误差, 38.1.4焊缝自动跟踪传感器系统, 38.2.1机械接触式传感器, 38.2传统附加式焊接传感器",
    "size": 3989
  },
  {
    "name": "第1卷_第6篇_焊接过程自动化技术-part-11",
    "projectId": "5ET7VaxsU6Y6",
    "fileName": "第1卷_第6篇_焊接过程自动化技术.pdf",
    "content": "电磁感应式传感器实质上是共用初级线圈的两个变压器，如图38-9所示。初级线圈两端通以电压U，则在两个次级线圈上产生感应电势U2和U22。当传感器对准焊缝中心线时，两个变压器磁路对称，感应电势 $U _ { \\mathfrak { z l } }$ 等于 $U _ { 2 2 }$ 。当传感器偏离焊缝中心线时，两个变压器磁路的不对称性，使得U和U2有一个偏差信号。该偏差信号可以反映传感器偏离焊缝中心线的大小和方向。\n\n电磁传感器的灵敏度取决于输入电压的大小和频率、铁心材料和尺寸、传感器高度等。为减小传感器体积，提高抗电磁干扰能力，一般电压频率取 $6 \\sim 1 0 \\mathbf { k H z }$ ，电压20V，铁心采用硅钢片或铁氧体材料，传感器安装高度 $1 0 \\sim 1 5 \\mathrm { m m }$ 。电磁传感器对工件装配时的错边和点固点非常敏感，目前研制的漏磁抑制式、电磁抑制式和扫描式电磁传感器可以较好地抑制错边和点固点引起的干扰信号，但其灵敏度也有所降低。\n\n![](images/f7ed3507e87e7601a72e00375880ca0ce0cfe2ffc511283ac360f10fdbf3a985.jpg)  \n图38-9电磁感应式传感器原理图\n\n电磁式传感器适用于对接、搭接和角焊缝，其体积大、使用灵活性差，且对磁场干扰和工件装配条件比较敏感，一般应用于对焊缝跟踪精度要求不甚严格的场合。\n\n# 38.2.3涡流式传感器及其应用\n涡流式传感器结构如图38-10所示。在初级线圈1上加高频电流 $( f = 3 0 \\sim 1 2 0 \\mathbf { k H z } )$ ，次级线圈2、3反极性串联。初级线圈高频电流产生高频主磁通，它在工件表面产生涡流。此涡流所产生的磁力线要削弱主磁通，从而影响次级线圈的感应电势，涡流强则感应电势减小。由于涡流不能穿过工件边界的缝隙，所以涡流在焊缝两边的分布与线圈1和焊缝的对中情况有关。当线圈1偏离焊缝中心线时，反极性串联的次级线圈输出一个偏差信号，该信号可以反映传感器偏离焊缝中心线的方向和大小。以此偏差信号为反馈量，控制电动机动作即可使传感器反焊炬自动对中焊缝中心，实现焊缝跟踪的闭环控制。此外利用涡流产生的磁力线强度与传感器距离成一定的比例关系的特性，也可用来进行高低检测。\n\n涡流式传感器的优点是：体积小巧，适用于各种金属材料的焊接（非铁磁材料精度略低），由于密封性能好而可用于水下焊接；缺点是受温度和环境磁场影响较大。\n\n![](images/d45448c62f390765bf0fb74cf2dc22af2357475d571a154936548dba03bd4017.jpg)  \n图38-10涡流式传感器原理图 1—初级线圈2、3一次级线圈\n\n# 38.3焊接视觉传感器\n",
    "summary": "38.2.2电磁感应式传感器",
    "size": 1194
  },
  {
    "name": "第1卷_第6篇_焊接过程自动化技术-part-12",
    "projectId": "5ET7VaxsU6Y6",
    "fileName": "第1卷_第6篇_焊接过程自动化技术.pdf",
    "content": "焊接信息按其检测对象的几何特征可以分为点、线、面和体四种类型，而根据所采用的辐射光源的不同又可以将视觉图像分为可见光图像、红外图像及X光图像等。在实际的焊接自动化、智能化控制中，可以根据所需要焊接信息的不同，选择不同视觉传感对象和视觉传感器件（设备），传感相应的视觉图像信号，并采用特定的图像信号处理方法从中提取焊接信息。表38-2给出了常用的焊接工艺、过程、质量信息的几何特征、视觉传感对象、光源类型及典型应用等。\n\n由表38-2可见，焊接信息的视觉图像传感主要是对不同对象所具有的点、线、面和体的几何特征的视觉传感与识别。针对这四种不同的几何特征，可以选择不同的光源、视觉传感器件和视觉传感原理，如表38-3所示。其中，将点的检测装置沿线移动，并辅以光电管阵列或线阵检测单元就可以检测出线。而面的检测除了采用流行的基于电扫描原理的CCD器件外，也可以通过点检测装置作全平面机械扫描或线检测装置作平行机械扫描来实现。体的检测往往是通过对多个面的检测结果的复合处理得到的。而相关几何特征的检测是自上向下兼容的，即体传感装置可以检测面、线、点；面传感装置可以检测线、面；线检测装置可以检测点。\n\n表38-2常用焊接信息的视觉传感[6]  \n\n<table><tr><td rowspan=1 colspan=2>信息分类</td><td rowspan=1 colspan=1>对象</td><td rowspan=1 colspan=1>儿何特征</td><td rowspan=1 colspan=1>光源类型</td><td rowspan=1 colspan=1>典型应用</td></tr><tr><td rowspan=2 colspan=1>五</td><td rowspan=1 colspan=1>接头形式、装配尺寸等</td><td rowspan=1 colspan=1>接头</td><td rowspan=1 colspan=1>面、体</td><td rowspan=1 colspan=1>可见光</td><td rowspan=1 colspan=1>焊缝跟踪、接头形貌测量、制定焊接工艺、选择焊接规范等</td></tr><tr><td rowspan=1 colspan=1>焊缝坡口形貌</td><td rowspan=1 colspan=1>焊道</td><td rowspan=1 colspan=1>线、面</td><td rowspan=1 colspan=1>可见光</td><td rowspan=1 colspan=1>自动排道、焊缝跟踪、规范选择等</td></tr><tr><td rowspan=10 colspan=1>质量信息</td><td rowspan=1 colspan=1>电弧形态</td><td rowspan=1 colspan=1>电弧</td><td rowspan=1 colspan=1>面</td><td rowspan=1 colspan=1>可见光</td><td rowspan=1 colspan=1>焊接状态监测、光谱分析</td></tr><tr><td rowspan=1 colspan=1>熔滴过渡</td><td rowspan=1 colspan=1>熔滴</td><td rowspan=1 colspan=1>面</td><td rowspan=1 colspan=1>可见光</td><td rowspan=1 colspan=1>熔滴过渡控制、熔滴尺寸检测</td></tr><tr><td rowspan=1 colspan=1>熔池平面形状</td><td rowspan=1 colspan=1>熔池</td><td rowspan=1 colspan=1>面、线</td><td rowspan=1 colspan=1>可见光</td><td rowspan=1 colspan=1>焊缝成形控制</td></tr><tr><td rowspan=1 colspan=1>熔池三维形貌</td><td rowspan=1 colspan=1>熔池</td><td rowspan=1 colspan=1>面、体</td><td rowspan=1 colspan=1>可见光</td><td rowspan=1 colspan=1>焊缝成形、熔透控制</td></tr><tr><td rowspan=1 colspan=1>焊缝对中</td><td rowspan=1 colspan=1>焊缝</td><td rowspan=1 colspan=1>点、线、面</td><td rowspan=1 colspan=1>可见光</td><td rowspan=1 colspan=1>焊缝跟踪、路径规划</td></tr><tr><td rowspan=1 colspan=1>温度分布</td><td rowspan=1 colspan=1>熔池</td><td rowspan=1 colspan=1>面、线</td><td rowspan=1 colspan=1>红外线</td><td rowspan=1 colspan=1>热循环控制、焊缝成形、熔透控制</td></tr><tr><td rowspan=1 colspan=1>焊缝空间位置</td><td rowspan=1 colspan=1>焊缝</td><td rowspan=1 colspan=1>面、线</td><td rowspan=1 colspan=1>可见光</td><td rowspan=1 colspan=1>机器人路径规划、焊炬位姿调整</td></tr><tr><td rowspan=1 colspan=1>焊缝成形</td><td rowspan=1 colspan=1>焊缝</td><td rowspan=1 colspan=1>点、线、面、体</td><td rowspan=1 colspan=1>可见光</td><td rowspan=1 colspan=1>无损检测、质量评估</td></tr><tr><td rowspan=1 colspan=1>气孔、裂纹等缺陷位置尺寸</td><td rowspan=1 colspan=1>焊缝</td><td rowspan=1 colspan=1>点、线、面</td><td rowspan=1 colspan=1>X光、超声</td><td rowspan=1 colspan=1>无损检测、质量评估</td></tr><tr><td rowspan=1 colspan=1>熔透程度</td><td rowspan=1 colspan=1>焊缝</td><td rowspan=1 colspan=1>线、面</td><td rowspan=1 colspan=1>X光、超声</td><td rowspan=1 colspan=1>无损检测、质量评估</td></tr></table>\n\n表38-3主要几何特征的视觉传感[6]  ",
    "summary": "38.3.1常用焊接信息的视觉传感[4.5] - Part 1/2",
    "size": 2961
  },
  {
    "name": "第1卷_第6篇_焊接过程自动化技术-part-13",
    "projectId": "5ET7VaxsU6Y6",
    "fileName": "第1卷_第6篇_焊接过程自动化技术.pdf",
    "content": "<table><tr><td rowspan=1 colspan=1>几何特征</td><td rowspan=1 colspan=1>照射光源（器件）</td><td rowspan=1 colspan=1>视觉传感器件（设备）</td><td rowspan=1 colspan=1>视觉传感基本原理</td><td rowspan=1 colspan=1>对应的焊接信息</td></tr><tr><td rowspan=1 colspan=1>点</td><td rowspan=1 colspan=1>卤钨灯、红外发光二极管、激光管、可见光等</td><td rowspan=1 colspan=1>光电管、光电倍增管、光敏电阻、光电池、PSD等</td><td rowspan=1 colspan=1>三角测距</td><td rowspan=1 colspan=1>焊炬高度，焊缝位置等</td></tr><tr><td rowspan=1 colspan=1>线</td><td rowspan=1 colspan=1>卤钨灯、红外发光二极管、激光管、可见光等</td><td rowspan=1 colspan=1>光电管阵列、线阵CCD、线阵PSD等</td><td rowspan=1 colspan=1>三角测距</td><td rowspan=1 colspan=1>焊炬高度、接头尺寸、焊缝坡口特征、焊缝位置等</td></tr><tr><td rowspan=1 colspan=1>面</td><td rowspan=1 colspan=1>可见光、红外线、紫外线、X光等</td><td rowspan=1 colspan=1>面阵CCD、X光成像设备、可作机械扫描运动的线阵传感装置等</td><td rowspan=1 colspan=1>边缘检测图像分割</td><td rowspan=1 colspan=1>焊缝位置、熔池形状、熔深、缺陷位置与几何尺寸等</td></tr><tr><td rowspan=1 colspan=1>体</td><td rowspan=1 colspan=1>可见光</td><td rowspan=1 colspan=1>两个面阵CCD 摄像机</td><td rowspan=1 colspan=1>双目视觉</td><td rowspan=1 colspan=1>焊缝空间位置、三维形貌等</td></tr></table>",
    "summary": "38.3.1常用焊接信息的视觉传感[4.5] - Part 2/2",
    "size": 1052
  },
  {
    "name": "第1卷_第6篇_焊接过程自动化技术-part-14",
    "projectId": "5ET7VaxsU6Y6",
    "fileName": "第1卷_第6篇_焊接过程自动化技术.pdf",
    "content": "# 38.3.2焊接信息视觉传感器的基本原理[4.7.8]\n焊接中的视觉传感器按其检测组件特征的不同大致可以分为两类：一类是以单个或几个光电接收单元（包括线阵列）为检测组件的单光点式一维视觉传感器，另一类是机械扫描或电扫描的平面阵列成像式二维视觉传感器。三维视觉传感通常是对多个低维传感器获得的信息，进行综合处理运算来实现的。典型的一维、二维以及三维视觉传感器的基本原理如下所述。\n\n# 1.一维视觉传感原理\n单光点式一维视觉传感一般是基于单点镜面反射成像原理的（如图38-11所示），光源聚焦为光点照射（或直接照射）到工件上，其反射光经过一定的光学系统传输到光电接收单元上。工件表面或焊缝坡口的高度信息与反射点位置存在对应关系。\n\n![](images/50d096dd10e7d86742e4a26b6add23a5ffcf622dcba5584757ab388438b5e31a.jpg)  \n图38-11单点镜面反射原理\n\n1-光电接收单元2一凸镜3一凹镜\n\n4一光源5一光线6—工件 7一光点\n\n常用的照射光源有卤钨灯、红外发光二极管、激光管等。卤钨灯具有发光效率高、体积小、功率大、寿命长等优点，激光管具有单色性、方向性和相于性好、辐射密度高等优点，而红外发光二极管具有耗电少、点燃频率高、使用寿命长和体积小等优点。\n\n反射光的接收单元有光电管、光电倍增管、光敏电阻、光电池、PSD（PositionSensingDe-vice）等，其中以光电管和PSD最为典型。光电管的光电流在一定范围内与人射光通量成正比，由多个光电管组成的光电接收屏（包括线阵列）可以用来检测工件反射光位置的变化，但因为其本质上是离散点检测，所以其灵敏度和动态范围有限。PSD是近些年发展起来的一种新型的光学接收器件，其基本工作原理如图38-12所示。当光点照射到光敏面上时，将有光电流产生，从两端电极输出的电流 $I _ { \\mathrm { r } }$ 、 $t _ { \\imath }$ 与反射光点在光敏面上的位置 $X _ { \\wedge }$ 的关系为： $X _ { _ { A } } = L I _ { _ { 2 } } / ( I _ { _ { 2 } } + I _ { _ { 1 } } )$ 。PSD输出的电流信号经过一定的运算处理后即可得到只与接收光点位置有关而与光强无关的信号。由于其检测出的光点位置信号是连续变化的，因此与光电管相比，PSD位敏器件具有分辨率高、电路简单、动态响应快的优点。\n\n将一维视觉传感器获得的光电流等传感信息转换为有效的反馈控制信号的过程，早期采用数学运算芯片及专门的硬件电路来实现。随着运算关系的复杂程度和控制要求的提高，现在更多地采用A/D器件将信号转换成数值量，送入计算机进行相应处理。此类传感器可以用于焊缝坡口的横向跟踪和焊炬的高度跟踪。\n\n![](images/d36bedc4a897205026385c484802a60f5c89d5d809ddedd2a9f7d05d23f22ec8.jpg)  \n图38-12 PSD工作原理\n\n点和线的检测本质上都是基于三角测距原理的，线的检测可以通过点检测装置的机械运动扫描或光学扫描来实现。图38-13给出了典型的以PSD为接收源的三角测距原理图。光源发出的光经被检测面镜面反射到与光源中心在同一水平面上的PSD接收器件上。当被检测面的高度向下平移距离H时，PSD上的光点位置平移距离 $\\pmb { B }$ ，由图示的平面几何关系，可以求得： ${ \\pmb { H } } = { \\pmb { B } } /$ 2tanα。基于这一原理，将发射源和接收源一起放置在平行于焊缝的平面内，沿焊缝横截面方向进行机械扫描，就可以获取焊缝深度等坡口特征。\n\n![](images/008aef25e9acd143bc608e12d50bfdc9b8618120eaaafced8a0c94d19441b10b.jpg)  \n图38-13PSD三角测距原理图\n\n# 2.二维视觉传感原理\n焊接中采用的二维视觉传感器有：象限光电管、摄像管、热像仪、面阵PSD、面阵CCD（ChargeCoupledDevice）等。图38-14给出了四象限光电管及其等效电路图。它将光电池或光电二极管的光敏面对称分割为4个部分，处在对称位置的两对光电器件 $P _ { 1 }$ 、 ${ \\pmb P } _ { 3 }$ 和 $P _ { 2 }$ 、 $P _ { 4 }$ 组成两对差动式光电接收器，可以用于偏差检测和位置跟\n\n踪。\n\n![](images/2bddaf3ebd7f202d86d329c788c2a9bd342f5dc592b5999268cc0f704461627e.jpg)  \n图38-14四象限光电管及其等效电路图\n\nCCD是20世纪70年代发明的光电效应固体成像器件，因其具有灵敏度、噪声低、寿命长、检测精度高等优点，在数字存储、模拟信号处理及作为图像传感器方面得到广泛应用。用于工业图像信息传感的CCD像传感器通常分为线阵CCD和面阵CCD两种，它们既可以用于可见光的传感，也可以用于X光、紫外线、红外线成像。CCD的基本工作原理如图38-15所示，光子不断撞击感光单元阵列，产生相应的电荷并被收集起来，一定时间的间隔之后，将电荷从感光区转移到光隔离存储区，然后再一行一行地转移到一个或多个输出寄存器，随后把这些电荷转换成电压转移到输出电极上。由于CCD的图像信息的形成、转移、存储以及信号输出的过程，依靠合理的时序脉冲驱动电路来顺利完成，可以进行高速扫描，因而可以用于图像信息的高速采集。目前国产线阵CCD器件已有128、256、512和1024像素点等，面阵CCD有 $1 0 0 \\times 1 0 0$ 、 $1 2 0 ~ \\times$ 150和 $3 2 0 \\times 2 5 6$ 像素点等，速度为每秒钟几十帧。国外线阵CCD已做到4096像素点以上。面阵CCD已达到 $4 0 9 6 \\times 4 0 9 6$ 像素点以上，而图像摄取速度则可达到每秒钟上千帧，最快的达到每秒钟1万帧（ $6 4 \\times 6 4$ 像素点)[4.9]。\n\n![](images/bf90fc7115e33702b1fa66f46a375ba33786d893efadfe7a326e8fa0b77299d0.jpg)  \n图38-15 CCD基本工作原理[9]\n\n视觉图像传感设备获得二维图像后，一般以时间域的模拟信号形式输出。通常还需经由图像采集卡上的A/D电路，在同步时钟的作用下转换为离散的空间域数据才能送入计算机处理。计算机内的图像按平面坐标方式分为 $I \\times J$ 个（如$2 5 6 \\times 2 5 6$ 、 $5 1 2 \\times 5 1 2$ 或 $1 6 0 0 \\times 1 2 0 0$ 等分辨率）像素，每个像素又具有灰度 $G ( i , j )$ ，根据数据采集卡上 $\\mathbf A / \\mathbf D$ 的位数不同，像素灰度被分为相应的等级，如8位的A/D对应为256级灰度[1]。 。\n\n二维视觉传感设备所获得的图像往往是由目标和背景混合组成，如以工件为背景的焊缝或熔池的灰度分布图像等。通常，焊接图像中需要检测的焊缝坡口棱边、熔池固液相界面等都具有空间起伏变化的特点。这些空间的差异必然会导致边缘处光线反射或辐射的突变，在图像上表现为边缘附近图像的亮度（灰度）或亮度（灰度）梯度有较为陡峭或不连续的变化。如图38-16所示的薄板对接接头的原始图像中，接头位置在二维灰度图像中具有明显的边缘特征。利用边缘处图像灰度梯度变化剧烈（包括灰度的空间变化率和灰度空间变化的方向)的特点，可以通过\n\n![](images/6a1bf746d51c796295a881310cf646d3cd199dfd35a7c5594109b0c1bfd21717.jpg)  \n图38-16薄板对接接头原始图像和接头位置的边缘灰度分布图\n\n# 百思论坛\n在图像点的邻域内寻找极值的方法来定位可能的边缘点，再将相互邻接的边缘点连起来构成边缘线。在边缘检测的基础上，通过图像分割可以获得熔池、缺陷、坡口截面、接头形式等信息。\n\n代表性的边缘检测方法有：空间导数法（如Roberts、Prewitt、Sobel等一阶正交梯度操作数，Robinson和Kirsch等一阶方向梯度操作数，Laplacian、LOG等二阶微分操作数）、模板匹配法、小平面模型法。边缘线提取的算法有边缘模型参考法（如Hueckel算法）、Hough变换（用于直线）、广义Hough变换（用于曲线）和松弛法等。代表性的区域（图像）分割的方法有边缘检测法、灰度直方图域值法、灰度判别准则法、区域生长法等[5]。",
    "summary": "1.一维视觉传感原理, 2.二维视觉传感原理, 38.3.2焊接信息视觉传感器的基本原理[4.7.8], 百思论坛",
    "size": 3681
  },
  {
    "name": "第1卷_第6篇_焊接过程自动化技术-part-15",
    "projectId": "5ET7VaxsU6Y6",
    "fileName": "第1卷_第6篇_焊接过程自动化技术.pdf",
    "content": "当焊接控制要求和精度提高到一定程度时，就需要用到工件、焊缝、熔池等目标的空间坐标、位置状态等三维信息。\n\n自二维图像中恢复和重建三维信息的方法有：双目立体视觉法、基于光流场的运动分析法、基于二维特征的运动分析法、三维特征匹配法、由图像灰度恢复三维物体形状法和激光扫描式结构光视觉法等[10]。双目视觉法是模拟人的视觉功能，用双摄像机从不同角度同时获取目标景物的两幅数字图像，通过一定的计算方法，重建周围景物的三维形状和位置。其基本原理如图38-17所示，对于空间物体表面的任意一点 $P$ ，如果用 $\\mathbf { C } _ { 1 }$ 摄像机观察，看到它在 $\\mathbf { C } _ { 1 }$ 摄像机的图像点位于 $P _ { 1 }$ ，但却无法得知 $P$ 的三维位置。因为在 ${ \\cal O } _ { 1 } P ( { \\cal O } _ { 1 }$ 为摄像机的光心）连线上的任意一点 $P ^ { \\prime }$ 的图像点都是 $P _ { \\mathrm { { t } } }$ ，因此由 $P _ { 1 }$ 的位置，只能知道空间点 $P$ 位于 $O _ { 1 } P _ { 1 }$ 连线上的某一位置。如果用 $\\mathbf { C } _ { 1 }$ 和 $\\mathbf { C } _ { 2 }$ 两个摄像机同时观察 $P$ 点，并且能够确定在 $\\mathbf { C } _ { 1 }$ 摄像机图像上的点 $\\boldsymbol { { \\cal P } } _ { 1 }$ 和 $\\mathbf { C } _ { 2 }$ 摄像机图像上的点 $P _ { 2 }$ 是空间同一个点 $\\pmb { P }$ 的图像点的话。则空间点 $P$ 既在 $o _ { 1 } P _ { 1 }$ 上，又在 $O _ { 2 } P _ { 2 }$ 上，因此空间点P就是OP和OP两条直线的交点。双目视觉法是模拟人的视觉功能，用双摄像机从不同角度同时获取目标景物的两幅数字图像，通过一定的计算方法，重建周围景物的三维形状和位置，可用于焊接机器人路径规划、焊缝跟踪和焊炬姿态优化控制等[,12]。\n\n![](images/305a67ce02ae58d451c005401f7ee7ee877997c591b45eb68026bcb1bf2f3e0a.jpg)  \n图38-17双目立体视觉原理\n\n二维图像上各点的灰度值反映了三维物体相应点上的反射光强度，而反射光的与物体表面性质和物体表面的几何形状有直接的联系。基于这一原理可以从图像灰度恢复三维物体形状，目前常用的有光度立体视觉（photometricstereo）方法和由单幅图像恢复物体形状（shapefromshad-ing）的阴影法等，其中阴影法已经应用于TIG焊熔池三维形貌的重建[13]\n\n经典的结构光三维视觉方法是将基准光栅条纹结构光投影到物体表面，条纹随着物体表面形状的变化而发生畸变，摄像机摄取物体表面图像；然后采用计算机图像技术，从被物体表面形状所调制了的畸变条纹模式中，提取出物体的三维信息。工业应用中，很少采用基准光栅条纹结构光，而是采用简化的激光扫描照射系统（如图38-18所示）[14-15]。图38-19给出了两种典型焊接接头的结构光传感图像与分析结果[1]。激光扫描式结构光系统在焊缝跟踪、坡口形状与接头形式检测、多道焊排道等方面已有应用[14-29]。\n\n上述3种三维视觉传感方法中，前两种既可采用主动光视觉，也可采用被动光视觉，而结构光三维视觉属于典型的主动光视觉。主动光视觉必须借助相应的外部照明系统来实现，系统较为复杂。相比之下，随着视觉传感设备和图像处理算法的发展，直接摄取目标的被动光视觉传感方\n\n![](images/06d273c049085641d982f23dcb62e58ec5a975fae7c65af79171d6efe45ab813.jpg)  \n图38-18激光扫描式结构光系统示意图\n\n![](images/df91d238b8c7b767106e48be0d9f4759b2785c70a6c2cbefad91857340ebee7d.jpg)  \n图38-19典型焊接接头的结构光传感图像与分析结果\n\n法越来越得到重视。",
    "summary": "3.三维视觉传感原理",
    "size": 1812
  },
  {
    "name": "第1卷_第6篇_焊接过程自动化技术-part-16",
    "projectId": "5ET7VaxsU6Y6",
    "fileName": "第1卷_第6篇_焊接过程自动化技术.pdf",
