Repository: LunaReborn/Welding-6m-Extractor

# 焊接文档 6M 专有词汇抽取工具

用于从焊接相关文档中抽取“人、机、料、法、环、测”六类专有词汇，并导出 JSON 和 Excel。

## 目录结构

```text
project/
  cli.py
  engine/
    document_loader.py
    chunker.py
    llm_client.py
    extractor_6m.py
    normalizer.py
    validator.py
    exporter.py
  prompts/
    welding_6m_extract.txt
    welding_6m_review.txt
  outputs/
  data/
```

## 安装

```bash
pip install -r requirements.txt
```

## 使用 Ollama

先启动 Ollama，并拉取模型：

```bash
ollama serve
ollama pull qwen2.5:7b
```

运行：

```bash
python cli.py --file data/氩弧焊标准作业指导书.docx --extractor ollama --model qwen2.5:7b --output outputs
```

启用二阶段复核：

```bash
python cli.py --file data/氩弧焊标准作业指导书.docx --extractor ollama --review --output outputs
```

File: data/hanjie_data/1.txt (part 61 of 68)
[
    "content": "1．激光-光电管式双向跟踪传感系统[20]\n\n图38-20给出的是1980年左右研制成功了一种激光-光电管式双向跟踪传感系统。如图所示，He-Ne激光器发出的光束，通过光导纤维进入传感器，在平行于焊接方向的平面内以一定角度投射于工件上，其反射光被多个光电管组成的点阵式接收屏所接收。横向跟踪原理如图38-20a所示：当光点打在钢板上时， $\\mathbf { G } _ { 1 }$ 接收的信号增强并输出高电平；当光点打在坡口内时， $\\mathbf { G } _ { 1 }$ 几乎接收不到信号，因而输出低电平；当光点打在焊缝棱边时， $\\mathbf { G } _ { 1 }$ 信号处在设定的上下阀值之间。焊炬高度跟踪原理如图38-20b所示：高度正常时， $\\mathbf { G } _ { 1 }$ 输出高电平， $\\mathbf { G } _ { 2 }$ 、 ${ \\bf G } _ { 3 }$ 输出低电平；高度偏高时， $\\mathbf { G } _ { 2 }$ 输出高电平， $\\mathbf { G } _ { \\mathfrak { r } }$ 、 ${ \\bf G } _ { 3 }$ 输出低电；高度偏低时， ${ \\bf G } _ { 3 }$ 输出高电平， $\\mathbf { G } _ { 1 }$ 、 $\\mathsf { G } _ { 2 }$ 输出低电平。计算机控制系统根据具体输出信号的不同，作出判断和决策，驱动相应机构，实现左右和高低的双向跟踪。由于该系统采用光电管点阵作为接收屏，其输出是二值化的开关量信号，所以在灵敏度、稳定性、跟踪范围和精度上有所局限。\n\n![](images/91e531109f8982106fa526585e3587b7fe00201d4c26900d0d46141a06ab745e.jpg)  \n图38-20激光-光电管双向跟踪系统原理图\n\n2.激光光学扫描式焊缝检测系统\n\n图38-21给出了一种激光光学扫描式焊缝检测系统原理图[21]。激光束从水平方向照射到扫描轴的镜子上，再反射到工件上。从工件反射的光经过扫描轴的另一镜子反射到透镜，并在线阵CCD组件上成像。电动机在正反转驱动下不停地来回转动，而使激光束在工件焊缝处横向扫描。线阵CCD成像点的位置与工件高度有着很好的对应关系：工件高度不变时，线阵CCD 成像点的位置也保持不变；工件高度发生变化时，线阵CCD成像点的位置也相应的发生变化。计算机记录不同焊缝截面位置点 $_ { \\pmb { x } }$ 所对应的线阵CCD成像点，就可以获得 $_ { \\pmb { x } }$ 点的高度信息 $\\pmb { y }$ ，从而描述出焊缝坡口的截面形式和具体尺寸。还有一些与上述原理基本相同的变形机构，如文献[22，23]改变了上述的摆镜转动机构，而是将固定在一起的发射源与接收器一起平行于焊缝进行扫描，来获取焊缝坡口特征的。\n\n![](images/53ac656395595f64e002ead4528a075cfa5ca3a1464f6a5191d6ff831ba0d1a3.jpg)  \n图38-21激光光学扫描式焊缝检测系统原理图\n\n1—He-Ne激光器2一棱镜3一线阵CCD\n\n4一电动机5—扫描镜6—扫描光点7一工件\n\n随着相关技术的发展，低价、轻便的半导体红外发光管逐步取代了He-Ne激光器，而精度更高、检测范围更宽的PSD、线阵CCD逐步取代了早期的光电管阵列。在信号运算处理上，也从最初的简单分立电路处理到中期的集成电路处理，发展为复杂的CPU处理电路。\n\n3.基于视觉图像传感的精密脉冲TIG焊焊 缝跟踪系统[24,25]\n\n某复杂曲面工件由数百根管壁厚度仅为$0 . 3 3 \\mathrm { m m }$ 的薄壁不锈钢矩形管盘于锥体胎具上焊接而成（如图38-22所示），其焊缝是一条螺旋角时刻发生变化的空间螺旋线。工艺要求焊缝窄而浅，成形均匀美观，结构牢固。薄壁管和锥体成形的应力及焊接热变形等因素的存在，使其对变形引起的弧长和电弧位置的变化十分敏感，更易导致焊偏、焊穿或未焊透现象。\n\n由于工件固定在锥体转胎上，焊缝的起点与终点在径向和轴向的变化量都比较大。为保证焊缝控制（及弧长跟踪）的精度，采用大误差范围内的轨迹控制与小误差范围内的精密跟踪相结合的方案，建立了如图38-23所示的基于视觉传感的精密脉冲TIG焊焊缝跟踪系统。\n\n该系统具有以下特点：\n\n1）工件固定在一个可实现旋转运动的转胎上，焊炬及其位姿调整机构安装在一个能相对于工件旋转轴运动的平移运动机构上，通过对多轴\n\n![](images/455364aef1baaa3609025f87a49db076f4601013d004ebd94392a252f38aa210.jpg)  \n图38-22复杂曲面薄壁不锈钢工件示意图\n\n![](images/51234e54c99275693ca1d6e6293afc7c9c0131fbab426d11efceee6b16160d36.jpg)  \n图38-23基于视觉图像传感的焊缝跟踪系统\n\n1—钨极2—支架3—CCD摄像机\n\n4—旋转运动机构5一焊炬位姿调\n\n节机构6—工件7—横向运动机构伺服控制卡的编程，分别驱动转胎旋转电动机和焊炬平移电动机，实现焊炬沿螺旋线焊缝在一定误差范围内的轨迹运动。\n\n2）焊炬及其位姿调整机构和工件旋转轴保持某种特殊空间关系，可以保证焊炬相对工件始终处于平焊位置，不仅便于控制焊接规范，而且减少了不同焊接位置对视觉图像的影响，提高了视觉传感图像的可比性。\n\n3）CCD摄像机被置于焊炬的焊接方向上，通过支架与焊炬连接，并在焊接过程中与焊炬保持相对位置固定，可以拍摄到实时焊接过程中熔池及焊缝的图像。\n\n4）图像采集卡接收CCD 摄像机拍摄的模拟图像后，经过A/D转换成为数字图像，由计算机进行实时图像处理。计算机根据图像处理结果，驱动焊炬位姿调整机构，实时调节焊炬位置，实现高精度的焊缝跟踪。\n\n通过选择合适波长的滤光片，在脉冲电流基值期间的某一个电弧光强适中的时刻拍摄图像，可以有效地避免焊接过程中强弧光对视觉传感的干扰，可获取清晰、稳定、特征明显的实时焊缝图像。典型的视觉传感图像如图38-24a所示，图像上部是位于熔池前方的工件，较亮的两条垂直方向的平行棱线是被电弧光照亮的工件的两条棱，焊缝位于两棱之间；图像中部较亮的椭圆形区域为熔池；在图像的中下部为钨极的端部与电弧。由于在CCD所拍摄的较小视场范围内，可以近似地认为图像中的焊缝中心线是条直线。基于图像特征经过中值滤波、Sobel变换、二值化、求棱线的直线方程等步骤，可以快速、准确地识别焊缝中心线，如图38-24所示。\n\n![](images/280b50f9e5a76f2563c43707921a36ffdc90f21c087c9cd2bdd42b5b47ba070c.jpg)  \n图38-24焊缝中心线的图像识别\n\n![](images/f440f53019dfee169ab3314d354046d6faafc13f37d19a1d3092a2e8518b1042.jpg)\n\na）原始图像b）窗口图像c）SOBEL后的图像 d）二值化后的图像e）提取棱线与焊缝中心线 1—工件棱线2—熔池3一电弧4一钨极\n\n根据求得的焊缝中心线的直线方程和当前钨极在图像中的位置，可以方便地求出钨极偏离焊缝中心线的偏差量信号 $E$ 和方向信号 $D$ 。当钨极位于焊缝中心线左侧时， $D > 1$ ，步进电动机正转，带动焊炬右移使钨极靠近焊缝中心线；反之，当钨极位于焊缝中心线右侧时， $\\boldsymbol { D } = \\boldsymbol 0$ ，步进电动机反转，带动焊炬左移使钨极靠近焊缝中心线。将步进电动机的驱动脉冲信号频率固定，通过控制步进电动机的使能信号 $T _ { \\mathrm { { e } } }$ 的时间长短来确定焊炬移动距离。钨极偏离焊缝中心线的偏差量信号 $E$ 与焊炬移动时间 $T _ { \\epsilon }$ 之间的对应关系可由下式表示：\n\n$$\nT _ { \\circ } \\ = \\ \\left\\{ { \\begin{array} { c c } { 0 } & { E \\leqslant \\varepsilon _ { 1 } } \\\\ { \\alpha ( E + M ) } & { \\varepsilon _ { 2 } \\ > \\ E \\ > \\ \\varepsilon _ { 1 } } \\\\ { C } & { E \\geqslant \\varepsilon _ { 2 } } \\end{array} } \\right.\n$$\n\n式中 $\\varepsilon _ { 1 } , \\varepsilon _ { 2 }$ 、 $c$ —常数；\n\n$M$ —与待焊处焊缝中心线的斜率相对应的调整量，M的数值可由焊缝中心线的斜率以及焊接速度来决定；\n\nα 比例因子，用以控制输出纠偏量的幅度。\n\n即：当偏差量小于 $\\varepsilon _ { 1 }$ 时，焊缝跟踪电动机不动作；当偏差量大于 $\\varepsilon _ { 2 }$ 时，焊缝跟踪电动机仅运动一段固定时间 $c$ ，焊炬仅移动一个固定距离；偏差量介于二者之间时，焊缝跟踪电动机动作时间正比于偏差量。",
    "summary": "38.3.3焊接信息视觉传感器在焊缝跟踪中的应用 - Part 1/2",
    "size": 3922
  },
  {
    "name": "第1卷_第6篇_焊接过程自动化技术-part-17",
    "projectId": "5ET7VaxsU6Y6",
    "fileName": "第1卷_第6篇_焊接过程自动化技术.pdf",
    "content": "实验表明：基于视觉图像传感的精密脉冲TIG焊焊缝跟踪系统可以在 $1 2 0 \\mathrm { m s }$ 内完成图像采集、焊缝中心线识别、焊炬偏差计算及控制量输出等；系统运行稳定可靠，实时性好，抗干扰能力强，能实现焊炬运动方向与焊缝偏差角小于$3 0 ^ { \\circ }$ 的焊缝跟踪。将该系统与弧长跟踪系统相配合，可用于复杂曲面薄壁不锈钢试件的精密焊\n\n接。",
    "summary": "38.3.3焊接信息视觉传感器在焊缝跟踪中的应用 - Part 2/2",
    "size": 185
  },
  {
    "name": "第1卷_第6篇_焊接过程自动化技术-part-18",
    "projectId": "5ET7VaxsU6Y6",
    "fileName": "第1卷_第6篇_焊接过程自动化技术.pdf",
    "content": "受熟练焊工眼睛直接观察熔池进行控制的启示，尤其是近几年计算机视觉技术的日趋成熟及普通工业CCD（ICCD）摄像机的普及，直接采用熔池尺寸和形状作为传感信息和控制目标的研究工作方兴未艾，在很大程度上推动了焊接熔池控制的发展。许多焊接工作者根据不同的焊接方法，做了大量的尝试。",
    "summary": "38.3.4视觉传感器在焊接熔池几何形状检测与控制中的应用",
    "size": 136
  },
  {
    "name": "第1卷_第6篇_焊接过程自动化技术-part-19",
    "projectId": "5ET7VaxsU6Y6",
    "fileName": "第1卷_第6篇_焊接过程自动化技术.pdf",
    "content": "TIG焊接过程电弧燃烧稳定，且无熔滴过渡过程，其熔池传感器的主要困难是如何避开电弧弧光的干扰。\n\n山东大学的武传松等建立了基于CCD摄像机的脉冲TIG焊接熔池几何参数计算机视觉信息检测系统，从试件正面采集到比较清晰的熔池区图像信号，从而检测出熔池的熔宽、熔池半长、熔池后部面积、熔池后拖角等几何参数[26]。\n\nR.Kovacevic等开发了一个基于视觉传感与控制的TIG全熔透焊焊缝熔合状态闭环控制系统，该系统采用CCD摄像机从焊缝正面获取熔池图像，借助图像信号处理算法和模糊神经模型测量、预测正面及背面熔宽信息，从而控制焊缝熔合状态[27]。\n\n英国的J.S.Smith和J.Lucas等采用计算机视觉传感技术在脉冲TIG焊的焊道面积跟踪、焊道轮廓检测、多道焊排道、窄间隙焊等方面开展了大量的研究工作[28]。1991年开发成功正面焊道面积控制系统，该系统采用CCD摄像机在电弧电流基值的3ms的间隔期间获取焊道视觉图像，经计算机处理得出实际焊道面积与目标焊道面积的偏差信息，通过调节脉冲电流时间来控制正面焊道面积。\n\n大多数视觉传感系统都通过CCD摄像机来获得熔池正面图像，然后提取熔池在二维平面上的宽度、长度等几何形状特征参数，在此基础上间接预测焊缝熔深、余高等。事实上，熔池本身是三维的，熔池表面高度信息也反映了焊缝成形好坏和接头质量的高低。文献「13］在脉冲\n\nGTAW基值期间，利用电弧光作为成像光源，采用两个CCD摄像机同时从熔池正面和背面获取熔池图像，获得了清晰稳定的熔池图像。在此基础上，开发了检测熔池宽度方向和长度方向下塌量的图像处理算法，可以实时提取出熔池的长度、宽度及熔池长度方向和宽度方向的下塌量等三维形状参数。特别是在熔池表面高度提取上，引入由阴影恢复形状的方法，考虑电弧光的光源特性、熔池表面的反射特性以及摄像机的位置参数等，建立了成像通用反射图模型。对反射图模型进行求解，可以由单幅焊接熔池图像计算出熔池的表面三维形貌（如图38-25所示），从而为更高层次的焊缝质量控制奠定了基础。\n\n2.CO短路焊接熔池形状检测与控制[29.,30]\n\n熔化极气体保护焊，尤其是 $\\mathbf { C O } _ { 2 }$ 短路过渡焊的熔池图像视觉检测的研究鲜见报到，原因在于其焊接过程中不仅存在较强的弧光干扰，还伴有飞溅及烟尘的产生，并且频繁的短路过渡过程会产生弧光闪烁，这些给熔池图像的传感带来了极大的困难。所以前述TIG焊的熔池图像传感技术难以直接应用。\n\n（1） $\\mathbf { C O } _ { 2 }$ 短路焊接熔池图像传感原理\n\n$\\mathbf { C O } _ { 2 }$ 短路过渡焊接过程中存在交替进行的燃弧阶段和短路阶段。试验观察表明，短路阶段的一些特点有助于拍摄清楚一致的熔池图像：\n\n1）短路阶段，焊接电弧熄灭，不存在电弧的闪烁现象和烟尘干扰。\n\n2）熔池的表面温度已经下降到相对低的程度，因此几乎不存在燃弧阶段焊接电弧和熔池之间的强烈反差，熔池图像灰度分布相对稳定。\n\n3）短路中期很少产生飞溅，可以很大程度地避免熔池图像中飞溅产生的噪声干扰。\n\n4）没有再燃弧时电弧对熔池的冲击，熔池表面相对稳定。\n\n综上所述，在短路阶段传感熔池图像的方案是可行的。但是，普通ICCD摄像机固定的拍摄时序和 $\\mathbf { C O } _ { 2 }$ 焊接中短路发生时刻的随机性之间的矛盾成为获取清晰稳定的熔池图像的主要障碍。特殊的CCD像机，可以通过外同步信号a）工业CCD曝光时序b）短路过渡时序c）同步逻辑时序d）典型的COz熔池图（检测从燃弧阶段到短路阶段的跃变）控制其拍摄时序来获得熔池图像，但这种相机目前仅局限于实验室使用，尚未实现商品化。并且，昂贵的造价和控制的复杂程度限制了其在工业中的应用。\n\n![](images/d93d37080ba21335b581ab7b7540ce9475ee587df208a376b114229eeb121b56.jpg)  \n图38-25单幅焊接熔池图像计算出熔池的表面三维形a）清晰的熔池图像b）计算出熔池的表面三维形貌\n\n![](images/7b514e15a6fd796825c17e12705fb6c1600496172d35eecadec9ffde83f438a9.jpg)  \n图38-26 $\\mathbf { C } \\mathbf { 0 } _ { 2 }$ 熔池视觉传感系统同步逻辑及典型的熔池图像\n\n文献［29］认为在熔滴短路阶段弧光及飞溅的干扰较小，是获取熔池图像的最佳时期，为此研制了CO2焊短路熔池视觉图像传感系统（如图38-26所示），并设了专门的摄像机开始及结束时刻的同步逻辑控制电路。该电路在接收到短路信号后控制摄像机开始曝光，并保证图像信号序列的每场中只曝光一次，曝光时间为2ms（图中①)，对于短路时间小于2ms的非正常短路（图中②）、短路开始2ms内出现跨场（图中④）以及同一场中出现的第二次短路（图中 $\\textcircled{3}$ ）等现象自动加以屏蔽。\n\n（2） $\\mathbf { C O } _ { 2 }$ 短路焊接熔池图像传感系统\n\n图38-27所示为短路熔池图像传感系统原理框图。ICCD摄像机固结在焊枪的一侧，同步逻辑电路可以检测并识别焊接短路信号。当拍摄条件满足时，同步逻辑电路产生一脉冲驱动ICCD摄像机抓取一幅熔池图像，图像数据经过图像卡转换后传送到计算机中作进一步的分析。\n\n典型的熔池图像如图38-26d所示。从图像中可以清晰地分辨出焊接熔池边缘、浮在熔池表面的焊渣和熔池上方的焊丝、焊丝与熔池表面的交点 $P$ 等。对熔池图像灰度分布进行分析和处理，可以获得熔池的形状参数。\n\n![](images/2c9aa97eed7de4ec78a6174f42c8dc1e41c3bf3a8e321d30d372462541f0c2fd.jpg)  \n图38-27短路熔池图像传感器系统示意图\n\n（3）熔池形状参数定义\n\n传统的熔池长度和宽度等熔池尺寸参数不能充分地表征熔池特征，因此重新定义了可同时描述熔池尺寸和轮廓特征的新的形状参数，如图38-28所示。\n\n![](images/4cc074f4c94d6dafe880640fd1ec5c76f10477636788841c35c3b0fe432920a8.jpg)  \n图38-28熔池形状参数定义\n\n首先，连接熔池边缘任意两点作直线，选择其在熔池内部截距最大的作为 $Y$ 轴；作 $Y$ 轴的垂线，同样选取在垂直于 $Y$ 轴方向的截距最大的作为 $X$ 轴。由此，建立了熔池图像坐标系，其参数的定义如下：\n\n$M$ 一熔池面积，通过累加熔池边缘线所包围的像素点而得；  \n$P$ 焊丝和熔池表面的交点；  \n$L _ { \\parallel }$ ———熔池头部长度，计算熔池前端点和 $P$ 点之间的距离可得；  \n$L _ { 2 }$ 熔池尾部长度，计算熔池后端点和 $P$ 点之间的距离可得；  \n$B$ 熔池宽度， $X$ 轴在熔池边缘线内部的\n\n长度；\n\n$C _ { i }$ —熔池边缘线被坐标轴分为4部分，每段曲线可以通过如下公式描述：\n\n$b _ { i }$ - -二次项系数，用来描述熔池的轮廓参数。\n\n（4）焊接工艺规范参数和熔池形状参数之间的关系\n\n$\\mathbf { C O } _ { 2 }$ 焊接工艺规范参数中，焊接速度、电弧电压和焊接电流（与送丝速度有关）是影响熔池形状的主要因素。借助所开发得熔池图像传感系统，对这些规范参数和熔池形状参数之间的关系进行了实验研究和分析。\n\n以电弧电压21V、焊接速度 $1 3 \\mathrm { i n / m i n }$ 、焊接电流125A工艺规范参数为基值，为此通过不同规范条件下的大量的焊接试验，获取并分析了不同规范下的熔池图像。通过图像处理和计算，可以得到上述定义的形状参数，包括熔池尺寸参数（面积 $M$ 、长度 $L _ { 1 } \\sim L _ { 2 }$ 、宽度 $B$ 等）和轮廓参数( $b _ { i } , \\ i = 1 \\sim 4 )$ 。由此，可以得到焊接工艺规范参数和熔池形状参数之间的关系，如图38-29所示，图中横坐标代表焊接规范；纵坐标代表各个熔池形状参数的相应变化量。\n\n从图38-29a中可以看出，当焊接电弧电压和焊接电流保持恒定时，熔池的尺寸参数如 $M$ 、$L _ { \\parallel }$ 、 $L _ { 2 }$ 和 $B$ 随着焊接速度的增加而增大，而轮廓参数 $b _ { 3 } , \\ b _ { 4 }$ 显著减小， $b _ { 1 }$ 、 $b _ { 2 }$ 变化缓慢。\n\n图38-29b和图38-29c给出了相近的规律，即：当焊接电流或电弧电压增大时，尺寸参数M、 $L _ { 1 }$ 、 $L _ { 2 }$ 和 $B$ 随之同步增长，而轮廓参数 $b _ { 1 }$ 、$b _ { 2 }$ 、 $b _ { 3 }$ 和 $b _ { 4 }$ 表现出相反的趋势。\n\n焊接速度、电弧电压及焊接电流是决定焊接过程中能量输入的主要因素，显然，熔池形状参数的变化决定于焊接热输入的变化。获取它们之间内在的数理关系需要更深层次的研究与探索。\n\n焊接规范参数和熔池形状参数之间的非线性关系，导致难以精确地建立它们之间的数学模型。为此，采用幂函数来简化这一模型。熔池形状参数和焊接工艺规范参数之间的关系如下所",
    "summary": "1.TIG焊接熔池形状检测与控制 - Part 1/2",
    "size": 3965
  },
  {
    "name": "第1卷_第6篇_焊接过程自动化技术-part-20",
    "projectId": "5ET7VaxsU6Y6",
    "fileName": "第1卷_第6篇_焊接过程自动化技术.pdf",
    "content": "![](images/68035fc42ab7d93adac255b414ff3ece3c9c0596769eb66112c871e3894853fa.jpg)  \n图38-29焊接规范参数与熔池形状参数对应关系图\n\na）电弧电压 $\\mathbf { \\beta } = 2 1 \\mathbf { V }$ ，焊接电流 $\\mathbf { \\tau } = 1 2 5 \\mathbf { A }$ b）焊接电流 $= 1 2 5 \\mathbf { A }$ ，焊接速度 $= 1 3 \\mathrm { i n / m i n }$ c）电弧电压 $\\mathbf { \\lambda } = 2 1 \\mathbf { V }$ ，焊接速度 $\\equiv 1 3 \\mathrm { i n / m i n }$\n\n述：\n\n$$\nP _ { \\ i } = C U ^ { \\alpha } I ^ { \\beta } v ^ { \\gamma }\n$$\n\n式中 $P _ { i }$ 任一形状参数；\n\n$c$ —取决于工件材料、板厚等因素的常数；\n\n${ \\boldsymbol { \\mathbf { } } } { \\boldsymbol { \\mathbf { } } } , ~ { \\boldsymbol { \\mathbf { } } } { \\boldsymbol { \\mathbf { } } } ,$ v—电弧电压、焊接电流和焊接速度；  \n$\\alpha , \\beta$ 、 $\\pmb { \\gamma }$ —试验确定的幂指数。\n\n根据图38-29和式（38-3），熔池形状参数和焊接工艺规范之间关系的具体描述如下：\n\n$$\n\\begin{array} { r l } & { M = C _ { \\mathbf { u } } U ^ { 1 , \\alpha } F ^ { 0 , \\alpha } { \\mathbf { g } } ^ { - 1 , 4 \\alpha } } \\\\ & { L _ { 1 } = C _ { \\mathbf { i } _ { 1 } } U ^ { 0 , 3 , 2 } I ^ { 0 , 4 3 } { \\mathbf { y } } ^ { - 1 , 0 } } \\\\ & { L _ { 2 } = C _ { \\mathbf { i } _ { 2 } } U ^ { 0 , 4 7 , 8 , 9 } { \\mathbf { v } } ^ { - 0 , 3 0 } } \\\\ & { B = C _ { \\mathbf { v } } U ^ { 0 , 6 7 } { \\mathbf { f } } ^ { - 6 , 2 7 } { \\mathbf { v } } ^ { - 0 , 4 9 } } \\\\ & { b _ { 1 } = C _ { \\mathbf { i } _ { 1 } } U ^ { - 0 , 9 1 } { \\mathbf { f } } ^ { - 0 , 4 8 } { \\mathbf { v } } ^ { 0 , 2 , 0 } } \\\\ & { b _ { 2 } = C _ { \\mathbf { j } _ { 2 } } U ^ { - 0 , 9 7 } { \\mathbf { f } } ^ { - 0 , 1 1 } { \\mathbf { v } } ^ { 0 , 2 , 0 } } \\\\ & { b _ { 3 } = C _ { \\mathbf { j } _ { 3 } } U ^ { - 0 , 7 0 } { \\mathbf { f } } ^ { - 3 , 0 } { \\mathbf { z } } ^ { 1 , 0 6 } } \\\\ & { b _ { 4 } = C _ { \\mathbf { k } _ { 3 } } U ^ { - 0 , 8 / 2 } { \\mathbf { f } } ^ { - 0 , 3 0 } { \\mathbf { v } } ^ { 0 , 9 } } \\end{array}\n$$\n\n实验初步建立的上述熔池形状参数和焊接工艺规范参数之间的关系，为 $\\mathbf { C O } _ { 2 }$ 短路焊接质量控制奠定了基础。",
    "summary": "1.TIG焊接熔池形状检测与控制 - Part 2/2",
    "size": 1842
  },
  {
    "name": "第1卷_第6篇_焊接过程自动化技术-part-21",
    "projectId": "5ET7VaxsU6Y6",
    "fileName": "第1卷_第6篇_焊接过程自动化技术.pdf",
    "content": "# 3.基于温度场的熔池形状检测与控制\n因为焊接是一个复杂的物理过程，无法进行实时、准确地模拟，直接测量焊缝熔深比预测更有意义。而焊缝区域的温度场内包含着焊接接头质量及性能的重要信息，焊接温度场及其动态过程的检测是焊接领域的前沿课题之一。\n\n1998年Ohio 州立大学的D.Farson 等建立了一种基于光学测温的正面、非接触温度测量系统，采用CCD摄像机对GTAW焊熔池附近的母材温度进行红外测量，通过建立相应的温度模型，实现熔深实时检测与控制[31]。\n\n美国Auburn大学的B.A.Chin 和W.H.Chen等近年来采用红外摄像机在弧焊过程的红外温度场（infraredthermography）检测方面开展了大量研究工作[32-34]。1983年，他们首先提出电弧不对中、接头几何缺陷、熔深变化和杂质等会分别地引起熔池表面温度的不同分布。在焊接过程中，采用温度分辨率为 $\\pm \\ : 0 . 2 \\ : \\mathrm { \\mathfrak { C } }$ 的扫描式红外摄像机监测熔池，通过计算机对图像进行分析处理，可以获得电弧运动或静止时的熔池表面温度等温线。该摄像机能够监控电弧相对于焊缝的位置，识别母材的几何缺陷（如间隙、错位等）。运动电弧前端的表面等温线的不同类型的变化直接与熔深、夹渣、障碍物等有关，在凝固前熔池中的直径为 $\\mathbf { 0 . 8 m m }$ 的缺陷也可以被检测出来。在此基础上，1989年他们采用红外温度场图传感电弧位置和熔深，并通过计算机图像处理技术将其量化，从而实现机器人焊接熔池位置和熔深的闭环控制。1990年，用其检测接头熔深和熔宽与温度梯度变化的关系，发现熔宽与半峰值温度线轮廓宽度成线性关系，而熔深与峰值轮廓温度线面积成指数关系。随后在1995年建立了用于GTAW焊的在线焊缝形貌检测与控制系统。\n\n温度为 $T$ 的辐射源，通过中心波长入、带宽为 $\\Delta \\lambda$ 的滤光镜，在距离 $R$ 处的CCD光敏面上的信号强度为Q（T）=mεC,exp（Cλ-¹T-1）$R ^ { - 2 }$ 。式中， $\\varepsilon$ 为辐射率； $m$ 为光电转换系数；C、C是物理参数。对同一温度场，采用两个不同中心波长的滤光片，同时摄取两幅图像，则具体一个物理空间点的图像灰度（对应于辐射）在两幅图像的相同位置上分别为 $Q _ { 1 } \\left( T \\right)$ 和 $Q _ { 2 } ( T )$ ，其辐射信号之比值为 $r = \\frac { Q _ { 1 } ( T ) } { Q _ { 2 } ( T ) } =$ $\\frac { \\lambda _ { 2 } ^ { 5 } } { \\lambda _ { 1 } ^ { 5 } } \\mathrm { e x p } \\bigg [ C _ { 2 } \\bigg ( \\frac { 1 } { \\lambda _ { 1 } T } - \\frac { 1 } { \\lambda _ { 2 } T } \\bigg ) \\bigg ]$ 整理后得 $\\begin{array} { r l } { T } & { { } = } \\end{array}$ $\\frac { C _ { 2 } ( \\lambda _ { 1 } ^ { - 1 } - \\lambda _ { 2 } ^ { - 1 } ) } { \\ln ( r \\lambda _ { 1 } ^ { 3 } \\lambda _ { 2 } ^ { - 3 } ) }$ 逐点求两幅图像的灰度比值，可以获得各点的真实温度。这一测温原理又被称为比色法。基于此原理，文献[35］建立了一套焊缝背面温度场实时检测系统，如图38-30a所示。基于比色法测温原理，该系统采用两个不同中心波长的滤光片，对同一温度场同时摄取两幅图像，逐点求两幅图像的灰度比值，从而获得各点的真实温度。图38-30b给出了一个实际的温度场方便检测结果，从这些温度场分布中可以获得等温线分布、纵向温度分布、横向温度分布、任意点的热循环信息，从而为焊接质量控制提供必要的反馈信息。该文对背面熔点或接近熔点的等温线宽度进行闭环控制，实现了控制熔透的目的。\n\n![](images/24c414d5059628ed90cc48497eb08c147d2f52d8f80078ee239d486e5db47d42.jpg)  \n图38-30焊缝背面温度场实时检测系统及检测结果\n\n# 38.3.5视觉传感器在智能机器人焊接中的应用\n目前应用广泛的焊接机器人大多属于示教再现型机器人，操作者通过示教盒在直角坐标系和极坐标系中移动机器人各关节，使焊炬沿焊接轨迹运动，在焊炬路径上记录示教的位置、焊炬姿态、运动参数和工艺参数，并生成一个连续执行全部操作的示教程序。此类机器人存在的不知之处为：不适合在太空、深海、放射性环境等特殊环境下作业，对工件装配误差、焊接过程中的热变形等环境和工作对象变化不具备自适应能力等。新一代的具有视觉传感功能的，能够根据“看”到的焊缝空间位置，自动制订运动轨迹、焊炬姿态和焊炬参数的智能机器人成为未来的发展方向。\n\n为此，国内外许多研究人员对机器人视觉系统在焊接接头特征识别、焊接参数优化、焊炬位姿调节、焊接路径规划、焊缝跟踪、焊缝熔透控制等方面的应用开展了卓有成效的研究[36-42]其中，MetaMachinesLtd.的R.J.Beattie等研制成功的用于机器人多道焊的视觉传感系统，能够随着工件位置的变化而修正机器人位置，能够选择合理的参数来完成接头焊接。所开发的软件系统不仅能够识别接头类型，寻找到接头的侧面，而且能够测量接头顶部的宽度和截面积。焊工可以使用该软件规划多道焊的工序和路径以及每条焊道的敷熔量。采用该视觉传感系统可以自动选择各焊道的焊接规范参数而无需记忆跟踪。该系统首先通过示教来建立不同接头、坡口以及相应的根部、侧边等跟踪位置的视觉模型。在焊接开始时，机器人能够通过视觉系统寻找到与视觉模型库相匹配的需要焊接的接头，随后测量接头的相关参数，并计算出合理的焊炬位置，选用合理的焊接规范参数[43]。\n\n# 1．国内研究进展[1,2]\n如何利用算法从多干扰的焊缝图像中识别出焊缝位置，是弧焊机器人智能视觉系统首先要解决的问题。传统的图像识别方法，主要是模板匹配法和依据边缘检测、图像分割的识别算法。对焊缝而言，由于其位置不是固定的，且工件表面的铁锈等干扰有可能掩盖焊缝的信息，所以简单的模式匹配识别法不适合焊缝图像的识别。边缘检测及滤波算子易使干扰源的边缘与目标物的边缘相混，易造成识别错误。\n\n下面依次介绍国内在二维焊缝图像识别、由焊缝的二维图像重建其三维信息、弧焊路径规划、焊缝空间位置的检测与焊炬姿态的规划方面的研究进展。\n\n# （1）焊缝二维图像识别\n焊缝识别，即确定焊缝坡口边缘线的位置，是焊缝三维坐标计算和路径规划的基础。\n\n在焊缝的二维图像上，与工件表面的铁锈、斑点、划痕等相比，焊缝坡口边缘有以下特点：焊缝坡口边缘线光滑连续，而各种干扰源基本以极不规则的曲线边缘为主，连续性差；在局部小窗口中处理焊缝图像时，窗口中的焊缝边缘线可以近似为直线，而在各种干扰源的边缘处，各点的法向随机变化，没有明显的规律，且边缘点上各点处的曲率都很大。以常用的V形坡口为识别对象，可以建立如图38-31所示的焊缝的图像模型。\n\n1）基于直方图统计法的焊缝二维图像识别 $[ 1 1 , 4 4 ]$ 。基于直方图统计法的焊缝二维图像识别算法主要由以下几个程序模块组成：平滑和边缘算子卷积、神经网络阀值处理、角度直方图“与”截距直方图、聚类法确定边缘位置。针对图38-32所示的实际焊缝二维图像，处理过程如下：\n\n![](images/ccb5a5232cad4bdde1fdf6205c3453c670ca495f8f9a6f358753f2fe16ead9ef.jpg)  \n图38-31焊缝二维图像的识别模型\n\n![](images/d0fe5d318f4d4d60156d2507f91a0debcbb0bc2fddc44804cce0098396c08a99.jpg)  \n图38-32实际的焊缝二维图\n\n$\\textcircled{1}$ 平滑和边缘算子卷积：平滑过程初步消除各种各样的干扰，边缘检测用边缘算子SOBOL算子进行梯度计算，边缘算子得到的焊缝边缘的灰度梯度场和梯度方向场分别如图38-33所示。\n\n$\\textcircled{2}$ 神经网络阀值处理：采用BP神经网络来计算滤波的阀值。\n\n③直方图滤波：对阀值处理后焊缝图像中的每一个像素点，根据它本身的边缘角和它在窗口类的位置，可以求出该像素点所对应的边缘线在坐标轴上的截距。经上述计算，对每一个留下的像素点，都对应了两个特征值，即边缘倾角和边缘线截距。然后进行边缘角度和边缘截距的直",
    "summary": "（1）焊缝二维图像识别, 1．国内研究进展[1,2], 3.基于温度场的熔池形状检测与控制, 38.3.5视觉传感器在智能机器人焊接中的应用",
    "size": 3712
  },
  {
    "name": "第1卷_第6篇_焊接过程自动化技术-part-22",
    "projectId": "5ET7VaxsU6Y6",
    "fileName": "第1卷_第6篇_焊接过程自动化技术.pdf",
    "content": "![](images/17a79891787bea10d306720d725dbff63523b683281fcffa7a4ba3abdb272903.jpg)  \n图38-33焊缝边缘的灰度梯度场和梯度方向场a）灰度梯度场b）梯度方向场\n\n方图统计。根据焊缝的二维图像模型，显然只要是焊缝边缘上的点，那么在角度直方图上，该点一定位于峰值，在截距直方图上，该点一定位于两个峰值中的一个。基于此，对这两个直方图进行类似逻辑“与”的运算，将同时位于角度直方图和截距直方图峰值附近的像素点保留。阀值处理和直方图统计滤波的焊缝图像如图38-34、图38-35所示。\n\n![](images/f1d46e581765a6492656ba0a80bbb25277bd9b2e0e72ab7a8ac31590d5cd3ae1.jpg)  \n图38-34阀值处理后的焊缝图像\n\n$\\textcircled{4}$ 用聚类算法确定焊缝边缘位置：经过上述处理后，用Hough聚类算法将焊缝的准确位置找出，其结果如图38-36所示。 S\n\n采用该算法可以对环境光下对接V形、I形坡口和搭接坡口的二维焊缝图像进行识别。\n\n2）基于分形理论的焊缝图像识别方法[2] O传统的图像处理算法往往拘泥于图像的微小细节，受到图像中每一点精度的影响，造成图像处理时对噪声和其他干扰比较敏感，因此容易将干扰信息误检为图像边缘，而且存在图像处理时间开销大、 信息的利用率很低（视野较小）等不开。\n\n![](images/b59f0ee4f2f6f9db3795b974df168599d61a9676dcbc5011ae268dc0364cf92c.jpg)  \n图38-35直方图统计滤波后的焊缝图\n\n![](images/79fa87ae9ed49d77ea8a29052f249e48de67ba8e91a29e1cad1b818bdca646c5.jpg)  \n图 38-36聚类算法得到的焊缝图\n\n采用分形理论的图像处理方法是从宏观的角度出发，首先利用图像的分形特征找到图像的模糊边界区域，其次在这些初步界定的局部范围内进行精确的微观边缘检测。由于边缘检测只在模糊区域里进行，所以检测的时间将大大减小，而且对拐角、线条、线端点和孤立点的敏感度将降低。这种图像处理方法可以减少处理的数据量，节省时间，提高精度，对干扰噪声严重的焊接过程图像处理效果尤为明显。\n\n一般焊缝图像的灰度强度函数 $F ( x , y )$ 可视为图像平面上的二维随机变量，该变量在一定范围内的分布规律，体现了图像的相对宏观的平均特性。\n\n在图像中选取一块区域，其灰度强度函数定义为 $F ( \\boldsymbol { x } , \\boldsymbol { y } )$ 。因为图像灰度场满足离散分形布朗增量随机场，图像的分形维数 $\\pmb { H }$ 可表示为微分形式\n\n$$\nH = \\frac { \\partial \\ ( \\log ( E ( \\Delta F ( k ) ) ) ) } { \\partial \\ ( \\log ( \\Delta r ( k ) ) ) }\n$$\n\n$$\n\\begin{array} { r l } & { \\underset { { \\boldsymbol { \\kappa } _ { 1 } } = 0 } { \\overset { M - 1 } { \\sum } } \\underset { { \\boldsymbol { \\kappa } _ { 1 } } = 0 } { \\overset { M - 1 } { \\sum } } \\underset { { \\boldsymbol { \\kappa } _ { 2 } } = 0 } { \\overset { M - 1 } { \\sum } } \\underset { { \\boldsymbol { \\kappa } _ { 2 } } = 0 } { \\overset { M - 1 } { \\sum } } ( { \\textit { \\textbf { \\vert F ( x _ { 2 } , y _ { 2 } ) } } } - F ( x _ { 1 } , y _ { 1 } )  { \\mathrm { ~  ~ \\middle ~ \\vert ~ \\delta ~  ~ } } ) } \\\\ &  = \\frac { \\underset { { \\boldsymbol { \\kappa } _ { 1 } } = 0 } { \\overset { M - 1 } { \\sum } } \\underset { { \\boldsymbol { \\kappa } _ { 1 } } = 0 } { \\overset { M - 1 } { \\sum } } \\underset { { \\boldsymbol { \\kappa } _ { 2 } } = 0 } { \\overset { M - 1 } { \\sum } } ( { \\textit { \\textbf { \\vert F ( x _ { 2 } , y _ { 2 } ) } } } - F ( x _ { 1 } , y _ { 1 } )  { \\mathrm { ~  ~ \\middle ~ \\vert ~ \\delta ~  ~ } } ) } \\end{array}\n$$\n\n涉及的矢量有所有的像素点之间尺度变化范围$\\Delta r$ 、像素对数目 $P _ { * }$ 和多尺度灰度差 $\\Delta F _ { \\circ } \\ P _ { \\circ } \\left( k \\right)$ 为在距离 $\\Delta r ( k )$ 下所有像素对数目， $\\Delta F ( k )$ 表示在此种距离下灰度差绝对值的均值。\n\n分别计算 $\\log ( \\Delta r ( k ) )$ 及 $\\log ( \\Delta F ( k ) )$ ， $\\pmb { k } = \\pmb { 1 }$ ，2，…， $\\scriptstyle { \\pmb { n } }$ ，得到一组数据点对（ $\\left( \\begin{array} { l } { \\mathbf { l o g } \\left( \\begin{array} { l } { \\Delta r \\left( \\mathbf { \\nabla } k \\right) } \\end{array} \\right) } \\end{array} \\right)$ ，$\\log ( \\Delta F ( k ) )$ )，用最小二乘法拟合可得直线 $\\mathbf { \\nabla } _ { \\mathbf { \\mathcal { I } } } =$ $H x + b$ ，并计算直线拟合残差 $\\sigma = ~ \\sum _ { i } ~ ( \\log E ( \\Delta F )$ $- \\ H \\log ( \\Delta r ) \\ - \\ b ) ^ { 2 }$ ，最终得到3个分形特征参数$H , \\ b$ 、 $\\pmb { \\sigma }$ 。其物理意义分别是： $\\pmb { H }$ 值表征焊缝图像的分形维数，维数大小为3-H， $\\pmb { b }$ 值表征图像灰度变化的剧烈程度， $\\pmb { \\sigma }$ 值表征直线拟合数据点的线性程度。\n\n在图像处理时，先利用分形特征对图像进行区域检测，确定边缘所在的区域，然后再在这些区域中使用边缘检测方法进行微观的边缘检测，最后准确地检测出边缘线的位置。图像处理的流程如图38-37所示。\n\n边缘所在的模糊区域的检测方法是：在图像中先选取 $1 4 4 \\times 1 4 4$ 像素大小的图像窗口，再从该图像窗口的左上角开始，以6个像素长为步长，选取 $1 2 \\times 1 2$ 像素大小的小窗口，水平垂直顺序移动小窗口，计算各小窗口的分形特征参数$\\smash { \\pmb { H } _ { \\lambda } , \\pmb { b } }$ 和 $\\pmb { \\sigma }$ 。\n\n![](images/f83f2e955e44644282e7b4e8f14e62d78e48992c6d72cc5e2c8626bd7d59d390.jpg)  \n图38-37基于分形理论的焊缝图像处理流程图\n\n图像处理实验表明，由位于焊缝边缘区域的小窗口计算得到的数据对拟合直线的斜率 $\\pmb { H }$ 均在1.0左右，而一些不在焊缝边缘上的图像窗口中的图像虽然也存在类似边缘的变化趋势，计算所得的 $\\pmb { H }$ 值也在0.8～1.0范围内，但是与焊缝边缘图像的模型的不同之处在于非边缘图像的灰度变化要平缓得多，焊缝边缘区域对应的b值较大，因此可以利用这一特征来区分边缘和非边缘区域。\n\n在检测出边缘区域后，用Laplace算子进行边缘点检测，然后用最小二乘法对检测出的边缘点拟合成直线或曲线，得到边缘线在图像中的二维直线方程或熔池边缘在图像中的多项式方程。由于熔池边缘是一个封闭曲线，所以在实际的拟合中，可以将边缘点分成几个区域，分别在各区域内拟合曲线。",
    "summary": "百思论坛 - Part 1/3",
    "size": 3871
  },
  {
    "name": "第1卷_第6篇_焊接过程自动化技术-part-23",
    "projectId": "5ET7VaxsU6Y6",
    "fileName": "第1卷_第6篇_焊接过程自动化技术.pdf",
    "content": "选取焊接之前的焊缝图像，由于焊接还没有开始，拍摄图像的光线主要来自于自然光，所以图像的质量变化较大。尤其是V形坡口底线在图像中显示为类似坡口边缘的灰度变化趋势，但这种趋势是两个斜坡的交界，而焊缝坡口边缘是一个灰度渐变斜坡。用分形理论的图像处理方法处理图像的结果表明，检测的模糊区域包括了足够的边缘信息，排除了焊道内外所有的干扰。在边缘检测的时候，根据边缘情况设定边缘线的多项式方程，对直焊缝，可以设置边缘线为直线。实验结果如图38-38所示。图38-38a是没有焊接之前的图像，图38-38b的黑色小方块是检测到的焊缝模糊边界，虽然模糊边界没有覆盖整个边缘区域，但这并不影响边缘检测的精度，相反还可以节省检测的时间。图38-38c是识别出来的焊缝边缘。\n\n![](images/68b91c86ea2f65233a01f2d2739648cf2f05f9e24715b347e9c86ada0be31c24.jpg)  \n图38-38焊前焊缝图像处理\n\n对于焊接过程中的焊缝图像，图像质量与焊前图像有所不同。由于在焊接时焊缝的光照主要来自于焊接弧光，而自然光的影响很小，所以图像质量比较稳定。此外，在焊接时，图像中还有飞溅、烟尘等干扰，尤其是飞溅会影响用传统图像处理方法的处理结果。而焊接干扰信息的分形参数与焊缝边缘的分形参数有很大的区别，据此可以将模糊边界区域与飞溅干扰等区分开来。焊接过程中的焊缝图像处理结果如图38-39所示，图38-39a是焊缝图像原图，图38-39b白色小方块是用分形方法检测到的模糊边界区域，其中包含了大部分坡口边缘信息，图38-39c是检测到的焊缝边缘。这里假定焊缝边缘满足直线方程。\n\n![](images/3c01175829253b1bfdb44522631b2d798750302fb4dc6d19dd4f265409506e95.jpg)  \n图38-39焊后焊缝图像处理\n\n（2）基于直线-点匹配法的焊缝图像三维坐标识别[]\n\n经典的计算机三维视觉重构采用两个图像平面上特征点匹配法确定对象的三维坐标，对于焊缝来说，坡口边缘内外不存在明确的特征点，所以无法使用特征点匹配法。针对在局部图像窗口中，焊缝可以近似为直线段的特点，为此设计了一种简化的特征匹配算法来计算焊缝三维坐标，并通过人工神经网络提高了精度和速度。\n\n下面以图38-40说明直线-点匹配法重构点的三维坐标的方法。设 $P$ 是空间焊缝边缘线AB上的任一点，在摄像机1的成像平面中点 $P$ 对应的像点是P'，焊缝边缘线AB对应的像直线是$A ^ { \\prime } B ^ { \\prime }$ ,像点 $P ^ { \\prime }$ 在像直线 $A ^ { \\prime } B ^ { \\prime }$ 上；在摄像机2的成像平面中点P对应的像点是P\"，焊缝边缘线AB对应的像直线是 $A \" B \"$ ，像点 $P ^ { \\prime \\prime }$ 在像直线 $A \" B \"$ 上。\n\n摄像机标定采用的计算公式是：\n\n$$\nX = { \\frac { G _ { 1 } x _ { \\bullet } + G _ { 2 } y _ { \\bullet } + G _ { 3 } z _ { \\bullet } + G _ { 4 } } { G _ { 9 } x _ { \\bullet } + G _ { 1 0 } y _ { \\bullet } + G _ { 1 1 } z _ { \\bullet } + 1 } }\n$$\n\n$$\nY = \\frac { G _ { 5 } x _ { \\bullet } + G _ { 6 } y _ { \\bullet } + G _ { 7 } z _ { \\bullet } + G _ { 8 } } { G _ { 9 } x _ { \\bullet } + G _ { 1 0 } y _ { \\bullet } + G _ { 1 1 } z _ { \\bullet } + 1 }\n$$\n\n在式（38-13）、式（38-14）中， $x _ { \\ast } , ~ y _ { \\ast } , ~ z _ { \\ast }$ 是空间一点的三维坐标， $X$ 、 $Y$ 是该点在一个摄像机的图像平面上像点的二维坐标。 $G _ { 1 }$ 、 $G _ { 2 }$ 、…、 $G _ { \\mathfrak { n } 1 }$ 是11个可标定的系统参数，这11个参数确定了空间三维坐标系与摄像机二维图像坐标之间的对应关系。按照式（38-13）、式（38-14)，当已知若干个（至少6个）空间点的三维坐标 $x _ { * } , ~ y _ { * } , ~ z _ { * }$ ，及其对应的图像坐标 $\\pmb { \\chi }$ 、Y，通过求解联立方程组可以确定标定参数。反之，当标定了系统参数后，机器视觉的任务就是要从$\\pmb { \\chi }$ 、Y中计算出空间坐标 $x _ { \\ast } , ~ y _ { \\ast } , ~ z _ { \\ast }$\n\n在图38-40中，不难求得像直线 $\\pmb { A } ^ { \\prime } \\pmb { B } ^ { \\prime }$ 和 $A \" B \"$ 的二维直线方程为\n\n$$\nA _ { 1 } X + B _ { 1 } Y + C _ { 1 } = 0\n$$\n\n$$\nA _ { 3 } X + B _ { 3 } Y + C _ { 3 } = 0\n$$\n\n若令 $\\pmb { P }$ 的空间坐标为 $( \\pmb { x } _ { \\bullet } , \\pmb { y } _ { \\bullet } , \\pmb { z } _ { \\bullet } )$ ，根据公\n\n![](images/2077883df90f8f7c9ea3896cd261998e5226783905d441b5f58c653430286e4b.jpg)  \n图38-40直线-点匹配算法焊缝立体成像模型\n\n式（38-13）和式（38-14），相对两个摄像机 $P$ 点的图像坐标与空间三维坐标的关系可以分别表示为\n\n$$\nX _ { \\mathtt { P } } ^ { ( 1 ) } = f _ { \\mathtt { x } } ^ { ( 1 ) } \\left( \\pmb { x } _ { \\pmb { \\imath } } , \\pmb { y } _ { \\pmb { \\imath } } , \\pmb { z } _ { \\pmb { \\imath } } \\right)\n$$\n\n$$\nY _ { \\mathbf { p } } ^ { ( 1 ) } = f _ { _ { Y } } ^ { ( 1 ) } \\left( \\pmb { x _ { _ { \\delta } } } , \\pmb { y _ { _ { \\delta } } } , \\pmb { z _ { _ { \\delta } } } \\right)\n$$\n\n$$\nX _ { \\mathtt { P } } ^ { ( 2 ) } = f _ { \\mathtt { x } } ^ { ( 2 ) } \\left( x _ { \\bullet } , y _ { \\bullet } , z _ { \\bullet } \\right)\n$$\n\n$$\nY _ { \\_ } ^ { ( 2 ) } = f _ { _ { y } } ^ { ( 2 ) } \\left( { \\pmb x _ { _ { \\bullet } } } , { \\pmb y _ { _ { \\bullet } } } , { z _ { _ { \\bullet } } } \\right)\n$$\n\n式（38-17）、式(38-18）、式（38-19）、式（38-20)具有与式（38-13）、式（38-14）同样的形式。在焊缝边缘线 $\\pmb { A } \\pmb { B }$ 上任取一点 $\\boldsymbol { P } _ { 1 }$ ，则 $\\boldsymbol { P } _ { 1 }$ 在 $\\mathbf { C C D _ { 1 } }$ 图像中的像点 $P _ { \\mathrm { ~ 1 ~ } } ^ { \\prime }$ 在像直线 $\\mathbf { \\nabla } A ^ { \\prime } B ^ { \\prime }$ 上，且 $P ^ { \\prime } { _ 1 }$ 的二维坐标满足式（38-17）和式（38-18）。在 $\\mathbf { C C D _ { 2 } }$ 的图像中与 $P _ { \\mathrm { ~ 1 ~ } } ^ { \\prime }$ 对应的像点 $P ^ { \\prime \\prime } _ { 1 }$ 在直线 $A \" B \"$ 上，要求点 $P _ { 1 }$ 的空间坐标，可将式（38-19）和式(38-20）代人 $A \" B \"$ 的二维直线方程式（38-16），得到：",
    "summary": "百思论坛 - Part 2/3",
    "size": 3844
  },
  {
    "name": "第1卷_第6篇_焊接过程自动化技术-part-24",
    "projectId": "5ET7VaxsU6Y6",
    "fileName": "第1卷_第6篇_焊接过程自动化技术.pdf",
    "content": "$$\nA _ { 3 } f _ { x } ^ { ( 2 ) } ( x _ { \\bullet } , y _ { \\bullet } , z _ { \\bullet } + B _ { 3 } f _ { y } ^ { ( 2 ) } ( x _ { \\bullet } , y _ { \\bullet } , z _ { \\bullet } ) + C _ { 3 } = 0\n$$\n\n联立式（38-17）、式（38-18）和式（38-21）可以解出 $P _ { \\downarrow }$ 点的空间坐标。根据需要还可在AB上再任取第二点 $P _ { 2 } \\neq P _ { 1 }$ ，则可用同样的方法求得 $\\boldsymbol { P } _ { 2 }$ 点的空间坐标，再由两点定直线的关系可求出空间直线 $\\pmb { A } \\pmb { B }$ 。\n\n直线-点匹配法利用焊缝边缘的直线特征，避免了传统的点-点匹配法计算空间坐标时难匹配的问题。用此方法可以得到焊缝边缘线上的任意点的三维坐标。在此基础上开发了一套基于双目立体视觉的机器人路径规划系统，该系统将双目摄像机安装在机器人的末端执行器上，使其能跟随焊枪沿焊缝走向一起移动，采用自然光作为视觉系统的光源。对于曲率不大的曲线可以分割为足够小的直线时，该系统可以实现对直线和曲线焊缝的路径规划。",
    "summary": "百思论坛 - Part 3/3",
    "size": 592
  },
  {
    "name": "第1卷_第6篇_焊接过程自动化技术-part-25",
    "projectId": "5ET7VaxsU6Y6",
    "fileName": "第1卷_第6篇_焊接过程自动化技术.pdf",
    "content": "焊缝空间位置的检测与焊炬姿态的规划是影响机器人全位置自动焊接质量的重要因素。全位置焊接中焊枪相对焊缝的姿态是控制熔池现状的重要参数，通过图像视觉可以对机器人焊枪姿态进行检测。以焊枪轴线的延长线与焊缝的交点为公共原点，建立两个运动坐标系，如图38-41所示。运动坐标系1建立在焊枪上，以焊枪为 $\\scriptstyle z _ { 1 }$ 轴，此坐标系随机器人焊枪的运动而运动；运动坐标系2建立在工件上，以焊缝所在工件平面的法线为 $\\boldsymbol { Z } _ { 2 }$ 轴，沿焊接方向的焊缝为 $X _ { \\tau }$ 轴，此坐标系随运动坐标系1的移动而作相应移动。在坐标系1中（图38-42a)，焊缝相对于运动坐标系1各轴的夹角可用三个方向角 $\\smash { \\alpha _ { 1 } , \\beta _ { 1 } , \\gamma _ { 1 } }$ 确定。但是这三个角度还不能反映焊枪所处的焊接位置。所以，在运动坐标系2中（图38-42b)，可用三个方向角 $\\alpha _ { 2 } \\ldots \\beta _ { 2 } \\ldots \\gamma _ { 2 }$ 来表示焊枪相对于坐标系2各轴的夹角。其中 $\\gamma _ { 2 }$ 是焊枪与工件平面法线的夹角。\n\n![](images/2582f84031821e7914aeb6d8910a612a3559cdf32b63a690993c04a8893c313c.jpg)\n\n![](images/d5280244bc8f599ebc8b0c374891e47a2cc92dd1a3c61251c12bb2a1238fda02.jpg)  \n图38-41空间坐标系  \n图38-42焊枪姿态参数示意\n\n由于运动坐标系1建立在机器人焊枪上，所以根据机器人当前各轴的转角通过坐标转换，可以建立运动坐标系1与机器人基坐标系（固定坐标系）的关系，这样就能把在运动坐标系1中的工件平面法线向量和焊接方向向量变换到机器人的基坐标系中。有了这两个向量在机器人基坐标系中的向量表示，就可以确定当前工件处于平焊、立焊、仰焊或其他焊接位置，再根据焊枪优化姿态数据库提供的数据，适当调整焊枪相对于焊缝及工件的位置角度，即调整 $\\smash { \\alpha _ { 1 } , \\beta _ { 1 } , \\gamma _ { 1 } }$ 、α、β、Y，使焊枪保持适当的焊接姿态。\n\n一条焊缝边缘线在两个CCD摄像机中可分别获得直线图像；设在各图坐标系中的直线方程为： $A _ { 1 } i _ { 1 } + B _ { 1 } j _ { 1 } + C _ { 1 } = 0$ ； $A _ { 2 } i _ { 2 } + B _ { 2 } j _ { 2 } + C _ { 2 } = 0$ ；这也可看作为焊缝边缘线与两个CCD摄像机的光心构成两个空间平面，它们交线就可获得该边缘线的空间方程。用摄像机位姿参数关系方程消去i、j、i、j后，可以计算出运动坐标系1中焊缝边缘线的空间直线方程： $( \\textbf { \\em x } - \\textbf { \\em x } _ { \\imath } ) / l = ( \\textbf { \\em y } -$ ym)/m=（z-z）/n，式中，l=cos(α）、m $\\textbf { \\textit { m } } =$ $\\cos ( \\beta _ { 1 } )$ 、 $\\pmb { n } = \\cos ( \\pmb { \\gamma } _ { 1 } )$ ，其中 $\\alpha _ { 1 } \\setminus \\beta _ { 1 } \\setminus \\gamma _ { 1 }$ 即为运动坐标系1的三个轴与边缘线的夹角。\n\n类似的，可以计算出V形坡口另一条边缘线。然后把得到的两条空间直线方程按实际情况分为平行、相交、异面三种情况，利用空间解析几何的原理和“直线-点”匹配法，可以计算出在运动坐标系1中的焊接方向向量和工件平面的法线向量，从而可以计算出姿态角 $\\alpha _ { 2 } , \\beta _ { 2 }$ 、 $_ { \\gamma _ { 2 } }$ 。\n\n在研制开发成功的焊炬位置和焊炬姿态自动识别调整系统中（如图38-43所示），利用分形理论有效地排除了飞溅、锈斑等因素的干扰，结合数学物理模型，较经典的边缘检测算法在速度和精度上都有了很大的提高，实现了对任意焊缝的三维空间描述。同时，借助于大量实验得出不同焊炬姿态对应的焊接规范数据库，使得机器人在任意空间位置焊接时，保持最优的焊炬姿态及焊炬规范参数，保证全位置焊接中焊缝成形的稳定、美观。",
    "summary": "(3）机器人全位置的焊缝空间位置的检测与焊炬姿态的规划[12]",
    "size": 1991
  },
  {
    "name": "第1卷_第6篇_焊接过程自动化技术-part-26",
    "projectId": "5ET7VaxsU6Y6",
    "fileName": "第1卷_第6篇_焊接过程自动化技术.pdf",
    "content": "# 2.加拿大SERVO-ROBOT公司产品简介\n在焊接过程中，对焊缝的实时跟踪首先由传感器检测到焊缝的位置，然后引导自动化焊接设备， 如焊接机器人或者多轴焊枪定位系统进行焊接。 传感器将焊枪与焊缝轨迹的偏差量传送给机器人，从而使焊枪中心在焊接时保持在最优位置。高精度的跟踪大大地缩短了操作者进行监控的工作量，提高了焊接速度，降低了设备成本，从而提高了焊接生产率。这种工艺已经被运用在机器人对汽车车身的焊接以及自动化的管道焊接中，同时，在诸如弧焊和激光焊接的诸多领域都有广泛应用。\n\n![](images/ff525ebb28b8ee9c90a9ceb274c0918218b98db2a076732683748cdd66ec090f.jpg)  \n图38-43焊炬姿态规划系统界面\n\n成功的电弧焊需要保持焊枪和焊缝间的偏差量最小。实时焊缝跟踪能够对工件变形以及装夹定位所带来的焊缝偏差量予以修正。高精度的跟踪大大地缩短了操作者进行监控的工作量，提高了焊接生产率。这种跟踪方法提高了焊接速度，降低设备成本和焊接材料的用量。此外，由于焊枪和焊缝之间保持了正确的位置关系，因此诸如焊接电流和焊接速度等焊接参数能够通过自适应控制系统得到实时的调节。焊缝跟踪自适应控制系统已经被用在汽车车身、建筑、管道等的焊接上。跟踪系统能够与机械、自动化以及机器人等设备一起使用。\n\n手工焊接过程中，焊缝跟踪通过焊工的眼睛来完成。当使用机器人或者特殊的焊接设备时，一个激光传感器被安装在焊枪的前端，通过自动滑块控制焊枪的位置，或者通过数字化的界面能够直接控制焊接机器人，如图38-44所示。Servo Robot被视为是这一领域的开拓者和先导，其激光视觉传感系统和激光传感器代表着这一领域的最新成就。\n\n弧焊自适应跟踪控制系统由激光-摄像机、控制单元、定位系统和软件组成。一个可靠的和鲁棒性好的激光传感器或者激光-摄像机是该系统的主要部分。它被设计成能够接近焊接电弧或者激光束。这个摄像机并不妨碍焊枪的可达性。它能够检测接头的位置、方向以及从白亮的薄板到厚板的不同类型接头的几何参数，同时还包括图38-45所示的各型铝合金的接头形式。图38-46示意了用来计算接头几何参数的激光三角测量原理，Servo-Robot上的激光-摄像机正是基于这样的原理。计算机控制单元为激光传感器或摄像机供电，并且与包括焊机、机械臂、安全设施等外围设备通信。它包含功能强大的处理器，能够完成摄像机的控制算法以及接头几何参数及位置/方向的计算。为某一应用选择跟踪系统必须保证所选择的控制算法能够提供独立于接头曲率、焊接速度或接头表面条件（亮度和铁锈等）的最高跟踪精度，同时还要补偿激光-摄像机和焊接位置的距离。Servo-Robot开发的所有必需的软件和算法，使其适用于包括高速双丝GMAW/MIG-MAG和埋弧焊、电流从几安到1000A以上的不同场合的焊缝跟踪。该软件允许的焊接速度达数米/分钟，可以满足高质量焊接对电极位置精度的高要求。Servo-Robot公司生产了带有交流或直流电动机和控制单元的精确定位滑块。这些滑块被集成在焊接专机或者焊接机器人上。这种精确定位滑块在行程、有效载荷以及尺寸上是不同的，可以适应于SAW、FCAW、GMAW、GTAW、PAW以及高速双丝的MIG焊接。\n\n![](images/cc58cf1b91f4417c1186962e92b63e258502abb5e28bced86758a06247ecf2ce.jpg)  \n图38-44机器人焊缝跟踪系统示意图\n\n![](images/9475123d11dc889411a1f1445ce96107023e9d3a9e7089cb585318946b80ba4d.jpg)  \n图38-45各型铝合金的接头形式\n\n![](images/6a00991ebe1be180382a3c2dd1b5f82768536ba6212ccbe7394b1b78158ca52e.jpg)  \n图38-46激光三角测量原理\n\nServo-Robot公司开发出自适应焊接方法以提高焊接质量和效率。焊缝跟踪这一基本功能推动了焊接机器人以及焊接专机的使用，自适应焊接方法能够控制在焊接过程中调节焊接参数以适应错误的焊接坡口形式和接头装配。在此过程中，激光-摄像机检测到接头的精确几何尺寸（间隙、横截面积、错位等)。通过运用经验处理模型或公式调整焊接工艺参数（焊缝中心点位置、焊枪摆幅、焊速、送丝速度、电弧电压，焊接电流等)，从而防止由于焊接时接头几何尺寸变化导致的焊接缺陷以及余高过高或者未焊满情况的产生。自适应焊接的软件如ADAP是Servo-Robot公司独一无二的产品，它能够使焊接工程师和技术人员自行编写用户方程和查询桌面以很好地适应用户自身的需求。\n\n焊接检测和工艺生产率的监控对现代化焊接设备尤为关键。在这方面，Servo-Robot开发出自动的或者是特殊设计的手持式焊缝检测系统，从而提供了能够在焊接时和焊接后自动检测焊缝尺寸的解决方案。这种生产效率监控方案保证了各部件的一致性、可溯性，而对缺欠的检测可以防止代价高昂的修补工作，减少了不必要的焊接，提高了整体的质量。图38-47显示了由Servo-Ro-bot检测系统生成的焊接接头的三维造型。\n\n![](images/7600efcae9fb7b559fd8760aa6b3b2bf0bb9232f9df57c683322158291daac10.jpg)  \n图38-47检测到的焊接接头三维造型\n\n# 38.4焊接电弧传感器\n\n\n# 38.4.1 电弧传感的基本原理\n电弧传感器的基本原理是利用焊枪与工件距离变化而引起的焊接电流参数变化，并根据焊炬与焊缝的已知几何关系导出焊炬与焊缝的相对位置等被传感量。图38-48说明焊枪导电嘴端部与工件表面距离 $H _ { 0 }$ 变化时焊接参数变化的过程，以缓降外特性为例（恒流外特性分析类此），在稳定焊接状态时，电弧工作点为 $A _ { 0 }$ ，弧长 $l _ { \\mathfrak { o } }$ ，伸出长度 $L _ { 1 }$ ，电流 $I _ { \\mathrm { { o } } }$ ，当焊枪与工件表面距离$H _ { \\mathfrak { o } }$ 发生阶跃变化增大到 $H _ { 1 }$ 时，弧长突然被拉长为 $L _ { \\imath }$ ，此时伸出长度 $L _ { \\parallel }$ 还来不及变化，电弧随即在新的工作点 $A _ { 1 }$ 处燃烧，电流突变为 $I _ { \\imath }$ ，但经过一定时间的电弧自调节，弧长逐渐变短，伸出长度增大，由于焊丝变化导致焊接回路电阻发生变化时，最后电弧只能稳定在一个新的工作点$A _ { 2 }$ ，弧长 $l _ { 2 }$ ，伸出长度 $L _ { 2 }$ ，电流 $I _ { \\imath }$ 。结果是伸出长度和弧长都比原来增加。同样的，如果 $\\pmb { H } _ { 1 }$ 发生阶跃变化，减少到 $\\scriptstyle { H _ { \\mathfrak { o } } }$ 时，电弧工作点将由 $A _ { 2 }$ 跳到 $A _ { 3 }$ （此时伸出长度 $L _ { 2 }$ 还来不及变化），弧长 $L _ { 3 }$ ，电流 $I _ { 3 }$ 。经过一定时间时，弧长自动调节后。电弧工作点又由 $A _ { 3 }$ 回到 $A _ { \\mathfrak { o } }$ 。由以上所述，焊枪与工件表面距离发生变化时，电弧工作点和焊接电流均将发生变化。但存在动态和静态两种情况。例如焊枪高度由 $\\scriptstyle H _ { 0 }$ 增为 $H _ { t }$ 时，动态电流变化为 $\\Delta I _ { p }$ ，而静态电流变化为 $\\Delta { { I } _ { \\mathrm { { s } } } }$ 。实验数据表明，若焊丝直径为 $\\phi 1 . 2 \\mathrm { m m }$ ，焊接电流为 $2 1 5 \\sim 2 8 0 \\mathrm { A }$ ，焊接电压为 $2 6 \\sim 3 0 \\mathrm { V }$ ，则导电嘴与工件距离变化 $1 \\mathbf { m } \\mathbf { m }$ ， $\\Delta { { I } _ { \\mathrm { s } } }$ 的变化为5A。换言之，每毫米的变化可导致焊接电流 $1 , 4 \\%$ \\~$2 . 4 \\%$ 的变化，因而在焊接速度不是很快的条件下利用静态变化作为信号进行自动跟踪的控制也是完全可能的。\n\n![](images/3fbee70746fbf59b804e9d6990e60d3221d15fafad8e59526c08f291a167c102.jpg)  \n图38-48电弧传感工作原理",
    "summary": "2.加拿大SERVO-ROBOT公司产品简介, 38.4.1 电弧传感的基本原理, 38.4焊接电弧传感器",
    "size": 3725
  },
  {
    "name": "第1卷_第6篇_焊接过程自动化技术-part-27",
    "projectId": "5ET7VaxsU6Y6",
    "fileName": "第1卷_第6篇_焊接过程自动化技术.pdf",
    "content": "# 38.4.2摆动扫描式电弧传感器及其应用\n机械摆动扫描式MIG/MAG电弧传感器利用焊炬沿焊缝垂直方向的低频摆动实现电弧对坡口的扫描，如图38-49所示。图中 $\\pmb { L }$ 为扫描的左折返点， $\\pmb { R }$ 为右折返点， $c$ 为扫描的中心。通过比较 $c L$ 、CR之间的电流电压波形也可以判断 $c$ 是否对准坡口中心线[45]。\n\nTIG焊通常采用恒流或陡降电源外特性，它的传感信号来自焊炬高度变化时的电压变化，图38-50是TIG焊电弧传感器的焊缝跟踪原理图。系统中引人弧压闭环反馈控制，使焊炬在 $\\pmb { X }$ 方向上的摆动扫描过程中，自动调整其自身在Y轴上的位置。安装在Y轴上的位移传感器将焊炬在Y轴上的位置与一个给定值 $\\scriptstyle { e _ { 0 } }$ 比较，以 $\\scriptstyle { e _ { 0 } }$ 作为焊炬摆动折返的阈值。此控制可以保证焊炬的摆动中心与坡口中心一致，并可在坡口宽度变化时自动调整摆动宽度[46]。\n\n![](images/4c9fade046a0f1a437fdd285883306d58795ab79e10ce087c1c144a61b698160.jpg)  \n图38-49 摆动扫描式MIG/MAG电弧传感器原理\n\n图38-51给出了在V形坡口对接焊或丁字接头焊接的两个焊缝跟踪实例，一个是采用并列的双丝焊；另一个是采用机头横向摆动。在双丝焊时，两个电弧彼此独立，但可共用同一平特性焊接电源。若焊炬的中心线未对准坡口中心，其左右两焊丝具有不同的伸出长度，因而将造成不相等的焊接电流。根据两个电流差值的大小和正负即可判断电弧位置并进行左右跟踪。根据两个电流之和即可进行高低跟踪。同样，利用机头作横向摆动，由左右两边伸出长度的变化情况，也可求出焊缝左右和高低的跟踪信号。在焊炬与坡口中心对中时，机头摆到左右两侧的伸出长度相等，电弧电流相等。若焊炬与坡口不对中，则电弧电流差值的大小和正负，就可以作为输出信号来判断焊炬的横向位置。利用这两个电流之和，就可反映焊炬的高低位置：若电流之和大于给定值，则焊炬位置偏低；反之则焊炬位置偏高。这样就可以进行焊炬的高低跟踪。\n\n![](images/4cd837997f84b439c36bca5566cce22908bc3ac92e2247e7a5baeaa781ff522e.jpg)  \n图38-50摆动扫描式TIG电弧传感器原理\n\n![](images/81f01f710adeecdeb16da06969742ad2c70f8d3be4c325abf3f4782e814e8cd0.jpg)  \n图38-51电弧传感横向跟踪方案示意图\n\n图38-52给出了一个采用电弧传感方式的三维焊缝自动跟踪系统[47]。机头上共有4个直流电动机：一个驱动机头沿焊缝行走， $\\mathbf { M } _ { \\mathfrak { r } }$ 控制上下运动， $\\mathbf { M } _ { 2 }$ 控制横向运动， $\\mathbf { M } _ { 3 }$ 通过凸轮C使焊炬摆动。摆动频率3次/s左右，焊丝横向摆幅为 $4 \\sim 6 \\mathrm { { m m } }$ 。 $\\mathbf { M } _ { 3 }$ 之另一端有一对无触点开关S，当焊丝摆至左、右端时，各输出一脉冲信号送入控制器指令测量电流数值。电流数值取自一分流器（ $2 0 0 \\mathbf { m V } / 6 0 0 \\mathbf { A } )$ ，控制器根据左右位置脉冲信号，将左右两端电流信号之和( ${ \\boldsymbol { U } } _ { \\mathrm { L } } + { \\boldsymbol { U } } _ { \\mathtt { R } }$ ）用以控制上下运动，信号之差（ $U _ { \\mathbf { L } } \\ - \\ U _ { \\mathbf { R } } \\ .$ ）用以控制横向运动。\n\n利用机器人相关轴的摆动可以很方便地实现摆动扫描式电弧传感器的功能[48]，美国Miller公司的MRV一6型弧焊机器人就是利用第四轴或第五轴的摆动来实现焊缝位置电弧传感的。如图38-53所示，电弧传感器通过摆动扫描焊缝接头，并同时监测摆动过程中焊接电流相对于焊丝位置以及焊丝末端与工件母材之间的距离的变化，来检测焊丝与焊缝之间的位置偏差。焊缝跟踪的灵敏度随着摆动幅度的增加而增加，但过大的摆动幅度将影响电弧的稳定性导致焊缝成形变差。一般情况下，合适的摆动宽度下能提供的焊缝跟踪灵敏度优于 $1 , 5 5 ~ \\mathrm { \\ m m }$ 。焊接速度在 ${ \\bf 6 0 } ~ \\sim$ $\\mathbf { i 0 0 c m / m i n }$ 时，MRV—6型机器人的最低摆动频率为 $5 \\ \\mathrm { H z }$ 。在实际操作中，操作者需要预先设定水平偏差、高度偏差、水平跟踪灵敏度和垂直跟踪灵敏度这4个初始参数，前两个参数是根据接头类型的不同修正检测到的位置偏差（如图38-54、图38-55所示），后两个参数决定了检测到偏差后系统的响应速度。同时MRV一6型弧焊机器人还为实际焊缝与示教焊缝偏差的检测和修正、焊接起始点偏差的检测和修正提供了相应的焊缝跟踪功能和接触传感功能，这两种功能的组合可以克服工件本身尺寸变化和工件装夹误差的影响，获得一致性好的高质量焊缝。\n\n![](images/7e7c49615b9ba7c42a066a8949859969271a4f71d9b3b30908cd382e8fe3dd34.jpg)  \n图38-52采用电弧传感方式的三维焊缝自动跟踪系统\n\n![](images/daa7dac55cc84cbad7e13ee0e645f2c548befe0edbd069f446411bb003fe413e.jpg)  \n图38-53电弧传感器工作原理\n\n![](images/fa457f6421e56abb1262b9656da0f3b8e04fc8477d75a01c256f6808fc058c7c.jpg)  \n图38-54高度偏差值检测原理\n\n![](images/a98c41119ef7e534577dcbefd3f04412db694f6922f24bd6e2f6ba111182249e.jpg)  \n图38-55水平偏差值检测原理",
    "summary": "38.4.2摆动扫描式电弧传感器及其应用",
    "size": 2722
  },
  {
    "name": "第1卷_第6篇_焊接过程自动化技术-part-28",
    "projectId": "5ET7VaxsU6Y6",
    "fileName": "第1卷_第6篇_焊接过程自动化技术.pdf",
    "content": "# 38.4.3旋转扫描式电弧传感器及其应用\n旋转式扫描首见于日本NKK公司关于窄间隙焊接的报道中，是针对摆动式扫描频率低的缺点提出的一种新的电弧扫描方式。此方式中电弧和焊丝的伸出端围绕着焊炬中心线作圆周运动，其原理与摆动式MIG/MAG电弧传感器相同，但是频率容易提高，可以获得较高的灵敏度，目前该方法应用于窄间隙焊接和角焊缝焊接中。\n\n图38-56是野村博一首先提出的导电杆转动方案[49]，该方案中，用电动机驱动导电杆转动，利用导电嘴上的偏心孔使焊丝端头和电弧旋转。由于导电杆是处于高速转动的状态。焊接电缆与导电杆之间无法直接相连，需要有一类似电刷的石墨滑块将数百安培的焊接电流传送到导电杆上。这对于焊炬的设计、加工和寿命都是不利的。同理，导电杆和导电嘴转动而通过导电嘴的焊丝不转动，因此导电嘴和焊丝之间存在高速相对运动，大大增加了导电嘴的磨损，这无疑增加了对导电嘴材料的要求。此外，该方案中导电嘴和导电杆的冷却也难以保证。\n\nA上作圆锥摆动。球铰A即为圆锥的锥顶，导电杆是圆锥的母线，圆锥的底边就是电弧旋转的轨迹。驱动导电杆运动的是一个带偏心孔的齿轮，它通过一个自动调心轴承与导电杆相连，它只能拨动导电杆而并不向导电杆提供其他约束。因此在这样一种方案中，导电杆可以只有绕圆锥轴的“公转”而没有绕自身轴线的“自转”，于是就带来了这样一些优点：导电杆、导电嘴与焊丝之间没有因转动而造成的相对运动，减少了导电嘴的磨损；在靠近球铰A的导电杆伸出端 $\\pmb { B }$ 处，实际存在的运动幅度极小，导电杆可以与电缆直接相连而不需要电刷；导电杆上可以直接安装水冷套，不必担心放置而造成的水冷管缠绕。频压转换器可以把分度孔脉冲转换成与脉冲频率成正比的电压信号。将这一信号作为电弧的转速反馈引人电动机驱动电路，可以实现电弧旋转速度的反馈控制。这种方法比对电动机电枢电压进行反馈控制具有更高转速精度。\n\n![](images/e97661f0a5db419826256f38bc12caf835b840af51f0c1567dd061e2b666a5d4.jpg)  \n图38-57圆锥摆动式旋转电弧传感器\n\n![](images/f3bae196e55f0d3eb901fb979a19cd56a096dca964f160cd155aa30801dbc6cc.jpg)  \n图38-56 旋转扫描式MIG/MAG电弧传感器\n\n为了克服这个方案的缺点，1980年清华大学研究成功一种新的旋转方案，命名为RAT-I（Rotatingarc torch），如图38-57所示[50]。在方案中导电杆本身并不旋转，而是一端悬挂在球铰\n\n高速旋转式扫描焊炬RAT-I的主要性能指标为：扫描频率调节范围1\\~50Hz；扫描半径调节范围 $0 \\sim 4 \\mathrm { m m }$ ；额定焊接电流 $\\mathfrak { s o o A }$ ；电动机功率${ \\sf 2 5 W }$ ；焊炬冷却方式水冷。\n\n旋转电弧传感器（RAT-I型）采用直流电动机驱动，一级齿轮减速传动。由于有齿轮传动，结构较大，影响了焊炬的可达性。传动件引起噪声严重，又由于传动件的安装精度和易受烟尘污染而使转动时因受力不均不平衡。1993年清华大学设计出更为可靠实用的轻巧的RAT-Ⅱ型空心轴电动机驱动旋转扫描焊炬，如图38-58所示[51,52]。结构说明如下：以空心轴电动机作为原动机，导电杆斜穿过电动机空心轴。在空心轴上端，通过同轴安装的调心轴承支承导电杆，该位置处导电杆偏是心量为零，调心轴承可安装在电动机轴上或机壳上。在空心轴的下端，外偏心套安装在轴上，内偏心安装于外偏心套内孔中，调心轴承安装于内偏心套内孔中，导电杆安装于轴承内孔中，该处导电杆偏心量由内外偏心套各自偏心量及内偏心套相对外偏心套转过的角度而决定。当电动机转动时，下调心轴承将拨动导电杆作为圆锥母线绕电动机轴线作公转，或称为圆锥摆动。\n\n由于导电杆两个支点都通过轴承与其他构件连接，因此没有其他约束时，其自转是自由的。当气、丝、电等管线直接连接到导电杆上后，导电杆受到约束而不能自转，而公转不受影响。由于圆锥摆动的幅度较小，管线也可以不在锥顶附近接入。采用双层气体保护，这是由于导电杆的运动搅动气体影响保护效果。实验结果表明，外加一层保护可以消除这种影响，达到良好的保护效果。\n\n![](images/eb541741dd3e7513c6993d1943c97b1d5a7fb11275d6eaed8ade69a42d056144.jpg)  \n图38-58空心电动机旋转扫描焊炬示意图及外形照片\n\nRAT-Ⅱ型旋转焊炬的主要性能指标为：外径80mm；旋转频率14.5\\~36Hz；最大旋转半径4mm；最大焊接电流350A；电动机空心轴：外径12mm、内径17mm；导电杆外径12mm、内径$7 \\mathrm { m m }$ 、内通送丝软管。 25\n\n旋转扫描焊炬的电弧能以很高的速度旋转，因此可以实现高精度的焊缝跟踪。因为同样的弧长变化所引起的电流及电压的动态增量要比低速摆动时大得多，对于小坡口或高速焊的适应能力得以提高。旋转扫描焊炬可以应用于焊缝焊炬横向与高低方向的偏差传感、焊缝坡口表面轮廓线检测等场合。\n\n图38-59给出了由电弧扫描传感器、跟踪调整机构和跟踪控制系统三部分组成的旋转电弧传感焊缝跟踪系统[52]。电弧扫描器由旋转焊炬、测位电路和闭环调速电路组成，可以实现焊炬不同频率和幅度的扫描运动，旋转扫描时通过光码盘来测位和测速，实现转速的闭环调节控制并确定扫描位置，将扫描的位置信号输出给计算机进行信号采集与处理。它与焊接电源和送丝机一起实现电弧的扫描传感。双向跟踪调整由直流电动机驱动，丝杆螺母传动的十字滑块机构完成，可进行精确的高低左右位置移动，动作平稳。旋转扫描焊炬与带有十字滑块的行走小车构成了整个焊缝跟踪机构。跟踪控制系统通过霍尔传感元件检测电流并实现控制回路与主回路的高度绝缘，具有线性度好、测量精度高、响应速度快的优点，电流信号经过A/D转换后送入计算机，计算机根据电弧扫描系统送来的位置信号进行实时中断采样，经信号处理后，输出双向跟踪控制信号给跟踪调整机构。采用所研制的旋转电弧传感焊缝跟踪系统对三维空间的弯曲焊缝（Z型弯板窗形焊，板弯曲角度25°，实际焊缝左右和高低方向弯曲角度为18°）进行了CO焊接跟踪实验，结果表明双向自动跟踪系统工作良好，被焊工件形状及焊缝实物照片如图38-60所示。\n\n![](images/39442397e5ebcfb8b3df67055b02083ee878155a52a07abab2dffd5b5d7186b3.jpg)  \n图38-59旋转电弧双向焊缝跟踪系统原理图\n\n为了适应工地上长焊缝、大幅度弯曲或转折焊缝以及有上下坡焊缝的生产要求，清华大学研制了如图38-61所示的采用旋转扫描焊炬多自由度焊接小车[53]。其结构原理图如图38-62 所示，小车左右共轴线两车轮由两个电动机分别驱动，带有电动焊炬横向和高低调节机构。各采用直角坐标式，具有手动的焊炬左右姿态调节机构和电动的前后姿态调节机构。各电动调节自由度为控制器实现实时调整提供了条件。小车车轮采用永磁材料。同时考虑到实验过程中以水平施焊为主，还配有胶轮。焊接小车共有5个电动调节的自由度，另有焊炬旋转电动机，因此共有6个电动机，其中横向调节机构与焊车车体的双自由度重合。\n\n![](images/affb9dda856c5ab22d4cf7461ec424c0fb422387f2772cfc7a544c3c2dd578d6.jpg)  \n图38-60被焊工件形状及焊缝实物照片\n\n![](images/680ac6a09c9cbd9f6da413db6a0ca964cd6fcc58284ae83894268dcb0b8c84c7.jpg)  \n图38-61采用旋转扫描焊炬多自由度焊接小车\n\n# 百思论坛\n![](images/63b32d86cb74df60e172b165012267f2704d4b18dd2956abd8d782880c64292a.jpg)  \n图38-62多自由度焊接小车结构原理图\n\n![](images/b04e5139612e4639f0477b2bbaf1e510aa9110d23611b8a6800b610933b2160c.jpg)  \n图38-63焊接小车转弯跟踪实验效果\n\n图38-63为该系统用于焊接一转折角度为$4 3 ^ { \\circ }$ 的角焊缝，焊炬左斜 $4 5 ^ { \\circ }$ 施焊，结果表明焊接过程中小车能够跟随转弯至焊缝平行后改为直行，系统工作效果良好。",
    "summary": "38.4.3旋转扫描式电弧传感器及其应用, 百思论坛",
    "size": 3614
  },
  {
    "name": "第1卷_第6篇_焊接过程自动化技术-part-29",
    "projectId": "5ET7VaxsU6Y6",
    "fileName": "第1卷_第6篇_焊接过程自动化技术.pdf",
