Repository: LunaReborn/Welding-6m-Extractor

# 焊接文档 6M 专有词汇抽取工具

用于从焊接相关文档中抽取“人、机、料、法、环、测”六类专有词汇，并导出 JSON 和 Excel。

## 目录结构

```text
project/
  cli.py
  engine/
    document_loader.py
    chunker.py
    llm_client.py
    extractor_6m.py
    normalizer.py
    validator.py
    exporter.py
  prompts/
    welding_6m_extract.txt
    welding_6m_review.txt
  outputs/
  data/
```

## 安装

```bash
pip install -r requirements.txt
```

## 使用 Ollama

先启动 Ollama，并拉取模型：

```bash
ollama serve
ollama pull qwen2.5:7b
```

运行：

```bash
python cli.py --file data/氩弧焊标准作业指导书.docx --extractor ollama --model qwen2.5:7b --output outputs
```

启用二阶段复核：

```bash
python cli.py --file data/氩弧焊标准作业指导书.docx --extractor ollama --review --output outputs
```

File: data/hanjie_data/1.txt (part 62 of 68)
[
    "content": "# 38.5伺服装置\n焊缝自动跟踪系统通常由焊接传感器、信号处理器和伺服装置组成。从传感器系统的结构来看，焊缝跟踪系统是一种以电弧（焊炬）相对于焊缝（坡口）中心位置的空间偏差作为被调量，以焊炬位移量作为操作量的闭环控制系统。当电弧相对于焊缝中心位置发生偏差时，传感单元自动检测出这一偏差，输出信号，实时地调整焊炬位姿，使之准确地与焊缝对中。信号处理器可根据传感器的种类、所能提供的信息量的大小及所需要的处理速度分别采用简单的模拟电路、数字电路，也可以采用以单片机、DSP（数字信号处理电路）、PLC为核心的微控制器，或者采用IPC（工控机）等组成功能强大的计算机控制系统来处理相关信息。传感器检测到的信息，经信号处理器处理后用于驱动伺服装置以便对焊炬左右位置和高低位置进行适当的调整，实现对焊接过程的自动跟踪。\n\n伺服装置按其动力的种类常见的有电伺服装置和液压伺服装置。电伺服装置由伺服电动机和机械随动装置组成，对它的要求是具有较高的位置控制精度和较快的动态响应速度。它决定于电动机、控制系统和机械系统的性能。在生产中，电动机多采用直流伺服电动机和步进电动机等。机械随动系统包括减速机构和实现各种坐标运动的机构，它要保证运动精度高、惯量及阻力小。因此，机械结构应尽量小巧，除采用轻型材料之外，跟踪导轨的形式宜采用滚动摩擦型。\n\n# 38.5.1伺服电动机\n伺服电动机的性能对传感器系统有很大的影响，要求它的输出转矩大、转动惯量小、调速范围广。\n\n# 1.直流伺服电动机\n一般情况下，直流伺服电动机的调速范围可以达到1：10。常用SZ系列他励伺服电动机，型号如55SZ51。为了减少电动机尺寸，可将伺服电动机的他励磁场改为永磁式，即采用直流永磁伺服电动机，其型号如28SY001、45SY83等。还可以采用直流永磁稳速电动机，其转速较稳定，型号如36SYW83。\n\n为了减少电枢的时间常数，降低电枢的惯性， 已将电枢作成各种轻巧的形状。如杯形电枢直流永磁伺服电动机及印制绕组电枢电动机。杯形电枢直流永磁伺服电动机的型号，如28SYK-01、70SYK-01等。\n\n印制绕组直流电动机采用大气隙永磁轴向磁场，薄盘形无铁心电枢转子。电感量小，转动惯量低，无火花换向，转矩高度均匀。在反馈元件和控制系统配合下，可以在 $0 . 5 \\sim 4 0 0 0 \\mathrm { r / m i n }$ 的速度范围内平滑稳定运转，实现高精度的速度和位置控制。该电动机采用高性能磁性材料、高粘接强度耐热绝缘材料以及先进的工艺技术，使电动机具有7倍额定量以上的瞬间过载能力。可以频繁起动、加速、制动及正反转工作，响应迅速，运行可靠，并可以连续满负荷运转。电动机结构特点是轴向尺寸小，能够紧密地连接到负载机构上，构成一个抗扭力的结构体系，减少主机外形尺寸，为伺服系统提供有利的工作条件。\n\n# 2.直流无刷电动机\n无刷直流电动机保持着有刷直流电动机的优良控制特性，在电磁结构上和有刷直流电动机样，但它的电枢绕组放在定子上，转子上放永久磁钢。无刷直流电动机的电枢绕组像交流电动机的绕组一样，采用多相形式，经由驱动器接到直流电源上，定子采用位置传感器实现电子换向代替有刷电动机的电刷和换向器，各相逐次通电产生电流，和转子磁极主磁场相互作用，产生转矩。\n\n无刷直流电动机的转子主要是永久磁铁构成的磁极体组成，电枢绕组在定子上，因而转子外径可以相对较小，可以做到大的起动转矩和大的最大转矩，更快地加速电动机转速。一般情况下，最大转矩取在额定转矩的3\\~5倍之间，在特殊情况下，取在5\\~10倍之间。\n\n和有刷直流电动机相比，无刷直流电动机由于革除了电的滑动接触机构，因而消除了故障的主要根源。由于转子上没有绕组，因此就没有电的损耗。又由于主磁场是恒定的，因此铁损也是极小的（在方波电流驱动时，电枢磁势的轴线是脉动的，会在转子铁心内产生一定的铁损）。总的来说，除了轴承旋转产生摩擦损耗外，转子的损耗很小，因而进一步增加了工作的可靠性。\n\n和其他类型电动机相比，无刷直流电动机的损耗小。这是因为： $\\textcircled{1}$ 永久磁铁励磁，没有励磁绕组，因此没有励磁绕组的电损耗； $\\textcircled{2}$ 励磁磁场是恒定的，因此励磁磁场不会在转子上产生铁损； $\\textcircled{3}$ 没有电刷和换向器，因此也不会像有刷直流电动机那样，产生由于电刷和换向器之间的摩擦损耗和电损耗。从散热的角度看，由于电枢在定子上，直接和机壳相连，因此散热条件好，导热系数大。由于这样的关系，在相同的条件下，在相同的出力要求下，无刷直流电动机可以设计得体积更小、重量更轻。\n\n在工业应用中，无刷直流电动机在快速性、可控性、可靠性、体积小、重量轻、节能、效率、耐受环境和经济性等方面具有明显优势。近几年，随着稀土永磁材料和电力电子器件性能价格比的不断提高，无刷直流电动机作为中小功率高性能调速电动机和伺服电动机在工业中的应用越来越广泛。目前在工业先进的国家里，工业自动化领域中的有刷直流电动机已经逐步被无刷直流电动机所替代。\n\n# 3．步进电动机\n步进电动机是一种将电脉冲转化为角位移的执行机构。当步进驱动器接收到一个脉冲信号，它就驱动步进电动机按设定的方向转动一个固定的角度（即步进角）。我们可以通过控制脉冲个数来控制角位移量，从而达到准确定位的目的；同时也可以通过控制脉冲频率来控制电动机转动的速度和加速度，从而达到调速的目的。\n\n现在比较常用的步进电动机包括反应式步进电动机（VR）、永磁式步进电动机（PM）、混合式步进电动机（HB）和单相式步进电动机等。永磁式步进电机一般为两相，转矩和体积较小，步进角一般为7.5度或15度；反应式步进电动机一般为三相，可实现大转矩输出，步进角一般为 $1 . 5 ^ { \\circ }$ ，但噪声和振动都很大。反应式步进电动机的转子磁路由软磁材料制成，定子上有多相励磁绕组，利用磁导的变化产生转矩。混合式步进电动机是指混合了永磁式和反应式的优点，它又分为两相和五相：两相步进角一般为 $1 , 8 ^ { \\circ }$ ，而五相步进角一般为 $\\mathbf { 0 . 7 2 ^ { \\circ } }$ 。这种步进电动机的应用最为广泛。\n\n# 4.直流力矩电动机\n直流力矩电动机是一种永磁式电动机。它的主要优点是：转速低，输出力矩大，可以不经过减速机构而直接驱动被控对象。因而能降低系统\n\n的惯性，提高响应速度。其型号如SYL-20。\n\n# 38.5.2电伺服系统框图\n1）采用直流电动机的伺服系统，其框图见图38-64。\n\n![](images/7ebbdc3d12626a3d875ec5542865de98f70f8c8db5ec6d95c258e96cffd21725.jpg)  \n图38-64直流电动机伺服系统框图\n\n该系统采用位置闭环负反馈系统，常用于焊缝自动跟踪。为了提高电动机的机械特性的平硬度，使其转速更稳定，常加人速度闭环负反馈控制系统。\n\n2）采用步进电动机的伺服系统，其框图见图38-65。\n\n![](images/f75354a3750ce4e34d349ca133ecbae6fdf70a5100d10cd030fa4b7f5a9c93b6.jpg)  \n图38-65步进电动机伺服系统框图\n\n步进电动机的电源是一个专用的脉冲分配器，将脉冲按顺序分配给电动机的各相绕组，从而使电动机转动，改变相序可控制电动机的正反转方向。该系统是位置闭环负反馈控制，可用于焊缝自动跟踪。\n\n3）采用力矩电动机的伺服系统，其框图见\n\n![](images/d17e51e6073165d335adc7ae5f01c3cb0884aefddd60e0c9e6987d61c05423ab.jpg)  \n图38-66力矩电动机伺服系统框图\n\n图38-66。\n\n该系统使用于焊丝送进系统的控制，它将力矩电动机与测速装置配合使用，可以获得良好的低速性能及线性调节特性。能省掉减速器而直接驱动焊丝，可实现恒速送丝和脉动送丝焊接，该系统具有良好的动态品质。",
    "summary": "1.直流伺服电动机, 2.直流无刷电动机, 3．步进电动机, 38.5.1伺服电动机, 38.5.2电伺服系统框图, 38.5伺服装置, 4.直流力矩电动机",
    "size": 3348
  },
  {
    "name": "第1卷_第6篇_焊接过程自动化技术-part-30",
    "projectId": "5ET7VaxsU6Y6",
    "fileName": "第1卷_第6篇_焊接过程自动化技术.pdf",
    "content": "[1］陈丙森．计算机辅助焊接技术［M]．北京：机械 工业出版社，1999.   \n[2] 潘际銮．现代弧焊控制[M]．北京：机械工业出 版社，2000.   \n[3] 稚禄，等．接触式二维跟踪技术的研究与应用 [J]．焊接，1991(8).   \n[4] 王惠民．光学仪器信号转换技术［M]．北京：北 京理工大学出版社，1993.   \n[5]李介谷,等．图像处理技术[M]．上海：上海交通 大学出版社，1988.   \n[6] 陈强，等．焊接信息视觉传感．第十届全国焊接 会议—IT之夜论文集   \n[7] 陈强，等．计算机视觉传感技术在焊接中的应用 [J]．焊接学报,2001,22(1）：83-90.   \n[8] 顾文郁．现代光电测试技术[M].上海：上海科 学技术文献出版社，1993.   \n[9] DALSA Co. Ltd. DALSA DATA BOOK（1998- 1999),1999.   \n[10] 马颂德，等．计算机视觉一计算理论与算法基础 [M]．北京：科学出版社，1998.   \n[11] 金建敏．弧焊机器人焊接路径预规划的研究 [D]．北京：清华大学,1996.   \n[12］路井荣．弧焊机器人焊炬姿态优化的研究[D]. 北京：清华大学，1999.   \n[13］赵冬斌．基于三维视觉传感的填丝脉冲GTAW 熔池现状动态智能控制［D]．哈尔滨：哈尔滨工 业大学，2000. Agapakis JE,et al. Approaches for recognition and interpretation of workpiece surface features using structured lighting[J]. The International Journal of Robotics Research,1990,9(5);3-16.   \n[15] Agapakis JE，et al. Vision-aided robotic welding： anapproach and a flexible implementation[J].The International Journal of Robotics Research,1990,9 (5):17-34.   \n[16]BeattieBJ,et al.The use of vision sensors in multipass welding applications[J]．Welding Journal, 1988,67(11) :28-33.   \n[17] 岳宏，等．基于结构光焊缝跟踪系统的研究 [J]．河北工业大学学报，1999,28(4):21-24.   \n[18] Corlett B J.et al. Sensors for narrow-gap welding [J]．IEE PROCEEDINGS-A,1991,138(4）:213- 222.   \n[19] Wu J,et al.Weld bead placement system for multipass welding[J],IEE Proc.-Sci. Meas.Technol., 1996,143(2);85-90.   \n[20］潘际銮，等．焊缝棱边双向激光自动跟踪系统 的研究[J]．焊接学报，1984(2).   \n[21] Bangs S.Laser vision robot guides welding arc[J]. Welding Design & Fabrication,1984（11).   \n[22] 米宝．机械扫描式PSD 视觉传感及其焊缝跟踪 系统的研究[D]．北京：清华大学,1996.   \n[23] 王天亚，多功能无盲区Laser-PSD 扫描式焊缝自 动跟踪系统的研究[D]．北京：清华大学,1999.   \n[24] 陈念，等．基于视觉图像全位置精密TIG焊焊缝 跟踪［J]．焊接学报,2001，22(4）：19-22.   \n[25] Sun ZG,et al. Realizing precision pulse TlG welding with arc length control and visual image sensor based weld detection[J].China welding,2003,12 (1) :11-16.   \n[26] 高进强，等．熔池图像传感与几何参数检测 [J]．焊接技术,1999(4)：3-4.   \n[27] Kovacevic R, Zhang Y M. Neurofuzzy model-based predictive weld fusion state estimation[J]．IEEE 1997,0272-1708/97:30-41.   \n[28] Smith JS,et al. Transputer-based real time vision system for industrial control[J].Electrotechnology， 1991(2/3):32-36.   \n[29] 孔文德．短路过渡焊接熔池形状检测的研究 ［D]．北京：清华大学，1998.   \n[30] SUN ZG,et al.Detection and analysis of weld pool shape for $\\mathbf { C O } _ { 2 }$ short circuiting arc welding[J].机械 工程学报(英文版）,2001，14(3)：282-285.   \n[31]Farson D,et al. Infrared measurement of base metal temperature in gas tungsten arc welding[J].Welding Journal,1998,77(9):396s-401s.   \n[32]Chin B A,et al. Infrared thermography for sensing 1983,62(9):227s-234s.   \n[33] Chen W,et al.Monitoring joint penetration using infrared sensing techniques[J].Welding Journal, 1990,79(4):181s-185s.   \n[34]Banerjee P,et al. Infrared sensing for on-line weld geometry monitoring and control[J]. Journal of Engineering for Industry,1995,117(8）:322-329.   \n[35］张华．焊接温度场实时检测及其应用[D]．北 京：清华大学,1997.   \n[36］刘丹军,等．视觉机器人MAG 焊接参数的在线 规划系统[J],焊接学报,1997,18(1):50-54.   \n[37] 肖强．焊接机器人视觉系统[J]．焊接，1999 (4):7-10.   \n[38] Kim P,et al.Automatic teaching of welding robot for free-formed seam using laser sensor[J].Optics &Laser Technology,1999,31:173-182.   \n[39]Clocksin WF,et al.An implementation of modelbased visual feedback for robot arc welding of thin sheet steel[J].The International Journal of Robotics Research,1985,4(1):13-25.   \n[40]Kim JS,et al.A robust method for vision-based seam tracking in robotic arc welding[J]．IEEE 1995,0-7803-2722-5/95:363-368.   \n[41] Yamene S,et al.Fuzzy control in seam tracking of the welding robots using sensor fusion[J]．IEEE 1994,0-7803-1993-1/94:1741-1747.   \n[42] Fuchs K.A transputer based vision system for industrial robots[J]．IEEE 1992,1066-6192/92； 369-374.   \n[43] Beatie RJ,et al.The use of vision sensors in multipass welding applications[J]．Welding Journal, 1988,67(11) :28-33.   \n[44] Chen Qiang，et al.An adaptive Threshoiding for welding Seam Image Recognition in Real Time[J]. China Welding,1995(2).   \n[45] ErichhornF.",
    "summary": "参考文献 - Part 1/2",
    "size": 3965
  },
  {
    "name": "第1卷_第6篇_焊接过程自动化技术-part-31",
    "projectId": "5ET7VaxsU6Y6",
    "fileName": "第1卷_第6篇_焊接过程自动化技术.pdf",
    "content": " State of technology of sensorless, process-orientated seam-tracking system for arc welding processes[J]. IW Doc XI-C-087-84.   \n[46] NKK Technical Report. All position TIG welding equipment,Overseas No.47,1986.   \n[47] 潘际銮．新型自动焊接跟踪系统[J]．机械工程 学报,1980,N0.1，pp.1-14.   \n[48]MILLER ELECTRIC Mfg.Co.Owner’s manual of MRV-6 arc welding robot.1990.   \n[49]Nomura H. Narrow gap welding process with high speed rotating arc. IW Doc. XII-C-033-82.   \n[50]费跃农．电弧传感器基础理论及焊缝跟踪系统 的研究[D]．北京：清华大学,1990.   \n[51］廖宝剑.以电弧为传感器的多自由度智能焊接 系统研究[D]．北京：清华大学，1993.   \n[52] 潘际銮，空心轴电机驱动的旋转扫描焊炬[P]. 中国专利，No.922444765.   \n[53] 吴世德．电弧传感器焊缝跟踪的信息处理技术 [D]．北京：清华大学，1997.\n\n![](images/5711c340cae8d7c43a0f0c8233e8119d6c593d8483db07f469a75130a39b431b.jpg)\n\n百思论坛",
    "summary": "参考文献 - Part 2/2",
    "size": 722
  },
  {
    "name": "第1卷_第6篇_焊接过程自动化技术-part-32",
    "projectId": "5ET7VaxsU6Y6",
    "fileName": "第1卷_第6篇_焊接过程自动化技术.pdf",
    "content": "# 舒舒藏书\n\n\n# 第 39 章计算机在焊接过程自动化中的应用\n\n\n# 作者　施克仁　韩赞东　审者　都 东\n随着大规模集成电路（LSI）与超大规模集成电路（VLSI）技术的迅速发展，微型计算机的应用已普及到各个领域，在焊接过程控制领域微型计算机的应用也越来越多，用微型计算机处理问题的深度与广度都在迅速发展。限于篇幅，本章仅介绍到目前为止国内外在焊接过程控制领域中应用计算机比较成熟的一些主要方面，不包括通常利用计算机进行的各种模拟计算和仿真。另外，由于目前国内介绍微型计算机原理及基本应用的书籍很多，因此本手册对这方面的内容也不作详细介绍，着重介绍与焊接过程自动控制有\n\n关的计算机技术。\n\n# 39.1 焊接过程计算机控制系统构成\n焊接自动化中使用的计算机种类繁多，计算机在焊接过程自动控制系统中承担的任务各异。为此，在介绍计算机在焊接过程控制中的具体应用之前，首先对焊接过程计算机控制系统的基本构成进行简介，典型的焊接过程计算机控制系统基本构成如图39-1所示。\n\n焊接过程计算机控制系统一般包括：控制计算机、输入/输出通道、传感器、执行机构、焊接电源、传送设备和装卡具等辅助焊接设备。\n\n![](images/56b8e9318638a2541e902e94f70796099cd333c47b7e4f4e87bdfbaef493b186.jpg)  \n图39-1计算机控制焊接系统结构\n\n# 1.控制计算机\n控制计算机是焊接过程控制系统的核心，用于焊接工艺参数的采集、信号的分析和控制功能的实现。其基本参数包括：计算速度、接口种类和数量、稳定性、抗干扰能力等。常用于焊接过程控制的微型计算机主要有：微机系统（PC）、工控机（IPC）、单片机（SCM）、数字信号处理器（DSP）、嵌入式计算机系统、多级控制微型计算机系统、可编程序逻辑控制器（PLC）等。这部分内容将在39.2节进行详细介绍。\n\n# 2.输入/输出通道\n在焊接过程自动控制系统中，存在许多非数字量信息，需要进行信息变换和传送才能被计算机处理；而计算机的处理结果都是用二进制数字表达，需要变换成外部设备能接受的信息形式，这些部分被称为输入/输出通道。输入/输出通道主要包括：模拟量输入、输出通道，数字量输入、输出通道，输入、输出控制接口等。另外，由于焊接设备大都是强电设备，焊接现场的电磁环境比较恶劣，为防止强电和强电磁干扰对计算机系统的破环，在输入/输出通道中常采取一定的隔离措施。这部分内容将在本章39.3节和39.4节进行详细介绍。\n\n# 3.传感器\n传感器是将焊接过程中的各种电或非电信号转换为便于计算机控制系统处理的电信号的测量元件，它是实现焊接参数自动检测和焊接过程自动控制的关键环节。传感器基本参数包括：量程、线性度、灵敏度、精度、稳定性、动态响应、抗干扰能力、应用范围等。\n\n# 4.执行机构\n执行机构是将电能转换为机械能的动力变送和传动装置，焊接过程自动控制中最常用的执行机构是电动机、气缸和液压缸等。\n\n# 5.焊接电源\n焊接电源是焊接过程自动控制的关键设备，是焊接工艺的实现者和计算机的控制对象。在焊接过程自动化中常用的焊接电源既有传统的晶闸\n\n管电源，也有可控性能好的逆变电源。\n\n# 6.焊接辅助设备\n焊接辅助设备主要包括工件的装卡设备、输送设备等。\n\n除了基本的计算机控制焊接设备和焊接系统外，多个基本系统通过现场总线和网络还可以组成复杂的焊接制造单元和焊接生产线，如图39-2所示。\n\n![](images/e6f1cb270b3dfba2056402806762e88585fea6fc455b1b0fc7eed04c5480f3e1.jpg)  \n图39-2焊接生产线计算机控制系统基本构成\n\n因此，本章的主要内容除了涉及到焊接过程自动化系统中常用的计算机、输人/输出通道、计算机控制焊接系统抗干扰技术，以及典型的焊接过程自动控制系统外，还包括现场总线网络技术和焊接自动化设备的系统集成技术。\n\n# 39.2 焊接过程自动化中常用的计算机及其选择\n在焊接自动化中应用计算机，首先遇到的问题是针对要执行的任务应当选择哪一类计算机。因此介绍在焊接过程自动化中可能用到的计算机种类及其适用场合，将有助于选择合适的计算机。\n\n大、中、小型计算机一般体积较大（某些超小型计算机除外），功能较强，运算速度快，价格也比较贵。一般有几千兆字节（几GB）以上的内存（RAM），几百乃至上千GB以上容量的硬盘，运算速度可达几千兆条指令/秒（MIPS）以上。这类计算机适用于处理大量的信息，例如卫星遥感信息处理、地质普查信息处理等，也适用于在焊接领域及有关工厂中进行信息和数据的处理，如市场信息分析、计算机辅助设计（CAD）、运行复杂的专家系统、进行大量的复杂的数据运算（如用有限元法计算焊接残留应力）、计算机数字模拟与仿真等。这类计算机需要较严格的工作环境（防尘、防湿、环境温度变化不大等），因此一般需要有专用的计算机房，而不适合放在工厂的车间现场使用。\n\n用微处理器（CPU、 ${ \\pmb { \\mu } } { \\bf P }$ ）组成的计算机称为微型计算机（以下简称微机）。微处理器(Microprocessor- ${ \\bf \\nabla } \\mu ^ { \\mathrm { p } }$ ）是一块超大规模集成电路芯片，芯片中包含计算机控制器、运算器以及一些专用或通用的寄存器，通常又称为中央处理单元（Central Processing Unit-CPU）或简称为CPU。些功能少一点的微机又称为微处理机。\n\n微机的特点是体积小、价格低，其功能主要取决于字长、内存容量、运算速度等。对于不同等级的微机，这些功能有很大差别。目前微机应用已达到无孔不人的程度，现在科学技术界正在兴起的3C（Communication，Computer，Control）和3A (Factory Automation-F.A，Office Automa-tion-O.A，HomeAutomation-H.A）正是建立在微\n\n机高度发展的基础上的。\n\n适合焊接中·般现场使用的计算机是微型计算机，主要包括：微机系统（PC）、工控机（IPC）、单片机（SCM）、数字信号处理器(DSP)、嵌人式计算机系统、多级控制微型计算机系统等。另外一种很有使用价值但和一般微型计算机有所区别的是可编程序逻辑控制器PLC（ProgrammbleLogicController）。下面将分别介绍其功能特点。\n\n# 39.2.1微机系统\n微机配上外围设备如电视屏幕显示器(CRT)、键盘、外部存储器（硬盘和软盘）及打印机等就成为微机系统（PC)。目前，国内市场上的主流微机系统大多配置Intel公司的CPU（以奔腾V为主），由于其配置不同，微机系统的性能有很大差别。微机系统的内存一般为几百MB，但高的可达几个GB以上，硬盘容量为几十个GB到上百个GB，主频都在 $\\scriptstyle 1 \\mathbf { G H } _ { Z }$ 以上，其$\\mathbf { { \\nabla } } _ { \\mathbf { { { I } } } } / \\mathbf { { 0 } }$ 口的频率一般为几十 $\\mathbf { M H } _ { \\mathbf { Z } }$ ，对于PCI总线系统可达 $1 0 0 \\mathbf { M } \\mathbf { H } \\mathbf { z }$ 以上。因此目前微机系统具有很强的功能，而且价格低廉，虽然这类机型设计为分时工作方式，适用于办公室文件管理、有限元计算、计算机模拟与仿真、CAD等。但经验表明，这种机型的可靠性较高，性能价格比高，对于焊接参数采集、处理，控制焊接过程，进行图象处理等都是较好的可选择机种。虽然这类计算机的工作环境为办公室，但只要处理好电源和地线的抗干扰问题，在车间环境中也能可靠地长期运行。\n\n这类计算机还可用于计算机辅助设计工作站和运行复杂的专家系统，可作为柔性制造系统（FlexibleManufacturingSystem-FMS）中的计算机辅助设计系统等。\n\n随着计算机技术的迅速发展，将不断推出性能更好、价格更低的微机，计算机应用的水平就不断提高。\n\n# 39.2.2工业控制计算机\n为了提高微机系统（PC）在工业控制中的可靠性和应用的灵活性，使其能够用于干扰强、环境恶劣的生产现场，专门设计了总线开放的多板计算机系统，一般称为工业控制计算机（In-dustrial PC-IPC）。IPC一般除CPU板外，还有模拟输人/输出板、数字量（开关量）输入/输出板、扩充的存储器板、通信板等，可以根据使用要求随意选用。IPC 的特点是工作可靠性比微机高，能适应恶劣环境条件下的工作，而且可以根据使用条件的不同选用不同的插板，因此适合于在车间内控制功能较复杂的焊机或一条焊接生产线上使用。\n\n目前国内工业控制机采用三种总线：STD总线、PC总线和PCI总线。这里所讨论的总线是用来连接计算机CPU、存储器以及I/O接口的系统总线。所谓总线就是微机中数据总线、地址总线及控制总线的总和。为便于推广使用，将计算机各插板规定一个统一的外形尺寸，各插入板插入同一型号的插座内，插座的同号引脚用导线或通过印制电路板上的导线连接在一起，并对插座的各引脚有明确的定义，这就是所谓总线。因此总线标准实际上是一种接口信号的标准和协议。在制造插件板时，其插头的各相应的引线都按插座对应引脚的定义进行设计，这样插件板可插在总线上的任意一个插座内都能正常工作。现将上述三种常用的总线介绍如下：",
    "summary": "1.控制计算机, 2.输入/输出通道, 3.传感器, 39.1 焊接过程计算机控制系统构成, 39.2 焊接过程自动化中常用的计算机及其选择, 39.2.1微机系统, 39.2.2工业控制计算机, 4.执行机构, 5.焊接电源, 6.焊接辅助设备, 第 39 章计算机在焊接过程自动化中的应用, 舒舒藏书, 作者　施克仁　韩赞东　审者　都 东",
    "size": 3969
  },
  {
    "name": "第1卷_第6篇_焊接过程自动化技术-part-33",
    "projectId": "5ET7VaxsU6Y6",
    "fileName": "第1卷_第6篇_焊接过程自动化技术.pdf",
    "content": "STD总线最早由PROLOG和MOSTEK公司作为工业标准而提出的，是规模较小、设计较为周到的一种总线。它的适应性好，一些流行的微处理器如8080、8085、Z80以及6800等均可使用该总线，因此，有人称它为通用标准总线。起初 STD被设计成可用于64kB存储空间的8位数据总线，后来逐步发展成可用于16MB存储空间的16位数据总线。现在在STD总线的插板上有8、16、32位微处理器和以兆位为单位的存储器，对于这种宽带工作结构，微处理器可以不受底板总线的限制，在总线上保持了 $\\mathbf { { \\boldsymbol { \\nu } } _ { 0 } }$ 的兼容能力。IEEE961标准支持 STD总线，STD总线也使用其他的 IEEE（IEEE-Institute of Electrical andElectronicsEngineers，电气与电子工程师协会）标准。STD总线的产品在20世纪90年代中期曾达到高峰。\n\n8位 STD总线由几组总线组成，它们是：6条逻辑电源总线、8条数据总线、16条地址总线、22条控制总线和4条电源总线。\n\nSTD 总线的插板尺寸为 $4 1 / 2 \\times 6 1 / 2 \\mathrm { i n }$ ，插入一个标准的56芯插座。\n\nSTD总线信号的功能比较强，特别是它的控制总线，它不仅为存储器、 $\\mathbf { { \\nabla } } [ \\mathbf { { \\nabla } } \\psi _ { 0 }$ 和基本的系统操作提供信号，而且还为存储器的扩展、存储器映射I/O、动态存储器再生、直接访问存储器(DMA)、多处理机处理、慢速存储器、单拍、电源掉电再启动、定点中断、优先级矢量中断、链中断和总线分析提供信号，并为这些专门的操作分配了总线引脚。",
    "summary": "1．STD 总线（STD BUS）工控机",
    "size": 769
  },
  {
    "name": "第1卷_第6篇_焊接过程自动化技术-part-34",
    "projectId": "5ET7VaxsU6Y6",
    "fileName": "第1卷_第6篇_焊接过程自动化技术.pdf",
    "content": "表39-1列出了 STD 总线的全部信号及其定义。\n\n表39-1 STD 总线的信号和定义  \n\n<table><tr><td rowspan=\"2\">信号类别</td><td rowspan=\"2\">引脚 号</td><td colspan=\"4\">件 面</td><td rowspan=\"2\">引脚</td><td colspan=\"4\">走 线 面</td></tr><tr><td>符 号</td><td>信号</td><td>名 称</td><td>号</td><td>符 号</td><td>信号</td><td>名 称</td></tr><tr><td></td><td>1</td><td>+5V</td><td>流向 人</td><td>正5V直流</td><td>2</td><td>+5V</td><td>流向</td><td></td><td>+5V直流</td></tr><tr><td rowspan=\"3\">逻辑电源 总线</td><td rowspan=\"3\">3 5</td><td>GND</td><td>人</td><td>数字地线</td><td>4</td><td>GND</td><td></td><td colspan=\"2\">数字地线</td></tr><tr><td>-5V</td><td>人</td><td>负5V直流</td><td>6</td><td>-5V</td><td></td><td colspan=\"2\">-5V直流</td></tr><tr><td></td><td></td><td colspan=\"2\"></td><td></td><td></td><td colspan=\"2\"></td></tr><tr><td rowspan=\"4\">数据总线</td><td rowspan=\"3\">7 9 11</td><td>D</td><td>人/出</td><td rowspan=\"3\">低位数据总线</td><td>8 10</td><td>D D6</td><td rowspan=\"3\">人/出</td><td colspan=\"2\" rowspan=\"3\">高位数据总线</td></tr><tr><td>D</td><td></td><td>D</td></tr><tr><td>D</td><td></td><td>12</td></tr><tr><td>13 15</td><td>D</td><td></td><td>14</td><td>D4</td><td></td></tr><tr><td rowspan=\"5\">地址总线</td><td rowspan=\"4\">17 19 21</td><td>A, A6</td><td rowspan=\"5\">出</td><td rowspan=\"5\">低位地址总线</td><td>16</td><td>A15</td><td rowspan=\"5\"></td><td rowspan=\"5\">高位地址总线</td></tr><tr><td></td><td>18</td><td>A14</td></tr><tr><td>A</td><td>20</td><td>A13</td></tr><tr><td>A A</td><td>22</td><td>A12</td></tr><tr><td>23</td><td></td><td>A</td></tr><tr><td rowspan=\"5\"></td><td>25 27</td><td>A</td><td></td><td>24 26</td><td>A10</td><td rowspan=\"2\"></td><td rowspan=\"5\"></td><td rowspan=\"5\"></td></tr><tr><td>29</td><td>A</td><td></td><td>28 A</td></tr><tr><td></td><td>A</td><td>写入存储器或I/0</td><td>30</td><td>A</td><td>出 从存储器或I/0读</td></tr><tr><td>31 33</td><td>WR/（注）</td><td>出 出 I/O地址选择</td><td>32</td><td>RD/ MEMRQ/</td><td>存储器地址选择</td></tr><tr><td></td><td></td><td></td><td></td><td></td><td>出</td></tr><tr><td rowspan=\"8\">控制总线</td><td rowspan=\"4\">35</td><td>IORQ/ IOEXP/</td><td>人出</td><td>/0扩展</td><td>34 36</td><td> memex/</td><td>人/出</td><td>存储器扩展</td></tr><tr><td></td><td>出</td><td>再生同步</td><td>38</td><td>mcsync/</td><td>出</td><td>CPU机器周期同步</td></tr><tr><td>37 39</td><td>REFRESH/ STATUS,/</td><td>出 CPU状态</td><td>40</td><td>STATUSo</td><td></td><td>CPU状态</td></tr><tr><td>41</td><td>BUSAK/</td><td>出 总线回答</td><td></td><td>BUSRQ/</td><td></td><td>总线请求</td></tr><tr><td>43</td><td>INTAK/</td><td>出</td><td>中断回答</td><td>42 44</td><td>弗 INTRO/</td><td></td><td>中断请求</td></tr><tr><td>45</td><td>WAITRQ/</td><td>人</td><td>等待请求</td><td>46</td><td>NmIRQ/</td><td></td><td>非屏蔽中断</td></tr><tr><td>47</td><td>SYSRESET/</td><td>出</td><td>系统复位</td><td>48</td><td>PBRESET/</td><td></td><td>按钮复位</td></tr><tr><td>49</td><td>CLOCK/</td><td>出</td><td>处理器时钟</td><td>50</td><td>CNTRL/</td><td></td><td>附加同步</td></tr><tr><td>51</td><td>PCO</td><td>出</td><td>排队链输出</td><td>52</td><td>PCI</td><td></td><td>排队链输人</td></tr></table>\n\n（续）\n\n<table><tr><td rowspan=2 colspan=1>信号类别</td><td rowspan=2 colspan=1>引脚号</td><td rowspan=1 colspan=3>元件   面</td><td rowspan=1 colspan=1></td><td rowspan=1 colspan=3>走线   面</td></tr><tr><td rowspan=1 colspan=1>符   号</td><td rowspan=1 colspan=1>信号流向</td><td rowspan=1 colspan=1>名   称</td><td rowspan=1 colspan=1>引脚号</td><td rowspan=1 colspan=1>符   号</td><td rowspan=1 colspan=1>信号流向</td><td rowspan=1 colspan=1>名   称</td></tr><tr><td rowspan=1 colspan=1>电源总线</td><td rowspan=1 colspan=1>5355</td><td rowspan=1 colspan=1>AUX GNDAUX + V</td><td rowspan=1 colspan=1>人人</td><td rowspan=1 colspan=1>附加接地线附加正电源（+12V直流）</td><td rowspan=1 colspan=1>5456</td><td rowspan=1 colspan=1>AUX GNDAUX-V</td><td rowspan=1 colspan=1>人人</td><td rowspan=1 colspan=1>附加接地附加电源负端（-12V直流）</td></tr></table>\n\n注：信号线符号后面的斜线“/”表示该信号作用时低电平有效。\n\n（2）STD总线信号的应用\n\nSTD总线信号的应用简要介绍如下。",
    "summary": "（1）总线信号的定义与功能介绍 - Part 1/2",
    "size": 3775
  },
  {
    "name": "第1卷_第6篇_焊接过程自动化技术-part-35",
    "projectId": "5ET7VaxsU6Y6",
    "fileName": "第1卷_第6篇_焊接过程自动化技术.pdf",
    "content": "1）用于存储器和 $\\mathbf { { \\nu } _ { \\mathbf { { \\nu } _ { \\mathbf { { \\nu } } } } } } \\mathbf { { \\nu } _ { \\mathbf { { \\nu } _ { \\mathbf { { \\nu } } } } } } \\mathbf { { \\nu } _ { \\mathbf { { \\nu } _ { \\mathbf { { \\nu } } } } } } \\mathbf { { \\nu } _ { \\mathbf { { \\nu } _ { \\mathbf { { \\nu } } } } } }$ 的扩展。图39-3表示系统需要扩展存储器时，用STD总线将存储器和微处理器连接的方法。它使用了STD总线的存储器扩展MEMEX/和存储器地址选择MEMRQ/两个信号。只有当这两个信号同时为低电平时，才能启动图中所示的存储器系统进行读写操作。\n\n该I/O系统使用了STD总线的I/O扩展IOEXP/和I/O地址选择IORQ/两个控制信号。只有当它们都是低电平时才启动该I/0系统工作。该系统共4个 $\\pmb { V 0 }$ 端口。低位地址线连接到插板选择的3\\~8译码器和端口选择的2\\~4译码器以便进行插板和端口的选择。高位地址线则在外面进行译码，以供存储器映射I/O用。初始化时，系统的复位信号SYSRST/经缓冲器后使输出锁存器都复位。\n\n![](images/71617eacd9c3658f7857c905ca3288adeb42043c36d25dcd05ccd2adff5e5022.jpg)  \n图39-4是STD总线用于扩展I/O的例子。  \n图39-3STD总线用于存储器扩展的接线图\n\n2）用STD总线连接多个微处理机。图39-5表示用STD总线连接多个微处理机的例子。\n\n图中所示各微处机可以在各自的板上完成其本身的工作。当它们需要访问系统存储器或I/O时，必须通过STD总线。当有几个徽处理机同时请求总线时，便要按各处理机的优先权进行处理。图中各插板是按优先级链形电路连接起来进行排队的。优先权取决于插板在总线上的位置。链接信号从总线的一端发出，由最高优先权的插板开始，逐个地往下传。不使用该信号的插板便让它通过，以便传给下一个插板。这样，优先权高的插板可以优先获得对总线的控制权。\n\n![](images/661c5d22e0954d9dd10db8ff21b2dadb8698ed74cdd5787dd98d994d09d41217.jpg)  \n图39-4 STD总线用于 $\\nu _ { 0 }$ 扩展\n\n![](images/a2344088d9bf9be15890417ddc75eae6c1bb0bc129991fab2c0a5983932e28a8.jpg)  \n图39-5用STD总线连接多个徽处理机1-I/0 2-存储器 3-CPU4一总线控制与缓冲",
    "summary": "（1）总线信号的定义与功能介绍 - Part 2/2",
    "size": 1249
  },
  {
    "name": "第1卷_第6篇_焊接过程自动化技术-part-36",
    "projectId": "5ET7VaxsU6Y6",
    "fileName": "第1卷_第6篇_焊接过程自动化技术.pdf",
    "content": "# 2.PC 总线（PC BUS）工控机\n（1）PC总线工控机IPC的特点\n\nPC总线就是最常见IBMPC机的总线。在工控机IPC领域中，早期曾采用过S-100BUS、MULTIBUS、VMEBUS和STDBUS等，虽然PC总线不如MULTI和VME总线设计全面，不支持多系统运行，但近来PC总线的产品成为应用最广、增幅最大的主流产品，其原因如下：\n\n1）工业IPC机与老式的PC/AT以及现在在PC机上运行的软件兼容，使原有PC机上的庞大软件资源基本不需修改就能在IPC机上运行，节省了用户大量的软件开发时间。\n\n2）由于IBM公司对PC总线软、硬件标准的公开，使制造厂商愿意合作和向其靠拢，同时也便于用户自行开发。\n\n3）各类高性能I/O模板作为成熟的工业化产品投人市场，可供IPC机配套使用，性能价格比高。\n\n4）IPC机本身的性能指标不断提高，其可靠性远远高于一般的PC机，现已基本适应工业环境的使用要求。\n\n5）通信、网络技术的引人，特别是实时工业网络产品的问世，使采用IPC作为节点机，再经网络组合，构成高性能分散控制系统（DCS-DistributedControlSystem）成为可能。通过网络形式，将多台IPC机相连，能完成较为复杂的控制任务，同时通过网级连接，组成模块化的多极系统体系，具有可靠性高、灵活性强的特点，更便于构成管理与控制一体化的系统，具有很强的\n\n实用价值。\n\n# （2）PC 总线 IPC的配置\n1）IPC工控机。目前流行的一般IPC机采用全钢标准机架和机箱，带有防震夹。基本配置与一般PC机相同，芯片采用工业级芯片，采用无源母板和ALL-IN-ONE主板，留有多个插槽供插入各种I/O模板作扩展之用。选用工业抗干扰电源，采用半导体虚拟存储器磁盘母板和加保护膜的键盘。主机已从20世纪90年代初期的286、386机普遍过渡到486DX和586档次，再到目前的奔腾系列。对于一般控制功能来说586机已经完全能胜任，但因为低档次的CPU逐步淘汰停产，所以促使工控机的CPU不断升级。\n\n# 2）I/0外围接口板\n$\\textcircled{1}$ 数字量板。包括数字量输入板、数字量输出板、数字量输入/输出板，最大路数144路，常用规格为16路、24路、32路、48路、64路和96路不等。\n\n$\\textcircled{2}$ 模拟量板。包括A/D、D/A板，兼有A/D、D/A、DIO功能的多功能高速率板。通道数从2路到8路不等，精度12位，转换速率从$3 0 \\mathbf { k H z }$ 到 $1 0 0 \\mathbf { k H z }$ 不等。\n\n$\\textcircled{3}$ 计时器/定时器板。\n\n$\\textcircled{4}$ 接线端子板。包括模拟量、数字量、继电器型端子板，以及可由用户定义的可变增益端子板。\n\n$\\textcircled{5}$ 通信板。包括RS-232C/RS-422、IEEE-488、RS-485、USB1.0和2.0板等。\n\n$\\textcircled{6}$ 其他专用板。如虚拟存储板、步进马达控制板、多通道中断控制板等。\n\n$\\textcircled{7}$ 远程I/O模块。适应远程数据输人/输出的需要所设计的专用模块，目前采用RS-485总线。\n\n3）工业控制/数据采集软件包。这是近年来开发出来的适于工业控制机多种软件，采用这类软件可以使工控机发挥较高的性能，其特点如下：\n\n$\\textcircled{1}$ 具备很强的实时响应能力，这是一般PC 机软件难以做到的。\n\n$\\textcircled{2}$ 具有前后台多道作业运行能力，就是可以处理多个任务，但实际上前台处理的速度较快，后台处理的速度较慢，目前还不能真正做到同时实时运行多道作业。\n\n$\\textcircled{3}$ 功能齐全的作图工具库，便于用户生成所需的画面流程图。\n\n$\\textcircled{4}$ 良好的分布数据处理能力。\n\n$\\textcircled{5}$ 灵活的通信联网能力与数据交换能力。\n\n4）实时工业网络。由单台IPC机组成的控制系统只能控制局部、小范围内的生产过程与设备。如要控制一个车间，乃至一个大中型企业的生产和设备，必然要使用网络技术。将多台IPC机连接，可以实现此任务。\n\n（3）PCI总线工控机（PCI-Peripheral Compo-nent Interconnection）\n\nPCIBUS是最近推出的“外围部件互连”总线，其特点是总线的I/O交换能力很强，PCI总线的 $\\mathbf { \\nabla } _ { \\mathbf { V } } \\mathbf { 0 }$ 交换能力可达 $1 0 0 \\mathbf { M H z }$ 以上。所以PCI总线工控机可以进行每秒40M字节的数据传输，A/D板的采样速率可达 ${ 2 0 } \\mathbf { M } \\mathbf { H } \\mathbf { z }$ 。比较适合于高频信号或脉宽很窄瞬态信号的采集、处理和传输的系统。当然也适合于通道数比较多的信息采集、处理、传输或控制系统。\n\n# 39.2.3单片机\n如将CPU、存储器和某些输人/输出（ $\\mathbf { \\nabla } _ { \\mathbf { V 0 } }$ ）电路集成在一块芯片内则称为单片微型计算机（SMC-SingleChipMicro Computer，简称单片机）。单片机具有体积小、价格低、功能较强等优点，并且抗干扰能力优于一般的微型计算机，因此在智能化仪表、工业生产过程自动控制、计算机智能终端、传统工艺设备改造和机电一体化产品等实时应用场合有重要的使用价值。在焊接中适用于对单机的控制，例如控制一台焊接机、变位器、工件传送机，或者进行现场数据采集等。使用单片机可以将计算机技术应用到每个角落，有利于使焊接生产向计算机自动化和智能化方向发展。\n\n世界上最大的单片机生产公司是Motorola公司，但目前国内使用的单片机典型机型属于Intel公司的产品。\n\n1．Intel公司的单片机产品（1）MCS-51系列单片机\n\nMCS-51系列单片机是Intel公司20世纪80年代推出的产品。它增强了CPU的功能，也增强了片内CPU外围接口的种类、数量和功能。因此它是一种独立的高性能单片机，适用于较复杂的实时控制。8051是其代表产品。MCS-51系列单片机内部包含有：\n\n1）一个8位微处理器（CPU）。2）128/256字节数据存储器（RAM）。3）4K/8K字节程序存储器（ROM/EPROM）。4）21/26个特殊功能寄存器。5）32根I/0线。6）2/3个16位可编程序定时器/计数器。7）5/6个中断源，可编程序为两个优先级。8）一个全双工的可运行于同步/异步方式的串行口。9）64K字节外部程序存储器寻址空间。10）64K字节外部数据存储器寻址空间。11）具有位寻址功能，位寻址空间为00H\\~FFH。",
    "summary": "（2）PC 总线 IPC的配置, 2.PC 总线（PC BUS）工控机, 2）I/0外围接口板, 39.2.3单片机",
    "size": 2897
  },
  {
    "name": "第1卷_第6篇_焊接过程自动化技术-part-37",
    "projectId": "5ET7VaxsU6Y6",
    "fileName": "第1卷_第6篇_焊接过程自动化技术.pdf",
    "content": "它使用单一的 $\\mathbf { \\Sigma } + \\mathbf { \\Sigma } \\mathsf { S V }$ 电源，主频最高为$1 2 \\mathbf { M } \\mathbf { H } \\mathbf { z }$ ，有4组工作寄存器，每组有8个8位的工作寄存器，堆栈可设置于片内数据存储器的任何处，堆栈深度最多可达120/248个单元。其内部功能框图如图39-6所示，内部结构框图如图39-7所示。\n\nMCS-51系列主要包括了引脚功能完全兼容、指令系统完全相同的三种型号的产品：8051-片内有4K字节掩膜ROM；8751-片内有4K字节EPROM；8031-片内无程序存储器。\n\n另外，8052、8032是相应于8051、8031的完全可以互换的单片机，其区别在于前者片内RAM为后者的两倍，并增加了一个定时器2，8052的片内ROM为8K。利用8051单片机组成的控制系统可以满足一般单机控制的要求。\n\n目前一些其他公司开发与Intel8051功能和指令兼容的单片机及相应的外围芯片，可以很方便地组成一个实用的单片机系统。如可由LG公司的GMS90C32/GMS90L32单片机、WSI公司的ZPSD211R单片机外围器件和Xicor公司的$\\mathbf { X } 2 5 0 4 5 \\mu \\mathrm { P }$ 监控 $^ +$ 串行EPROM芯片组成一个完整的单片机系统。可提供的功能如下：\n\n1）32K字节程序存储器。2）512字节串行EPROM。3）256字节RAM。4）3个定时器/计数器。5）1个全双工串行口USART。6）6个中断源。7）32个I/0口。8）4个逻辑输入或11个片选输出/组合逻辑输出。9） ${ \\mu } \\mathrm { P }$ 监控和WatchDog看门狗定时器。10）低功耗节电方式。（2）MCS-96系列单片机\n\nMCS-96系列单片机是Intel公司1983年推出的第三代单片机（字长16位），通常称为16位单片机，最高主频达 $1 2 \\mathbf { M } \\mathbf { H } \\mathbf { z }$ ，其主要性能见表39-2。1988年又推出仍属MCS-96系列的8098/8398/8795BH单片机（通常简称8X98或统称为8098单片机），这是一种准16位单片机，其片内数据处理为16位，对外数据为8位，软件上与16位单片机相兼容。硬件上兼顾了MCS-51和原MCS-96系列的特点。其价格比其他的MCS-96系列单片机低，因而曾在我国20世纪90年代期间流行一时，但Intel公司于90年代末期停止了8098单片机的生产。因此熟悉应用8098单片机的用户寻找它的替代产品，80C196KB是比较好的一种，它是Intel公司MCS96系列中第一代CHMOS产品，其功耗低，在功能上与8098没有很大的差别。其特点是状态周期是振荡器信号周期的2倍（而8098的状态周期由振荡周期信号3分频后获得）。80C198KB比8098的主要增强功能有：\n\n1）A/D转换接口由4通道增加为8通道。   \n2）中断源由17个增加为28个。   \n3）中断向量由9个增加为18个。   \n4）增加了一组准双向口P1。\n\n![](images/a9d67180e08bbf8883d8ca6758e859636a23ea4afff59552e920a0fcc803421b.jpg)  \n图39-6 MCS-51单片机内部功能框图\n\n表39-2Intel公司典型单片机系列主要性能表  \n\n<table><tr><td rowspan=\"2\">性能</td><td colspan=\"3\">ROM形式</td><td rowspan=\"2\">ROM 容量(字节） 在片/寻址范围</td><td rowspan=\"2\">在片 RAM 容量（字节）</td><td rowspan=\"2\">并行 1/0□</td><td rowspan=\"2\">串行 1/0□</td><td rowspan=\"2\">中断源</td><td rowspan=\"2\">定时/ 计数器</td><td rowspan=\"2\">A/D</td></tr><tr><td>在片 EPROM</td><td>在片掩膜 ROM</td><td>外接</td></tr><tr><td rowspan=\"4\">MCS-48</td><td></td><td>8020 8021</td><td></td><td>1K/1K 1K/1K</td><td>64 64</td><td>13 21</td><td rowspan=\"2\"></td><td rowspan=\"2\">2</td><td rowspan=\"2\">贸</td><td rowspan=\"2\">1 1 1</td><td rowspan=\"2\">2路8位</td></tr><tr><td></td><td>8022 8048</td><td></td><td>2K/2K</td><td>64</td><td>28 27</td></tr><tr><td>8748 8749</td><td></td><td>8035 8039</td><td>1K/4K 2K/4K</td><td>64</td><td>27</td><td></td><td>电 2 2</td><td>1 1</td><td></td></tr><tr><td>8740</td><td>8049 8050</td><td>8040</td><td>4K/4K</td><td>128 256</td><td>27</td><td></td><td>2</td><td>1</td><td></td></tr></table>",
    "summary": "12）片内振荡和定时电路。",
    "size": 2423
  },
  {
    "name": "第1卷_第6篇_焊接过程自动化技术-part-38",
    "projectId": "5ET7VaxsU6Y6",
    "fileName": "第1卷_第6篇_焊接过程自动化技术.pdf",
    "content": "# 百思论坛\n（续）\n\n<table><tr><td rowspan=\"2\">性能 系列</td><td colspan=\"3\">ROM形式</td><td rowspan=\"2\">ROM 容量（字节） 在片/寻址范围</td><td rowspan=\"2\">在片 RAM 容量（字节）</td><td rowspan=\"2\">并行 v0□</td><td rowspan=\"2\">串行 /0□</td><td rowspan=\"2\">中断源</td><td rowspan=\"2\">定时/ 计数器</td><td rowspan=\"2\">A/D</td></tr><tr><td>在片 EPROM</td><td>在片掩膜 ROM</td><td>外接</td></tr><tr><td>MCS-50</td><td>8751</td><td>8051</td><td>8031</td><td>4K/64K</td><td>128</td><td>32</td><td>1</td><td>5</td><td>2</td><td></td></tr><tr><td>UPI-41</td><td></td><td>8052</td><td>8032</td><td>8K/64K</td><td>256</td><td>32</td><td>1</td><td>6</td><td>3</td><td></td></tr><tr><td></td><td>8741</td><td>8041</td><td></td><td>1K/1K</td><td>256</td><td>27</td><td></td><td>2</td><td>1</td><td></td></tr><tr><td rowspan=\"4\">MCS-96</td><td></td><td>8394</td><td>8094</td><td>8K/64K</td><td>232</td><td>24</td><td>1</td><td>8</td><td>2</td><td>4路10位</td></tr><tr><td></td><td>8395</td><td>8095</td><td>8K/64K</td><td>232</td><td>24</td><td>1</td><td>8</td><td>2</td><td></td></tr><tr><td></td><td>8396</td><td>8096</td><td>8K/64K</td><td>232</td><td>40</td><td>1</td><td>8</td><td>2</td><td></td></tr><tr><td></td><td>8397</td><td>8097</td><td>8K/64K</td><td>232</td><td>40</td><td>1</td><td>8</td><td>2</td><td>8路10位</td></tr></table>\n\n![](images/3fddd87424fb1b0bc75cfccbfb938062898f6a67ff52fb4698a369a3bdfacbf2.jpg)  \n图39-7MCS-51单片机内部结构框图\n\n(3）Intel公司单片机系统的扩展\n\n如果单片机内功能在实际应用中尚嫌不足时，可以进行功能扩展，包括外部程序存储器\n\n（EPROM）、外部数据存储器（RAM）、输人/输出接口、中断、定时/计数器、申行通信接口等。MCS-51系列和MCS-96单片机系统扩展的基本\n\n途径有以下几种：\n\n1）通过增加外部片选逻辑电路来扩展外部程序存储器（EPROM）和数据存储器（RAM）。\n\n2）通过Intel公司为单片机设计的专用扩展芯片来扩展程序存储器（EPROM）、数据存储器（RAM）、输入/输出（I/O）线、定时器/计数器。\n\n3）MCS-51系列和8098单片机具有8080/8085CPU的总线结构，因此可通过使用8080/8085的外围接口芯片来扩展。\n\nMCS-51系列和8098单片机系统扩展常用的芯片如表39-3所示。\n\n# 2.Motorola公司的单片机\n表39-3单片机系统扩展的常用芯片  \n\n<table><tr><td>芯片型号</td><td>用途</td><td>说 明</td></tr><tr><td>8243</td><td>16线专用I/0扩展器</td><td>4通道4位I/0专用扩展器</td></tr><tr><td>8155/8156</td><td>RAM和I/O扩展</td><td>256×8RAM、22根I/0线、一个14位定时/计数器</td></tr><tr><td>8355/8755A</td><td>ROM/EPROM和I/O扩展</td><td>2K×8ROM/EPROM、16根I/0线</td></tr><tr><td>8212</td><td>I/0扩展</td><td>8位I/O，常用作地址锁存器或I/O口</td></tr><tr><td>8255A</td><td>并行I/0扩展</td><td>三个8位可编程序并行I/0接口</td></tr><tr><td>8251A</td><td>串行1/0扩展</td><td>串行通信接收/发送器</td></tr><tr><td>8041/8741</td><td>外围接口</td><td>通用外围接口器件</td></tr><tr><td>2716/2732</td><td>EPROM扩展</td><td>2K/4K标准EPROM</td></tr><tr><td>5101/2114-4</td><td>RAM扩展</td><td>256×4/1K×4标准RAM</td></tr><tr><td>8205</td><td>译码</td><td>8--8高速二进制译码器</td></tr><tr><td>8214</td><td>中断扩展</td><td>优先级中断控制器</td></tr><tr><td>8216/8226</td><td>总线驱动</td><td>正/反相双向总线驱动器</td></tr><tr><td>8253</td><td>定时器扩展</td><td>可编程序定时/计数器</td></tr><tr><td>8279/8278</td><td>键盘/显示接口</td><td>64/128键可编程序键盘/显示接口</td></tr><tr><td>8295</td><td>打印机接口</td><td>点阵式打印机控制器</td></tr><tr><td>8275</td><td>CRT接口</td><td>可编程序CRT控制器</td></tr><tr><td>8291</td><td>IEEE-488接口</td><td>GPIB接口听/讲器</td></tr><tr><td>8292</td><td>IEEE-488接口</td><td>GPIB控制器</td></tr></table>",
    "summary": "2.Motorola公司的单片机, 百思论坛",
    "size": 2960
  },
  {
    "name": "第1卷_第6篇_焊接过程自动化技术-part-39",
    "projectId": "5ET7VaxsU6Y6",
    "fileName": "第1卷_第6篇_焊接过程自动化技术.pdf",
    "content": "# （1）MC68HC05系列\nMotorola公司的MC68HC05系列单片机属于8位单片机，主要包括以下一些基本型号：\n\n1）通用型28引脚P系列（68HC05P）。本系列单片机配置 $\\mathbf { \\varepsilon } _ { 2 } \\sim \\mathbf { 8 K B }$ 的EPROM、128\\~193Bytes的RAM、16-bit的定时器、20\\~22I/O引脚、8-bit的A/D转换器，是有A/D转换功能中最廉价的单片机。\n\n2）通用型40引脚C系列（68HC05C）。C系列是中档单片机，配置4\\~16KEPROM、176\\~352BytesRAM、16-bit的定时器、18\\~32I/O引脚、无A/D转换模块，与P系列相比，主要特点是增加了异步串行口SCI模块，便于与PC机通信。其中后缀加A的产品增加了键盘中断功能。C 系 列中680HC05C0、68HC05E0和146805E2具有总线可扩展功能，寻址空间到64K。\n\n3）通用型D系列（68HC05D）。与C系列相比，本系列有5路脉宽调制（PWM）输出，输出口有较高的驱动能力，更适用于系统中有步进电动机控制的场合。本系列单片机还配置16\\~32KB的EPROM、352BytesRAM、16-bit的定时器，31I/O引脚、SCI串口。\n\n4）通用型B系列（68HC05B）。本系列是通用型单片机中的高档芯片，配置4～32KB的EPROM、176\\~528BytesRAM、16-bit的定时器、$2 4 { \\cdot } 3 2 \\ 1 / 0$ 引脚、SCI串口、8路8bitA/D、2路PWM输出，有的还配置256Bytes的EEPROM。\n\n5）通用型G系列（68HC05G)。本系列也是通用性68HC05中的高档器件，其特点是有较多的I/0端口，引脚数目有56、80和100等。其配置为：8～32KB的EPROM，176\\~1024BytesRAM，16-bit的定时器， $\\bf { 4 0 } \\perp / 0$ 引脚，SCI串口，4\\~8路8bitA/D，4路8bitPWM输出。\n\n(2）改进型8位单片机（68HC08系列）\n\n本系列在保持68HC05系列的低功耗和低价格的情况下提高了运行速度和性能。CPU为增强型CPU08，其主要特点是：\n\n1）与68HC05CPU全部指令代码兼容。2）增加了78条指令。3）栈指针寄存器由68HC05的8位扩至16  \n位，由固定的改为浮动的，可由相应的栈指针处  \n理指令来控制。4）X寄存器由8位扩展至16位。5）CPU典型总线频率为 $\\pmb { 8 } \\mathbf { M } \\mathbf { H } \\mathbf { z }$ a6）寻址空间为64K，64K以后的空间可扩  \n展。7）增加了直接存储器存取（DMA）功能。8）支持使用高级语言。\n\nMC68HC708MP16是最新产品，它包含一个增强的MC68HC08（CPU08）内核，是目前流行的8位微控制器中速度最快的品种。其最大的特点是有灵活的脉宽调制（PWM）功能，它的PWM模块能产生3对相关的PWM对或6个独立的PWM信号，这些信号可以是中间调节方式或边缘调节方式，因此特别适合于变频控制，尤其是用于变频调速的正弦波变频控制。\n\n# （3）8位增强型单片机68HC11系列\n68HC11的外部数据总线为8位，内部总线为16位。与Intell8096属同一档次。可以工作在单片方式，也可工作在扩展方式。有两个8位数据寄存器（可以当一个16位数据寄存器使用)，两个16位地址寄存器。\n\n68HC11A8是68HC11系列的典型单片机，其配置为8KROM、512BytesEEPROM、256Bytes-RAM、8bit脉冲计数器、SCI异步串口、同步外设串行接口SPI、8路8位A/D变换、实时中断与看门狗电路Wait与Stop省电指令。\n\n（4）16位单片机CPU12和CPU16\n\nCPU12是1996年Motorola公司发布的新产品，是一种全16位单片机，其特点是它的指令集中，增加了一套模糊逻辑指令专门用于模糊控制用。其典型芯片是68HC812A4，有4KEEPROM，1KRAM，有112条脚，采用非复用式总线结构，有数据总线16位，地址总线22位，有7个可编程片选端，2个异步串行口SCI，8路定时器，8路8位A/D，三个并行口都有键盘中断响应功能，有 SPI口、锁向环及后台调试运行模式。\n\nCPU16是真正的16位CPU，在CPU12的基础上主要有4个方面的改进： $\\textcircled{1}$ 增加了寄存器，真正实现了16位操作； $\\textcircled{2}$ 寻址空间扩大到1M；$\\textcircled{3}$ CPU16内部增加了一个数字信号处理单元（Digital Signal Processor—DSP），能实时完成低频数字信号处理的各种算法； $\\textcircled{4}$ 提供了硬件和软件的调试工具，能对程序实现跟踪、设断点、对各寄存器的监视与修改和对存储器的读写功能。能实现在线仿真、软件系统的调试等功能。其典型芯片是68HC16Z1。\n\n# （5）32位单片机MC683XX系列\n32位MC683XX系列单片机与存在多年的MC68000微处理器（MPU）指令兼容，功能很强，因而在通信、控制等领域得到了广泛的应用。其中通用型的单片机有MC68349（有2个串行口，2路DMA，6KRAM，2个定时器，16路I/O，160条引脚），MC68328（主要特点是带有液晶显示器控制器，适用于各类便携式仪器设备的控制）。\n\n由于32位单片机的存在，加上功能已经很强的增强型8位单片机，使16位单片机的应用空间有限。\n\n必须指出，目前生产的单片机系统，其功能已相当强，但仍只适用于单机控制的场合，如要求控制局部或整个生产系统，虽然在理论上也可用单片机通过功能扩展来达到，但从性能价格比来看，不如直接选用功能较强、内存容量较大的微型计算机系统。\n\n# 39.2.4数字信号处理器\nDSP（Digital Signal Processor）也称为数字信号处理器，是20世纪70年代末80年代初发展起来的一种新的计算芯片，最初是用来完成实时高速的信号处理，如专用于FFT、数字滤波、卷积、相关等算法的DSP芯片。随着集成电路技术的发展，DSP芯片功能扩展，除专用于信号处理外，还逐渐在涉及信号处理的智能仪器中作为核心芯片得到广泛的应用，它可以取代单片机作为控制芯片应用在单机控制系统中。其主要特点是：\n\n1）在一个指令周期内可完成一次乘法和一次加法。2）程序和数据空间分开，可以同时访问指令和数据。3）片内具有快速RAM，通常可通过独立的数据总线在两块DSP芯片中同时访问。4）具有低开销或无开销循环及跳转的硬件支持。5）快速的中断处理和硬件I/0支持。6）具有在单周期内操作的多个硬件地址产生器。7）可以并行执行多个操作。8）支持流水线操作，使取指、译码和执行等操作可以重叠进行。9）在使用方面，DSP的运算能力较单片机强，但器I/0功能稍弱。\n\n# 1．DSP芯片的基本结构\n通常，DSP芯片的基本结构包括：哈佛结构、流水线操作、专用的硬件乘法器、特殊的DSP指令、快速的指令周期等。\n\n1）哈佛结构。通常的CPU都属于冯-诺曼（VonNeuman）结构，即总线结构。而哈佛结构与冯-诺曼结构不同，其主要特点是将程序和数据存储在两个相互独立的存储器中，每个存储器独立编址，独立访问。与两个存储器相对应的是在系统中设置了程序总线和数据总线两条总线，从而使数据的吞吐率提高了一倍。同时，取指和执行能完全重叠运行。\n\n近来，DSP芯片的设计又作了若干改进，如允许数据存放在程序存储器中，并被算术运算指令直接调用；指令存储在高速缓冲器（Cache）中，当执行此指令时，不需要再和存储器打交道，节约了一个指令周期的时间。\n\n2）流水线。DSP芯片采用流水线技术。每一条指令有取指、译码和执行三个步骤，它处于一条流水线上。一般第二代DSP芯片采用三级流水线（即三级流水线深度），可以并行处理3条指令，第三代DSP芯片采用四级流水线，可以并行处理4条指令。如在三级流水线操作中，在每个指令周期内，三条不同指令均处于激活状态，如第 $N$ 条指令取指时，前面一条流水线上的第N-1条指令正在译码，而再前面一条流水线上的第N-2条指令正在执行。\n\n3）专用的硬件乘法器。在通用的微处理器中，乘法指令是由一系列加法来完成的，因此需要许多个指令周期。而DSP芯片有一个专用的硬件乘法器，乘法可在一个指令周期内完成，从而大大提高了信号处理的运算速度。\n\n4）特殊的DSP指令。DSP芯片还设计了一些适合于数据处理的特殊的指令，缩短了指令的执行周期。\n\n5）快速的指令周期。DSP芯片由于具有上述4个特点，因此其指令周期可以降至40ns以下（随着半导体芯片技术的发展，这个指标必然还会迅速缩短），因此DSP芯片能够实时实现许多数字信号处理（DSP）的应用。",
    "summary": "（1）MC68HC05系列, （3）8位增强型单片机68HC11系列, （5）32位单片机MC683XX系列, 1．DSP芯片的基本结构, 39.2.4数字信号处理器",
    "size": 3764
  },
  {
    "name": "第1卷_第6篇_焊接过程自动化技术-part-40",
    "projectId": "5ET7VaxsU6Y6",
    "fileName": "第1卷_第6篇_焊接过程自动化技术.pdf",
    "content": "# 2.常用DSP芯片简介\n目前生产DSP芯片的公司有TI、Motorola、AT&T、AD、NEC等。TI公司的产品在国内占据的市场较大，因此这里仅举两种TI公司的产品作为例子进行介绍。\n\n（1）TMS320C240系列\n\nTMS320C240系列是一种低价格、高性能定点DSP芯片系列，TMS320LF240X是目前常用的一款，其CPU功能模块如图39-8所示。\n\n![](images/f35202285d8251fefdc8a8edf4f317edf6302ad953b66a97bfebe2eda672431f.jpg)  \n图39-8TMS320LF240X的CPU功能模块图\n\nTMS320LF240XDSP的特点如下：\n\n1）供电电压为3.3V，有效减小了控制器的功耗。\n\n2）指令周期可缩短至 ${ \\mathfrak { 3 3 n s } }$ ，提高了控制器\n\n的实时控制能力。\n\n3）片上资源丰富，片内具有高达32K的FLASH程序存储器，1.5K的数据/程序RAM，533字的双口RAM和2K的单口RAM。\n\n4）提供两个事件管理器模块，适用于控制交流感应电动机、无刷直流电动机、步进电动机等。\n\n5）可扩展外存储器193K空间。\n\n6）16通道的10位A/D转换器。\n\n7）还有CAN2.0控制模块、16位串行外设接口模块、异步串行通信接口模块、40个可单独编程序的通用输人/输出接口。\n\n# （2）TMS320C54X系列\nTMS320C54X系列采用先进的修正哈佛结构，片内共有8条总线，加上高度专业化的指令系统，使其具有功耗小、高度并行等优点，可以满足电信等众多领域实时处理的要求。TMS320C540X的内部硬件结构如图39-9所示。\n\n# 3.DSP芯片的选用特点\nDSP芯片适合于具有大量信号处理要求（如需要对实时信号进行频谱分析、相关分析或带有语音识别功能等）的控制系统，此时采用DSP芯片作为CPU，比单片机或通用的CPU具有较强的处理功能。\n\n# 39.2.5嵌入式计算机系统\n嵌人式系统一般指非PC系统，它是与常见的微型机系统和专用的大型、小型机系统相对而言的有计算机功能但又不能称之为计算机的设备或器材。嵌入式系统一般不以独立的设备或装置的形式出现，而是将自己嵌人在各种设备和装置的内部，根据主体设备和装置的需要，发挥其运算、处理、存储和控制的作用。嵌人式系统以应用为中心，软硬件可裁减，适用于应用系统对功能、可靠性、成本、体积、功耗等综合性有严格要求的专用场合。简言之，嵌入式系统集应用软件和硬件于一体，具有软件代码小、高度自动化、响应速度快等特点，特别适合于要求实时和多任务的体系。\n\n嵌入式系统主要由嵌入式处理器、相关支撑硬件、嵌入式操作系统及应用软件系统等组成，它是可独立工作的“器件”，几乎包括了生活中的所有电器设备，如掌上PDA、数字电视、汽车、微波炉、家庭自动化系统、电梯、空调、安全系统、工业自动化仪表、工业生产过程自动控制与医疗仪器等。目前在焊接机器人中也开始广泛使用嵌入式控制系统。\n\n# 1.嵌入式系统发展简介\n嵌入式系统是在20世纪70年代出现的。至今，它的发展可以分为以下4个阶段：\n\n1）以单芯片为核心的可编程序控制器系统，它具有检测、伺服、指示设备相配合的功能。这一类型的系统大部分用于工业控制系统中，一般没有操作系统支持，通过汇编语言对系统进行直接控制。这一阶段的主要特点是结构和功能相对单一、效率较低、存储容量较小、几乎没有用户接口。由于这种嵌入式系统使用简单、价格便宜，在工业领域中应用较为普遍。\n\n2）以嵌入式中央处理器（CPU）为基础，以简单操作系统为核心的嵌入式系统。这一阶段系统的主要特点是CPU种类繁多、通用性较弱、系统开销小、操作系统只具有低度的兼容性和扩展性、应用软件较为专业、用户界面不够友好。这种嵌入式系统的主要任务是用来控制系统负载，以及监控应用程序的运行。\n\n3）以嵌入式操作系统为标志的嵌人式系统。这一阶段系统的主要特点是嵌人式操作系统能够运行于各种不同类型的处理器之上，内核开销小，效率高，模块化程度高，具有高度的模块化和可扩展性；可提供多任务、多进程、多线程管理；具有文件和目录管理、图形窗口和用户界面等功能；有大量的应用程序接口；开发程序简单且嵌入式应用软件丰富。\n\n4）以网络应用嵌入式操作系统为标志的嵌入式系统，这一阶段以网络的大量应用为标志，并呈现出多种形态，是一个正在迅速发展的阶段。特别是随着无线网络的不断发展，嵌入式系统必将在社会生产、生活的各个方面发挥更大、更重要的作用。\n\n# 2.嵌人式系统的特点\n嵌入式系统不但和一般的PC系统不同，而且针对不同的具体应用而设计的嵌入式系统之间差别也很大。嵌人式系统一般功能单一、简单，且在兼容性方面要求不高，但是在体积、成本方面限制较多，其主要特点如下：\n\n![](images/ae10da73e6223d15bd0bcb50d1273f421da2a6f2e0ba13333d5f85422ab3af3f.jpg)  \n图39-9 TMS320C540X的内部硬件结构\n\n1）嵌入式系统通常面向特定应用，因此嵌入式CPU与通用CPU的最大不同就是嵌人式CPU大多工作在为特定用户群设计的系统中，如ARM（AdvancedRISCMachines）系列多用于手机中，Motorola的龙珠系列用于中档PDA中，PowerPC用于网络设备中。一般地，决定嵌人式处理器应用环境的主要因素是集成的外部接口功能和处理速度。它通常都具有功耗低、体积小、集成度高等特点，能够把通用CPU中许多由板卡完成的任务集成在芯片内部，从而有利于嵌入式系统设计趋于小型化，提高可靠性，移动能力大大增强，与网络的耦合也越来越紧密。\n\n2）嵌人式系统是将先进的计算机技术、半导体技术和电子技术与各个行业的具体应用相结合的产物。这一点就决定了它必然是一个技术密集、资金密集、高度分散、不断创新的知识集成系统。因此，嵌人式系统的开发和应用不容易在市场上形成垄断。\n\n3）嵌人式系统的硬件和软件都必须高效率设计，量体裁衣，去除冗余，力争在同样的硅片面积上实现更高的性能，以便在处理器的具体应用中更具竞争力。\n\n4）嵌入式处理器的应用软件是实现嵌入式系统功能的关键，对系统软件和应用软件的要求也和通用计算机有以下不同点：软件要求固件化；具有高质量、高可靠性的软件代码；系统软件具有实时处理能力。\n\n5）嵌人式系统和具体应用有机地结合在一起，它的升级换代也是和具体产品同步进行的，因此嵌入式系统产品一旦进人市场，就具有较长的生命周期。\n\n6）嵌入式系统本身不具备自开发能力，即使设计完成以后用户通常也不能对其中的程序功能进行修改，必须有一套开发工具和环境才能进行开发。",
    "summary": "（2）TMS320C54X系列, 1.嵌入式系统发展简介, 2.常用DSP芯片简介, 2.嵌人式系统的特点, 3.DSP芯片的选用特点, 39.2.5嵌入式计算机系统",
    "size": 2802
  },
  {
    "name": "第1卷_第6篇_焊接过程自动化技术-part-41",
    "projectId": "5ET7VaxsU6Y6",
    "fileName": "第1卷_第6篇_焊接过程自动化技术.pdf",
    "content": "# 3.嵌人式微处理器\n嵌入式系统的核心是嵌入式微处理器，目前全世界嵌人式处理器的品种总量已经超过1000种，流行的体系结构有30多个系列。当前最为流行的是32位RISC微处理器，其中ARM系列微处理器占据主导地位，它拥有32位处理器$75 \\%$ 的市场份额。目前国内使用的ARM处理器多为ARM7和ARM9体系结构，较为典型的是Samsung公司的ARM9微处理器。三星公司生产了多种ARM芯片，如S3C44B0、S3C4510、S3C2410等，可应用于各种嵌入式领域中，如嵌入式工业控制方面。ARM用在工业控制器上，具有功耗低、性价比高、体积小、成本低、可靠性高、功能丰富、实时性强等特点。下面以Sa-msung公司的ARM9微处理器S3C2410为例进行简单介绍。\n\nS3C2410是Samsung公司推出的一款高性能\n\nARM9嵌入式微处理器。它基于ARM920T内核，采用五级流水线和哈佛结构，指令执行速度达到1.1MIPS（Million Instructions Per Second），是高性能和低功耗的硬宏单元。ARM920T可工作于16或32位方式，微处理器采用 $0 . 1 8 \\mu m \\mathrm { C M O S }$ 标准单元结构，片上资源丰富，提供可扩展的功能模块较多，主要有：\n\n1）1个16/32位微处理器。2）独立的16KB指令和16KB数据缓存。3）外部存储控制器（SDRAM控制和片选逻  \n辑）。4）MMU虚拟内存管理单元。5）LCD控制器（支持 STN和TFT）。6）NAND flash boot loader控制器。7）4通道DMA。8）3通道UART。9）1个IIC总线接口。10）SD/MMC卡控制器。11）2个USB主机接口。12）1个USB从机接口。13）4通道具备PWM功能的定时器。14）1个看门狗定时器。15）117个通用I/0口（包括24通道外部中  \n断）。..16）电源控制单元。17）8通道10位精度ADC和触摸屏控制  \n器。18）RTC（实时时钟）。19）1个IIS数字音频总线接口。20）2通道 SPI接口。21）片上时钟发生器和锁相环。\n\nS3C2410的内核使用1.8/2.0V电源，存储器和外围接口使用3.3V电源，主频最高为$2 6 6 \\mathbf { M H z }$ 。ARM920T内核的总线结构为AMBA(Advanced MicrocontrollerBusArchitecture），以实现系统低功耗的要求。其内核结构框图如图39-10所示。\n\nS3C2410的内部功能十分丰富，围绕ARM920T内核设计了多种外设接口。接口部分的功能框图如图39-11所示。\n\n![](images/3e91081136adb38f355de8890f49ef0004667b302572099339d43a4111b74da4.jpg)  \n图39-10 S3C2410内核结构框图\n\n![](images/054fa4a3a40f8205706722318488147a536ecee64e2ba240eee4efcff9c6edaa.jpg)  \n图39-11S3C2410接口功能框图\n\n由S3C2410的特性可以看出其强大的处理能力和丰富的外设接口简化了嵌入式系统的应用设计，人机交互更为简便，针对不同用途可设计出专用的嵌人式系统，从而满足不同用户的需求。\n\n在工业控制领域中将发挥其高可靠性、实时性、体积小、低成本、功耗低等优点，非常适合嵌人式焊接设备和焊接过程自动控制应用。\n\n4.嵌人式操作系统\n\n嵌入式操作系统是支持嵌入式系统应用的操作系统软件，它是嵌入式系统（包括硬、软件系统）极为重要的组成部分，通常包括与硬件相关的底层驱动软件、系统内核、设备驱动接口、通信协议、图形界面、标准化浏览器等Browser。嵌人式操作系统具有通用操作系统的基本特点，如能够有效管理越来越复杂的系统资源；能够提供库函数、驱动程序、工具集以及应用程序。与通用操作系统相比较，嵌入式操作系统在系统实时高效性、硬件的相关依赖性、软件固态化以及应用的专用性等方面具有较为突出的特点。\n\n一般而言，嵌入式操作系统可以分为两类，一类是面向控制、通信等领域的实时操作系统，如WindRiver公司的VxWorks、ISI的pSOS、QNX系统软件公司的QNX、ATI的Nucleus等；另一类是面向消费电子产品的非实时操作系统，这类产品包括个人数字助理（PDA）、移动电话、机顶盒、电子书、WebPhone等。适合于焊接过程自动控制的嵌入式操作系统为实时操作系统。几种常用的实时操作系统简介如下。\n\n# （1）VxWorks系统\nVxWorks操作系统是美国WindRriver公司于1983年设计开发的一种嵌人式实时操作系统（RTOS)。它具有高性能的内核以及友好的用户开发环境，在嵌入式实时操作系统领域占有重要地位。WindRiver公司也因为VxWorks的成功而成为实时操作系统领域被世界公认的具有领导作用的公司。\n\nVxWorks以其良好的可靠性和卓越的实时性被广泛地应用在通信、军事、航空、航天等高精尖技术及实时性要求极高的领域中，如卫星通信、军事演习、弹道制导、飞机导航等。在美国的F-16、FA-18战斗机，B-2隐形轰炸机和爱国者导弹上，甚至1997年4月和2004年1月在火星表面登陆的火星探测器上也使用到了VxWorks。\n\n(2）Windows CE.net系统\n\nWindowsCE.net是软件巨人微软公司在嵌入式操作系统市场上的一个重要产品，它的平台定制工具Platform Builder和应用软件开发工具 Em-bedded Visual ${ \\mathrm { ~ \\pm ~ } } +$ 都是非常实用的开发工具。Windows CE.net的体系结构采用独立于通常的程序设计语言并且和Windows兼容的API的方式，这样就可以保障Windows CE.net的组件化和ROM化，充分适应有限的存储空间和各种不同芯片的要求。WindowsCE.net是模块型的操作系统。这意味着可选择、组合和配置WindowsCE.net的模块和组件来创建用户版的操作系统。与其他嵌人式操作系统相比，WindowsCE被认为是高端嵌入式设备最好的操作系统之一。\n\n# （3）嵌入式Linux系统\n嵌入式Linux是一种开放源代码、软实时、多任务的嵌人式操作系统。它是在标准Linux的基础上针对嵌人式系统进行内核裁剪和优化后形成的。这使它的体积更小、性能更高，同时，因为它是免费的，没有其他商业性嵌人式操作系统需要的许可证费用，而且，它得到许多IT巨头的支持，如IBM、SUN等。所以，嵌人式Linux具有很强的市场竞争力。",
    "summary": "（1）VxWorks系统, （3）嵌入式Linux系统, 3.嵌人式微处理器",
    "size": 2818
  },
  {
    "name": "第1卷_第6篇_焊接过程自动化技术-part-42",
    "projectId": "5ET7VaxsU6Y6",
    "fileName": "第1卷_第6篇_焊接过程自动化技术.pdf",
