Repository: LunaReborn/Welding-6m-Extractor

# 焊接文档 6M 专有词汇抽取工具

用于从焊接相关文档中抽取“人、机、料、法、环、测”六类专有词汇，并导出 JSON 和 Excel。

## 目录结构

```text
project/
  cli.py
  engine/
    document_loader.py
    chunker.py
    llm_client.py
    extractor_6m.py
    normalizer.py
    validator.py
    exporter.py
  prompts/
    welding_6m_extract.txt
    welding_6m_review.txt
  outputs/
  data/
```

## 安装

```bash
pip install -r requirements.txt
```

## 使用 Ollama

先启动 Ollama，并拉取模型：

```bash
ollama serve
ollama pull qwen2.5:7b
```

运行：

```bash
python cli.py --file data/氩弧焊标准作业指导书.docx --extractor ollama --model qwen2.5:7b --output outputs
```

启用二阶段复核：

```bash
python cli.py --file data/氩弧焊标准作业指导书.docx --extractor ollama --review --output outputs
```

File: data/hanjie_data/1.txt (part 63 of 68)
[
    "content": "# 5.嵌入式计算机—PC/104模块\nPC/104既可以说是一种嵌入式计算机系统，也可以归入工控机中的一种总线。PC/104产品于1987年推出，它提供与PC总线在体系结构、硬件和软件上的完全兼容性，而且结构紧凑的栈接式模块（尺寸为 $9 0 \\mathrm { m m } \\times 9 6 \\mathrm { m m }$ ）非常适合嵌人式控制应用的独特要求。1996年PC/104规格被IEEE采纳，成为新的IEEE标准，称为“P996.1嵌入式PC模块标准”。PC/104 标准的特点是：\n\n1）超小型尺寸，奔腾 $\\mathbb { I }$ 以下CPU板和各种扩展板的尺寸均为 $9 0 \\mathrm { m m } \\times 9 6 \\mathrm { m m }$ ，奔腾Ⅲ500CPU板的尺寸目前为 $1 2 4 \\mathrm { m m } \\times 3 3 8 \\mathrm { m m }$ 。\n\n2）独有的栈接总线消除了底板和插座的成本和空间。\n\n3）可靠的“插头一插座”总线连接器（64U和40个脚）。\n\n4）更低的功耗（典型为1\\~2W/模块）和更少的组件缓和了总线驱动的电流需求（ $\\mathbf { 6 m A } _ { \\cdot }$ 。\n\n（1）PC/104的结构及组成\n\nPC/104由PC/104CPU 模块和一块显示与软、硬盘驱动扩展模块（如 SEM/VFI）栈接就可以构成一套完整的、低成本的、立即可用的PC系统，接上键盘和显示器以及软、硬盘驱动器，接通电源即可按标准的PC机运行。\n\n1）PC/104 CPU 模块。PC/104 CPU 模块具有高度模块化和灵活性，与IBMPC和AT体系结构完全兼容。CPU的选择范围宽，从高档的“奔腾 $1 \\parallel 5 0 0 ^ { \\circ }$ 、“奔腾Ⅱ”、“486SLC-2”到低成本的8088。这些PC/104CPU模块可像元件一样，作为“心脏”植入OEM电路板，或与其他PC/104扩展模块一起栈接，构成高集成的控制系统。由于它们非常紧凑（ $9 0 \\mathrm { m m } \\times 9 6 \\mathrm { m m }$ ，坚固的结构，操作温度宽（ $\\mathbf { 0 } \\sim 7 0 \\mathbf { \\ P }$ )，极低的功耗 $( 0 . 6 \\sim 4 . 6 \\ W )$ ，使得CPU模块成为可靠的嵌人式系统的理想核心。\n\n所有CPU模块都提供一整套与单板PC及AT兼容的系统功能，包括CPU、RAM（几十MB的容量）、BIOS、串行和并行口、键盘接口和扬声器接口、标准系统控制器（DMA通道、中断通道、定时器），并具有后备电池实时时钟，模块还增加了看门狗定时器（一种防止由于干扰而使程序运行崩溃的硬件装置）以保证安全操作，增加SSD插座以引导和运行系统，还可以用存储卡来支持程序和数据的存储。串行口既支持RS232（直接联接）也支持RS485（通过适配器），电源只要求单 $+ 5 \\mathbf { V }$ 供电，并带休眠方式。\n\n所有CPU模块都具备独有的嵌人式PCBIOS。这种PCBIOS的基础是与PC完全兼容的AwardBIOS并增加了一整套专为嵌人式应用所做的扩展功能，以增强系统的可靠性与灵活性。增强的BIOS功能包括：安全自举系统，无电池启动功能，看门狗定时器支持，串行控制台选择，串行加载，SSD（Solid State Disc 固态盘）和SCSI （Small Computer System Interface 小型计算机系统接口）支持以及专用的OEM“hooks”功能等。\n\n2）扩展功能模块。扩展功能模块包括SVGA显示、软驱和IDE硬盘扩展模块，串行口和并行口扩展模块，附加存储卡，数据采集和控制模块，计数器/定时器及数字量 $\\mathbf { { \\nabla } } _ { \\mathbf { { I } } / \\mathbf { { 0 } } }$ 扩展模块等，而且都符合PC/104标准（ $9 0 \\mathrm { m m } \\times 9 6 \\mathrm { m m }$ 。可见选用PC/104CPU模块和适当的扩展模块就可以组成功能很强的PC机，并且结构紧凑、低功耗、坚固和可靠性高，是比较理想的控制计算机。\n\n# （2）PC/104系统的开发\n因为PC/104CPU的兼容性及丰富的扩展BIOS特性，使得PC/104CPU无需配用专门的开发设备，它可以用PC/104CPU模块与其扩展模块栈接，构成一套嵌入式PC机作为开发用机（自主式开发），直接由软盘或硬盘引导操作系统，使用各种标准的PC编译、调试软件和其他应用软件进行开发。也可以利用CPU模块的扩展BIOS功能进行单CPU模块的远程开发调试（主从式开发），此时利用CPU模块上的串行口和另外的PC机相连，可以将任何PC机上开发好的或现存软件用串行程序加载的方式加载到PC/104CPU模块。比单片机、DSP芯片的开发要简单得多。\n\n# 39.2.6多微处理器计算机系统与计算机网络\n多微处理器计算机系统是指由多个微处理器${ \\bf \\Phi } ( { \\bf \\mu } _ { \\bf { \\Phi } } \\mathbf { \\mu } _ { \\bf { \\mu } } ^ { \\prime } \\mathbf { \\mu } _ { \\bf { \\mu } } \\mathbf { \\mu } _ { \\bf { \\mu } } ^ { \\prime } \\left| \\mu \\mathbf { \\Lambda } \\mathbf { \\Lambda } \\right|$ ）和RAM、ROM、EPROM、I/O接口以及总线等组成一个能在一定程度上实现并行处理的计算机系统。\n\n# 1.多微处理器计算机系统的优点\n1）性价比高。多徽处理器计算机系统与功能相同的单微处理器计算机相比，价格要低一些。\n\n2）可靠性高。由于系统包含有多个同类计算机，因而它具有很高的冗余度。一般在多微处理器计算机系统中，把任务中最关键的部分交给多台小计算机负担，再设置功能较强的处理机进行系统管理，按层次把它们组织起来，并在设置上有少量的冗余（即裕量）。当某一台小计算机出现故障时，系统管理便会把备用计算机调来顶替，这样就能适应容错（即在硬件或软件发生故障的情况下，系统仍然具有继续运行的能力）的需要，使整个系统具有很高的可靠性。\n\n# 百思论坛\n3）处理速度快。由于用多个处理器并行运算，可以大大加快运算速度，在处理大量数据时有重要意义。\n\n4）具有模块性，便于根据需要进行扩展，使系统具有良好的结构灵活性。\n\n多微处理器计算机系统适合于控制多台焊接设备或一条甚至多条焊接生产线或整个焊接车间或工厂。",
    "summary": "（2）PC/104系统的开发, 1.多微处理器计算机系统的优点, 39.2.6多微处理器计算机系统与计算机网络, 5.嵌入式计算机—PC/104模块, 百思论坛",
    "size": 2854
  },
  {
    "name": "第1卷_第6篇_焊接过程自动化技术-part-43",
    "projectId": "5ET7VaxsU6Y6",
    "fileName": "第1卷_第6篇_焊接过程自动化技术.pdf",
    "content": "在焊接生产过程控制中采用多微处理器计算机系统的结构一般为主-从（Master-Slave）结构或共享总线结构。\n\n1）主-从结构。主-从多微计算机系统结构如图39-12所示。在这种系统中设置一台功能较强的主微型计算机和若干台从微型计算机（一般采用单片机或功能较简单但抗干扰性较强的微型计算机）。主计算机的任务是负责监控和管理，从计算机的任务则是控制单机（一台焊机、一个工件变位器或其他装备），即进行各个现场的直接数字控制（DDC）。各从计算机的任务由主计算机分配，所有从计算机之间的通信都必须通过主计算机来进行。由于每一从计算机只与主机通信，所以通信机构简单，成本低。但主机的可靠性是本系统的一个薄弱环节，因此必要时可对主机加一备用机。\n\n![](images/b39a991f62eec414c2b9c71998101712c55db7155e9a732478208d25079102c7.jpg)  \n图39-12主-从多微计算机系统结构Master $\\mu \\mathbf { C }$ 一主微型计算机Slave $\\mu \\mathbf { C } .$ 一从微型计算机\n\n2）共享总线结构。是指多个微处理器共同使用总线的结构。图39-13表示的是单总线结构，图39-14表示环形总线结构。\n\n采用共享总线结构时，各徽处理器之间比较简单的通信办法是采用共享存储器（以下简称共享内存）。但这样的共享内存不宜过大，竞争严重，从而降低整个系统的性能。所以，共享的内存一般只作为信息中心，每个微处理器只将要向其他微处理器发送的信息放在该处，同时每个微处理器也从该共享内存中取出由其他微处理器向它发送的信息。因此共享内存必须采用规定方式进行存取，一般用“邮箱”结构，如图39-15所示。如果有 $N$ 个子系统（即 $N$ 个微处理器μC)，则在共享内存中设置N个信箱，而且每一信箱又包含 $N - 1$ 个分格，如果第 $_ i$ 个 $\\mu \\mathbf { C }$ 要向第 $j$ 个 $\\mu \\mathrm { C }$ 发送信息，则 $\\mu \\mathsf { C } _ { i }$ 只要将相应的信息存人 $\\mu \\mathrm { C } _ { j }$ 信箱中由 ${ \\mu } \\mathbf { C } _ { i }$ 到 ${ \\boldsymbol { \\mu } } \\mathbf { C } _ { j }$ 的信息分格中即可。然后 $\\mu \\mathrm { C } _ { j }$ 便搜索它的信箱，以便确定是否有送给它的信息。如果有，则从中取出进行处理。\n\n![](images/83cbafa865953c4d5f1633906627770c729c341e296e27c691ff60f97e7357b9.jpg)  \n图39-13单总线结构\n\n![](images/86098b2540567a4143399daaa980493de2167c265309beec6ac3bfaff9ae0d2d.jpg)  \n图39-14环形总线结构\n\n# 39.2.7 可编程序逻辑控制器\n可编程序逻辑控制器（ProgrammableLogicController-PLC）是一种用微处理器组成的计算机，它与机器人和CAD/CAM并称为现代工业控制的三大支柱。PLC的主要应用范围是工业生产过程控制，完全可以替代工业控制中常用的继电器控制系统。\n\n1.PLC的特点  \n1）PLC 的每个继电器都有无数个“常开”\n\n![](images/6b8f46aa8b9a1d4cbeefc088310bc1bf17cd167f268798535946fa25350959a9.jpg)  \n图39-15共享存储器的“邮箱”结构\n\n和“常闭”触点，允许无限制次数地使用，可完全取代传统的继电器控制。\n\n2）PLC一般除了可进行与、或、延时等基本逻辑功能外，还具有计数、A/D、D/A、PID控制、中断等功能。 i\n\n3）PLC采用循环扫描工作方式，系统具有 很高的可靠性。\n\n4）采用了模块化设计的思想，各种功能模块的集成十分方便，易于实现复杂柔性加工系统的自动控制。\n\n5）PLC支持梯形图（LAD）编程，LAD为国际上普遍使用的编程语言，使用方便。",
    "summary": "2.多微处理器计算机系统的结构",
    "size": 1796
  },
  {
    "name": "第1卷_第6篇_焊接过程自动化技术-part-44",
    "projectId": "5ET7VaxsU6Y6",
    "fileName": "第1卷_第6篇_焊接过程自动化技术.pdf",
    "content": "PLC一般采用总线模块框式结构，主框架一般带有电源、CPU和基本I/O板，按需要进行其他功能单元的扩展。CPU用于布尔运算、总线控制、输入/输出管理和扫描时间监视等。计算机、编程器用于程序输入和运行状态监控。其基本结构如图39-16所示。\n\n![](images/48e15281c4b46b19c6540f5e3dcc69b31fc5c6ccbec55a03b66a576fed7ba573.jpg)  \n图39-16 PLC 的基本结构\n\nPLC的驱动输出部件包括模拟量输出控制与开关控制。模拟量输出控制部件可用来控制伺服电动机或各种外设的模拟量，如焊接电源的输出电压或电流。开关控制部件则可起接通、切断电路的作用，替代继电器的触点，一般通、断电流在2A以上。由于是无触点开关，所以寿命比继电器长，而且在通断电路时对其他电路的干扰较小。PLC的输人单元全部带有光隔离，隔离电压可达1000V，可以很好地保护PLC不被外部的强电损坏。\n\nPLC 还提供许多其他的功能模块，比如：高速计数模块、温度控制模块、电动机控制模块和通信联网模块等，可以根据需要选择。\n\n3.PLC产品\n\n目前，世界上许多公司都生产自己的PLC产品，主要产品有：西门子PLC、欧姆龙PLC、三菱PLC、三星PLC等。下面以西门子公司的紧凑型小规模PLC S7-200来介绍PLC的基本功能。S7-200PLC包括4个型号，其CPU的主要技术指标见表39-4所示。\n\nPLC 是专为生产环境下应用而设计的，抗干扰能力与工作的可靠性强，可长期运行而不易出故障，是很受欢迎的控制设备。其缺点是计算机本身的功能较简单，内存容量较小，所以一般不宜进行复杂的信息和数据处理。通常认为采用可编程序控制器或微机对生产中设备的控制，是两种不同的途径。可编程序控制器的优点，如可靠性强是一般微机的缺点；而一般微机的优点，如运算功能较强、速度快、内存容量大、可进行复杂的信息和数据处理、显示复杂图象等则是可编程序控制器的弱点。因此在实际应用中各有侧重，以发挥各自的优点。随着计算机硬件技术的发展，近年来两者的差距有逐渐缩小的趋势。在生产环境下应用的微机的抗干扰能力与工作的可靠性增强，而可编程序控制器的计算机功能也在加强。",
    "summary": "2.PLC的基本结构 - Part 1/2",
    "size": 937
  },
  {
    "name": "第1卷_第6篇_焊接过程自动化技术-part-45",
    "projectId": "5ET7VaxsU6Y6",
    "fileName": "第1卷_第6篇_焊接过程自动化技术.pdf",
    "content": "<table><tr><td rowspan=1 colspan=5>表39-4 S7-200 CPU的主要技术指标</td></tr><tr><td rowspan=1 colspan=1>特性</td><td rowspan=1 colspan=1>CPU221</td><td rowspan=1 colspan=1>CPU222</td><td rowspan=1 colspan=1>CPU224</td><td rowspan=1 colspan=1>CPU226</td></tr><tr><td rowspan=1 colspan=1>外形尺寸/mm</td><td rowspan=1 colspan=1>90×80×62</td><td rowspan=1 colspan=1>90×80×62</td><td rowspan=1 colspan=1>120.5 ×80×62</td><td rowspan=1 colspan=1>190×80×62</td></tr><tr><td rowspan=1 colspan=5>存储器</td></tr><tr><td rowspan=1 colspan=1>程序</td><td rowspan=1 colspan=1>2048字</td><td rowspan=1 colspan=1>2048字</td><td rowspan=1 colspan=1>4096字</td><td rowspan=1 colspan=1>4096字</td></tr><tr><td rowspan=1 colspan=1>用户数据</td><td rowspan=1 colspan=1>1024字</td><td rowspan=1 colspan=1>1024字</td><td rowspan=1 colspan=1>2560字</td><td rowspan=1 colspan=1>2560字</td></tr><tr><td rowspan=1 colspan=1>用户存储器类型</td><td rowspan=1 colspan=1>EEPROM</td><td rowspan=1 colspan=1>EEPROM</td><td rowspan=1 colspan=1>EEPROM</td><td rowspan=1 colspan=1>EEPROM</td></tr><tr><td rowspan=1 colspan=1>数据后备（超级电容)典型值/h</td><td rowspan=1 colspan=1>50</td><td rowspan=1 colspan=1>50</td><td rowspan=1 colspan=1>190</td><td rowspan=1 colspan=1>190</td></tr><tr><td rowspan=1 colspan=5>本机1/0</td></tr><tr><td rowspan=1 colspan=1>本机/0</td><td rowspan=1 colspan=1>6人/4出</td><td rowspan=1 colspan=1>8人/6出</td><td rowspan=1 colspan=1>14人/10出</td><td rowspan=1 colspan=1>24人/16出</td></tr><tr><td rowspan=1 colspan=1>扩展模块数量</td><td rowspan=1 colspan=1>无</td><td rowspan=1 colspan=1>2个模块</td><td rowspan=1 colspan=1>7个模块</td><td rowspan=1 colspan=1>7个模块</td></tr><tr><td rowspan=1 colspan=5>I/0总计</td></tr><tr><td rowspan=1 colspan=1>数字量I/O映像区大小</td><td rowspan=1 colspan=1>256（128人/128出）</td><td rowspan=1 colspan=1>256（128人/128出）</td><td rowspan=1 colspan=1>256(128人/128出）</td><td rowspan=1 colspan=1>256(128人/128出）</td></tr><tr><td rowspan=1 colspan=1>模拟量I/O映像区大小</td><td rowspan=1 colspan=1>无</td><td rowspan=1 colspan=1>16人/16出</td><td rowspan=1 colspan=1>32人/32出</td><td rowspan=1 colspan=1>32人/32出</td></tr><tr><td rowspan=1 colspan=5>CPU的映像寄存器大小、模块数量、5V电源容量不同产品I/O点的物理数量决定了实际的I/0点数量</td></tr><tr><td rowspan=1 colspan=5>指令</td></tr><tr><td rowspan=1 colspan=1>33MHz下布尔指令执行速度</td><td rowspan=1 colspan=1>0.37μs/指令</td><td rowspan=1 colspan=1>0.37μ8/指令</td><td rowspan=1 colspan=1>0.37μs/指令</td><td rowspan=1 colspan=1>0.",
    "summary": "2.PLC的基本结构 - Part 2/2",
    "size": 2367
  },
  {
    "name": "第1卷_第6篇_焊接过程自动化技术-part-46",
    "projectId": "5ET7VaxsU6Y6",
    "fileName": "第1卷_第6篇_焊接过程自动化技术.pdf",
    "content": "# 百思论坛\n（续）\n\n<table><tr><td rowspan=1 colspan=1>特</td><td rowspan=1 colspan=1>CPU221</td><td rowspan=1 colspan=1>CPU222</td><td rowspan=1 colspan=1>CPU224</td><td rowspan=1 colspan=1>CPU226</td></tr><tr><td rowspan=1 colspan=1>实时时钟</td><td rowspan=1 colspan=1>有(时钟卡）</td><td rowspan=1 colspan=1>有（时钟卡）</td><td rowspan=1 colspan=1>有（内置）</td><td rowspan=1 colspan=1>有(内置）</td></tr><tr><td rowspan=1 colspan=1>口令保护</td><td rowspan=1 colspan=1>有</td><td rowspan=1 colspan=1>有</td><td rowspan=1 colspan=1>有</td><td rowspan=1 colspan=1>有</td></tr><tr><td rowspan=1 colspan=5>通信</td></tr><tr><td rowspan=1 colspan=1>通信口数量</td><td rowspan=1 colspan=1>1(RS-485)</td><td rowspan=1 colspan=1>1(RS-485)</td><td rowspan=1 colspan=1>1(RS-485)</td><td rowspan=1 colspan=1>2(RS-485)</td></tr><tr><td rowspan=1 colspan=1>支持协议0号口：1号口：</td><td rowspan=1 colspan=1>PPI,DP/T,自由□N/A</td><td rowspan=1 colspan=1>PPI,DP/T,自由口N/A</td><td rowspan=1 colspan=1>PPI,DP/T,自由口N/A</td><td rowspan=1 colspan=1>PPI,DP/T,自由口PPI,DP/T,自由口</td></tr><tr><td rowspan=1 colspan=1>PROFIBUS点到点</td><td rowspan=1 colspan=1>（NETR/NETW）</td><td rowspan=1 colspan=1>（NETR/NETW）</td><td rowspan=1 colspan=1>（NETR/NETW）</td><td rowspan=1 colspan=1>（NETR/NETW）</td></tr></table>\n\n# 39.3计算机输入/输出接口技术\n接口（Interface）是指两个不同系统的交接部分。输入/输出接口（以下简称I/O接口）是指计算机与外部设备（包括计算机的外围设备，如显示器、打印机、绘图机、图形读人器等，以及计算机所控制的对象）之间交接部分的硬件。本节只讨论计算机与控制对象之间的接口技术。主要介绍一般常规接口电路的工作原理，应用时的设计原则与应注意的问题。\n\n通常，在利用计算机采集焊接参数或其他物理量以及对焊接过程进行控制中，主要有两大类信息在计算机与被控对象（或被采集对象）之间进行传递。一类称为数字量（或称开关量），即高电平或低电平或脉冲计数信号，这类信号往往用来表示对被控对象工作过程进行逻辑控制（或称为程序控制），也用来表示被控对象所处的状态或计数并向计算机通信。传递数字量的接口电路称为数字量通道。另一类信息是模拟量，这是随时间而变化的物理量，如电流、电压、温度、压力等信息。传递模拟量的接口电路称为模拟量通道。现分别介绍上述两种通道的常规硬件组成。\n\n# 39.3.1数字量通道\n数字量通道的硬件组成框图如图39-17所示。其中接口芯片是与不同的CPU相配用的一种大规模集成电路或超大规模集成电路通用I/O芯片，一般都有输人/输出数据锁存器或缓冲器，可以输人或输出二进制数或开关量（单个或一串高电平和低电平信息）。往往有两个以上数据端口，芯片各端口的功能可以用软件定义，因此是一种可编程通用I/O接口芯片。对于8080和8085CPU可选用 $\\mathbf { I n t e l \\ 8 2 5 5 A }$ 芯片（8255A也适用于Z80CPU），对于Z80CPU可选用Z80-PIO芯片，对于6800CPU则可选用MC6820芯片（又称为PIA）。\n\n![](images/bbb849323bc6ccd3d633e7c7f7f928768b995eff96010296b2f73b6d2346c129.jpg)  \n图39-17数字量通道硬件框图\n\n图39-17所示的光耦元件又称光耦合器，其工作原理见图39-18。当输人 $U _ { \\mathrm { i n } }$ 为高电平时，发光二极管发光使光敏晶体管受光而导通，由输出电路输出高电平 $U _ { \\mathrm { o u t } }$ 当 $U _ { \\mathfrak { m } }$ 为低电平时发光二极管不发光，光敏晶体管截止而使输出也为低电平。由此可见，光耦元件输入与输出之间仅靠光传递数字量信号而无电的联系。一般光耦器件输入与输出之间隔离的电压可达500V以上。在数字量通道中采用光耦元件的目的是将计算机系统与一般工作在较高电压（几十至几百伏）下的被控对象进行电隔离，即切断了公共电源线和地线等一切电路的联系，以防止被控对象在工作的瞬态过程中或其他不正常情况下将高电压通过公共地线及其他电路串入计算机系统，造成严重干扰或烧毁计算机系统的硬件。\n\n![](images/81e7e4f70fb8974c4fdbcfaee282d9911b06dfbb28524c3bd44c80b780326932.jpg)",
    "summary": "39.3.1数字量通道, 39.3计算机输入/输出接口技术, 百思论坛",
    "size": 2539
  },
  {
    "name": "第1卷_第6篇_焊接过程自动化技术-part-47",
    "projectId": "5ET7VaxsU6Y6",
    "fileName": "第1卷_第6篇_焊接过程自动化技术.pdf",
    "content": "# 39.3.2模拟量通道\n模拟量通道的硬件组成框图如图39-19所示。模拟量通道是指计算机与被控对象传递模拟量的接口电路。由被控对象向计算机传递模拟量信息的通道称为模拟量输人通道，以下简称A/D通道。由计算机向被控对象传递模拟量信息的通道称为模拟量输出通道，以下简称D/A通道。下面分别介绍A/D通道与D/A通道在焊接中应用时的基本硬件组成。\n\n![](images/589b0264ba1d53c5163b74d5fc61b9db4c722d09c8f7db25aed0417e7c3cc66c.jpg)  \n图39-18光耦合器原理图  \n图39-19模拟量通道硬件结构框图\n\nCPU一中央处理单元（微处理器）S/H一采样/保持器I/O—输人/输出接口芯片\n\nA/D一模/数转换器D/A一数/模转换器\n\n1.A/D通道的硬件组成\n\nA/D通道的硬件主要由模/数转换器（A/D)、采样/保持器（S/H)、隔离放大器、多路模拟开关等组成。各部分的功能简介如下：\n\n(1）模/数转换器（以下简称A/D转换器或A/D芯片或A/D)\n\n这是一种将模拟量转换成二进制数字量的芯片。众所周知，计算机所能处理的信息只能是用二进制数表达的信息，因此被控对象的模拟量信息如焊接电弧电压、焊接电流、焊接速度、温度等都必须转换成二进制数表达的数字量才能输入计算机进行处理。所以A/D芯片是A/D通道的主要组成部件。\n\n1）A/D转换器的有关参数及术语\n\n$\\textcircled{1}$ 最小有效位（Least SignificantBit以下简称LSB）是指二进制数的最小计量单位，即相当于 $\\pmb { N }$ 位二进制数最低位的信息量。\n\n$\\textcircled{2}$ 分辨率是表示能分辨出的最小输人变化量，它是用A/D转换器的位数来表示的。对于一个 $N$ 位 $\\mathbf { A } / \\mathbf { D }$ 转换器，其所能分辨的最小模拟量为其满量程模拟量的 $2 ^ { - \\pmb { n } }$ 。A/D转换器的位数越多，则其分辨率越高，即能分辨出的最小输入变化量越小。\n\n$\\textcircled{3}$ 最小有效位当量表示当A/D转换器输出的二进制数变化最小有效位时，相应的输人模拟量所变化的大小。它决定于A/D转换器的分辨率与满量程时模拟输入量的大小。如一个8位A/D转换器，其满量程模拟输入量为5V电压时，其最小有效位当量为 $\\mathbf { 5 } / 2 \\mathbf { 5 } 6 = \\mathbf { 0 } . 0 1 9 \\mathbf { 5 } \\mathbf { V } ,$\n\n$\\textcircled{4}$ 绝对精度是指对应于一个给定的满量程数字量的实际模拟量输人与理论模拟量输入之差。如果其差值（绝对值）超出 $\\pm \\Delta / 2$ （ $\\pmb { \\Delta }$ 为最小有效位当量），则超出部分为该转换器的绝对精度。例如其差值超出上述范围 $\\pm \\Delta / 4$ （即上限为 $+ \\Delta / 2 + \\Delta / 4$ ，下限为 $- \\Delta / 2 - \\Delta / 4 )$ ，则该转换器的绝对精度为 $\\pm 1 / 4 \\mathrm { L S B }$ 。\n\n$\\textcircled{5}$ 相对精度是指满量程已校准的情况下，在整个转换范围内，任一数字量所对应的模拟输人量实际值与理论值之间的差。一般所说某芯片的转换精度（简称精度）都是指相对精度。\n\n$\\textcircled{6}$ 转换时间和转换率。转换时间是指完成一次A/D转换所需的时间。转换率是转换时间\n\n的倒数。\n\n$\\textcircled{7}$ 非线性误差（或称非线性度）是对于线性的A/D转换器的相对精度。\n\n# 2）A/D芯片的选择\n$\\textcircled{1}$ 型号。A/D芯片有很多公司的产品，有多种多样的型号可供选择。选择时首先考虑A/D芯片的位数（如8位、12位、16位等，位数决定其分辨率，位数高价格贵）和转换率（即每秒转换的次数，一般为几十kHz和几百$\\mathbf { k H } \\mathbf { z }$ ，快的有 ${ \\bf { 1 } } \\mathbf { { M H z } }$ 到几百 $\\mathbf { M H z }$ )。在设计时应考虑不要盲目选用高的参数，否则会大大提高硬件费用。\n\n$\\textcircled{2}$ 外特性。各种型号A/D芯片的外特性包括：模拟信号输入端（允许多少个模拟信号输入，允许输入模拟信号的量程)；数字量的并行输出端（位数、是否带有锁存器以及独立的控制端，输出数据的格式及其控制方法）；起动转换的外部控制信号；转换完毕由转换器发出转换结束信号等。在实用中可根据系统要求进行选择。必须指出，在选用A/D芯片时，除需要满足使用技术要求（分辨率、转换速度、精度等）外，还必须掌握数字输出的方式和对启动信号的要求。\n\nA/D芯片的输出，基本有两种方式：一种是具有可控的三态门，这种芯片允许与微机系统的数据总线直接相连，并在转换结束时利用IORQ和RD及地址译码信号联合控制打开三态门，将数据送到数据总线。另一种是数据输出寄存器不具备可控的三态门电路（在转换结束时自动打开三态门）或根本没有三态门电路，而是数据输出寄存器直接与芯片管脚相连，这种芯片的数据输出线不允许与微机系统的数据总线直接相连，而必须通过三态门电路芯片、缓冲器或专用的I/O芯片向CPU的数据总线传送数据。\n\nA/D芯片的起动转换信号有电位起动和脉冲起动两种，这一点在设计时要注意。对那些要求用电位起动的芯片，如果在转换过程中将起动信号撤去，一般将停止转换而得到错误的转换结果。\n\n在使用A/D芯片时要注意以下几点，以提高转换分辨率。首先，当输入最大模拟电压小于A/D芯片满刻度所对应的电压值时，应选用其他放大器放大输人信号，使输入电压信号的最大值对应A/D满刻度值。其次，当输入电压是在某一电压基值上有小范围的变化而恰恰又需要精确测量其变化量时，应在输入电路中引进一个与上述电压基值方向相反、大小相等的电压，此时A/D芯片的满刻度将对应小范围变化的电压的最大变化值。对于某些A/D芯片，具有差动输入端，即VIN $( \\mathbf { \\partial } + \\mathbf { \\partial } )$ 、VIN（-）。只要将输人信号的基值电压加于VIN（-）端，即可使A/D芯片的满刻度值对应信号的变化量，从而提高了分辨率。\n\n# （2）采样/保持器\n采样/保持器（S/H）是在A/D通道中并非必须选用的器件，只在要求比较高或信号变化很快而A/D芯片转换速度不够的情况下采用，其目的是使A/D芯片在转换过程中保持输入信号不变。\n\n典型的采样/保持器的电路由输人/输出缓冲放大器、保持电容器、逻辑输入控制的开关组成，见图39-20。采样期间，逻辑输入控制模式的开关S是闭合的。 $\\mathbf { A } _ { 1 }$ 是高增益放大器，它的输出通过开关S给保持电容器 $c$ 快速充电。 $\\mathbf { A } _ { 2 }$ 为高输入阻抗的输出缓冲放大器，由于电路接成跟随器因而输出等于输人。保持期间，开关S断开，由于 $\\mathbf { A } _ { 2 }$ 输入阻抗很高，因此在理想情况下，保持电容器可保持充电时的最大值，从而使输出值保持采样时的最终值。目前采样保持电路集成在一个芯片上称为采样/保持器，但保持电容由用户根据需要外接。选用保持电容的大小与采样频率及要求的采样精度有关。采样频率越高，要求电容值越小，但电容上的电压下降速度也快，所以精度较差。反之，如采样频率较低，但要求较高的精度，则可选用较大的电容。通常选用几百pF到 $0 . 0 1 \\mu \\mathrm { F }$ 。\n\n常用的采样/保持器芯片可分为用于通用目的的芯片、高速芯片和高分辨率芯片等。",
    "summary": "（2）采样/保持器, 2）A/D芯片的选择, 39.3.2模拟量通道",
    "size": 3332
  },
  {
    "name": "第1卷_第6篇_焊接过程自动化技术-part-48",
    "projectId": "5ET7VaxsU6Y6",
    "fileName": "第1卷_第6篇_焊接过程自动化技术.pdf",
    "content": "# (3）隔离放大器\n隔离放大器的功能是将其输入和输出电路之间只有模拟信号的传递（可以放大也可以不放大）而没有任何直接的电路连接（包括电源、信号线和地线），并且在输入和输出之间一般都有耐压1000V以上的绝缘。\n\n![](images/fc637aa2f630944aceacc6c179a3eb93be0de691fd8ef8c2c289b8ef371bea17.jpg)  \n图39-20采样保持电路原理图\n\n在A/D通道中采用隔离放大器的目的有两个：\n\n首先是隔离现场与计算机控制系统的电的联系，因为工作现场往往有几十伏甚至220V以上的工作电压，而计算机内部工作电压一般为$\\pm 5 \\mathbf { V }$ 和 $\\pm 1 2 \\mathbf { V }$ ，如果工作现场和计算机的硬件电路有直接的电路联系，虽然在输入电压上可以进行处理，使之与计算机的工作电压相匹配，但一旦外电路出现某种故障，或在动态过程中工作现场的高电压窜入计算机内部就会将计算机硬件电路上的各集成芯片烧毁。\n\n其次，从现场检测出的信号均不可避免地伴随着各种干扰信号，其中公共地线在传递干扰信号中起重要作用，现通过隔离放大器将计算机的地线和工作现场的公共地线完全隔离，就能有效地消除由地线传递的干扰信号。\n\n典型的隔离放大器（以289为例）的原理如图39-21所示。由图可见，隔离放大器可划分为输入、输出和电源三大部分，相互之间都没有电气上的联系。隔离放大器内部包括如下几个基本部件：高性能的输入运算放大器 $\\mathbf { A } _ { 1 }$ ，调制和解调器，信号耦合变压器 $\\mathrm { \\Delta T _ { \\mathrm { 1 } } }$ 和电源耦合变压器T（这两个耦合变压器为隔离层），输出放大器Az。由计算机提供的电源接V。（10端），计算机公共地接芯片的输出公共端（9端）。计算机提供的电源经稳压器稳压后为高频振荡器提供电源，输出 $1 0 0 0 \\mathbf { k H z }$ 的交流电经耦合变压器 $\\mathrm { T } _ { 2 }$ 耦合分为四路，第一路到输人部分（隔离电源1\")，其中一部分作为输入运算放大器的电源，另一部分产生 $\\pm 1 5 \\mathbf { V }$ 的浮空电源由2、3端输出，可作为外附加电路（如传感器、前置放大器等）的电源（但最大输出电流为 ${ \\pmb 5 } { \\bf m A }$ )。第二路到输出部分（隔离电源 $2 ^ { \\ast }$ )，作为输出放大器的电源；第三、四路则作为相敏调制与解调信号。被测信号在输人部分经滤波后送到运算放大器 $\\mathbf { A } _ { 1 }$ 的正向输入端，再由 $\\mathbf { A } _ { 1 }$ 输出被调制成交流信号送到耦合变压器 $\\boldsymbol { \\Upsilon } _ { \\mathfrak { r } }$ 耦合到输出部分，再经解调、滤波送到输出放大器 $\\mathbf { A } _ { 2 }$ 后由6脚输出， $\\mathbf { A } _ { 2 }$ 的作用是减小信号的输出阻抗以增大带负载的能力。\n\n隔离放大器的优点是线性度好、传递模拟量失真小；其缺点是响应频率较低，一般芯片不能传递频率高于 $1 0 0 \\mathbf { k H z }$ 的模拟量。\n\n应当指出，在A/D通道中的隔离器件也可采用光耦元件，但其缺点是线性度较差，而且其工作点随环境温度、工作时间等因素的不同而变化，因而传递模拟量时误差较大。其解决办法有三种方案：一是采用线性光耦元件；其次是将一般光耦元件放在A/D芯片的数字量输出线及控制线上，目前相当多的A/D通道板采用后者进行隔离，但这种设计的缺点是A/D芯片与被控对象没有进行电路隔离；最后一种方案是用普通光耦器件搭成线性隔离电路，图39-22是两种实用的线性光电隔离放大电路。\n\n# （4）多路模拟开关\n在焊接参数采集、焊接过程的实时控制系中，被控制与被检测的模拟量往往是几个甚至几十个。对这些参数进行模/数转换（以及后面介绍的数/模通道中的数/模转换），时常采用公用的模/数转换芯片（或数/模通道中的数/模转换芯片）以节省对系统硬件的投资。多路模拟开关是一种芯片，其作用是由CPU发出的信号控制该芯片来轮流切换各被测（或被控制）回路和模/数转换（或数/模转换）芯片间的通路，以达到分时享用模/数转换（或数/模转换）芯片的目的。\n\n选择多路模拟开关器件时，应注意器件的通断阻抗，希望接通阻抗低、阻断阻抗高。\n\n2.D/A通道的硬件组成D/A通道的硬件主要由I/0并行接口芯片、数/摸转换器（D/A芯片）和隔离放大器组成。\n\n![](images/e471e99a11694f016daec051a7409c7e54b8b0da4507fbc1c6d9280550b7d4d2.jpg)  \n图39-21隔离放大器原理结构图a）原理结构图b）简化的功能图\n\n(1) $\\mathbf { \\nabla } _ { \\mathbf { V 0 } }$ 并行接口芯片\n\nD/A通道中的I/0并行接口芯片的作用是保存CPU向D/A芯片输出的二进制数。对于Z80CPU可选用PIO芯片，对于8085、8088CPU可选用Intel8255芯片。此外，也可选用普通锁存器。但如选用的D/A芯片中有数据寄存器则可不用I/O并行接口芯片，CPU可通过数据总线直接与这类D/A芯片传递数据。\n\n(2）数/模转换器（以下简称D/A转换器、D/A芯片或D/A)\n\n这是一种将二进制数的数字量转换成模拟量的芯片，其作用是将计算机输出的运算结果（或处理信息的结果）转换成模拟量作为控制量去控制焊接电源输出电压或电流的大小、焊丝送进速度、焊接速度等。因此D/A芯片是D/A通道的主要组成部分。\n\n![](images/2d251eb771cf79a9e704a98f3e813f5199593df868f01ba4f498211571c393fd.jpg)  \n图39-22两种线性光电隔离放大电路\n\n1）D/A转换器的有关参数。D/A转换器的主要参数包括：绝对精度、相对精度、分辨率、非线性误差、建立时间等，其中除建立时间外，其余几个参数的概念与A/D转换器相同，这里不再叙述。D/A转换器的建立时间（又称稳定时间）是指数据变换量是满刻度时；输出达到终值$\\pm 1 / 2 \\mathrm { L S B }$ 位当量时所需的时间。对输出是电流（即输入的数字量仅与输出的电流大小建立对应关系）的D/A转换器，建立时间是很快的，在实际应用中可不考虑它的延时。如将电流信号用运算放大器转换成电压信号，其建立时间主要取决于运算放大器所需的响应时间。在一般用途中，选用高速运算放大器后也可不必考虑其延时。\n\n2）D/A芯片的典型输出电路\n\n$\\textcircled{1}$ 电流输出转换成电压输出。对于电流输出的D/A芯片，如在控制电路中需电压信号控制（大多数焊接过程的控制需要电压信号控制），则需用运算放大器进行转换，其电路如图39-23所示。\n\n$\\textcircled{2}$ 单极性与双极性的输出电路。在焊接控制中有些控制量的输出仅要求是单方向（单极性）的，如对电源的控制；有些控制量的输出则要求是双极性的，如焊丝送丝需要送丝和抽丝两个方向的控制，图39-24示出了DAC0832双极性输出电路。\n\n如果满刻度输出为5V时，数据与输出电压的关系如下：\n\n<table><tr><td colspan=\"2\">输人数字量 单极性输出</td><td>双极性输出</td></tr><tr><td>00H</td><td>0v</td><td>-5V</td></tr><tr><td>80H</td><td>2.5V</td><td>0V</td></tr><tr><td>FFH</td><td>4.98V</td><td>+4.96V</td></tr></table>\n\n![](images/33c3517fc677fca069ea870616b446218538e34cdecc70c673e15ed0debf387c.jpg)  \n图39-23 D/A转换输出电路a）反相输出b）同相输出\n\n3）D/A转换器与CPU接口。10位以上的D/A转换器与8位CPU的接口，由于数据需分两次进行传送，第一次传送低8位数据，第二次传送高位数据，这样在两次传送之间会产生“闪烁”现象，因此解决的办法是采用双缓冲器传送方法，如图39-25所示。图中DAC1210为12位D/A转换器，接口电路中采用了三个锁存器（或缓冲器)，其中两个四位锁存器，一个八位锁存器。用两次输出指令完成一次12位D/A转换。第一次输出指令将数据的高四位数据送到锁存器1，第二次输出指令将低八位数据送到锁存器2，同时高四位由锁存器1传送到锁存器3，这时12位被转换的数据同时送到D/A并进行转换。",
    "summary": "(3）隔离放大器, （4）多路模拟开关",
    "size": 3739
  },
  {
    "name": "第1卷_第6篇_焊接过程自动化技术-part-49",
    "projectId": "5ET7VaxsU6Y6",
    "fileName": "第1卷_第6篇_焊接过程自动化技术.pdf",
    "content": "# （3）隔离放大器\n在D/A通道中采用隔离放大器的目的以及选用的芯片与A/D通道相同，这里不再重复。\n\n![](images/8d512e10e308462390e0bda5e8a3ad41350bb65129b588adcd6cabcd668c7753.jpg)  \n图39-24DAC0832双极性输出电路\n\n![](images/4744e980a1c7a8eb2828c957a2a61fc7bec4f4e50a1bd8bdd645de13a03440a4.jpg)  \n图39-2512位D/A芯片与8位CPU接口电路\n\n必须指出，由于D/A通道输出往往与受控设备的输入端相连，而一个系统的输入端往往很少自己产生干扰信号，因此受控系统输人端对计算机产生干扰的可能性很小，所以在D/A通道中的隔离放大器通常是可以省去的。\n\n# 39.3.3可编程序逻辑器件在输入/输出接口中的应用\n可编程序逻辑器件（PLD-Programmable Log-icDevice）是可以由用户在工作现场进行编程的逻辑器件，诞生于20世纪80年代，由于它具有体积小、功耗低、易于实现数字系统的设计、能将系统设备迅速投放市场等众多优点，受到系统设计者的青睐，用它取代中规模逻辑门集成电路芯片，成为当今世界电子工业中发展最快的门类，非常适合于逻辑接口的设计。\n\n可编程序逻辑器件的发展经历了从可编程序只读存储器 PROM（Programmabie Read Only Mo-mory）、电擦除只读存储器EPROM（ErasableProgrammableReadOnlyMomory）、可编程序逻辑阵列PLA（ProgrammableLogicArray）、可编程序阵列逻辑PAL（Programmable Array Logic）、通用阵列逻辑器件GAL（Generic Array Logic）到复杂可编程序逻辑器件CPLD（ComplesPLD）和现场可编程序门阵列（FPGA-FieldProgrammableGateArray）的过程。FPGA可以达到比PLD更高的集成度，具有更复杂的布线结构和逻辑实现。FPGA与PLD的主要差别是PLD通过修改具有固定内连电路的逻辑功能来进行编程，而FPGA是通过修改一根或多根分隔宏单元的基本功能块的内连线的布线来进行编程。\n\n# 1.可编程序逻辑器件的结构\n可编程序逻辑器件从集成规模上分为简单的PLD 和复杂的PLD（CPLD），而CPLD都是有若干个PLD块组合而成。不同型号的PLD与CPLD的结构不同，现仅举例说明PLD与CPLD的内部结构。\n\nMACH4（LV）-128N的内部结构如图39-26所示，它由8个PAL块和一个中央开关矩阵组成，有64个 $\\mathbf { { \\cal { V } } 0 }$ 引脚和两个连接至中央开关矩阵的专用输入引脚，以及也可作为输入的全部时钟引脚，连同电源（ $V _ { \\mathrm { { c e } } }$ ）和地（GND）共84个引脚。中央开关矩阵接收所有来自专用输入和输人矩阵的信号，并将它们送到各PAL块，对于返回到同一PAL块本身的反馈信号也必须经过中央开关矩阵。这种互联结构保证了器件中各PAL块之间的相互通信具有一致的、可预测的延时，使得设计者面对的不是多个PAL块的连接，而是一个可编程的芯片，设计软件将设计自动分配给各PAL块，设计者无须涉及其内部连接结构。\n\nMACH4（LV)-128N中的每个PAL块将16个内部反馈信号、8个寄存器输入信号和8个 $\\nu _ { 0 }$ 引脚信号提供给输人开关矩阵，这32个信号经过输人开关矩阵中的组合电路之后，形成24个信号并送到中央开关矩阵。\n\nMACH4(LV)-128N中PLA块的结构如图39-27所示，含有1个时钟发生器、1个逻辑分配器、1个有90个乘积项的逻辑阵列、16个宏单元、1个输出开关矩阵、8个I/0。\n\n# 2.典型可编程序逻辑器件\nAMD公司生产的PALCE（Programmble Ar-rayLogicCMOSElectrically-Erasable）器件就是通常称为GAL（Genaral ArrayLogic）的器件。这类器件属于简单的PLD，采用CMOS电可擦工艺制造，内含8～16个宏单元，延时 $\\scriptstyle t _ { \\mathtt { P D } }$ 从 $2 5 ~ \\sim$ 5ns，封装为20\\~28个引脚，它们是非常流行的可编程序逻辑器件。而AMD公司生产的MACH（Macro ArrayCMOSHigh-density）器件是复杂的PLD（CPLD），也采用CMOS电可擦工艺制造，由多个PAL块和可编程开关矩阵互连而成。目前有MACH1、2、3、4和5五个系列，其规模从32\\~512个宏单元，延时 $\\pmb { t } _ { \\mathcal { P D } }$ 从 $2 0 \\sim 5 n \\mathrm { s }$ ，封装为 $4 4 \\sim 3 5 2$ 个引脚。该器件属于EPLD（ErasablePLD）器件，具有连续式内部连线结构，可预知内部逻辑的定时关系，容易消除竞争现象，便于设计使用。\n\nALTERA公司的FLEX10K系列可含10万门逻辑器件，属于CPLD型，它是当前PLD中容量最大的器件，其内部有嵌入式阵列块（EAB一EmbeddedArrayBlock），可实现系统级集成。\n\nXilinx公司的XC系列属于FPGA产品，它是20世纪80年代由美国Xilinx公司首先推出的大规模可编程序逻辑器件。FPGA具有具有更高的集成度，而且体积小、功耗低、速度快，可无限次反复编程，应用前景极为广泛。\n\n# 3.可编程序逻辑器件的开发过程\nPLD的开发工作一般在PC机上完成，其设计过程一般可分为3个设计步骤（设计输入、设计输人编译和编程）和3个验证步骤（功能仿真、时序仿真和器件测试），如图39-28所示。\n\n# （1）设计输入\n用文本方式、图形方式或两者混合方式输入。对于简单的PLD可用ABEL、CUPL和PALASM等可编程序逻辑设计语言描述设计。对于复杂的PLD可用原理图输人方式，也可用\n\nVHDL等硬件描述语言进行设计输入。还可采用“自顶向下”的层次式结构设计方法，将多个输人文件合并成一个设计文件。在设计输人时，可以规定器件的引脚分配，也可以暂时不规定器件引脚分配，留在后续处理中自动定位，以提高器件适配成功率。\n\n![](images/a26ae0000e89f550ee44a0fad2558849245ea8f2d7f5a57d2020c9d5d92bb8d7.jpg)  \n图39-26MACH4（LV）-128N的内部结构\n\n![](images/4efcc9f284ef57216850584188c43ac40280abe841a4ae98c3fdb554ce1c5ffe.jpg)  \n图39-27MACH4（LV）-128N PLA块结构图\n\n1）原理图输入。原理图输入方式是一种最直接的设计描述方式，要设计什么，就从软件系统提供的元件库中调出来，画出原理图，这样比较符合人们的习惯。这种设计方式要求设计人员有丰富的电路知识及对PLD的结构比较熟悉。其主要优点是容易实现仿真，便于信号的观察和电路的调整；缺点是效率低，特别是产品有所改动，需要选用另外的一个公司的PLD器件时，就需要重新输入原理图，而采用硬件描述语言输人方式就不存在这个问题。\n\n2）硬件描述语言（VHDL）输人。硬件描述语言是用文本方式描述设计。其突出优点有：语言和工艺的无关性，可以使设计人员在系统设计、逻辑验证阶段便确立方案的可行性；语言的公开可利用性，便于实现大规模系统的设计；具有很强的逻辑描述和仿真功能，而且输人效率高，在不同的设计输入库之间的转换非常方便，用不着对底层的电路和PLD结构熟悉。\n\n# 百思论坛\n![](images/3681a303b86b2033260c2ab96af6d09aa951e11e7bf2f1bf729b7679f947168d.jpg)  \n图39-28PLD的设计流程\n\n3）波形输入方式。波形输入方式主要是用来建立和编辑波形设计文件，以及输人仿真向量和功能测试向量。波形设计输人适用于时序逻辑和有重复性的逻辑函数。系统软件可以根据用户定义的输人/输出波形自动生成逻辑关系。\n\n# （2）设计实现\n设计实现指从设计输入文件到熔丝图文件（CPLD）或位流文件（FPGA）的编译过程。在编译过程中，编译软件自动对设计文件进行综合、优化，并针对所选中的器件进行映射、布局、布线，产生相应的熔丝图或位流数据文件。\n\n# （3）功能仿真\n功能仿真也叫做前仿真。用户设计的电路必须在编译之前进行逻辑功能验证，此时的仿真没有延时信息，对于初步的功能检测非常方便。仿真前，要先利用波形编辑器和硬件描述语言等建立波形文件和测试向量，仿真结果将会生成报告文件和输出信号波形，从中便可以观察到各个节点的信号变化。如果发现错误，则返回设计输入中修改逻辑设计。\n\n# （4）时序仿真\n时序仿真又称为后仿真或延时仿真。由于不同器件的内部延时不一样，不同的布局布线方案也给延时造成不同的影响，因此在设计处理以后，对系统和各模块进行时序仿真，分析其时序关系，估计设计的性能，以及检查和消除竞争冒险等是非常有必要的。实际上这也是与实际器件工作情况基本相同的仿真。",
    "summary": "（1）设计输入, （2）设计实现, （3）隔离放大器, （3）功能仿真, （4）时序仿真, 1.可编程序逻辑器件的结构, 2.典型可编程序逻辑器件, 3.可编程序逻辑器件的开发过程, 39.3.3可编程序逻辑器件在输入/输出接口中的应用, 百思论坛",
    "size": 3925
  },
  {
    "name": "第1卷_第6篇_焊接过程自动化技术-part-50",
    "projectId": "5ET7VaxsU6Y6",
    "fileName": "第1卷_第6篇_焊接过程自动化技术.pdf",
    "content": "# （5）器件编程与器件测试\n时序仿真完成后，软件就可产生供器件编程使用的数据文件。对CPLD来说，是生成熔丝图文件，即JED文件；对于FPGA来说，是产生位流数据文件（BitstreamGeneration），然后将编程数据放到对应的具体可编程器件中去。\n\n器件编程需要满足一定的条件，如编程电压、编程时序和编程算法等。普通的CPLD器件和 $\\nrightarrow$ 次性编程的FPGA需要专门的编程器完成器件的编程工作。基于SRAM的FPGA可以由EPROM或其他存储体进行配置。在线可编程的PLD器件不需要专门的编程器，只要一根编程下载电缆就可以了。\n\n器件在编程完毕之后，可以用编译时产生的文件对器件进行校验、加密等工作。对于支持JTAG技术，具有边界扫描测试BST（Bandary一ScanTesting）能力和在线编程能力的器件来说，测试器来就更加方便。\n\n# 4.可编程序逻辑器件的编程方式\n有两种编程方法器件：一种须在编程器上对器件编程；另-种可在系统上编程（ISP—InSystemProgrammability）。后者可以通过下载电缆对已装在印制板上的器件进行编程，可以修改编程内容，省去了编程器，且引脚可做得小巧，从而减小引线电感、缩小器件体积、提高了工作的性能和可靠性。\n\n# 39.4计算机控制系统的可靠性与抗干扰技术\n计算机数据采集与控制系统在焊接中应用时，系统的可靠性是十分重要的。提高计算机控制系统的可靠性，有两个方面的问题。一个是系统硬件本身工作的可靠性；另一个是是否能可靠地抑制干扰。\n\n解决第一个问题的办法是系统选用的元器件及电路板的制作要可靠，而且工作寿命长，或者采用容错设计（或称容忍故障的设计），即用各种冗余技术将不大可靠的元器件组成可靠性较高的系统。冗余（redundancy）的意思是多余，所以冗余技术就是采用适量多余器件的办法，即适当增加硬件投资的办法来换取系统的高可靠性。根据皮尔斯（Pierce）的观点，在一定条件下，冗余的成本线性增加，可使系统的故障率按对数规律下降。\n\n解决第二个问题办法就是采用有效的抑制各种噪声干扰的技术。这是十分重要的问题，因为在焊接现场，噪声干扰的环境十分恶劣，抗干扰问题如不能得到很好的解决，计算机系统将无法正常工作，严重时将破坏系统的硬件。本节主要介绍计算机控制系统在焊接中应用时，噪声的来源及其抑制技术。\n\n# 39.4.1噪声的来源及其耦合方式\n\n\n# 1.噪声源\n在焊接环境中噪声源有系统外部的和系统内部的两种。系统外部的噪声源主要是邻近的设备中有高频信号源，如正在工作的超声信号、高频逆变器、高频焊机、高频起弧器、晶闸管电源、继电器、接触器、有碳刷的直流电动机以及重型设备的起动等。系统内部的噪声源是系统内部的高频信号源，如晶闸管电源、逆变电源、高频起弧器、焊丝送丝系统、数字电路中的数字脉冲信号以及有高频信号分量的输出信号等。\n\n# 2.噪声耦合方式\n1）传导耦合噪声。通过导线耦合到电路中去的噪声是传导耦合噪声，当导线通过具有噪声的环境时，即拾取噪声并送到电路中而形成干扰。这种噪声是与信号源串联的，属于串联干扰，又叫做正态干扰，解决办法是在干扰进到敏感电路之前进行去耦（去耦的办法就是采用适当的滤波电路），或使噪声源远离输入导线。\n\n2）经公共阻抗耦合。这种耦合一般发生在两个以上电路的电流流经一个公共阻抗时，一个电路在该阻抗上的电压降会影响到另外电路（图39-29、图39-30）。这种耦合方式的干扰称为共态干扰，可为交流，也可为直流，是一种较难抑制的干扰源。\n\n3）电场和磁场。辐射的电场和磁场也会造成噪声的耦合。应当明确，所有的元件及导线当有电荷运动时，都会辐射电磁场。\n\n# 3．噪声耦合途径\n由上可知，噪声耦合主要有4个途径：通过或靠近噪声区的输人信号线、电源、公共地线及空间，其中空间耦合的作用相对前儿个途径的作用要小一些。\n\n![](images/ce2bf78e183d766b69b83e76d922ada21ab5b4d169c3fdfa384d8d9c8b2001fc.jpg)  \n图39-29当两个电路有公共地线时，每个电路的地电位受另一电路地线电流的影响\n\n![](images/62a6163df5d115a4c395e6800a799831ab86784dd90eaddc7908479b944e1050.jpg)  \n图39-30当两个电路用同一电源时，一个电路引出的电流影响另一电路的电压\n\n# 39.4.2抑制干扰的方法\n在计算机控制系统中，抑制各种噪声干扰的方法可从硬件角度和软件角度去实施。\n\n# 1.硬件措施\n从硬件的角度，即在电路中抑制干扰的方法有以下几种：屏蔽，接地，平衡，滤波，隔离，分离和定向，控制电路阻抗，频域或时间范畴的对消法，改进信号传输电缆的设计等。现将其中常用的具体办法列举如下：\n\n# （1）抑制噪声源\n1）用屏蔽罩罩住噪声源，通过噪声环境的全部导线要经过滤波，屏蔽并绞合有噪声的导线。\n\n2）限止脉冲上升时间。\n\n3）屏蔽体在两端接地，以抑制辐射干扰。\n\n(2）消除噪声耦合\n\n1）绞合并屏蔽信号线（高频可用同轴电缆），用来防护低电平信号的屏蔽电缆在一端接地（用于高频的同轴电缆其屏蔽层两端接地），信号导线的屏蔽要绝缘，有噪声的和无噪声的导线要分开。\n\n2）当低电平信号线和带有噪声的导线在同一插接件上时，要把它们分开，并在它们中间设置地线，在分立的插件上要对通过接线柱的信号线加以屏蔽。\n\n3）高电平和低电平设备之间应避免采用公用地线，金属件（机壳等）地线和电路地线要分开，电路只在一点接地（高频电路除外），地线应尽可能短并有足够的截面积。\n\n4）对于金属表面的防护涂料应采用导电性涂料，不用非导电性涂料。\n\n5）应用灵敏设备时，要使信号源和负载在工作时对地平衡。\n\n6）灵敏的设备（信号的输入电路）要放在屏蔽罩内，进入屏蔽罩内的导线要滤波或去耦，引线的长度应尽量短。必要时可将其地线浮空。\n\n7）用低阻抗配电缆。\n\n8）避免环路并考虑用以下器件断开环路：隔离变压器、平衡变压器、隔离放大器、光耦合器、差分放大器等。\n\n# 9）适当的电源去耦。\n（3）几种抑制干扰的主要方法\n\n1）电源去耦。计算机控制系统中电源是噪声耦合的主要途径之一，因此电源的正确选择和有效去耦是抑制干扰的最有效方法之一。通常，开关型电源或逆变型电源比普通选用变压器降压然后整流的稳压电源具有更好的抗干扰能力，目前PC机用的开关型电源都具有较好的抗干扰能力。如采用普通稳压电源则要在变压器原边加去耦电路，通常的去耦电路见图39-31。其中电感最好用空芯线圈或用高频磁性材料做铁心，电容应采用高频电容。\n\n在每块插件板的电源输人端对地都应并接电容（电解电容和高频电容并用），每个集成块的电源输人端也应并接高频电容。有噪声源或敏感电路的插板最好单独供电。如工厂电源质量较差，应考虑从厂级电力变压器直接向计算机控制系统供电。\n\n2）地线设计。地线也是噪声耦合的主要途径之一，这一点往往被忽视。在计算机控制系统中设计地线应注意以下几点：\n\n![](images/0b367cc8bafc0261217cf107e9093dc6dff4048b087e73c1e2be5fa5ebe5c457.jpg)  \n图39-31电源去耦电路\n\n$\\textcircled{1}$ 印制电路板上的地线不要形成封闭环路，地线尽可能宽，但地线所包围的面积应尽可能小，元器件的接地点（公共端）应按信号传递方向顺序接地，输出电路的地电流不应通过输入电路的地线。\n\n$\\textcircled{2}$ 数字电路与模拟电路的地线应只在插板的地线输出端连接在一起，其他点不能相连。\n\n$\\textcircled{3}$ 计算机控制系统的地线应单独埋设，与控制对象的地线分开，更不要与车间的公共地线相连。\n\n$\\textcircled{4}$ 输人和输出信号线应尽量远离，在印制电路板上一般布置在板的不同面。\n\n$\\textcircled{5}$ ·如控制对象工作电压为几十伏甚至几百伏，或控制对象中有较强的噪声源，则计算机控制系统与控制对象之间应采用隔离放大器或光耦合器进行完全电隔离。一般情况下，模拟量用隔离放大器或线性光耦合器，数字脉冲信号用光耦合器。\n\n$\\textcircled{6}$ 计算机控制系统硬件应放在金属屏蔽箱内，在噪声恶劣的环境中，可考虑在敏感电路的印制电路板两面加屏蔽板（铝板）。\n\n$\\textcircled{7}$ 设置软开关（即可用软件控制的开关），如用于数字量的三态门或驱动器，用于模拟量的模拟开关等。这样可以在计算机控制系统与被控对象在加电后，二者仍处于脱机状态，用软件来控制计算机控制系统与被控对象联机或脱机。\n\n# 2.软件措施\n应当认识到，一个好的软件可以在提高系统抵御错误和外界干扰方面起重要作用。用软件来抑制干扰的方法主要是采用软件容错技术和数字\n\n滤波技术。",
    "summary": "（1）抑制噪声源, （5）器件编程与器件测试, 1.硬件措施, 1.噪声源, 2.软件措施, 2.噪声耦合方式, 3．噪声耦合途径, 39.4.1噪声的来源及其耦合方式, 39.4.2抑制干扰的方法, 39.4计算机控制系统的可靠性与抗干扰技术, 4.可编程序逻辑器件的编程方式, 9）适当的电源去耦。",
    "size": 3707
  },
  {
    "name": "第1卷_第6篇_焊接过程自动化技术-part-51",
    "projectId": "5ET7VaxsU6Y6",
    "fileName": "第1卷_第6篇_焊接过程自动化技术.pdf",
    "content": "# （1）软件容错技术\n软件容错技术就是在系统由于本身硬件故障或外界干扰而出错的情况下，使系统仍能正常工作。因为硬件故障和外界干扰造成的系统出错$7 0 \\% \\sim 8 0 \\%$ 是瞬时性故障，只要软件在出现瞬时性故障后，仍能按原来程序继续运行，这样就能实现容错而抑制干扰的目的。其具体方法包括两个方面。\n\n1）时间冗余。时间冗余就是用消耗时间资源来达到容错的目的。其办法有两个：指令复执与程序卷回。\n\n指令复执就是当硬件故障或干扰使程序运行发生错误时，不用中断程序运行重新启动，而是一旦发现错误仅重新执行被错误破坏的现行指令。指令复执可用编程来实现，也可用硬件来实现。但其基本要求是：当发现错误时能保留现行指令的地址和该指令使用的初始数据。这就要求每执行一条重要指令时，检查其结果是否有错，一旦发现有错就停止执行下面的指令，而让程序计数器PC返回原处，重新执行由于干扰而出错的指令。通常情况下，往往指令复执一次后，故障仍未消除，所以需要复执多次。一般可用硬件控制复执多次（例如8次），或控制指令复执的时间。在规定的次数或时间内，故障消失，则复执成功，否则复执失败，可进行报警或调用备用设备。\n\n程序卷回则是重复执行一段程序。编程时需要注意保护重复执行的程序段的断点与现场。例如对于计算机由于故障而进人“死循环”或计算机脱离规定的程序，可利用计算机中的可编程定时器/计数器（例如CTC）的某通道定时或定计数向CPU申请中断，而在用户程序中定时或定计数向定时器/计数器送控制字禁止其申请中断，然后再对其进行初始化，恢复原有功能。这样，当程序正常运行时，由于程序在定时器/计数器的该通道即将申请中断前就对其进行初始化，所以定时器/计数器的该通道永远不能向CPU申请中断。但一旦程序运行发生故障，如进人“死循环”或计算机脱离了该程序，则定时器/计数器在规定时间到后就向CPU申请中断，使CPU返回该程序的起始点重新运行或重新启动。\n\n2）信息冗余。信息冗余是靠增加信息的多余度来提高可靠性的。一般采用各种校验码如奇偶码、剩余码、余3码、海明码、法尔码、循环码来检查错误。这种方法尤其在计算机通信中常用。\n\n# (2）数字滤波\n对于采集进计算机系统的数据，则可采用下列数字滤波的方法去除干扰：\n\n1）程序判断滤波。程序判断滤波法是根据生产经验确定出两次采样输入信号可能出现的最大偏差作为门限，对超过此门限的采样值则认为是干扰信号，给予去除。\n\n2）中值滤波。中值滤波是对某个参数连续采样 $N _ { \\ast }$ 次（一般 $\\pmb { N }$ 取奇数），然后把 $\\pmb { N }$ 次采样值从小到大排队，再取其中间值作为本次采样值。$N$ 值一般取5\\~9， $N$ 值太小滤波效果差，太大则采样控制时间将增长。\n\n3）算术滤波。该方法是把 $N$ 个采样值相加，然后取其算术平均值作为本次采样值。平均次数 $N$ ，取决于平滑度和灵敏度。 $\\pmb { N }$ 值增大，平滑度提高而灵敏度降低。\n\n4）加权平均滤波。此法是将各采样值取不同比例，然后计算其和或平均值。这种方法可以根据需要突出信号的某一部分，抑制信号的另一部分。\n\n5）一阶滞后滤波（低通滤波）。对于慢速随机量，为了提高滤波效果可采用此法。其表达式为\n\n$$\n\\begin{array} { l } { \\displaystyle \\overline { { Y } } _ { k } ~ = ~ \\left( 1 ~ - ~ a \\right) X _ { k } ~ + ~ a \\overline { { Y } } _ { k - 1 } } \\\\ { \\displaystyle a ~ = ~ \\frac { \\tau } { \\tau ~ + ~ T } } \\end{array}\n$$\n\n式中 $\\pmb { \\chi } _ { \\pmb { k } }$ 一第 $\\pmb { k }$ 次采样值；\n\n$\\overline { { Y } } _ { \\star }$ 一第 $\\pmb { k }$ 次采样后滤波结果输出值；   \n$\\pmb { a }$ —滤波平滑系数； 一 一滤波环节的时间常数；   \n$\\pmb { T }$ 一采样周期。\n\n通常采样周期 $\\pmb { T }$ 远小于滤波环节的时间常数 $\\pmb { \\tau }$ ，所以这种方法相当于RC滤波器。\n\n6）高通滤波器。此法的数学表达式为\n\n$$\nY _ { k } = B X _ { k } - A Y _ { k - 1 }\n$$\n\n这种高通滤波器的增益在频率达到奈奎斯特频率（可能的上限）时接近 $\\pmb { G } = \\pmb { B } / 1 - \\pmb { A }$ ，为了使在高频无增无减，令 $\\boldsymbol { A } + \\boldsymbol { B } = 1$ 。\n\n7）带通滤波器法。带通滤波可以有效地去除通频带以外的干扰信号，此法计算公式如下：\n\n$$\nZ _ { k } = B _ { 1 } B _ { 2 } X _ { k } + \\left( A _ { 1 } - A _ { 2 } \\right) Z _ { k - 1 } + A _ { 1 } A _ { 2 } Z _ { k - 2 }\n$$\n\n式中 ${ \\boldsymbol { z } } _ { \\ast }$ 一数字滤波器的输出值；\n\nA、 $\\pmb { B }$ 一与滤波环节的时间常数及采样时间有关的常数。\n\n8）复合滤波。有时为了进一步提高滤波效果，常常采用复合滤波法，即把两种以上的滤波方法结合起来使用，如把中值滤波和算术滤波两种方结合起来，其方法是把采样值首先按大小进行排队，去掉最大和最小值，再计算剩余值的平均值。也可采用双重滤波，即把采样值经过一次数字滤波后，再经一次数字滤波，如经两次低通滤波就相当于多级RC滤波器。\n\n计算机控制系统与控制对象的信号异步通信尽量少用“中断”法，而用程序查询法。\n\n应当指出，计算机控制系统的抗干扰技术主要靠实践经验，上述知识是经验的总结，但也仅提供参考，工作现场不同，采取措施的侧重点也不同，只能利用上述知识去分析，灵活选用，不能完全照搬。\n\n# 39.5焊接过程计算机监测与控制系统\n利用计算机对焊接生产过程的参数进行采集、存储并打印成报表，对焊接瞬态过程的参数进行检测与数据处理以便于研究焊接瞬态过程，对焊机输出焊接参数进行控制等是目前计算机在焊接中应用的最主要方面，也是比较成熟和应用比较广泛的部分。大致可分为以下几个方面：\n\n1）焊接工艺参数和焊接瞬态过程的监测。  \n2）焊接过程自动控制。  \n3）焊接质量控制。\n\n# 39.5.1焊接参数和焊接瞬态过程的监测\n\n\n# 1.焊接参数的监测系统\n这类系统主要是利用计算机能存储大量的信息（决定于RAM的容量），具有分时采集多路（可多达几十甚至几百路）不同信息和处理信息的功能，在焊接生产过程（也包括其他焊接过程）中，通过传感器检测焊接过程的电弧电压、焊接电流、送丝速度、保护气体流量、焊接速度、脉冲电流的频率、预热温度、焊后冷却速度等各种有关参数，并存入磁盘或打印成报表作为产品质量管理档案。有的系统还可以将所检测的焊接参数设置上、下限值，如实际焊接参数超出此限值时，通过报警指示灯或蜂鸣器向操作者发出报警信号，以保证产品的实际焊接参数符合设计要求。由此可见，这类系统仅仅对焊接生产过程中的有关焊接参数进行监测、报警、存储与记录，计算机并不干预焊接过程。这类监测系统的硬件组成与功能可根据需要的不同有较大差异。",
    "summary": "（1）软件容错技术, (2）数字滤波, 1.焊接参数的监测系统, 39.5.1焊接参数和焊接瞬态过程的监测, 39.5焊接过程计算机监测与控制系统",
    "size": 3176
  },
  {
    "name": "第1卷_第6篇_焊接过程自动化技术-part-52",
    "projectId": "5ET7VaxsU6Y6",
    "fileName": "第1卷_第6篇_焊接过程自动化技术.pdf",
    "content": "便携式焊接参数监测系统，其硬件一般由单片机、小型打印机、数码显示器以及有关接口电路组成。其数据采集的功能与高级的焊接参数监控系统相比毫不逊色，但数据的存储、处理与打印格式较简单。一般不能将采集的信息存人磁盘（但有的可存入盒式磁带）以备日后查询，对信息不能作复杂的处理，不能打印成中文报表的格式，只能打印数据及其统计表等。这类系统的硬件组成框图如图39-32所示。主要由微机、A/D转换器、采样保持器（S/H）、电隔离器件、多路模拟开关、传感器及信号预处理电路等组成，相当于前面所介绍的A/D通道的结构。其中A/D转换器、采样保持器、多路模拟开关、电隔离器件的具体器件均已在前面详细介绍过。下面仅说明微机及上述器件的选用、信号预处理电路、传感器以及某些注意事项\n\n![](images/e8c00f2645241df0910e8ab9dbdc0c49587b398e8477961944069f81a43a3c36.jpg)  \n图39-32焊接参数的监测系统硬件组成框图\n\n1）微机的选用。这类系统的微机一般选用单片机，如Intel公司的MCS-51系列或Motorola公司的68HC05系列，选用单片机的优点是结构简单，体积小，价格低，抗干扰能力强，工作可靠，适合于在生产环境下应用。因此一般便携式焊接参数采集仪大多采用单片机。其缺点是连接常规的打印机、屏幕显示器比较麻烦，如要进行复杂的数据处理、用汉字打印报表等则在一般情况下不是较好的方案。\n\n2）A/D转换器的选择。因为焊接生产过程中的焊接参数大多检测其在某一段时间的平均值，数据采集的频率并不要求很高，所以一般宜选用普及型的A/D芯片，其转换一次所需的时间为 $1 0 0 \\mu \\mathrm { s }$ ，如采集20个焊接参数，公用一块A/D芯片分时采集，则也可做到对每个参数间隔 $1 , 9 m 8$ 采集一次（采集时间为 $\\mathbf { 0 . 1 m s }$ )，这对许多精密焊接也已满足要求。\n\nA/D芯片分辨率的选择主要取决于被测量参数的动态变化范围。例如焊机的空载电压虽然达 $6 0 \\sim 8 0  { \\mathrm { V } }$ ，但如用埋弧焊，其电弧电压一般在40V以下，如选用8位分辨率的A/D芯片，则其最小有效位当量为 $4 0 / 2 5 6 = 0 . 1 6 \\mathrm { V }$ ，即能分辨出0.16V的电弧电压变化量，这对检测电弧电压来说已足够了。由此可见，一般情况都可选用分辨率为8位的普及型A/D芯片。\n\n必须指出的是某些焊接参数（例如埋弧焊的焊接电流）绝对数值很大（如1200A），也需要一定的分辨率（例如最小能分辨出2A的电流变化量)。这样，如在 $0 \\sim 1 2 0 0 \\mathrm { A }$ 量程范围内分辨出2A的变化量，则需选用分辨率为10位的A/D芯片（此时10位A/D芯片的最小位当量是$1 2 0 0 \\mathbf { A } / 1 0 2 4 = 1 . 2 \\mathbf { A } )$ 。但如在某实际情况下，埋弧焊的最小电流不小于 $\\bf { 5 0 0 A }$ ，最大电流为1000A，则可将A/D转换器的量程调整在500～$1 0 0 0 \\mathbf { A }$ ，这样选用8位分辨率的A/D芯片就能满足要求，因为此时A/D芯片的实际量程为$\\mathfrak { s o o A }$ ，其最小有效位当量为 $5 0 0 \\mathrm { A } / 2 5 6 = 1 . 9 \\mathrm { A }$ ，完全满足要求。从而可减少对硬件的投资，也简化了软件的编程。\n\n3）采样保持器的选择。因为在生产中，焊接参数的精度大多数不是要求很高，其变化的速度也不很快，所以在这类系统中一般不专门选用采样保持器，将模拟量直接输入给A/D芯片，这样，A/D芯片转换出的数字量是对应转换期间的某几个时刻模拟量的粗略平均值。对于电弧焊而言，即使选用普及型A/D芯片，其转换时间也为 $1 0 0 \\mu \\mathrm { s }$ ，由于电弧及电源回路的惯性，可以认为在 $1 0 0 \\mu \\mathrm { s }$ 之内焊接电弧的参数是不会有多大波动的，所以可不选用采样保持器。 \\`,\n\n4）电隔离器件的选择。采用电隔离器件的目的在前面已讨论过，主要是隔离计算机系统与焊机系统的电的联系，以保护计算机的安全并能有效地提高计算机控制系统的抗干扰能力。在本系统中宜在模拟量通道中选用隔离放大器（见图39-23），但隔离放大器的缺点是响应频率不很高（几\\~几十kHz)，不宜传递频率高于$1 0 0 \\mathbf { k H z }$ 的信号。如信号频率较高，可选用线性光耦合器进行隔离，如选用普通光耦器件，因其线性度差，应采用图39-14所示的线性光电隔离放大电路。也可在A/D转换器的数据线和控制线上采用普通光耦合器件进行隔离，但这种方案的缺点是A/D转换器没有与被控对象隔离，容易损坏，必须注意采取保护措施。\n\n5）多路模拟开关的选择。如需要采集多个焊接参数时，由于A/D转换器的潜力很大，而且也是在接口电路中价格最贵的器件，所以一般选择用一块A/D芯片分时采集多路信号的方案。多路模拟开关就是用来将多路被采集的焊接参数分时通过隔离放大器与A/D芯片的模拟输入端（或采样保持器）接通，以达到上述目的的器件。一块A/D芯片能分时转换多少路信号，取决于A/D芯片的转换速度与信号所要求的采样周期。按照香农采样定理，采样频率（采样周期的倒数）应大于信号频谱中最高频率的2倍，否则采集的信号不能真实地反映实际信号。但如果采样频率过高，则接口硬件投资增加，并且占用计算机的内存也增多。在实际应用中，采样频率一般为最高信号频率的4\\~8倍。对于焊接参数的采集，一般几十毫秒采样一次就足够了，因此，即使选用普及型A/D芯片，如其转换速度为 $0 . 1 \\mathrm { m s }$ ，用一块芯片也可分时采集几百个信号。如果采集的参数不很多，可选用带多路模拟开关的A/D芯片，但此时不宜采用公共的隔离放大器。\n\n6）传感器及信号预处理电路。传感器是一种将非电量信号转换成电信号的装置，主要由敏感元件（Sensor）及信号预处理电路组成。如检测热工参数的温度、压力、流量、液位传感器，检测机械量的位移、力、速度、加速度、重量、尺寸传感器，检测物件位置、形态的视觉传感器等。有关传感器的详细内容请参看有关资料。\n\n这里所指的信号预处理电路包括对敏感元件（习惯上也称传感器）输出信号的处理，同时也包括对某些电量信号（如电弧电压、焊接电流）的处理。由于焊接过程可测参数的信号差别很大，如焊接电弧电压一般在十几伏到几十伏的范围内，焊接电流信号如从直流电流表的分流器上取出，则满量程仅为 $7 5 \\mathrm { { m V } }$ 。从对数据采集系统的输入阻抗的要求来看，也有很大差别。如量测电弧电压和焊接电流时，对输入阻抗的要求并不严格，一般在几百欧到几十万欧之间，但对于某些传感器，如热电偶则对信号输入电路的输入阻抗要求与热电偶输出阻抗相匹配。\n\n本系统采用信号预处理电路的目的是将所用传感器的输出电平转换成A/D芯片所要求的输入电平（一般为 $\\mathbf { \\pm \\kappa } _ { 3 } \\mathbf { v }$ 、 $\\pm \\ 5 \\mathbf { V }$ 、 $\\pm 1 0 \\ : \\mathrm { V }$ 、 $\\pm \\ 1 5 \\mathbf { V }$ 等）。如有阻抗匹配要求，则要进行阻抗变换，通常还需要滤波电路，以去除干扰信号。在某些复杂情况下（如远距离传送），还要对信号进行调制与解调等。现分别介绍在焊接中常用的电弧电压、焊接电流的信号预处理电路。",
    "summary": "（1）便携式焊接参数监测系统 - Part 1/2",
    "size": 3248
  },
  {
    "name": "第1卷_第6篇_焊接过程自动化技术-part-53",
    "projectId": "5ET7VaxsU6Y6",
    "fileName": "第1卷_第6篇_焊接过程自动化技术.pdf",
    "content": "$\\textcircled{1}$ 电弧电压信息预处理电路。因为电弧电压一般在十几伏到40V之间，而A/D转换器的满量程输人模拟电压一般为 $\\yen 30$ 、 $\\pm \\mathbf { \\nabla } 5 \\mathbf { V }$ 、$\\pm 1 0 \\mathrm { V } _ { \\cdot } \\pm 1 5 \\mathrm { V }$ 等（根据所选择的A/D芯片型号而定），因此通常采用分压电路使电弧电压的最大变化范围与所选的A/D芯片满量程输入模拟电压相适应（图39-33）。图中电弧电压反馈信号 $\\pmb { U } _ { \\mathbf { b } }$ 通过隔离放大器送到A/D芯片模拟量输入端，因为 $U _ { \\mathbf { b } } = \\left[ R _ { 2 } / ( \\ R _ { 1 } \\ + R _ { 2 } ) \\right] U _ { \\mathbf { a } } ( \\ U _ { \\mathbf { a } }$ 为电弧电压)，调节 $\\pmb { R } _ { 1 }$ 与 $\\pmb { R } _ { 2 }$ 的比例可以改变 $U _ { \\mathbf { b } }$ 的数值，使其符合 $\\mathbf { A } / \\mathbf { D }$ 芯片输入范围的要求。 $R _ { 1 } , R _ { 2 }$ 的具体数值还决定于隔离放大器的输入阻抗，一般${ R } _ { 1 } + { R } _ { 2 }$ 的阻值可选在 $1 0 \\sim 2 0 \\mathbf { k } \\Omega$ 之间，用1W或$_ { 2 \\mathbb { W } }$ 金属膜电阻即可。电容 $c$ 起滤波作用，电容值的大小可由公式 $C = \\left[ \\begin{array} { l l } { \\left( \\ R _ { 1 } \\ + R _ { 2 } \\right) / R _ { 1 } R _ { 2 } } \\right] \\times T \\end{array}$ 决定。式中 $\\pmb { T }$ 为所需的滤波时间常数，根据实际需要而定，一般可选择几毫秒到几十毫秒。如电容数值较大，可选用电解电容，但必须并接一个工作频率较高的电容（如瓷介电容、云母电容或涤纶电容等），以能滤去高频干扰信号。VS为稳压管，其作用是当焊接断弧时，焊机输出空载电压， $U _ { \\mathbf { b } }$ 将超过设计值，此时VS就将 $\\smash { \\pmb { U } _ { \\mathbf { b } } }$ 箱位在所设计的最高电压值。如设计需要采集空载电压，则不用此器件。G点为共地端，可选择焊机的地线输出端（即与工件相连接的输出端），也可选择与焊炬相连的输出端。\n\n![](images/33ffccb5f755d7c11a078b68d49c377156d1bc88203654d525dd39ec24f47438.jpg)  \n图39-33电弧电压信号预处理电路\n\n$\\textcircled{2}$ 焊接电流信号预处理电路。采集焊接电流信号可以用交流互感器、直流互感器和直流电流表的分流器和霍尔器件电流检测模块。对于常用的弧焊整流器而言，用分流器具有电感小、反应速度快等优点，但其最大缺点是信号幅值较小（满量程只有 ${ \\mathbf { 7 5 } } { \\mathbf { m } } \\mathbf { V }$ )，因而信噪比小，在信号传输线上容易混人干扰信号。解决办法是在分流器上直接接一个前置放大器，将满量程 ${ \\mathbf { 7 5 m V } }$ 放大到A/D芯片所要求的满量程模拟量输入电压，再传送到采集系统的输人端，这样可以有效地避免传输线上干扰信号的影响。前置放大器的电路如图39-34所示。\n\n其他传感器信号的预处理电路，一般由类似图39-34所示的前置放大器并配合滤波电路组成，其具体电路这里不一一介绍。且一般有定型产品，用户不必自行设计。但在选用时应注意前置放大器的信噪比要大，静态工作点和工作时的性能（如放大倍数）要稳定，零点的温飘要小，这些对于工作在开环状态的参数采集系统是十分重要的。另外，传感器信号预处理电路对干扰信号十分敏感，由这里进人的干扰信号对整个系统的影响也最严重，因此在其输入端要尤其注意采取抗干扰措施，具体方法参看39.3节。\n\n![](images/7bdde17dcf04e0da3c136cc1283c8e1c6866bf843b7855ca7e20b7f4d1986de2.jpg)  \n图39-34前置放大器电路图\n\n（2）焊接参数采集与产品质量管理系统\n\n这类系统将实际生产中的焊接参数采集与产品质量的管理相结合，监测重要产品的实际焊接参数，并打印成报表存档。采用本系统的目的是使工厂管理部门掌握产品实际焊接的情况，以监督生产部门严格执行工艺规程，确保焊接质量。同时为重要产品建立档案，以备日后查阅，也为分析、提高产品的焊接质量提供依据。\n\n这类系统的硬件结构与便携式焊接参数监测系统基本相同，其区别在于计算机应选用具有汉字处理功能的微机，例如普通微机或工控机，可将A/D转换器、隔离器件、多路模拟开关、采样保持器等做成模拟量通道板直接插入上述计算机的I/0插槽。也可采用与便携式焊接参数监测系统通信的方式，将具有汉字处理功能的微机作为上级管理计算机，将由便携式焊接参数监测系统通信传递来的焊接参数进行处理，并根据要求打印成报表。在现代化管理的企业中这部分内容将并人企业管理信息网络，在39.7.4节简要介绍。",
    "summary": "（1）便携式焊接参数监测系统 - Part 2/2",
    "size": 2372
  },
  {
    "name": "第1卷_第6篇_焊接过程自动化技术-part-54",
    "projectId": "5ET7VaxsU6Y6",
    "fileName": "第1卷_第6篇_焊接过程自动化技术.pdf",
