Repository: LunaReborn/Welding-6m-Extractor

# 焊接文档 6M 专有词汇抽取工具

用于从焊接相关文档中抽取“人、机、料、法、环、测”六类专有词汇，并导出 JSON 和 Excel。

## 目录结构

```text
project/
  cli.py
  engine/
    document_loader.py
    chunker.py
    llm_client.py
    extractor_6m.py
    normalizer.py
    validator.py
    exporter.py
  prompts/
    welding_6m_extract.txt
    welding_6m_review.txt
  outputs/
  data/
```

## 安装

```bash
pip install -r requirements.txt
```

## 使用 Ollama

先启动 Ollama，并拉取模型：

```bash
ollama serve
ollama pull qwen2.5:7b
```

运行：

```bash
python cli.py --file data/氩弧焊标准作业指导书.docx --extractor ollama --model qwen2.5:7b --output outputs
```

启用二阶段复核：

```bash
python cli.py --file data/氩弧焊标准作业指导书.docx --extractor ollama --review --output outputs
```

File: data/hanjie_data/1.txt (part 64 of 68)
[
    "content": "# 2.焊接瞬态过程的计算机测试系统\n焊接瞬态过程的计算机测试系统是指用计算机测试焊接过程各物理量的瞬态过程的系统，是研究焊接瞬态过程的重要手段。用计算机测试焊接瞬态过程有下列优点：\n\n1）测量精度高。因为计算机采集数据的精度主要取决于A/D转换器的分辨率。如分辨率为12位的A/D芯片，其采集数据的精度为1/4096，即 $0 . 0 2 \\%$ 。当然，实际精度还与传感器、信号预处理电路中的运算放大器以及隔离放大器的精度有关。\n\n2）·测量和记录的速度快、信息存储量大。一般记录仪表，如光线示波器的最高频率只有$1 \\mathbf { k } \\mathbf { H } \\mathbf { z }$ 左右，磁带记录仪的最高频率也只有$2 0 \\mathbf { k } \\mathbf { H } \\mathbf { z }$ 。而计算机采集的速度主要取决于A/D芯片的转换速度。如果选用普及型A/D芯片，用AD578（12位）转换时间仅为 $0 . 0 0 4 \\mathrm { m s }$ ，其采样频率可达 ${ 2 5 0 } \\mathbf { k } \\mathbf { H } \\mathbf { z }$ 。如选用高速A/D芯片，其采样频率可达 ${ \\bf 4 0 M H z }$ 以上。因此用计算机数据采集系统来测试焊接瞬态过程，可以捕捉到用其他记录仪捕捉不到的瞬态信息。另外，由于计算机可以高速存储大量信息，并可保存在磁盘上供事后分析研究用，这就为研究工作提供了方便。\n\n3）计算机数据采集系统可以在很短的时间内（如几毫秒内）分时采集几个、几十个甚至几百个参数，这是其他记录仪（如电子示波器）远不能及的。\n\n4）可以对信息进行实时的统计、运算和分析，如对熔滴过渡进行概率统计，记录焊接电流的瞬时峰值，计算熔滴过渡时短路电流的上升速度等。还可对不同参数进行相关运算等。\n\n焊接瞬态过程计算机测试系统的硬件组成基本上与焊接参数微机监测系统相同，其特点是采用功能较强的微机系统，有较大的内存容量，有软盘或硬盘，采集频率应在 $2 0 \\mathbf { k H z }$ 以上。可用Intel公司的MCS-51系列（8位）、8098（16位）或Motorola公司的68HC08系列（8位）、68HC12系列（16位）单片机设计成专用设备，也可选用PC机或工控机或PC/104模块。\n\n这类系统除了硬件外，必须有相应的数据处理软件，能显示、打印数据处理的结果，并最好能用平面或空间曲线来表示。\n\n·图39-35为焊接电弧计算机数据采集与电弧瞬时分析仪的原理框图。该系统可以分析焊接电孤的瞬态过程，还可以用来测试焊接电源的动态参数。\n\n![](images/efbbb2fa431cff738bbf5a11fee987896fcebd47ff850760094eb52ef50471e7.jpg)  \n图39-35计算机焊接电弧瞬时分析仪的硬件框图\n\n# 39.5.2焊接过程自动控制\n利用计算机对焊接过程进行控制，为焊接过程自动化开辟了一个新的前景。它使焊接过程的自动控制由简单的程序控制、恒定参数控制发展成多参数综合控制、焊接过程的自适应控制以及焊接过程的智能控制。目前国内外利用计算机对焊接过程进行控制的典型例子如下：\n\n# 1.对焊接过程的程序进行控制\n对于自动焊接过程，用微机代替人工或继电器系统完成焊接过程的一系列程序操作，可以减轻焊工劳动，保证焊接质量，降低对焊工的操作技术要求。例如 ESAB公司的PROTIG250可编程TIG焊管机，就是用微机控制TIG焊管的全部焊接程序。\n\n又如微机控制电容储能焊机，就是用微机开环控制：夹紧工件（打开气阀）、停止向电容充电、焊接（电容放电）、松开工件（关闭气阀）、向电容充电等整个焊接过程。\n\n进行这种控制方式的微机控制系统的硬件结构比较简单，只需数字量通道即可（图39-10），采用单片机就能满足要求。对于某些专用焊机或生产线，例如用多点凸焊机焊接框架或网格构件的全自动生产线，则采用可编程序控制器（PLC）进行全自动焊接程序的控制，并包括对焊接时间与焊接电流的控制。这种设备用专用的语言进行编程，并配有磁盘存储编好的程序，因此在调整产品规格时，只要调用相应的程序即可。这样，该自动线就具有柔性制造系统的功能。由于投资少，控制系统可靠性高，功能较强，很受欢迎。\n\n# 2.记忆典型的焊接参数\n利用计算机具有记忆功能的特点，将各种典型产品（包括不同材料）经试验确定的焊接参数存入计算机的存储器（一般存人ROM或有电池供电的RAM，使计算机断电后仍能保持信息）。焊机工作时，焊工只要输人所焊工件的材料、板厚、所用焊丝（或焊条）直径（或规格）等信息，计算机就能自动调出合适的焊接参数给定值，送到焊接电源以控制焊接电源输出符合要求的焊接参数。有不少带微机的 $\\mathbf { C O _ { 2 } }$ 气体保护焊机、MIG焊机都存储有几十到几百种焊接最佳参数的组合。\n\n具有这类控制功能的微机控制系统都兼有焊接程序的控制，其硬件结构则包括数字量通道和D/A通道。对于某些设备还具有现场给计算机输入给定值的功能。现场输人给定值的办法有4种： $\\textcircled{1}$ 用计算机键盘输入； $\\textcircled{2}$ 用拨码盘通过I/O□输人数字量； $\\textcircled{3}$ 用电位器通过A/D通道输人；$\\textcircled{4}$ 用通信方式由其他计算机输入。除第一种方式输人时需离线操作外，其他三种方式都可在线操作。控制计算机一般选用单片机即可。\n\n# 3.控制焊接或切割的轨迹\n这是利用微机代替过去的数控装置进行焊枪或割炬运动轨迹的插补运算，从而控制焊枪或割炬按预定轨迹运动。其轨迹图形往往由编程计算机用计算机辅助设计（CAD）方法进行设计，将设计好的图形数据通过穿孔纸带或直接通信方式传送给控制计算机。典型的应用例子是CNC（ComputerNumericalControl）气割机。该机首先在编程计算机（典型机种为PC机）中设计被切割零件的图形并进行排料设计，其次计算机将表示图形的数据用纸带穿孔机打在纸带上，再由光电读入机将穿孔纸带（纸带上已有图形尺寸数据的编码）上的信息输入给CNC气割机的控制计算机，然后由它根据此信息一面控制割炬运动，一面对割炬运动的轨迹进行插补运算，使割炬运动的轨迹符合编程计算机输出的零件形状尺寸的要求。其割炬运动轨迹精度可达 $0 . 3 \\mathbf { m } \\mathbf { m }$ 。控制焊枪或割炬运动的计算机要求有足够的内存容量和运算速度，所以采用工业控制机或设计成专用的计算机，一般用字长为16位的CPU即可。其接口要包括多个D/A通道和数字量通道。\n\n![](images/8548b8a72063b3cd70ac2ee6372884537fbed7fb55afe8db1a04250e91dfc83d.jpg)  \n图39-36焊机的微机闭环控制系统\n\n# 4.弧焊过程的闭环控制（反馈控制）\n这种控制方式是以微型计算机为基础的闭环控制（或称反馈控制）系统。图39-36是这种系统的硬件结构原理框图。接口电路由A/D通道、D/A通道和数字量通道组成。A/D通道的作用是将焊接参数采集进计算机内。图中 $\\pmb { R }$ 为焊接电流采样电阻。在实际应用中可用直流电流表的分流器。最好就近用运算放大器前置放大后再送至多路模拟开关，以减少干扰。 $R _ { 1 }$ 、 $R _ { 2 }$ 、 $c$ 为电孤电压采集电路。如需要采集焊丝送丝速度和焊接速度等其他焊接参数，则可选用测速电动机进行速度反馈，仍通过A/D通道进入计算机，或在上述传动机构上安装光码盘用数字量通过数字量通道进人计算机实现速度反馈。D/A通道的作用是将计算机处理好的数据去控制焊机输出的电流或电压或脉冲参数。这样就由计算机和A/D、D/A通道构成闭环控制的电路，再由计算机软件对反馈量进行某种运算形成闭环控制。由I/O芯片、光耦和驱动电路组成的数字量输出通道的作用是对焊接程序进行控制。\n\n目前用微型计算机进行闭环控制的焊机有最佳参数配合（SYNERGIC）脉冲MIG焊机，通用型电脑直流弧焊机，多功能型电脑焊机，逆变焊机，交直流两用多功能TIG焊机， $\\mathbf { C 0 } _ { \\mathfrak { z } }$ 气体保护焊焊机，全位置钨极氩弧焊管机及管板焊机，电阻点、缝焊机等。现举例介绍如下：",
    "summary": "1.对焊接过程的程序进行控制, 2.焊接瞬态过程的计算机测试系统, 2.记忆典型的焊接参数, 3.控制焊接或切割的轨迹, 39.5.2焊接过程自动控制, 4.弧焊过程的闭环控制（反馈控制）",
    "size": 3538
  },
  {
    "name": "第1卷_第6篇_焊接过程自动化技术-part-55",
    "projectId": "5ET7VaxsU6Y6",
    "fileName": "第1卷_第6篇_焊接过程自动化技术.pdf",
    "content": "# （1）协同式脉冲熔化极惰性气体保护焊\n最佳参数配合（SYNERGIC）脉冲MIG焊机是目前国外流行的微机控制的高性能MIG焊机，它是利用计算机检测送丝速度及所需要的电弧长度，再推算出最佳的脉冲电流、维弧电流、脉冲频率等参数，然后用这些参数去控制弧焊电源的输出，以达到上述参数与送丝速度的最佳配合。这种控制方式能实现单旋钮操作，保证一个脉冲过渡一个熔滴，从而达到最佳熔滴过渡方式，以减少飞溅（甚至无飞溅）稳定电弧。其硬件原理方框图如图39-37所示。\n\n![](images/48cc8340325378bfdeb66f8c39fcfedf45650455201f04e7ac3b8045ed08fef0.jpg)  \n图39-37 Synergic脉冲MIG 焊接的微机控制系统\n\n图中8031为MCS-51系列单片机，2764为EPROM（8KB），8155是RAM和I/O扩展芯片（包含 $2 5 6 \\times 8 \\mathrm { R A M }$ 、22根1/0线、一个14位定时器/计数器），此处用作给定值输入（由拨码开关给出），8253是扩展的定时器/计数器，8255为并行I/O扩展芯片。ADC0809为带多路模拟开关的8位A/D芯片，用来将反馈信号等模拟输入量转换成二进制数送给计算机进行处理。DAC0832是8位D/A转换芯片，用来将计算机的输出数据转成模拟量作为给定值控制弧焊电源的输出。图39-38为其软件流程图。\n\n（2）多功能电脑焊机\n\n这一类焊机是我国研制的一种微机控制的弧焊机，包括通用型电脑焊机、多功能型电脑焊机、多功能型微机控制TIG焊机、电脑型 $\\mathbf { C 0 } _ { 2 }$ 焊机等。这类焊机的主电路都采用三相晶闸管整流器（三相桥式全控晶闸管整流器或带平衡电抗器双反星形可控整流器）。其控制电路，包括晶闸管的触发电路，均由8031单片机（MCS-51系列）系统组成。图39-39为其基本硬件原理框图，图中8031为单片机，27128为16KB的EPROM，74LS373为地址锁存器，74LS154为译码器，74LS244为三态门，ADC0809是8位A/D芯片。图39-40为微机控制逆变自动焊机硬件框图。\n\n采用微机闭环控制弧焊机的优点是控制电路硬件结构简单，抗干扰能力强，性能可靠，可记忆焊接参数，容易实现多功能控制，在某些焊机（如 $\\mathbf { C O } _ { 2 }$ 焊机）中可进行电流波形控制以改善焊接飞溅。\n\n# 5.电阻点焊、缝焊过程的微机控制\n由于电阻点焊在汽车制造等行业中有广泛的应用，因此如何稳定焊点的质量越来越受到广泛重视。目前国外新出的电阻点、缝焊机均采用微机控制焊接程序和焊点质量，例如微机控制的点焊机器人（德国KUKA公司）、微机点焊程序控制器、微机点焊恒流控制器等。\n\n利用计算机控制电阻点焊、缝焊过程的目的主要是保证焊点的质量，目前采用的办法是恒流法、计算能量法、测量焊点膨胀的位移法和检测动态电阻法。\n\n恒流法是将测得的焊接电流信号通过A/D转换器送入计算机计算其有效值，与预置标准焊点各周波内的电流有效值相比较，如有差异，则计算机输出信号自动调整主电路晶闸管的导通角，达到恒流控制的目的。\n\n计算能量法是用计算机实时计算焊接输入能量 $Q \\ = \\ K \\sum _ { a \\ = 1 } ^ { n } i _ { a } ^ { 2 }$ 与预置 $K \\sum i ^ { 2 }$ 比较，如发现 “在焊点”的能量提前或滞后达到标准焊点的能量时，将自动缩短或延长通电时间1/3 \\~1个周波数。\n\n![](images/11c4db935ef8138963b7c48b451f2c8989ffeeb62aa73641f1538048097c155c.jpg)  \n图39-38主程序流程图\n\n上述两种方法都属于旨在稳定焊接参数的恒参数的闭环控制，其计算机控制系统的硬件结构与图39-35类似，其检测量都为焊接电流。计算机控制系统同时具有控制焊接程序的功能。位移法与动态电阻法则属于焊接质量控制范畴，在下面介绍。\n\n# 6.电子束焊接的微机控制\n电子束焊接的微机控制主要是用微机对焊接程序、电子束扫描时间进行控制，同时控制电子枪的高压、灯丝电流、电子束流、电子束聚焦电流、偏转电流、焊接速度等，以达到稳定参数的目的。在焊接不同材料和板厚的工件时，也便于选择和调整上述参数以保证焊接质量。\n\n另外一种用途是采用微机控制电子束焦点移动的轨迹，用于焊接精密的复杂曲线焊缝、焊缝跟踪或其他精密电子束加工。因此目前先进的电子束焊机都采用微机控制。\n\n# 39.5.3焊接质量控制\n焊接过程计算机控制的较高级形式是焊接质量控制，其特点是检测反映焊接质量的参数（不是焊接参数）作为反馈量进行控制。近年来不少焊接工作者研究在弧焊中检测焊缝的宽度、焊缝区的温度场、焊缝背面的熔透程度以及焊缝的形态等来作为反馈量进行控制。\n\n![](images/e67ecf759e693288072c2ec9e754750fa3f66ec1dd836d02be9cdba4f9f4ca6b.jpg)  \n百思论坛\n\n舒舒藏书\n\n![](images/3f36a9e230adbc76b35f58c8d544937d647a8e7b38021bd0d32f7fe44b31ceb7.jpg)  \n图39-40微机控制逆变自动焊机硬件框图\n\n![](images/b2a1826e5e98a60c1462a3da5cce4a2e58b89ba886cecfd24123b7d1f4ef482e.jpg)  \n图39-41 KD3-200型微机点、缝焊控制器原理框图\n\n1.电阻点焊、缝焊过程质量控制\n\n在电阻点、缝焊中，检测焊接过程中反映焊点熔核质量的某些参数作为反馈量进行控制，测量焊点大小的位移法和检测动态电阻法都属于焊接质量控制法。现以成都电焊机研究所研制的KD3-200微机点、缝焊控制器为例，介绍微机在这方面的应用。该机采用动态电阻法来控制焊点质量，用微机采集焊接时动态电阻曲线即两电极之间电压降对时间的变化率，将检测到的实际值和目标值进行比较，根据其差值去通过改变主电路的晶闸管导通角和晶闸管导通的周波数来控制焊接电流和焊接时间，以达到控制焊点质量的目的。计算机控制系统同时兼有其他稳定参数控制功能。该控制器采用8035单片机进行控制，其硬件原理框图见图39-41。\n\n图中8035单片机属于MCS-48系列，外接EPROM。片内含64字节的RAM和一个8位的定时器/计数器，有 $3 \\times 8 + 3$ 根I/0线。其作用是：接受操作命令（包括预置参数，选择功能等），在焊接过程中采集反馈信息（如电网电压、电极电压、晶闸管导通与否等），按已固化在EPROM中的程序进行处理后向控制对象发出运行指令（如工作程序的转换、晶闸管的通或断、参数显示、故障报警等）。图中2716是其外接EPR0M（2K字节），8243是4通道4位I/O专用扩展器。CD4511是数字显示器。ADC0804是8位A/D转换芯片，74LS244为8位同相三态缓冲器/线驱动器，74LS138为3\\~8线译码器，74LS373是8位锁存器（三态同相），7406为集电极开路高压输出的六反相缓冲器/驱动器。\n\n同步脉冲发生电路的作用是在电网电压过零时向单片机发出脉冲信号，作为各程序段记时（工频周期数）的时钟脉冲及晶闸管触发电路移相的时标。参数预置电路是通过它向单片机输入焊接规范参数（各段程序周期数和焊接热量值）。功能选择电路，通过它选择焊机的工作方式。\n\n隔离驱动电路，将单片机系统与工作在高电压的主电路隔离，并能按计算机控制系统输出的指令执行电磁气阀的通一断、晶闸管的触发一关断等。因其传递的是脉冲信号，所以可采用光耦合器隔离。\n\n电网电压采样电路，在单片机控制下，每半周向单片机送入与电网电压成比例的电压信号，单片机根据此信号调整晶闸管导通角，以达到对电网电压有效值进行补偿的目的。\n\n电极电压采样电路，在单片机控制下通电焊接的每个周波向单片机输入电极电压值，经单片机处理后，在电极电压达到合格焊点尺寸的对应值时关断晶闸管，结束焊接。\n\n检测电路，检测晶闸管的导通信号并送入单片机，以判断晶闸管故障（失控、不导通等）。\n\n报警电路，按照单片机发出的指令对晶闸管故障、焊点尺寸不合格及晶闸管控制角与焊机功率因数失配等给出指示灯亮和蜂鸣器音响报警。\n\n参数显示电路，预置参数时显示各段程序周波数及焊接热量值，焊接过程中则显示实际焊接周波数。\n\n由上可知，用单片机作为控制器的主机，其硬件结构简单清晰，其功能决定于软件的设计，本设备的软件设计流程图见图39-42。\n\n检测焊点大小的位移法，其计算机控制系统的硬件组成与图39-32所示基本相同。只是所检测的参数是焊接过程中电极的位移量，因为该参数与焊接时形成的焊点大小有关。形成的焊点大，电极的位移量大，反之则相反。所以在焊接过程中，计算机通过位移传感器检测电极的位移量与标准量比较，根据比较结果控制焊接参数以达到稳定焊点大小的目的。",
    "summary": "（1）协同式脉冲熔化极惰性气体保护焊, 39.5.3焊接质量控制, 5.电阻点焊、缝焊过程的微机控制, 6.电子束焊接的微机控制",
    "size": 3783
  },
  {
    "name": "第1卷_第6篇_焊接过程自动化技术-part-56",
    "projectId": "5ET7VaxsU6Y6",
    "fileName": "第1卷_第6篇_焊接过程自动化技术.pdf",
    "content": "# 2.基于电弧及熔池图像处理的焊接质量控制\n电弧及熔池图像处理是计算机图像处理技术在焊接中的重要应用。其主要方法是利用摄像机拍摄实际焊接时的电弧及焊缝熔池的图像，计算机对该图像进行去噪声、二值化处理后，勾画出电弧与焊缝熔池的轮廓以识别出熔池与电弧的形态以及电弧所处的位置，从而可以进行焊缝自动跟踪、焊缝熔宽控制、焊缝熔透控制等。这正是目前国内外焊接界研究的焊接过程智能控制的主要内容之一，其用途是为弧焊机器人提供视觉，以保证焊接质量并扩大弧焊机器人的应用范围。\n\n由于焊接电弧是一个强光源，因此必须采用恰当的滤光技术才能拍摄到层次分明的电弧及熔池的图像。其次，图像是动态的，在摄取图像时，时间噪声较大，同时由于往往要利用图像分析的结果进行反馈控制，因此对图像的处理要尽可能快地捕捉到其特征信息，如电极轮廓、熔池形状等。\n\n图39-43是采用两个摄像头的焊缝熔池控制系统，在电弧前方的摄像头摄取焊缝坡口的图像，在电弧后方的摄像头摄取电弧和焊接熔池的图像。由于该摄像头可直接输出数字量信号，因此所摄取的图像信息直接送往各自的图像存储器。计算机对两个图像存储器中的图像信息进行处理，可以进行在窄间隙焊时焊缝跟踪，利用计算机采用模糊逻辑控制来控制焊缝熔池的宽度甚至熔透。由此可见，将图像处理技术与计算机控制技术相结合，可以实现智能控制。\n\n![](images/22d2cea8f4d7daa7c2c8d9fed83a1eb8cd029075c02e9a21721ce65c24ff71d2.jpg)  \n图39-42软件流程图\n\n![](images/a3725338c6ca1ec85789eee806fbf40c22bf8bad70b0c890107c385527d750fc.jpg)  \n图39-43焊缝熔池控制系统\n\n# 39.6计算机在焊接自动化中的其他应用\n计算机在焊接自动化控制中有着广泛的应用，除了前面几节介绍的应用外，计算机在以下方面也有着非常重要的作用。\n\n# 39.6.1 焊接自动化中的数据库技术\n数据库技术在焊接中主要被用来建立焊工档案管理数据库、焊接符号检索数据库、焊接工艺评定资料数据库、焊接材料检索数据库、焊接设备、材料和结构生产厂家及其产品检索数据库，以及其他与焊接有关的各种资料检索数据库等。在焊接自动控制系统中，也常利用数据库存储、管理焊接工艺参数和控制规则。\n\n# 1.数据、数据库与数据库系统简介\n数据是表达信息的各种符号，而信息是物理状态的反映。所以在此对数据这个概念，应当是从广义的角度去理解，它既可表示可运算的数据，也可表示各种物件的名称、属性、相互关系以及各种图形、图像等。目前的计算机技术除某些物理量如味觉、感觉外，绝大多数物理状态包括其中的逻辑关系都能用计算机中的数据来表达。因此数据是观念世界中信息的数据化，是用数据模型来描述现实世界中客观事物及其联系。\n\n数据库就是大量的相互有关联的数据。在数据模型中用数据描述的实体有对象与属性之分，我们把描述对象的数据称为记录，而把描述属性的数据称为数据项（或称数据段）。\n\n数据库系统是实现有组织地、动态地存储大量关联数据，方便多用户查询的计算机软、硬件资源组成的系统，即包括数据库与数据库管理系统。\n\n# 2.自动化焊机中的数据库\n随着计算机技术、信息技术和数据库技术的发展，人们很容易想到将成熟的焊接工艺存储在焊机中，以保证焊接质量，降低焊接操作者对工艺参数调节的难度。在熔化极气体保护焊中需要控制的焊控制参数较多，选择了不合适的工艺参数会导致不合适的熔滴过渡形式，因而影响焊接质量，严重制约着自动化焊接的发展及工厂生产效率的提高。清华大学研制的数字化逆变式 $\\mathbf { C O } _ { 2 }$ 焊机，采用了数据库技术实现了对焊接参数的自动选择，其控制系统接口框图如图39-44所示。\n\n![](images/c71d602e212d32ec0b0bdb071ebc8bd112572a8e5195b3744e98b8bcb164c763.jpg)  \n图39-44控制系统接口框图\n\n该焊机采用了Motorola公司生产的M68HC11E1单片机作为主控MCU，在使用时只须选定焊丝直径和焊接电流，焊机会从数据库中自动确定其他焊接参数，大大简化了焊接操作者的工作，也保证了焊接质量的稳定。焊接控制主程序流程如图39-45所示。\n\n# 39.6.2专家系统在焊接自动化中的应用\n所谓“专家系统”就是具有相当于专家的知识和经验水平，以及解决专门问题能力的计算机系统，通常主要指计算机智能软件系统。它具有知识信息处理能力、知识利用能力、知识推理能力和咨询解释能力。专家系统作为人工智能领域的一个重要分支，近年来有飞跃的发展。计算机可以把大量的数据和资料加以整理和归纳形成数据库，同时将有关各方面专家的知识和经验集中起来形成若干规则，经过编写的推理机构软件联接起来，从而为使用者能够像有经验专家，甚至像一群专家的集体对涉及的问题进行判断，并作出决定。 小\n\n在焊接领域中应用的专家系统有咨询型、预测型、诊断型、设计型、监视型和控制型等若干个类型的专家系统。本节仅介绍专家系统在焊接自动控制中的应用。\n\n# 1.专家系统的组成\n![](images/bf5643410f873feeeb44d2bd0370b588e8a9f6d68af5b7a27492015316fd2d84.jpg)  \n图39-45焊接控制主程序\n\n一个完整的专家系统通常由6部分组成（图39-46)：知识库、全局数据库、推理机、知识获取机制、解释机制和人机接口。其中知识库、全局数据库和推理机是目前大多数专家系统（或其他知识库系统）的主要内容，知识获取机制、解释机制和专门的人机接口是所有专家系统都期望有的3个模块，但它们并不是都得到了实现。简单的专家系统不一定具备这3个模块。\n\n1）知识库（Knowledgebase）。用以按特定规律存放领域专家（即有关专业的专家）提供的专门知识。\n\n2）全局数据库。反映具体问题在当前系统运行（求解）状态下的符号或事实的集合，它由问题的有关初始数据和系统运行（求解）期间所产生的所有中间信息组成。\n\n![](images/dc5fb4f8c30764d99f64b3ba19be069ade788217708747f72d3dc4dd155f0b33.jpg)  \n图39-46专家系统的组成\n\n3）推理机（Inferenceengine）。在一定的控制策略下针对上下文中的当前问题信息，识别和选取知识库中对当前问题的可用知识进行推理，以修改上下文直至最终得出的求解结果。\n\n4）知识获取机制（Knowledge acquisition）。实现专家系统的自学习。5）解释机制（Clarification）。解释专家系统向用户提供的结论，回答用户对系统的提问。6）人机接口（Userinterface）。将专家和用户的输入信息翻译成系统可接受的内部形式，同时将专家系统输出的信息转换成人类易于理解的形式，如文字形式或图形、表格等形式。\n\n# 2.建造专家系统的步骤\n要建造一个专家系统，通常由知识工程师来完成，其最主要的工作是要通过和领域专家的一系列讨论，获取该领域专门问题的专业知识，再进一步概括，形成概念并建立起各种关系。接着就是把这些知识形式化，用合适的计算机语言实现知识组织和求解问题的推理机制，建成原型系统。最后通过测试评价，在此基础上进行改进以获得预期的效果。这一过程可用5个具体阶段加以表示。实际上建造专家系统是一个递归开发的过程，经过5个阶段的初步设计和实现评价之后得到的原型系统，要进一步改进，逐步地向纵深方向生长和完善。\n\n1）认识阶段。知识工程师要和领域的专家一起交换意见，探讨对所考虑问题的认识，目的是了解表述问题的特征及其知识结构，以便进行知识库的开发工作，因为专家系统的推理机构和知识库的结构都和专家系统所要解决的问题的知识结构有密切的关系。\n\n2）概念化阶段。要使认识阶段提出的一些概念和关系变得更明确，所形成的概念必须和问题求解过程的思路一致。\n\n3）形式化阶段。把上一阶段孤立处理的概念、子问题及信息流特征等，用某种知识工程的工具将其形式化。这一阶段主要是建立模型，解决知识表示方法和求解方法的问题，是建造专家系统过程中最关键和最困难的阶段。\n\n4）实现阶段。把建立的模型映射到具体领域中去，建成原型系统。\n\n5）测试阶段。对原型系统及对实现系统时所使用的表示形式作出评价。\n\n前面已提到过建立专家系统是一个递归开发过程，原型系统总是要根据测试情况的反馈信息进行修改，修改的内容包括重新建立概念，重新设计表示格式或者重新改进已实现的系统，但多数是不断补充推理机构和知识库的内容。总之是要通过实现、测试和反馈的多次循环，不断调整规则及控制结构，直到获得所希望的性能为止。如果这时推理部分已经正常，而性能尚未稳定，则必须考虑修改知识库，重新设计表示格式，也是要经过多次循环，改到满意为止。",
    "summary": "1.数据、数据库与数据库系统简介, 1.专家系统的组成, 2.基于电弧及熔池图像处理的焊接质量控制, 2.建造专家系统的步骤, 2.自动化焊机中的数据库, 39.6.1 焊接自动化中的数据库技术, 39.6.2专家系统在焊接自动化中的应用, 39.6计算机在焊接自动化中的其他应用",
    "size": 3720
  },
  {
    "name": "第1卷_第6篇_焊接过程自动化技术-part-57",
    "projectId": "5ET7VaxsU6Y6",
    "fileName": "第1卷_第6篇_焊接过程自动化技术.pdf",
    "content": "# 3.专家系统技术在焊接控制中的应用\n专家系统是智能控制中的一种，是随着工业自动化的发展而提出的，因此专家系统用于焊接过程控制的实例有许多。在焊接过程的控制，尤其是质量实时控制与机器人焊接的控制中，有一些复杂的模糊的条件要进行判断，采用专家系统，常常可以达到比较满意的效果。\n\n中国科技大学采用专家系统技术设计了管道焊接机器人焊枪姿态智能控制系统，用以解决管道焊接机器人焊枪姿态控制问题。系统中采用ADXRS300微机械陀螺作为焊枪位置传感器，获取焊枪的空间位置后，通过专家系统的经验推理，得到合适的俯仰角，并采用DSP作为控制器驱动焊枪俯仰角步进电动机动作，实现对焊枪俯仰角的实时调节。实验结果证明，利用专家系统对焊枪姿态进行智能控制是可行的，可以提高焊接质量。基于专家系统的管道焊接机器人焊枪姿态智能控制系统结构如图39-47所示。\n\n![](images/ab86a22a92796fb396f3bec02d74a177586c5b5e944afa0d53d9a6fbac1839a1.jpg)  \n图39-47基于专家系统的管道焊接机器人焊枪姿态控制系统结构\n\n系统主要由基于知识的专家控制器、位置传感器和被控对象组成。系统运行时由位置传感器检测管道焊接机器人焊枪的空间位置，专家控制器根据测量到的实际空间位置及知识库中的规则，导出每一采样时刻的合适的俯仰角控制信号，并采用DSP作为控制器驱动焊枪俯仰角步进电动机动作，实现对焊枪俯仰角的实时调节。系统专家控制器与管道焊接机器人的焊枪形成闭\n\n环系统完成实时控制。\n\n哈尔滨工业大学利用专家系统技术实现了高频焊螺旋翅片管焊接过程实时专家控制，其采用的专家控制系统结构如图39-48所示。\n\n系统由3个部分组成： $\\textcircled{1}$ 被控对象； $\\textcircled{2}$ 检测机构； $\\textcircled{3}$ 专家控制器（EC）。EC包括特征信息处理单元、知识库、推理机构、控制机构。系统的硬件组成如图39-49所示。\n\n![](images/423ff8e2adf5ec86bbab62b290d5f44e600d04dc025faa0b3c44222eeb381af9.jpg)  \n图39-48专家控制系统结构\n\n![](images/715a47493868cdc1893c9d14f65b3d876508e4575ab457f7bf59d610197779b8.jpg)  \n图39-49系统硬件构成图\n\n采用工业PC、人机界面、PLC等控制单元构成该系统的控制核心。该控制系统可分为3个层面：管理层、控制层、现场层。管理层由工业PC的上位机开发软件为主，也是专家控制系统的核心部分。应用VB6.0与数据库开发的专家控制系统，输入相应的焊接参数，如翅片螺距、钢管（直径、管厚、材质）、钢带（带高、带厚、材质）等参数，通过推理机的产生式规则逻辑推理，得到相应的焊接速度和顶锻力。利用串行通信电缆RS232的通信协议，通过VB6.0在工业PC和PLC之间建立实时通信。控制层的PLC接收PC的参数，在相应的数据区与控制硬件建立关联，通过D/A模权，从而能实时控制现场层的设备。现场层的传感器不断地检测和发送信号，由PLC控制单元进行A/D转换，通过串口RS232通信协议采集到PC机中，实现了该专家控制系统的实时控制。\n\n# 39.6.3焊接自动化中的集散控制系统\n现代工业对控制系统的要求已不局限于自动数据采集和控制功能，还要求工业过程能长期在最佳状态下运行。对于一个规模庞大、结构复杂、功能综合、因素众多的大型控制系统，要求不是一个局部最优化问题，而是一个整体的总目标函数最优化问题。总目标函数不但包括产品质量和产量等指标，还包括成本、污染等各类指标。这些指标反映了技术、经济、经营、环境控制各方面的要求。但对于一个复杂的大系统，直接进行多目标最优化控制是很困难的，实际上也无法实现这样的目标。\n\n为了实现大型工程系统的最优化控制，大系统控制理论中引入了“分解”和“协调”的设计原则。分解就是在设计过程中，将高阶大系统细分，分解成若干个低阶的相关小系统，这些小系统之间互相独立，相互间的耦合关系应减至最小，以便于使用一般最优化控制理论设计局部控制器，分别控制各个小系统目标对象，达到小系统控制最优化，进而达到整个大系统的相对最优化控制。这种具有分散控制、信息集中管理特点的分布式计算机控制系统称为集散控制系统（DCS-Distributed Control System）。\n\n# 1．DCS 系统的结构\n集散型控制系统的结构通常分3级：第一级为直接过程控制级，第二级为集中操作监视级，第三级为综合信息管理级。各级之间由通信网络相连，级内各站或单元由本级的通信网络进行通信联系。典型的DCS系统结构如图39-50所示。\n\n![](images/3ee80105af45029766038586e1a3050adfe6cc7ff7b242923805868ecbd9a070.jpg)  \n图39-50典型DCS系统结构图\n\n# （1）过程控制级\n这一级直接面向焊接或其他生产过程，是分散控制系统的基础，它直接完成面向传感器的生产过程的数据采集（如焊接电弧电压、焊接电流、焊接速度、温度、压力、气体和液体流量、产品数量等模拟量和数字量或开关量）、调节控制（对所采集的数据和状态信息进行处理，判断生产是否正常，对生产中的参数，如当焊接参数或设备运行参数超限时进行报警或直接进行调节等）以及实行闭环和开环控制，包括直接数字控制（DDC-DirectDigitalControl）和顺序控制（Sequential Control）等功能。\n\n（2）集中操作监视级和监控级\n\n监视级以操作监视为主要内容，兼有部分管理功能，是面向系统操作员和控制系统工程师的，因此需要配置功能强、外设全的计算机系统，如大屏幕显示器、大容量存储器和相应的软件，确保系统工程师和操作员能对系统进行组态、监视和有效的干预，保证生产过程正常运行。\n\n监控级的主要任务是实现过程控制级的协调和优化控制，包括优化控制功能和自适应控制。优化控制功能是根据某一目标函数和生产过程模型，用数学进行优化运算，得出一些优化控制条件，传送给过程控制级作为控制的依据。自适应控制是根据估计的模型及参数，自适应地计算优化控制条件，将条件传给控制级作为控制的依据。\n\n这一级的管理功能包括对厂内生产、原材料、能耗进行优化管理，协调各部分的工作。\n\n# （3）综合信息管理级\n这一级由高档微机或小型机的工厂自动化综合服务系统和办公自动化系统组合而成，负责有关的经济、商务、工程、生产方面的综合处理，达到优化组合的目的。其主要功能包括：\n\n市场经济情报：包括市场情报收集、市场分析、预测、用户反馈、市场经济走向等。\n\n销售管理：包括合同管理、订货交货统计、合同履行、材料库存、外购订货管理等。\n\n生产管理：包括生产订货安排、零部件计划、外协管理、工期管理等。\n\n成本管理：包括制造成本、管理成本、价格核定等。\n\n质量管理：包括零部件、半成品、成品质量、外协部件质量控制统计、工艺参数分析、工艺能力评价等。\n\n2.DCS的主要组成单元（1）过程控制站\n\n过程控制站属于DCS 的现场控制级，一般由4部分组成：现场信号的输人/输出单元；微型计算机（工业控制机或单片机及其他含有\n\nCPU 的专用控制单元)；CRT显示器和打印机等常规外设；手动/自动操作单元，如图39-51所示。\n\n![](images/cacbecbe909cb55827e9798f8518249cd49be5d6dcc66e68cdc993eecc6d65db.jpg)  \n图39-51过程控制站内部构成\n\n![](images/09e898b2c78f7850987aacc860a829fcbfe1de9a9c53d7a53293027b0275c208.jpg)  \n图39-52过程控制站的模式\n\n# （2）过程控制站的模式\n随着半导体集成制造技术的发展，过程控制站内的多数部件都已有模块化的标准工业产品可供选择，并可进行不同组合。因此过程控制站分为不同类型，不同的类型形成不同的模式，图39-52列举了主要几种常用的模式。\n\n# (3）监视操作站（OPS)\n监视操作站主要由微型计算机主机、键盘、CRT显示器、打印机及回路显示单元等构成，并安装在操作台上。其主要功能如下：\n\n1）系统功能。包括能将各控制站运行中的必要信息传送到操作站并可对下级控制站进行操作记录和过程报警打印。\n\n2）操作员功能。操作员面对画面进行相应的操作，类似于仪表方式的控制系统。由于计算机软件技术的发展，在画面上可以静态甚至动态显示工艺流程及各重要参数及其上下限。还可以显示统计数据，综合判断生产工艺是否正常，如发现异常会在相应的工艺显示区域改变颜色或用闪烁显示，以引起操作人员的注意。\n\n3）工程师功能。包括系统组态、系统控制、系统维护管理等功能。\n\n4）图形生成功能。这是一种图形软件，提供使用者能生成自己所需的各种工艺流程画面，\n\n并能存储以供调用。\n\n5）过程报告和报警处理功能。系统提供报警显示画面，发生报警事故时显示报警组号、站号和报警原因，报告现有过程状态或历史事件。\n\n6）信息传递与保存功能。保存或传递有关系统运行和报警信息。",
    "summary": "（1）过程控制级, （2）过程控制站的模式, (3）监视操作站（OPS), （3）综合信息管理级, 1．DCS 系统的结构, 3.专家系统技术在焊接控制中的应用, 39.6.3焊接自动化中的集散控制系统",
    "size": 3871
  },
  {
    "name": "第1卷_第6篇_焊接过程自动化技术-part-58",
    "projectId": "5ET7VaxsU6Y6",
    "fileName": "第1卷_第6篇_焊接过程自动化技术.pdf",
    "content": "# 3.DCS的数据通信\n数据通信是DCS 的重要技术支柱之一。其主要作用如下：\n\n1）把上位机（监视操作站）的组态数据及控制信息传送给处在不同物理位置的过程控制站，由有关的控制站在现场执行局部范围内的专门控制和数据处理，如采集焊接参数、控制焊接过程等。\n\n2）将各控制站上的各种状态信息和统计数据传到上位机，便于对分散的控制现场进行数据集中管理和系统运行监督。对产品的生产质量在高层次上进行管理、监督和综合控制。\n\n3）有利于提高系统的可靠性。首先是有了通信系统，使控制系统分散，而信息管理集中，在系统体系上保证了系统的可靠性；其次是由于信息的及时传递，生产现场的各种信息和报警信息很快在监视线上显示，值班人员可随时掌握情况，及时对异常情况加以处理，使生产过程的可靠性得以提高。第三是当发生生产设备或控制设备故障时，可以通过动态重组和信息转储的应急方式将故障影响减至最小，从增强系统容错能力方面提高了系统的可靠性。\n\n# （1）数据通信方式\n常见的数据通信方式有如下一些：\n\n1）总线连接方式。这种方式一般只能在同类或同系列的计算机之间使用，通信距离不超过$1 0 \\mathbf { m }$ ，计算机控制系统的双工系统常使用这种方式。\n\n2）串行通信方式。如广泛使用的较远距离的调制/解调连接通信方式，这种方式通信距离可达数百米至数千米，但传送速度慢，一般只能用在数据通信量不大，次数也不频繁的场合。\n\n3）过程输人/输出装置连接的通信方式。两套过程输入/输出装置作为计算机的外设，借助计算机的传递功能进行数据通信，其优点是程序处理方便，缺点是传送速度低，距离限制在$\\mathsf { \\pmb { 5 0 0 m } }$ 以内。\n\nDCS中更多地采用高速数据通道的方式进行数据通信。国际电工委员会（IEC）把用于DCS的数据通信系统正式定名为过程数据公路（ProcessDataHighway），简称PROWAY，其计算机局域网标准称为PROWAYC标准，它是在IEEE802.2和IEEE802.4标准的基础上根据工业网络的特点进行扩充修改后制定的，在可靠性、实时性、数据流量控制和传输服务等方面进行了规定。\n\n# （2）通信系统的拓扑结构\n通信系统的拓扑结构是指各系统物理分布与互连关系的几何构形。以拓扑学的观点来看，计算机通信网是由节点和线路构成的。对于DCS，各控制机是节点，控制机之间的数据通信线为线路。在节点中，一类起信息传递节点作用，另一类是信息交换源节点或目标节点。线路如何连接，从而引出多种拓扑结构类型（图39-53）。\n\n![](images/f53d748d8c9f942be6c9dae77329bf8c7f555bafbe77bca5e4b4092a0223b018.jpg)  \n图39-53通信系统的拓扑结构a）星形b）树形c）环形 d）总线形e）不规则形f）完整形\n\n1）星形结构。这种结构中任意节点间的通信都要通过中心节点才能实现，中心节点是控制节点。网络结构简单，缺点是可靠性差，中心节点成为系统的“瓶颈”，一旦中心节点发生故障，就会导致整个网络的瘫痪。这类结构属于集中式控制模式，所以在DCS中很少使用。\n\n2）环形结构。这种结构中每个站上连一个转发器（Repeater），每个转发器连通上下两条链路，数据在链路上单向传输，数据逐位地顺序环绕传递，即被传送的信息的每一位在环上独立地循环一周。这种结构便于实现广播式通信，缺点是转发器或电缆的小故障会影响全网的正常运行。\n\n3）总线结构。在总线结构中，所有站点都通过合适的硬件接口直接连到总线上，总线通常采用无源工作方式，任一节点的故障都不会造成整个网络的故障，可靠性高。它具有结构简单、节点增删和位置变动容易的优点，其缺点是网络对总线的故障比较敏感。这种结构在DCS中应用最广。\n\n4）树形结构。树形结构是总线结构的一般形式，即分支化的非封闭总线结构，与星形结构相比，通信线路总长度短、成本低、节点扩展灵活、寻址较方便。\n\n# （3）总线结构信息传递控制方式\n在总线结构中，所有节点共享一条公共传输链路，因此在某一时刻只能有一个节点能够通过总线发送数据，为了确定下一次哪个站有权发送数据，需要授予某种传递发送权限。常用的发送控制方式有确定型和争用型两种。\n\n在管理用网络中采用载波侦听多路访问CSMA/CD (Carrier Sense Multiple Accesswith Col-lisionDetection）技术，该技术属于不确定型控制方式。在这种方式下，各站时刻在侦听总线，只有当总线空闲时才能发送信息。在工业控制中不能使用这种控制方式。\n\n工业控制网络中使用最多的是令牌(Token)传递控制方式。网络上的各站中只有持有“令牌”的站才有权发送数据。令牌在各站之间依次传递，网络上的各站都有一个逻辑号，令牌则按所规定的顺序从一个站传到下一个站。获得令牌的站可以发送数据，如果发送完毕或没有数据需要发送，立即将令牌传到下一站。采用令牌方式的总线网称为令牌总线网。在环形网中一般也采用令牌方式，称为令牌环行网。\n\n# 4.模块化集散控制系统在焊接中应用举例\n清华大学焊接教研室最近研制的管道焊接自动化系统就是基于模块化集散控制系统的概念进行设计的。其硬件机构框图如图39-54所示。该系统的控制对象包括焊接小车、焊炬调节机构、送丝机构和焊接电源等，因此属于底层控制系统，该系统将有关焊接过程的信息用传感器检测经处理后通过通信口送到上级系统。这样的系统有可能将现场的信息反馈到上级层次中的模拟、仿真系统，通过模拟或仿真以诊断产品质量是否能保证，并从上级层次获得信息，调整焊接的有关参数。该系统的电路结构图如图39-55所示，软件的数据流向和软件总体结构如图39-56和图39-57所示。\n\n![](images/d203064b53093958763520a7a52fc2d3b8f140b6d58728480feea6b69d6136be.jpg)  \n图39-54弧焊过程控制系统结构图\n\n![](images/b13ed7097d5099a5439768c6dcb36d2860e70afc8d7c2c82ff19483349a88a09.jpg)  \n图39-55弧焊过程控制系统与外围设备的接线原理图\n\n![](images/e5b297eeeb1665dbdb9e8c4a9d80b7b179eed29645bc6d78fc9b78de3d944bbc.jpg)  \n图39-56软件数据流向图\n\n![](images/0a0985b9f7704e9c5a4d0f0c54f496e771ba459a9abcad4febbe098d5f04ba5c.jpg)  \n图39-57软件总体结构图\n\n# 39.6.4焊接自动化中的网络技术\n制造业信息化是当今世界制造业发展的大趋势，焊接行业作为制造业的重要组成部分，与信息化、网络化的制造系统融合是一个发展趋势。目前对焊接现场设备的网络化研究还十分薄弱，在现场焊接设备和管理层之间仍然存在数字鸿沟，因此首先实现焊接设备单机网络化是实现焊接集成数字信息制造的基础。如果焊接设备具有网络功能，则可以与企业现有的网络信息系统无缝连接，实现焊接工艺的网络化管理与监控。这对于焊接质量控制和提高焊接制造过程的敏捷性具有重要意义，并且使电焊机的远程故障诊断及维护成为可能。由于传统的Internet和Intranet的抗干扰性能较弱，用于焊接自动化现场的网络总线多为现场总线。",
    "summary": "（1）数据通信方式, （2）通信系统的拓扑结构, （3）总线结构信息传递控制方式, 3.DCS的数据通信, 39.6.4焊接自动化中的网络技术, 4.模块化集散控制系统在焊接中应用举例",
    "size": 3113
  },
  {
    "name": "第1卷_第6篇_焊接过程自动化技术-part-59",
    "projectId": "5ET7VaxsU6Y6",
    "fileName": "第1卷_第6篇_焊接过程自动化技术.pdf",
    "content": "# 1．现场总线简介\n现场总线（Fieldbus）是20世纪80年代中期在国际上发展起来的新技术，被称为自动化领域的计算机局域网。形成了新型的网络集成式全分布控制系统，即现场总线控制系统（FCS-FieldbusControlSystem），是继集散控制系统DCS后的新一代控制系统。它是低带宽的底层控制网络，可与因特网（Internet）、企业内部网（Intra-net）相连，且位于生产控制和网络结构的底层，因而有人称之为底层网（Infranet）。以现场总线为基础的企业信息系统的结构示意图如图39-58所示。\n\n图39-58中H1、H2、LonWorks等现场总线网络与工厂现场设备连接，是工厂信息网络集成系统的底层，也称为网络的现场控制层。它是企业网络中网络段的最基层，所以称现场总线是工厂底层网络。\n\n企业信息系统功能模型及层次结构如图39-59所示。\n\n![](images/390f168dea1246fe2922feea0fb5cba4a4570a15c1be4199d9c5d50d36fe3cff.jpg)  \n图39-58以现场总线为基础的企业网络信息集成系统结构示意图\n\n![](images/9940b4b6388d0a59ba04e3653ec995205ee2149f038d284f63cd12a931ebb2bb.jpg)  \n图39-59企业信息系统功能模型及层次结构\n\n（1）现场总线的特点\n\n1）系统的开放性。即相关标准的一致性和公开性，通信协议一致公开。\n\n2）互可操作性与互用性。互可操作性，是指实现互连设备间、系统信息传递与沟通；互用性则意味着不同厂家生产的性能类似的设备可实现互换。\n\n3）现场设备的智能化与功能自治性。把信号检测、数据处理和控制等功能分散到现场设备中去完成，仅靠现场设备即可完成自动控制的基本功能，并可随时诊断设备运行状态。\n\n4）系统结构的高度分散性。现场总线构成一种全分散性控制系统的体系结构，与现有的集中与分散相结合的集散控制系统DCS的体系完全不同，简化了系统结构，提高了可靠性。\n\n5）对环境的适应性。对现场环境的适应性强，可支持双绞线、同轴电缆、光缆、射频、红外线、电力线等通信媒介，具有较强的抗干扰能力，能采用两线制实现供电与通信，并可满足本质安全防爆要求。\n\n（2）场总线的优点\n\n1）节省硬件数量与投资。由于现场总线系统中分散在现场的智能设备直接执行多种传感控制、报警和计算功能，所以不再需要DCS系统的信号转换、隔离等功能单元及其复杂接线，还可以用工控PC机作为操作站，从而节省硬件投资。\n\n2）节省安装费用。现场总线系统接线十分简单，一对双绞线或一条电缆上通常可挂接多个设备，因而节约了电缆、端子、槽盒、桥架的用量，连线设计与接头校对的工作量也大大减少。当需要增加现场控制设备时，可就近连接在原有的电缆上，而无需增加新的电缆。据测算，可节约安装费用 $60 \\%$ 以上。\n\n3）节省维护开销。由于现场控制设备具有自诊断与简单故障处理的能力，并通过数字通信将相关的诊断维护信息送往控制室，用户可以查询所有设备的运行、诊断维护信息，以便早期分析故障原因并快速排除，缩短了维护停工时间。另外，由于系统结构简化，连线简单，从而减少了维护工作量。\n\n4）用户具有高度的系统集成主动权。用户可以自由选择不同厂商所提供的设备来集成系统。\n\n5）提高了系统的准确性与可靠性。由于现场总线设备的智能化、数字化，从根本上提高了检测与控制的精确度，减少了传送误差。另外，由于连线减少而提高了系统的可靠性。\n\n# 2.几种有影响的现场总线\n（1）基金会现场总线（FF-FoundationField-bus）\n\n早期，以美国Fisher-Rosemount公司为首联合Foxboro、横河、ABB、西门子等80家公司为现场总线制订了ISP协议；以Honeywell公司为首联合欧洲等地150家公司制订了WorldFIP协议。由于用户的需求，1994年9月两大集团成立了现场总线基金会，致力于开发出国际上统一的现场总线协议。它以ISO/OSI开放系统互联模型为基础，取其物理层、数据链路层、应用层为FF通信模型的相应层次，并在应用层上增加了用户层。用户层主要针对自动化测控应用的需要，定义了信息存取的统一规则，采用设备描述语言规定了通用的功能块集。由于基金会成员都是该领域自控设备的主要供应商，因而该基金会所颁布的现场总线规范具有一定的权威性。\n\n基金会现场总线分低速H1和高速H2两种通信速率。H1的传输速率为31.25kbps，通信距离可达1900m（可加中继器延长），可支持总线供电，支持本质安全防爆环境。H2的传输速率可为1Mbps和2.5Mbps两种，其通信距离分别为 ${ } ^ { 7 5 0 \\mathrm { m } }$ 和 ${ \\mathfrak { s o o m } }$ 。物理传输介质可支持双绞线、光缆和无线发射，协议符合IEC1158-2标准。其物理媒介的传输信号采用曼彻斯特编码。\n\n# （2）LonWorks\nLonWorks现场总线技术是由美国Echelon公司推出，并与摩托罗拉、东芝公司共同提出，于1990年正式公布的。它采用了ISO/OSI模型的全部七层通信协议，采用了面向对象的设计方法，通过网络变量把网络通信设计简化为参数设置，其通信速率从300bps到1.5Mbps不等，直接通信距离可达 ${ } ^ { 2 7 0 0 \\mathrm { m } }$ （78kbps，双绞线）；支持双绞线、同轴电缆、光纤、射频、红外线、电力线等多种通信介质，并开发了相应的本质安全防爆产品，被认为通用控制网络。\n\nLonWorks技术所采用的LonTalk协议被封装在称之为Neuron的神经元芯片中。集成芯片中有3个8位CPU，第一个CPU用于完成开放互联模型中第1和第2层的功能，称为媒体访问控制器，实现介质访问的控制与处理。第二个CPU用于完成第3\\~6层的功能，称为网络处理器，进行网络变量的寻址、处理、背景诊断、路径选择、软件计时、网络管理，并负责网络通信控制、收发数据包等。第三个CPU是应用处理器，执行操作系统服务与用户代码。芯片中还具有存储信息缓冲区，以实现CPU之间的信息传递，并作为网络缓冲区和应用缓冲区。\n\n据称，目前国际上已有2600多家公司在不同程度上卷人了LonWorks技术。已被广泛应用于工业过程控制、交通运输、楼宇自动化、家庭自动化、保安系统、办公设备等行业。\n\n# （3）PROFIBUS\nPROFIBUS是德国标准DIN19245和欧洲标准EN50170的现场总线标准。该技术由西门子公司为主的十几家德国公司、研究所共同推出的。它采用了OSI模型的物理层和数据链路层。传速率为9.6kbps $\\tilde { }$ 12Mbps，最大传输距离在12Mbps时为 $1 0 0 \\mathbf { m }$ ，1.5Mbps时为 ${ \\bf 4 0 0 m }$ ，可用中继器延长至 $1 0 \\mathbf { k m }$ 。其传输介质可以是双绞线，也可以是光缆。最多可挂接127个站点。可实现总线供电与本质安全防爆。\n\n（4）CAN\n\nCAN是控制局域网络（ControlAreaNet-work）的简称，最早由德国BOSCH公司推出。其总线规范已被ISO国际标准组织制订为国际标准。由于得到了Motorola、Intel、Philip、Si-emence、NEC等公司的支持，它广泛应用在离散控制领域。其信号传输介质为双绞线，通信速率最高可达 $1 \\mathrm { M b p s } / 4 0 \\mathrm { m }$ ，直接传输距离最远可达$1 0  { \\mathrm { k m } }$ /5kbps。可挂接设备最多可达110个，具有较强的抗干扰能力。\n\n# （5）HART\nHART （Highway Addressable Remote Trans-ducer）是可寻址远程传感器高速通道的开放通信协议，最早由Rosemount公司开发，并得到80多家著名仪表公司的支持，于1993年成立了HART通信基金会。HART的特点是在现有模拟信号传输线上实现数字信号通信，属于模拟系统向数字系统转变过程中的过渡性产品。\n\nHART能利用总线供电，可满足本质安全防爆要求，并可组成由手持编码器与管理系统主机作为主设备的双主设备系统。\n\n3数字电焊机网络控制系统实例\n\n许多高性能MIG/MAG电焊机应用于机器人焊接或专用焊接自动生产线，在这些应用中，焊接系统需要高效完成特定工件各个焊缝的焊接，这就要求焊接系统根据不同的焊缝快速自动地切换焊接规范。德国的DALEXVARIOMIG-400电焊机利用嵌入式网关结合单片机控制板，实现了电焊机的以太网控制。电焊机网络控制系统的典型网络结构如图39-60所示。\n\n它主要由数据库服务器（焊接规范数据库）、Web服务器、现场服务器、网络电焊机等组成。网络中每一个电焊机节点的初始化由现场服务器完成。现场服务器可完成最多253台电焊机的扫描监控过程。\n\n要实现焊接生产过程的网络化管理，焊接设备的网络化是关键，图39-61所示为一网络电焊机控制模块。它由单片机控制板、模拟量接口、数字量接口、嵌入式网关模块、键盘输入和显示模块（图中未标出）等组成。",
    "summary": "（2）LonWorks, （3）PROFIBUS, （5）HART, 1．现场总线简介, 2.几种有影响的现场总线",
    "size": 3881
  },
  {
    "name": "第1卷_第6篇_焊接过程自动化技术-part-60",
    "projectId": "5ET7VaxsU6Y6",
    "fileName": "第1卷_第6篇_焊接过程自动化技术.pdf",
    "content": "# 39.6.5 CAD/CAM、FMS在焊接自动化中的应用\n计算机辅助设计/计算机辅助制造（CAD/CAM）、柔性制造系统（FMS）及计算机综合自\n\n![](images/6357c874f079acad43ee6be6f360fcd705127bbd9f1ccbffb52e99ae6ce9bdd9.jpg)  \n图39-60电焊机网络控制结构\n\n# 百思论坛\n舒舒藏书\n\n![](images/46d72432776a899092e68c61ec7c928f10e72dadea37ed81db0796854c66c44c.jpg)  \n图39-61电焊机网络控制电路\n\n动化制造系统（CIMS）属于计算机在自动化生产中应用的高级形式。目前在世界焊接领域中，计算机辅助设计/计算机辅助制造技术的研究和应用取得了一定的成果，有一些成功应用的实例。\n\n# 1.CAD/CAM在焊接自动化中的应用\n计算机辅助设计及制图（CAD-ComputerAidedDesignandDrafting）是利用计算机的计算与绘图功能，在计算机屏幕上进行图形设计，以提高设计效率。计算机辅助设计在焊接与切割技术中应用最成熟的例子是计算机数控（CNC）切割机的编程技术。目前一般采用在微型计算机的屏幕上设计被切割零件的图形，并进行排料设计，然后再将结果绘在图纸上或直接送给CNC切割机进行切割。计算机辅助设计技术可用于焊接结构的设计，例如焊接球罐的设计、焊接容器的设计、框架焊接结构的设计等。一般预先在计算机中存储一定数量图形的图形库，使用时调出合适的图形，进行拼凑和适当修改后标注尺寸，即可完成设计工作，十分方便。\n\n计算机辅助制造（CAM-ComputerAidedManufacture），是利用计算机辅助设计的结果（设计出的零件图形及尺寸）控制计算机和数控切割机或焊接机器人进行切割或焊接的过程。\n\nCAD/CAM焊接系统的一般流程图如图39-62所示。CAD/CAM焊接系统由计算机数控（CNC）焊接机器人系统组成，如图39-63所示。\n\n![](images/f14677f8bc2db6954b54228f8b326301e3a08282583903ebd58b90bc563eac30.jpg)  \n图39-62 CAD/CAM焊接系统流程图\n\n![](images/93423a172ff360533435214797b2f45f7f716150bfe930e5317eba27355e2bde.jpg)  \n图39-63CAD/CAM焊接系统\n\n# 2.柔性制造系统在焊接自动化中的应用\n柔性制造系统（FMS-Flexible ManufacturingSystem）是指能够同时和交替地加工不同形状和尺寸的但属于同系族的零部件的加工系统，焊接柔性制造系统一般应包括下列部分：\n\n1）焊接机器人或计算机数控切割机组成的工作站。\n\n2）一套自动物料（包括工件、焊丝等）搬运系统，把各台焊接机器人或数控切割机连接起来。\n\n3）由分布式多级计算机系统进行综合管理控制，协调各焊接机器人和物料搬运系统的功能。\n\n根据其规模的大小，柔性制造系统可分为以下4类：\n\n1）柔性制造模块（FMM—FlexibleManufac-turingModule），由单台焊接机器人、滚轮架（或变位机）以及工件自动装卸装置组成。\n\n2）柔性制造单元（FMC一FlexibleManufac-turingCell)，由2\\~3台焊接机器人及转胎或变位机以及工件自动装卸系统组成。一般地说，规模较大的柔性制造系统需要高额投资，对于中小企业难以承受，因此柔性制造单元适用于中小企业。\n\n3）柔性制造系统（FMS），由2个以上柔性制造单元组成，由柔性自动化运送装置连接起来，并由柔性制造系统计算机管理该系统的日程进度计划和零件加工的全过程。\n\n4）柔性制造车间（FMF—FlexibleManufac-turingFactory），除柔性制造系统外还包括物料自动存取的自动仓库和由多级计算机系统（包括连接主计算机）进行生产综合管理和控制，例如大型汽车制造工厂的车身柔性制造车间。柔性制造系统的计算机控制系统一般采用分布式多级计算机系统，其结构方框图如图39-64所示。\n\n![](images/87200f42f55a37fe142764138a662203aa846198d9d3146f1a54c6ce1228b3e5.jpg)  \n图39-64 FMS计算机控制系统\n\n其中第一级是主计算机，负责全车间的生产管理，主要是编制生产计划和日程进度计划。第二级系统管理计算机负责整个系统运转的管理和下级生产数据的收集。第三级计算机则管理各柔性制造模块（FMM）或柔性制造单元（FMC）和物流系统的运行。第四级计算机则控制各自动机（焊接机器人及变位器、运送物料机器人、自动化仓库等）的运行。为了防止干扰，增强系统的可靠性，计算机之间的通信，尤其是系统管理计算机与第三级计算机之间以及第三级与第四级计算机之间的通信宜采用光纤通信技术。\n\n# 舒舒藏书\n\n\n# 第40章 焊接机器人\n\n\n# 作者　陈善本　林涛　潘际銮　张华　马国红 审者　吴林　施克仁\n\n\n# 40.1概述\n\n\n# 40.1.1新一代自动焊接的手段\n工业机器人作为现代制造技术发展重要标志之一和新兴技术产业，已为世人所认同。并正对现代高技术产业各领域以至人们的生活产生了重要影响。\n\n从1962年美国推出世界上第一台Unimate型和Versatra型工业机器人以来，据国际机器人协会截止1996年底的统计，先后已有84万台，现有大约68万台左右工业机器人服役于世界各国工业界。统计到2005年底，工业机器人总数（在役）大约为95万台。\n\n我国工业机器人的发展起步较晚，但20世纪80年代以来进展较快，1985年研制成功华宇I型弧焊机器人；1987年研制成功上海1号、2号孤焊机器人；1987年又研制成功华宇II型点焊机器人，并已初步商品化，可小批量生产。1989 年我国国产机器人为主的汽车焊接生产线投人生产，标志着我国工业机器人实用阶段的开始。由于种种原因，国产机器人市场化程度较低。\n\n焊接机器人是应用最广泛的一类工业机器人，在各国机器人应用比例中占总数的 $40 \\%$ \\~$50 \\%$ 。根据2001年的统计，我国共有各类焊接机器人1040台，统计2005年底大约有2500台以上的点焊、弧焊机器人用于实际生产。\n\n采用机器人焊接是焊接自动化的革命性进步，它突破了传统的焊接刚性自动化方式，开拓了一种柔性自动化新方式。刚性自动化焊接设备一般都是专用的，通常用于中、大批量焊接产品自动化生产，因而在中、小批量产品焊接生产中，手工焊仍是主要焊接方式，焊接机器人使小批量产品自动化焊接生产成为可能。就目前的示教再现型焊接机器人而言，焊接机器人完成一项焊接任务，只需人给它做一次示教，它即可精确地再现示教的每一步操作，如要机器人去做另一项工作，无须改变任何硬件，只要对它再做一次示教即可。因此，在一条焊接机器人生产线上，可同时自动生产若干种焊件。\n\n焊接机器人的主要优点如下：\n\n1）易于实现焊接产品质量的稳定和提高，保证其均一性。  \n2）提高生产率，一天可 $^ { 2 4 \\mathrm { h } }$ 连续生产。  \n3）改善工人劳动条件，可在有害环境下长期工作。  \n4）降低对工人操作技术难度的要求。  \n5）缩短产品改型换代的准备周期，减少相应的设备投资。  \n6）可实现小批量产品焊接自动化。  \n7）为焊接柔性生产线提供技术基础。\n\n# 40.1.2工业机器人的定义和分代概念\n关于工业机器人的定义尚未统一，目前联合国标准化组织采用的美国机器人协会的定义如下：“工业机器人是一种可重复编程和多功能的、用来搬运材料、零件、工具的机械手，或能执行不同任务而具有可改变的和可编程动作的专门系统”，这个定义不能概括工业机器人的今后发展，但可说明目前工业机器人的主要特点。\n\n工业机器人发展大致可分为三代。\n\n第一代机器人，即目前广泛使用的示教再现型工业机器人，这类机器人对环境的变化没有应变或适应能力。\n\n第二代机器人，即在示教再现机器人上加感觉系统，如视觉、力觉、触觉等，它具有对环境变化的适应能力，目前已有部分具有传感功能的机器人投入实际应用。\n\n第三代机器人，即智能机器人，它能以一定方式理解人的命令、感知周围的环境、识别操作的对象，并自行规划操作顺序以完成赋予的任务；这种机器人更接近人的某些智能行为。目前尚处实验室研究阶段。",
    "summary": "1.CAD/CAM在焊接自动化中的应用, 2.柔性制造系统在焊接自动化中的应用, 39.6.5 CAD/CAM、FMS在焊接自动化中的应用, 40.1.1新一代自动焊接的手段, 40.1.2工业机器人的定义和分代概念, 40.1概述, 百思论坛, 第40章 焊接机器人, 舒舒藏书, 作者　陈善本　林涛　潘际銮　张华　马国红 审者　吴林　施克仁",
    "size": 3542
  },
  {
    "name": "第1卷_第6篇_焊接过程自动化技术-part-61",
    "projectId": "5ET7VaxsU6Y6",
    "fileName": "第1卷_第6篇_焊接过程自动化技术.pdf",
    "content": "# 40.1.3工业机器人主要名词术语\n1）机械手（Manipulator），也可称为操作机。具有和人臂相似的功能，可在空间抓放物体或进行其他操作的机械装置。\n\n2）驱动器（Actuator），将电能或流体能转换成机械能的动力装置。\n\n3）末端操作器（End Effector），位于机器人腕部末端、直接执行工作要求的装置。如夹持器、焊枪、焊钳等。\n\n4）位姿（Pose），工业机器人末端操作器在指定坐标系中的位置和姿态。\n\n5）工作空间（WorkingSpace），工业机器人执行任务时，其腕轴交点能在空间活动的范围。\n\n6）机械原点（MechanicalOrigin），工业机器人各自由度共用的、机械坐标系中的基准点。\n\n7）工作原点（WorkOrigin），工业机器人工作空间的基准点。\n\n8）速度（Velocity），机器人在额定条件下，匀速运动过程中，机械接口中心或工具中心点在单位时间内所移动的距离或转动的角度。\n\n9）额定负载（RatedLoad），工业机器人在限定的操作条件下，其机械接口处能承受的最大负载（包括末端操作器），用质量或力矩表示。\n\n10）重复位姿精度（PoseRepeatability），工业机器人在同一条件下，用同一方法操作时，重复 $_ { n }$ 次所测得的位姿一致程度。\n\n11）轨迹重复精度（PathRepeatability），工业机器人机械接口中心沿同一轨迹跟随 $_ { n }$ 次所测得的轨迹之间的一致程度。\n\n12）点位控制（Point ToPointControl），控制机器人从一个位姿到另一个位姿，其路径不限。\n\n13）连续轨迹控制（Continuous PathCon-trol)，控制机器人机械接口，按编程规定的位姿和速度，在指定的轨迹上运动。\n\n14）存储容量（MemoryCapacity），计算机\n\n存储装置中可存储的位置、顺序、速度等信息的容量，通常用指令条数和位置点数或存储器容量（如：MByte）来表示。\n\n15）外部检测功能（External MeasuringAbility），机器人所具备对外界物体状态和环境状况等的检测能力。\n\n16）内部检测功能（Internal Measuring Abil-ity），机器人对本身的位置、速度等状态的检测能力。\n\n17）自诊断功能（SelfDiagnosisAbility），机器人判断本身全部或部分状态是否处于正常的能力。\n\n# 40.2工业机器人工作原理及其基本构成\n\n\n# 40.2.1工业机器人工作原理\n现在广泛应用的焊接机器人都属于第一代工业机器人，它的基本工作原理是示教再现。示教也称导引，即由用户导引机器人，一步一步按实际任务操作一遍，机器人在导引过程中自动记忆示教的每个动作的位置、姿态、运动参数、工艺参数等，并自动生成一个连续执行全部操作的程序。完成示教后，只需给机器人一个启动命令，机器人将精确地按示教动作，一步一步完成全部操作。这就是示教与再现。\n\n实现上述功能的主要工作原理简述如下：\n\n# 1．机器人的系统结构\n一台通用的工业机器人，按其功能划分，一般由三个相互关联的部分组成：机械手总成、控制器总成、示教系统，如图40-1所示。\n\n机械手总成是机器人的执行机构，它由驱动器、传动机构、机器人臂、关节、末端操作器以及内部传感器等组成。它的任务是精确地保证末端操作器所要求的位置、姿态和实现其运动。\n\n控制器是机器人的神经中枢。它由计算机硬件、软件和一些专用电路构成，其软件包括控制器系统软件、机器人专用语言、机器人运动学和动力学软件、机器人控制软件、机器人自诊断和自保护功能软件等，它处理机器人工作过程中的全部信息和控制其全部动作。\n\n![](images/d8e03f31643d3dbd87b7f5393882655f8046a5c1b02171ee071e914cba2115c2.jpg)  \n图40-1工业机器人的基本结构\n\n示教系统是机器人与人的交互接口，在示教过程中它将控制机器人的全部动作，并将其全部信息送入控制器存储器中：它实质上是一个专用的智能终端。\n\n# 2.机器人手臂运动学\n机器人的机械臂是由数个刚性杆体以旋转或移动关节串连而成，是一个开环关节链，开链的一端固接在基座上，另一端是自由的，安装着末端操作器（如焊枪），在机器人操作时，机器人手臂前端的末端操作器必须与被加工工件处于相适应的位置和姿态，而这些位置和姿态是由若干个臂关节的运动所合成的。因此，机器人运动控制中，必须要知道机械臂各关节变量空间、末端操作器的位置和姿态之间的关系，这就是机器人运动学建模。一台机器人机械臂结构几何参数确定后，其运动学模型即可确定，这是机器人运动控制的基础。\n\n机器人手臂运动学中有两个基本问题：\n\n1）对给定机械臂，已知各关节角矢量 $\\pmb { \\varrho } ( t )$ $= \\left[ \\pmb { g } _ { 1 } \\left( \\pmb { t } \\right) , \\pmb { g } _ { 2 } \\left( \\pmb { t } \\right) , \\cdots , \\pmb { g } _ { n } \\left( \\pmb { t } \\right) \\right]$ ,其中 $\\scriptstyle { \\pmb { n } }$ 为自由度；求末端操作器相对于参考坐标系的位置和姿态，称之为运动学正问题。在机器人示教过程中，机器人控制器即逐点进行运动学正问题运算。\n\n2）对给定机械臂，已知末端操作器在参考坐标系中的期望位置和姿态，求各关节矢量，称之为运动学逆问题。在机器人再现过程中，机器人控制器即逐点进行运动学逆问题运算，将角矢\n\n量分解到机械臂各关节。\n\n运动学正问题的运算都采用D－H法，这种方法采用 $4 \\times 4$ 齐次变换矩阵来描述两相邻刚体杆件的空间关系；把正问题简化为寻求等价的4$\\times 4$ 齐次变换矩阵。逆问题的运算可用几种方法求解，最常用的是矩阵代数、迭代或几何方法。在此不作具体介绍，可参考文献[3]。\n\n对于高速、高精度机器人，还必须建立动力学模型，由于目前通用的工业机器人（包括焊接机器人）最大运动速度都在 $3 \\mathbf { m } / \\mathbf { s }$ 内、精度大多不高于 $0 . 1 \\mathbf { m } \\mathbf { m }$ ，所以都只作简单的动力学控制，动力学的计算方法可参考文献［3］～[5]。\n\n# 3.机器人轨迹规划\n机器人机械手端部从起点（包括位置和姿态）到终点的运动轨迹空间曲线叫路径，轨迹规划的任务是用一种函数来“内插”或“逼近”给定的路径，并沿时间轴产生一系列“控制设定点”，用于控制机械手运动。\n\n目前常用的轨迹规划方法有关节变量空间关节插值法和笛卡尔空间规划两种方法。具体算法可参考文献[3]、[7]。\n\n# 4.机器人机械手的控制\n当一台机器人机械手的动态运动方程已给定，它的控制目的就是按预定性能要求保持机械手的动态响应。但是由于机器人机械手的惯性力、耦合反应力和重力负载都随运动空间的变化而变化，因此要对它进行高精度、高速、高动态品质的控制是相当复杂而困难的，现在正在为此研究和发展许多新的控制方法。\n\n目前工业机器人上采用的控制方法是把机械手上每一个关节都当作一个单独的伺服机构，即把一个非线性的、关节间耦合的变负载系统，简化为线性的非耦合单独系统。每个关节都有两个伺服环，见图40-2。外环提供位置误差信号，内环由模拟器件和补偿器（具有衰减速度的微分反馈）组成，两个伺服环的增益是固定不变的。因此基本上是一种比例积分微分控制方法（PID法）。这种控制方法，只适用于目前速度、精度要求不高和负荷不大的机器人控制，对常规焊接机器人来说，已能满足要求[1]。\n\n![](images/654f04e2be69595abf236e7ea091f6c4c1a8d8140848677c3ba3d19889939cc7.jpg)  \n图40-2机械手伺服控制体系结构\n\n# 5.机器人编程语言\n机器人编程语言是机器人和用户的软件接□，编程语言的功能决定了机器人的适应性和给用户的方便性，至今还没有完全公认的机器人编程语言，每个机器人制造厂都有自己的语言。\n\n实际上，机器人编程与传统的计算机编程不同，机器人操作的对象是各类三维物体，运动在一个复杂的空间环境，还要监视和处理传感器信息。因此其编程语言主要有两类：面向机器人的编程语言和面向任务的编程语言。\n\n面向机器人的编程语言的主要特点是描述机器人的动作序列，每一条语句大约相当于机器人的一个动作，整个程序控制机器人完成全部作业。这类机器人语言可分为如下三种：\n\n1）专用的机器人语言，如PUMA机器人的VAL语言，是专用的机器人控制语言，它的最新版本是VAL-I和 $\\textrm { \\textbf { V } } + +$\n\n2）在现有计算机语言的基础上加机器人子程序库。如美国机器人公司开发的AR-Basic和Inte11edex公司的Robot-Basic语言，都是建立在BASIC语言上的。\n\n3）开发一种新的通用语言加上机器人子程序库。如IBM公司开发的AML机器人语言。\n\n面向任务的机器人编程语言允许用户发出直接命令，以控制机器人去完成一个具体的任务，而不需要说明机器人需要采取的每一个动作的细节。如美国的RCCL机器人编程语言，就是用C语言和一组C函数来控制机器人运动的任务级机器人语言。\n\n焊接机器人的编程语言，目前都属于面向机器人的语言，面向任务的机器人语言尚属开发阶段，大都是针对装配作业的需要。",
    "summary": "1．机器人的系统结构, 2.机器人手臂运动学, 3.机器人轨迹规划, 4.机器人机械手的控制, 40.1.3工业机器人主要名词术语, 40.2.1工业机器人工作原理, 40.2工业机器人工作原理及其基本构成, 5.机器人编程语言",
    "size": 4000
  },
  {
    "name": "第1卷_第6篇_焊接过程自动化技术-part-62",
    "projectId": "5ET7VaxsU6Y6",
    "fileName": "第1卷_第6篇_焊接过程自动化技术.pdf",
    "content": "# 40.2.2工业机器人的基本构成\n工业机器人的基本构成可参见图40-3和图40-4。图40-3为一台电动机驱动的工业机器人，图40-4为一台液压驱动的工业机器人。焊接机器人基本上都属于这两类工业机器人，弧焊机器人大多采用电动机驱动机器人，因为焊枪重量一般都在 $1 0 \\mathbf { k g }$ 以内。点焊机器人由于焊钳重量都超过 $3 5 \\mathbf { k g }$ ，也有采用液压驱动方式。因为液压驱动机器人抓重能力大，但大多数点焊机器人仍是采用大功率伺服电动机驱动，因它成本较低，系统紧凑。工业机器人是由机械手、控制器、驱动器和示教盒四个基本部分构成。对于电动机驱动机器人，控制器和驱动器一般装在一个控制箱内，而液压驱动机器人，液压驱动源单独成一个部件。\n\n![](images/f5ee55bc022a92fb8b04f128bf371068b450be1ebc741a20d5906139d9901c41.jpg)  \n图40-3电动机驱动的工业机器人\n\n![](images/ffb6748d681a89529d73f67328d341040ccaf2592b047c853ab4f52c7f49c7a7.jpg)  \n图40-4液压驱动的工业机器人\n\n现分别简述如下：\n\n# 1．机械手\n机器人机械手又称操作机，是机器人的操作部分，由它直接带动末端操作器（如焊枪、点焊钳）实现各种运动和操作，它的结构形式多种多样，完全根据任务需要而定，其追求的目标是高精度、高速度、高灵活性、大工作空间和模块化。现在工业机器人机械手的主要结构形式有如下三种：\n\n1）机床式。这种机械手结构类似机床。其达到空间位置的三个运动 $( X , \\ Y , \\ Z )$ 是由直线运动构成，其末端操作器的姿态由旋转运动构成，如图40-5所示，这种形式的机械手优点是运动学模型简单，控制精度容易提高；缺点是机构较庞大，占地面积大、工作空间小。简易和专用焊接机器人常采用这种形式。\n\n![](images/b26a56c90134de693fc799ccb3712f2c5b7571e5b016d6be21aa96c13e962339.jpg)  \n图40-5机床式机械手\n\n2）全关节式。这种机械手的结构类似人的腰部和手臂，其位置和姿态全部由旋转运动实现，图40-6为正置式全关节机械手，图40-7为偏置式全关节机械手。这是工业机器人机械手最普遍的结构形式。其特点是机构紧凑，灵活性好，占地面积小，工作空间大；缺点是高精度控制难度大。偏置式与正置式的区别是手腕关节置于小臂的外侧或小臂关节置于大臂的外侧一边，以扩大腕或手的活动范围，但其运动学模型要复杂一些。目前焊接机器人主要采用全关节式机械手。\n\n3）平面关节式。这种机械手的机构特点是上下运动由直线运动构成，其他运动均由旋转运动构成。这种结构在垂直方向刚度大，水平方向又十分灵活，较适合以插装为主的装配作业，所以被装配机器人广泛采用，又称为SCARA型机械手，如图40-8所示。\n\n![](images/a6147826fb47b6f70b15f1aa680f54b6e2676709642f07dc91fdb4f748d09a33.jpg)  \n图40-6正直式关节机械手\n\n![](images/c92e35493d629f270998a0c88b1303db4808c3f08bdeecb72df11c978631b9f2.jpg)  \n图40-7偏置式关节机械手\n\n机器人机械手的具体结构虽然多种多样，但都是由常用的机构组合而成。现以美国PUMA机械手为例来简述其内部机构，见图40-9。它是由机座、大臂、小臂、手腕四部分构成，机座与大臂、大臂与小臂、小臂与手腕有三个旋转关节，以保证达到工作空间的任意位置，手腕中又有三个旋转关节：腕转、腕曲、腕摆，以实现末端操作器的任意空间姿态。手腕的端部为一法兰，以连接末端操作器。\n\n![](images/9fcae041826eb65514be26071452abbb8c8a82689067344c62880169897b709a.jpg)  \n图40-8平面关节机械手\n\n![](images/f30a0f4e1b6521bb77d88793c3519f5287e7323850818fd7e6f03702da4447ae.jpg)  \n图40-9PUMA机械手机构\n\n每个关节都由一台伺服电动机驱动，PUMA机械手是采用齿轮减速、杆传动，但不同厂家采用的机构不尽相同，减速机构常用的是几种方式：齿轮、谐波减速器、滚珠丝杠、蜗轮蜗杆和RV减速机等。传动方式有：杆传动、链条/同步带传动、齿轮传动等。其技术关键是要保证传动双向无间隙（即正反传动均无间隙），这是机器人精度的机械保证，当然还要求效率高、机构紧凑。\n\n# 2.驱动器\n由于焊接机器人大多采用伺服电动机驱动，这里只介绍这类驱动器。工业机器人目前采用的电动机驱动器可分为四类：\n\n1）步进电动机驱动器：它采用步进电动机，特别是细分步进电动机为驱动源，由于这类系统一般都是开环控制，因此大多用于精度较低的经济型工业机器人。\n\n2）直流电动机伺服系统驱动器：它采用直流伺服电动机系统，由于它能实现位置、速度、加速度三个闭环控制，精度高、变速范围大、动态性能好。因此，是较早期工业机器人的主要驱动方式。\n\n3）交流电动机伺服系统驱动器：它采用交流伺服电动机系统，这种系统具有直流伺服系统的全部优点，而且取消了换相电刷，不需要定期更换电刷，大大延长了机器人的维修周期，因此，是现在机器人主要的驱动方式。\n\n4）直接驱动电动机驱动器：这是最新发展的机器人驱动器，直接驱动电动机一般有大于1:10000的调速比，在低速下仍能输出稳定的功率和高的动态品质，在机械手上可直接驱动关节，取消了减速机构，既简化机构又提高效率，是机器人驱动的发展方向，美国的Adapt机器人是直接驱动机器人。\n\n工业机器人的驱动器布置都采用一个关节一个驱动器。一个驱动器的基本组成为：电源、功率放大板、伺服控制板、电动机、测角器、测速器和制动器。它的功能不仅能提供足够的功率驱动机械手各关节，而且要实现快速而频繁起停，精确地到位和运动。因此必须采用位置闭环、速度闭环、加速度闭环控制。为了保护电动机和电路，还要有电流闭环。为适应机器人的频繁起停和高的动态品质要求，一般都采用低惯量电动机，因此，机器人的驱动器是一个要求很高的驱动系统。\n\n为了实现上述三个运动闭环，在机械手驱动器中都装有高精度测角、测速传感器。测速传感器一般都采用测速发电机或光电码盘，测角传感器一般都采用精密电位计或光电码盘，尤其是光电码盘。图40-10是光电码盘的原理图。光电码盘与电动机同轴安装，在电动机旋转时，带有细分刻槽的码盘同速旋转，固定光源射向光电管的光束则时通时断，因而输出电脉冲。实际的码盘是输出两路脉冲，由于在码盘内布置了两对光电管，它们之间有一定角度差，因此两路脉冲也有固定的相位差，电动机正/反转时，其输出脉冲的相位差不同，从而可判断电动机的旋转方向。机器人采用的光电码盘一般都要求每转能输出1000个以上脉冲。\n\n![](images/8b0ca6a51185daef15e603747c127915439cb8cfa6424dcbef287d06154e7e0b.jpg)  \n图40-10光电码盘原理图\n\n# 3.控制器\n机器人控制器是机器人的核心部件，它实施机器人的全部信息处理和对机械手的运动控制。图40-11是控制器的工作原理图。工业机器人控制器大多采用二级计算机结构，虚线框内为第一级计算机，它的任务是规划和管理。机器人在示教状态时，接受示教系统送来的各示教点位置和姿态信息、运动参数和工艺参数，并通过计算把各点的示教（关节）坐标值转换成直角坐标值，存入计算机内存。\n\n机器人在再现状态时，从内存中逐点取出其位置和姿态坐标值，按一定的时间节拍（又称采样周期）对它进行圆弧或直线插补运算，算出各插补点的位置和姿态坐标值，这就是路径规划生成。然后逐点地把各插补点的位置和姿态坐标值转换成关节坐标值分送各个关节。这就是第一级计算机的规划全过程。\n\n![](images/e7b95501b6f39755ac7177c5722f71c84011694f28d9b1e19dbe8e1583572fea.jpg)  \n图40-11控制器工作原理图\n\n第二级计算机是执行计算机，它的任务是进行伺服电动机闭环控制。它接收了第一级计算机送来的各关节下一步期望达到的位置和姿态后，又作一次均匀细分，以求运动轨迹更为平滑，然后将各关节的下一细步期望值逐点送给驱动电动机，同时检测光电码盘信号，直到其准确到位。\n\n以上均为实时过程，上述大量运算都必须在控制过程中完成。以PUMA机器人控制器为例，第一级计算机的采样周期为 $2 8 \\mathbf { m } \\mathbf { s }$ ，即每 ${ 2 8 } \\mathbf { m } \\mathbf { s }$ 向第二级计算机送一次各关节的下一步位置和姿态的关节坐标，第二级计算机又将各关节值等分30细步，每 $0 . 8 7 5 \\mathrm { m s }$ 向各关节送一次关节坐标值。",
    "summary": "1．机械手, 2.驱动器, 3.控制器, 40.2.2工业机器人的基本构成",
    "size": 3834
  },
  {
    "name": "第1卷_第6篇_焊接过程自动化技术-part-63",
    "projectId": "5ET7VaxsU6Y6",
    "fileName": "第1卷_第6篇_焊接过程自动化技术.pdf",
    "content": "示教盒是人机交互接口，目前人对机器人示教有三种方式：\n\n1）手把手示教，又称全程示教。即由人握住机器人机械臂末端，带动机器人按实际任务操作一遍。在此过程中，机器人控制器的计算机逐点记下各关节的位置和姿态值，而不作坐标转换，再现时，再逐点取出，这种示教方式需要很大的计算机内存，而且由于机构的阻力，示教精度不可能很高。目前主要在喷漆、喷涂机器人示教中应用。\n\n2）示教盒示教，即由人通过示教盒操纵机器人进行示教，这是最常用的机器人示教方式，目前焊接机器人都采用这种方式。\n\n3）离线编程示教，即无需人操作机器人进行现场示教，而可根据图样，在计算机上进行编程，然后输给机器人控制器。它具有不占机器人工时、便于优化和更为安全的优点，所以是今后发展的方向。\n\n图40-12为ESAB焊接机器人的示教盒，它通过电缆与控制箱连接，人可以手持示教盒在工件附近最直观的位置进行示教。示教盒本身是一台专用计算机，它不断扫描盒上的功能和数字键、操纵杆，并把信息和命令送给控制器。各厂家的机器人示教盒都不相同，但其追求目标都是为方便操作者。\n\n示教盒上的按键主要有三类：\n\n$\\textcircled{1}$ 示教功能键：如示教/再现、存人删除 修改、检查、回零、直线插补、圆弧插补等，为 示教编程用。\n\n$\\textcircled{2}$ 运动功能键：如 $X$ 向动、Y向动、 $z$ 向动、正/反向动、1\\~6关节转动等，为操纵机器人示教用。\n\n$\\textcircled{3}$ 参数设定键：如各轴速度设定、焊接参数设定、摆动参数设定等。\n\n![](images/32b23354d275f23dc2530c0a4ef9eefdab786d019e79d732f31c128275074da9.jpg)  \n图40-12焊接机器人的示教盒\n\n# 40.3典型焊接机器人及其系统\n\n\n# 40.3.1点焊机器人\n",
    "summary": "4.示教盒",
    "size": 798
  },
  {
    "name": "第1卷_第6篇_焊接过程自动化技术-part-64",
    "projectId": "5ET7VaxsU6Y6",
    "fileName": "第1卷_第6篇_焊接过程自动化技术.pdf",
