Repository: LunaReborn/Welding-6m-Extractor

# 焊接文档 6M 专有词汇抽取工具

用于从焊接相关文档中抽取“人、机、料、法、环、测”六类专有词汇，并导出 JSON 和 Excel。

## 目录结构

```text
project/
  cli.py
  engine/
    document_loader.py
    chunker.py
    llm_client.py
    extractor_6m.py
    normalizer.py
    validator.py
    exporter.py
  prompts/
    welding_6m_extract.txt
    welding_6m_review.txt
  outputs/
  data/
```

## 安装

```bash
pip install -r requirements.txt
```

## 使用 Ollama

先启动 Ollama，并拉取模型：

```bash
ollama serve
ollama pull qwen2.5:7b
```

运行：

```bash
python cli.py --file data/氩弧焊标准作业指导书.docx --extractor ollama --model qwen2.5:7b --output outputs
```

启用二阶段复核：

```bash
python cli.py --file data/氩弧焊标准作业指导书.docx --extractor ollama --review --output outputs
```

File: data/hanjie_data/1.txt (part 65 of 68)
[
    "content": "# 1.点焊机器人概述\n点焊机器人的典型应用领域是汽车工业。一般装配每台汽车车体需要完成 $3 0 0 0 \\sim 4 0 0 0$ 个焊点，而其中的 $6 0 \\% \\sim 9 0 \\%$ 是由机器人完成的。在有些大批量汽车生产线上，服役的机器人台数甚至高达300台以上。汽车工业引人机器人已取得下述明显效益：如实现多品种的混流生产（柔性生产)；提高焊接质量稳定性；提高生产效率；把操作工人从繁重的劳动环境中解放出来等。今天，机器人已经成为汽车生产行业的支柱。\n\n最初，点焊机器人只用于增强焊作业（往已拼接好的工件上增加焊点）。后来，为了保证拼接精度，又让机器人完成定位焊作业。这样，点焊机器人逐渐被要求具有更高的作业性能。具体来说有：安装面积小，工作空间大；快速完成小节距的多点定位（例如每 $0 . 3 \\sim 0 . 4 \\mathrm { s }$ 内移动$3 0 \\ \\sim \\ 5 0 \\mathrm { m m }$ 节距后定位)；定位精度高（ $\\mathbf { \\pm 0 . 2 5 m m }$ ，以确保焊接质量；持重大（50～$1 5 0 \\mathbf { k g }$ )，以便携带内装变压器的焊钳；示教简单，节省工时；安全，可靠性高。\n\n表40-1列举了生产现场使用的点焊机器人的分类、特点和用途。在驱动形式方面，由于电伺服技术的迅速发展，液压伺服在机器人中的应用逐渐减少，甚至大型机器人也大都采用电动机驱动；随着微电子技术的发展，机器人技术在性能、小型化、可靠性以及维修等方面日新月异，在机型方面，尽管主流仍是多用途的大型六轴垂直多关节机器人，但是，出于机器人加工单元的需要，一些汽车制造厂家也进行开发立体配置三至五轴小型专用机器人的尝试。\n\n表40-1点焊机器人的分类  \n\n<table><tr><td rowspan=1 colspan=1>分类</td><td rowspan=1 colspan=1>特      征</td><td rowspan=1 colspan=1>用途</td></tr><tr><td rowspan=1 colspan=1>垂直多关节型（落地式）</td><td rowspan=1 colspan=1>工作空间/安装面积之比大，持重大，多为100kg左右，有时还可以附加整机移动自由度</td><td rowspan=1 colspan=1>主要用于车身拼接作业</td></tr><tr><td rowspan=1 colspan=1>垂直多关节型（悬挂式)</td><td rowspan=1 colspan=1>工作空间均为机器人的下方</td><td rowspan=1 colspan=1>主要用于车身拼接作业</td></tr><tr><td rowspan=1 colspan=1>直角坐标型</td><td rowspan=1 colspan=1>多数为3~5轴，适合用于连续直线焊缝，价格较低</td><td rowspan=1 colspan=1></td></tr><tr><td rowspan=1 colspan=1>定位焊接用机器人（单向加压）</td><td rowspan=1 colspan=1>能承受500kg压力的高刚性机器人，有些机器人本身带有加压作业功能</td><td rowspan=1 colspan=1></td></tr></table>\n\n典型点焊机器人的规格：以持重 $1 0 0 \\mathbf { k g }$ 、最高速度 $4 m / s$ 的六轴垂直多关节点焊机器人为例，由于实用中几乎全部用来完成间隔为 $3 0 ~ \\sim$ ${ \\mathsf { 5 0 } } { \\mathrm { m m } }$ 的打点作业，运动中很少能达到最高速度，因此，改善最短时间内频繁短节距起、制动的性能是本机追求的重点。为了提高加速度和减速度，在设计中注意了减轻手臂的重量，增加驱动系统的输出力矩。同时，为了缩短滞后时间，得到高的静态定位精度，该机采用低惯性、高刚度减速器和高功率的无刷伺服电动机。由于在控制回路中采取了加前馈环节和状态观测器等措施，控制性能大大得到改善， ${ 5 0 m m }$ 短距离移动的定位时间被缩短到0.4s以内。\n\n一般关节式点焊机器人的主要技术指标见表40-2。\n\n表40-2典型的点焊机器人主要技术指标  \n\n<table><tr><td rowspan=1 colspan=2>结构</td><td rowspan=1 colspan=2>垂直多关节型</td></tr><tr><td rowspan=1 colspan=2>自由度</td><td rowspan=1 colspan=2>6轴</td></tr><tr><td rowspan=1 colspan=2>驱动方式</td><td rowspan=1 colspan=2>交流伺服电动机</td></tr><tr><td rowspan=6 colspan=1>运动范围及最大速度</td><td rowspan=1 colspan=1>腰部S轴</td><td rowspan=1 colspan=1>±180°</td><td rowspan=1 colspan=1>105/s</td></tr><tr><td rowspan=1 colspan=1>大臂L轴</td><td rowspan=1 colspan=1>+80°/-1300</td><td rowspan=1 colspan=1>105/s</td></tr><tr><td rowspan=1 colspan=1>小臂U轴</td><td rowspan=1 colspan=1>+208/ -1120</td><td rowspan=1 colspan=1>105°/s</td></tr><tr><td rowspan=1 colspan=1>转腕R轴</td><td rowspan=1 colspan=1>±360°</td><td rowspan=1 colspan=1>175/s</td></tr><tr><td rowspan=1 colspan=1>摆腕B轴</td><td rowspan=1 colspan=1>± 130°</td><td rowspan=1 colspan=1>145/s</td></tr><tr><td rowspan=1 colspan=1>曲腕T轴</td><td rowspan=1 colspan=1>± 360°</td><td rowspan=1 colspan=1>240/s</td></tr><tr><td rowspan=1 colspan=2>最大活动范围</td><td rowspan=1 colspan=2>垂直方向：4782mm水平方向：3140 mm</td></tr><tr><td rowspan=1 colspan=2>抓重</td><td rowspan=1 colspan=2>165kg</td></tr><tr><td rowspan=1 colspan=2>重复定位精度</td><td rowspan=1 colspan=2>±0.2 mm</td></tr><tr><td rowspan=1 colspan=2>控制系统</td><td rowspan=1 colspan=2>2级计算机控制</td></tr><tr><td rowspan=1 colspan=2>轨迹控制</td><td rowspan=1 colspan=2>PTP 和CP</td></tr><tr><td rowspan=1 colspan=2>运动控制</td><td rowspan=1 colspan=2>直线、圆弧插补</td></tr><tr><td rowspan=1 colspan=2>示教系统</td><td rowspan=1 colspan=2>示教再现</td></tr><tr><td rowspan=1 colspan=2>内存容量</td><td rowspan=1 colspan=2>60000 步/10000条指令</td></tr><tr><td rowspan=1 colspan=2>环境要求</td><td rowspan=1 colspan=2>温度：0~45℃湿度：90%以下，无霜</td></tr><tr><td rowspan=1 colspan=2>电源容量</td><td rowspan=1 colspan=2>10 kVA</td></tr><tr><td rowspan=1 colspan=2>自重</td><td rowspan=1 colspan=2>1500kg</td></tr></table>\n\n# 2.点焊机器人及其系统的基本构成\n",
    "summary": "1.点焊机器人概述, 2.点焊机器人及其系统的基本构成",
    "size": 3707
  },
  {
    "name": "第1卷_第6篇_焊接过程自动化技术-part-65",
    "projectId": "5ET7VaxsU6Y6",
    "fileName": "第1卷_第6篇_焊接过程自动化技术.pdf",
    "content": "点焊机器人虽然有多种结构形式，但大体上都可以分为三大组成部分，即机器人本体、点焊焊接系统及控制系统，见图40-13。目前应用较广的点焊机器人，其本体形式为直角坐标简易型及全关节型。前者可具有3～5个自由度，焊件及焊点位置受到限制；后者具有5\\~6个自由度，分DC伺服和AC伺服两种形式，能在可到达的工作区间内任意调整焊钳姿态，以适应多种形式结构的焊接。\n\n![](images/b02c1cd9bbce805cdabc0c11f0e86d6777e8c69e335e568c35d8c88451518bc9.jpg)  \n图40-13点焊机器人焊接系统和典型点焊机器人主机简图a）点焊机器人焊接系统b）典型点焊机器人主机简图\n\n点焊机器人控制系统由本体控制部分及焊接控制部分组成。本体控制部分主要是实现示教再现、焊点位置及精度控制；焊接控制部分除了控制电极加压、通电焊接、维持等各程序段的时间及程序转换以外，还通过改变主电路晶闸管的导通角而实现焊接电流控制。",
    "summary": "（1）点焊机器人的结构形式",
    "size": 429
  },
  {
    "name": "第1卷_第6篇_焊接过程自动化技术-part-66",
    "projectId": "5ET7VaxsU6Y6",
    "fileName": "第1卷_第6篇_焊接过程自动化技术.pdf",
    "content": "# （2）点焊机器人焊接系统\n焊接系统主要由焊接控制器、焊钳（含阻焊变压器）及水、电、气等辅助部分组成，系统原理见图40-14。\n\n1）点焊机器人焊钳。点焊机器人焊钳从用途上可分为C型和X型两种。C型焊钳用于点焊垂直及近于垂直倾斜位置的焊缝；X型焊钳则主要用于点焊水平及近于水平倾斜位置的焊缝。\n\n![](images/33510e31570b668b657b34ed33101c812988630c17c00cbbaa15fd63e2f96e92.jpg)  \n图40-14焊接系统原理图\n\n从阻焊变压器与焊钳的结构关系上可将焊钳分为分离式、内藏式和一体式三种形式。\n\n$\\textcircled{1}$ 分离式焊钳：该焊钳的特点是阻焊变压器与钳体相分离，钳体安装在机器人手臂上，而焊接变压器悬挂在机器人的上方，可在轨道上沿着机器人手腕移动的方向移动，二者之间用二次电缆相连，见图40-15。其优点是减小了机器人的负载，运动速度高，价格便宜。\n\n![](images/13964aff87303c7796f48a2d3f25999a3a750738eb00395002231fb464c4dc62.jpg)  \n图40-15分离式焊钳点焊机器人\n\n分离式焊钳的主要缺点是需要大容量的焊接变压器，线路损耗较大，能源利用率低。此外，粗大的二次电缆在焊钳上引起的拉伸力和扭转力作用于机器人的手臂上，限制了点焊工作区间与焊接位置的选择。分离式焊钳可采用普通的悬挂式焊钳及阻焊变压器。但二次电缆需要特殊制造，一般将两条导线做在一起，中间用绝缘层分开，每条导线还要做成空心的，以便通水冷却。此外，电缆还要有一定的柔性。\n\n$\\textcircled{2}$ 内藏式焊钳：这种结构是将阻焊变压器安放到机器人手臂内，使其尽可能地接近钳体，变压器的二次电缆可以在内部移动，见图40-16，当采用这种形式的焊钳时，必须同机器人本体统一设计，如Cartesian机器人就采用这种结构形式。另外，极坐标或球面坐标的点焊机器人也可以采取这种结构。其优点是二次电缆较短，变压器的容量可以减小，但是使机器人本体的设计变得复杂。\n\n![](images/552b322d023ad7f245cbd8c13456c64e82fff83d347a946851709009b760210e.jpg)  \n图40-16内藏式焊钳点焊机器人\n\n$\\textcircled{3}$ 一体式焊钳：所谓一体式就是将阻焊变压器和钳体安装在一起，然后共同固定在机器人手臂末端的法兰盘上，见图40-17。其主要优点是省掉了粗大的二次电缆及悬挂变压器的工作架，直接将焊接变压器的输出端连到焊钳的上下机臂上，另一个优点是节省能量。例如，输出电流12000A，分离式焊钳需75kVA的变压器，而一体式焊钳只需 $2 5 \\mathbf { k V A }$ 。一体式焊钳的缺点是焊钳重量显著增大，体积也变大，一般要求机器人本体的承载能力大于 $6 0 \\mathbf { k g }$ ，此外，焊钳重量在机器人活动手腕上产生惯性力易于引起过载，这就要求在设计时，尽量减小焊钳重心与机器人手臂轴心线间的距离。\n\n阻焊变压器的设计是一体式焊钳的主要问题，由于变压器被限制在焊钳的小空间里，外形尺寸及重量都必须比一般的小，二次线圈还要通水冷却。目前，采用真空环氧浇铸工艺，已制造出了小型集成阻焊变压器。例如 $3 0 \\mathbf { k V A }$ 的变压器，体积为 $3 2 5 \\times 1 3 5 \\times 1 2 5 \\mathrm { m m } ^ { 3 }$ ，重量只有 $1 8 \\mathbf { k g }$ 。\n\n![](images/9d93b85fd643429601d1b903315a995d2c5661a857b74bb381bee4579ce3b2da.jpg)  \n图40-17一体式焊钳点焊机器人\n\n$\\textcircled{4}$ 逆变式焊钳：这是电阻焊机发展的一个新方向，目前，国外已经将装有逆变式焊钳的点焊机器人用于汽车焊装生产线上。我国对此正在进行研究。\n\n2）焊接控制器。控制器一般由CPU、EPROM及外围接口芯片组成最小控制系统，它可以根据预定的焊接监控程序，完成点焊时的焊接参数输人、点焊程序控制、焊接电流控制及焊接系统故障自诊断，并实现与本体计算机及手控示教盒的通信联系。常用的点焊控制器主要有三种结构形式。\n\n$\\textcircled{1}$ 中央结构型：它将焊接控制部分作为一个模块与机器人大体控制部分共同安排在一个控制柜内，由主计算机统一管理并为焊接模块提供数据，焊接过程控制由焊接模块完成。这种结构的优点是设备集成度高，便于统一管理。\n\n$\\textcircled{2}$ 分散结构型：分散结构型是焊接控制器与机器人本体控制柜分开，二者采用应答式通信联系，主计算机给出焊接信号后，其焊接过程由焊接控制器自行控制，焊接结束后给主机发出结束信号，以便主机控制机器人移位，其焊接循环见图40-18。这种结构的优点是调试灵活，焊接系统可单独使用。但需要一定距离的通信，集成度不如中央结构型高。\n\n![](images/63211701ab5ea9145bd3cb9756df4f6948536e1a1cf80682ddc2098fc06a105a.jpg)  \n图40-18点焊机器人焊接循环\n\n$T _ { 1 }$ 一焊接控制器控制 $T _ { 2 }$ 一机器人主控计算机控制\n\nT一焊接周期F一电极压力I—焊接电流\n\n焊接控制器与本体及示教盒之间的联系信号主要有：焊钳大小行程、焊接电流增/减，焊接时间增/减、焊接开始及结束、焊接系统故障等。\n\n$\\textcircled{3}$ 群控系统：群控就是将多台点焊机器人焊机（或普通焊机）与群控计算机相连，以便对同时通电的数台焊机进行控制，实现部分焊机的焊接电流分时交错，限制电网瞬时负载，稳定电网电压，保证焊点质量。群控系统的出现可以使车间供电变压器容量大大下降，此外，当某台机器人（或点焊机）出现故障时，群控系统启动备用的点焊机器人或对剩余的机器人重新分配工作，以保证焊接生产的正常进行。\n\n为了适应群控的需要，点焊机器人焊接系统都应增加“焊接请求”及“焊接允许”信号，并与群控计算机相连。\n\n3）新型点焊机器人系统。最近，点焊机器人与CAD系统的通信功能变得重要起来，这种CAD系统主要用来离线示教。图40-19为含CAD及焊接数据库系统的新型点焊机器人系统基本构成。\n\n![](images/3031d99b4019e0900fdcfdce07a459f0cd90417791698051d338901788ee099a.jpg)  \n图40-19含CAD系统的点焊机器人系统\n\n4）点焊机器人对焊接系统的要求\n\n$\\textcircled{1}$ 应采用具有浮动加压装置的专用焊钳，也可对普通焊钳进行改装。焊钳重量要轻，可具有长、短两种行程，以便于快速焊接及修整、更换电极、跨越障碍等。\n\n$\\textcircled{2}$ 一体式焊钳的重心应设计在固定法兰盘的轴心线上。\n\n$\\textcircled{3}$ 焊接控制系统应能对阻焊变压器过热、晶闸管过热、晶闸管短路/断路、气网失压、电网电压超限、粘电极等故障进行自诊断及自保护，除通知本体停机外，还应显示故障种类。\n\n$\\textcircled{4}$ 分散结构型控制系统应具有通信联系接口，能识别机器人本体及手控盒的各种信号，并做出相应的反应。\n\n# 3．点焊机器人的选择\n在选用或引进点焊机器人时，必须注意以下几点：\n\n1）必须使点焊机器人实际可达到的工作空间大于焊接所需的工作空间。焊接所需的工作空间由焊点位置及焊点数量确定。\n\n2）点焊速度与生产线速度必须匹配。首先由生产线速度及待焊点数确定单点工作时间，而机器人的单点焊接时间（含加压、通电、维持、移位等）必须小于此值，即点焊速度应大于或等于生产线的生产速度。\n\n3）按工件形状、种类、焊缝位置选用焊钳。垂直及近于垂直的焊缝选C型焊钳，水平及水平倾斜的焊缝选用X型焊钳。\n\n4）应选内存容量大、示教功能全、控制精度高的点焊机器人。\n\n多种型号，并与多点焊机及简易直角坐标机器人并用等问题。当机器人间隔较小时，应注意动作顺序的安排，可通过机器人群控或相互间连锁作用避免干涉。\n\n根据上面的条件，再从经济效益、社会效益方面进行论证，以决定是否采用机器人及所需的台数、种类等。\n\n# 40.3.2弧焊机器人\n",
    "summary": "（2）点焊机器人焊接系统, 3．点焊机器人的选择, 40.3.2弧焊机器人",
    "size": 3547
  },
  {
    "name": "第1卷_第6篇_焊接过程自动化技术-part-67",
    "projectId": "5ET7VaxsU6Y6",
    "fileName": "第1卷_第6篇_焊接过程自动化技术.pdf",
    "content": "# 1.弧焊机器人概述\n1）弧焊机器人的应用范围。弧焊机器人的应用范围很广，除汽车行业之外，在通用机械、金属结构、轨道交通、电器制造等许多行业中都有应用。这是因为弧焊工艺早已在诸多行业中得到普及的缘故。弧焊机器人应是包括各种焊接附属装置在内的焊接系统而不只是一台以规划的速度和姿态携带焊枪（WeldingTorch）移动的单机。图40-20为焊接系统的基本组成，图40-21为适合机器人应用的弧焊方法。\n\n![](images/867971a41ffc43fe0b2db532f540056fc9b096a2d2a267f5ea18e2421c1d6b42.jpg)  \n图40-20弧焊机器人系统\n\n5）需采用多台机器人时，应研究是否采用\n\n![](images/0a56c92d138000d5923a701e4845c7da5b00a904fd547dd0f3c5f81ba3f2848b.jpg)  \n图40-21适合机器人应用的弧焊方法\n\n2）弧焊机器人的作业性能。在弧焊作业中，要求焊枪跟踪工件的焊道运动，并不断填充金属形成焊缝（BeadWeld)。因此，运动过程中速度的稳定性和轨迹精度是两项重要的指标。一般情况下，焊接速度为 $S \\sim 5 0 \\mathrm { m m / s }$ 、轨迹精度为$\\pm 0 . 2 \\sim 0 . 5 \\mathrm { m m }$ 。由于焊枪的姿态对焊缝质量也有一定影响，因此希望在跟踪焊道的同时，焊枪姿态的可调范围尽量大。作业时，为了得到优质焊缝，往往需要在动作的示教以及焊接条件（电流、电压、速度）的设定上花费大量的人力和时间，所以，除了上述性能方面的要求外，如何使机器人便于操作也是一个重要课题。\n\n3）弧焊机器人的分类。从机构形式划分，既有直角坐标型的弧焊机器人，也有关节型的弧焊机器人。对于小型、简单的焊接作业，机器人有四五轴即可以胜任了，对于复杂工件的焊接，采用六轴机器人对调整焊枪的姿态比较方便。对于特大型工件焊接作业，为加大工作空间，有时把关节型机器人悬挂起来，或者安装在运载小车上使用。\n\n4）规格。举一个典型的弧焊机器人加以说明。图40-22和表40-3分别是主机的简图和规格。\n\n表40-3典型弧焊机器人的规格  \n\n<table><tr><td rowspan=1 colspan=1>抓重</td><td rowspan=1 colspan=1>5~6kg，承受焊枪所必须的负荷能力</td></tr><tr><td rowspan=1 colspan=1>重复定位精度</td><td rowspan=1 colspan=1>±0.1mm，高精度</td></tr><tr><td rowspan=1 colspan=1>可控轴数</td><td rowspan=1 colspan=1>6轴同时控制，便于焊枪姿态调整</td></tr><tr><td rowspan=1 colspan=1>动作方式</td><td rowspan=1 colspan=1>各轴单独插补（PTP方式)，焊枪端部等速控制CP方式（直线插补、圆弧插补等）</td></tr><tr><td rowspan=1 colspan=1>速度控制</td><td rowspan=1 colspan=1>焊枪端部最大直线速度为2~3m/s，调速范围广，从极低速到高速均可调</td></tr><tr><td rowspan=1 colspan=1>焊接功能</td><td rowspan=1 colspan=1>焊接电流、电弧电压设定，允许在焊接过程中改变焊接条件，断弧、粘丝检测保护功能；焊枪摆动条件（摆幅、频率、角度等）设定</td></tr><tr><td rowspan=1 colspan=1>存储功能</td><td rowspan=1 colspan=1>IC 存储器、硬盘等</td></tr><tr><td rowspan=1 colspan=1>辅助功能</td><td rowspan=1 colspan=1>定时、运算、平移等功能，外部输人/输出接口</td></tr><tr><td rowspan=1 colspan=1>应用功能</td><td rowspan=1 colspan=1>程序编辑，外部条件判断，异常检测，传感器接口等</td></tr></table>\n\n# 百思论坛\n![](images/3de9bca39739e4bceb76ae7f7871bd964b938f490500ec08edad445f082ad26b.jpg)  \n图40-22典型弧焊机器人的主机简图\n\n# 2.弧焊机器人系统的构成\n弧焊机器人可以被应用在所有电弧焊、切割技术范围及类似的T艺方法中。最常用的应用范围是结构钢和CrNi钢的熔化极活性气体保护焊（ $\\mathbf { C O } _ { 2 }$ 焊、MAG焊)；铝及特殊合金熔化极惰性气体保护焊（MIG），CrNi钢和铝的加冷丝和不加冷丝的钨极惰性气体保护焊（TIG）以及埋弧焊。除气割、等离子弧切割及喷涂外，还实现了在激光焊接和切割上的应用。\n\n图40-20是一套完整的弧焊机器人系统，它包括机器人机械手、控制系统、焊接装置、焊件夹持装置。夹持装置上有两组可以轮番进入机器人工作范围的旋转工作台。\n\n# （1）弧焊机器人基本结构\n弧焊用的工业机器人通常有5个自由度以上，具有6个自由度的机器人可以保证焊枪的任意空间轨迹和姿态。图40-22为典型的弧焊机器人的主机简图。点至点方式移动速度可达$6 0 \\mathrm { { m } / \\mathrm { { m i n } } }$ 以上，其轨迹重复精度可达到 $\\pm 0 . 1 \\mathbf { m } \\mathbf { m }$ ，它们可以通过示教和再现方式或通过离线编程方式工作。\n\n这种焊接机器人应具有直线的及环形内插法摆动的功能。如图40-23的6种摆动方式，以满足焊接工艺要求。机器人的负荷一般为 $5 \\sim 1 6  { \\mathrm { k g } }$\n\n![](images/aee8560b078e1d10942aa0763dc3b573eef29204802eed264662f1c281b6756e.jpg)  \n图40-23弧焊机器人的6种摆动方式\n\n弧焊机器人的控制系统不仅要保证机器人的精确运动，而且要具有可扩充性，以控制周边设备，确保焊接工艺的实施。图40-24是一台典型的弧焊机器人控制系统的计算机硬件框图。控制计算机由8086CPU做管理用中央处理机单元，\n\n8087协处理器进行运动轨迹计算，每4个电动机由一个8086CPU进行伺服控制。通过串行I/O接口与上级管理计算机通信，采用数字量 $\\nu 0$ 和模拟量I/O控制焊接电源和周边设备。\n\n![](images/5fc122a8b8ae99a6ce5645984bec1c415f3ffb3415fd26806279b48aed8e40af.jpg)  \n图40-24弧焊机器人控制系统计算机硬件框图示意\n\n该计算机系统具有传感器信息处理的专用CPU（8085），微计算机具有384KR0M和64KRAM，以及512K磁泡的内存，示教盒与总线采用DMA方式（直接存储器访问方式）交换信息；并有公用内存 $6 4 \\mathrm { K }$ 。\n\n# （2）弧焊机器人周边设备\n弧焊机器人只是焊接机器人系统的一部分，还应有行走机构及小型和大型移动机架。通过这些机构来扩大工业机器人的工作范围（图40-25)，同时还具有各种用于接受、固定及定位工件的转胎（图40-26）、定位装置及夹具。\n\n在最常见的结构中，工业机器人固定于基座上（图40-20），工件转胎则安装于其工作范围内。为了更经济地使用工业机器人，至少应有两个工位轮番进行焊接。\n\n所有这些周边设备其技术指标均应适应弧焊机器人的要求，即确保工件上焊缝的到位精度达到 $\\pm 0 . 2 \\mathrm { m m }$ 。以往的周边设备都达不到机器人的要求。为了适应弧焊机器人的发展，新型的周边设备由专门的工厂进行生产。\n\n鉴于工业机器人本身及转胎的基本构件已经实现标准化，所以，用于每种工件装夹、夹紧、定位及固定的工具必须重新设计。这种工具既有简单的，用手动夹紧杠杆操作设备；也有极复杂的全自动液压或气动夹紧系统。必须特别注意工件上焊缝的可接近性。\n\n![](images/2102dd14cd0f63257c42df8d4a1d5dc2f606b0a6385aca3aa55065c8fdbb2c8d.jpg)  \n图40-25机器人倒置在移动门架上\n\n根据转胎及工具的复杂性，机器人控制与外围设备之间的信号交换是相当不同的，这一信号交换对于工作的安全性有很大意义。",
    "summary": "（1）弧焊机器人基本结构, （2）弧焊机器人周边设备, 1.弧焊机器人概述, 2.弧焊机器人系统的构成, 百思论坛",
    "size": 3676
  },
  {
    "name": "第1卷_第6篇_焊接过程自动化技术-part-68",
    "projectId": "5ET7VaxsU6Y6",
    "fileName": "第1卷_第6篇_焊接过程自动化技术.pdf",
    "content": "# （3）焊接设备\n用于工业机器人的焊接电源及送丝设备，由于参数选择，必须由机器人控制器直接控制。为此，一般至少通过两个给定电压达到上述目的。\n\n对于复杂过程，例如脉冲电弧焊或填丝钨极惰性气体保护焊时，可能需要2\\~5个给定电压，电源在其功率和接通持续时间上必须与自动过程相符合，必须安全地引燃，并无故障地工作，目前使用最多的焊接电源是晶闸管整流电源和逆变电源。近年数字化焊接电源的出现，对于工业机器人电弧焊具有特殊的意义。这种电源优良的控制特性，在结构钢、CrNi钢及铝焊接时都能保证实现接近无飞溅的焊接。有很多焊接设备制造厂为工业机器人设计了专用焊接电源，采用微处理机控制，以便与工业机器人控制系统通过多种方式（以太网、现场总线、串口等）交换信号。\n\n![](images/82066074959cbc381048b0b93a93cbeab141686b09ae709906b72c597b8e026f.jpg)  \n图40-26各种机器人专用胎具\n\n送丝系统必须保证恒定送丝，送丝系统应设计成具有足够的功率，并能调节送丝速度。为了机器人的自由移动，必须采用软管，但软管应尽量短。在工业机器人电弧焊时，由于焊接持续时间长，经常采用水冷式焊枪，焊枪与机器人末端的连接处应便于更换，并需有柔性的环节或制动保护环节，防止示教和焊接时与工件或周围物件碰撞影响机器人的寿命。图40-27为焊枪与机器人连接的一个例子，在装卡焊枪时应注意焊枪伸出的焊丝端部的位置应符合机器人使用说明书所规定的位置，否则示教再现后焊枪的位置和姿态\n\n将产生偏差。\n\n# （4）控制系统与外围设备的连接\n工业控制系统不仅要控制机器人机械手的运动，还需控制外围设备的动作、开启、切断以及安全防护，图40-28是典型的控制框图。\n\n![](images/a978056000ac3a15fa7a912c894c12ab6c9e4d6e36a4058835eef86181bd9146.jpg)  \n图40-27焊枪的固定\n\n![](images/77c71a0355fbe9751955dabb64ef3210d4c13f8b882066ade0dcfc7341c298e7.jpg)  \n图40-28典型的控制框图\n\n控制系统与所有设备的通信信号有数字量信号和模拟量信号。控制柜与外围设备用模拟信号联系的有焊接电源、送丝机构以及操作机（包括夹具、变位器等）。这些设备需通过控制系统预置参数，通常是通过D/A数模转换器给定基准电压，控制器与焊接电源和送丝机构电源一般都需有电量隔离环节，防止焊接的干扰信号对计算机系统的影响，控制系统对操作机电动机的伺服控制与对机器人伺服控制电动机的要求相仿，通常采用双伺服环，确保工件焊缝到位精度与机器人到位精度相等。\n\n数字量信号负担各设备的启动、停止、安全以及状态检测。\n\n# 3.弧焊机器人的操作与安全\n\n\n# （1）弧焊机器人的操作\n工业机器人普遍采用示教方式工作，即通过示教盒的操作键引导到起始点，然后用按键确定位置、运动方式（直线或圆弧插补）、摆动方式、焊枪姿态以及各种焊接参数。同时还可通过示教盒确定周边设备的运动速度等。焊接工艺操作包括引弧、施焊、熄弧、填充弧坑等，亦通过示教盒给定。示教完毕后，机器人控制系统进人程序编辑状态，焊接程序生成后即可进行实际焊接。下面是焊接操作的一个实例（见图40-29）。\n\n1） $\\mathbf { F } = 2 5 0 0$ ；以 $\\mathbf { T V } = 2 5 0 0 \\mathrm { c m / m i n }$ 的速度到达起始点。\n\n2） $\\mathbf { S E A S A } = \\mathbf { H } \\mathbf { l }$ ， $\\mathbf { L } \\mathbf { l } = \\mathbf { 0 }$ ，根据H1给出起始点 $\\mathbf { L } 2 = \\mathbf { 0 }$ $\\mathbf { F } = 1 0 0$ 。\n\n3）ARCON $\\mathbf { F } = 3 5$ ， ${ \\bf V } = 3 0$ ；在给定条件下开始焊接I—280, $\\mathbf { T F } = \\mathbf { 0 } , \\mathbf { \\Lambda } ^ { 5 }$ ，SENSTON ${ \\bf \\Pi } = { \\bf H } { \\bf 1 }$ 并跟踪焊缝。\n\n4）SENSTON $\\mathbf { \\mu } = \\mathbf { H } \\mathbf { 1 }$ ；给出焊缝结束位置。\n\n5）CORN $= ~ *$ CHFOIAI；执行角焊缝程序.$^ *$ CHFOIAI。\n\n6） $\\mathbf { F } = 3 0 0$ ， $\\mathbb { D } \\mathbb { W } = 1 . 5$ ；1.5s后焊速为 ${ \\pmb v } =$ $3 0 0 \\mathrm { { c m } / \\mathrm { { m i n } } }$\n\n7） $\\mathbf { F } = 1 0 0 ^ { \\circ }$ ；以 $\\mathbf { v } = 1 0 0 \\mathrm { c m / m i n }$ ；并保持到下一示教点。\n\n8）ARCON，DBASE $\\qquad = ~ *$ DHFL09：开始以数据库 $^ { * }$ DHFL09的数据焊接。\n\n9）arcoff, $\\mathbf { v c } = 2 0$ ，ic $\\mathbf { \\tau = 1 8 0 }$ ：在要求条件下结束焊接 $\\mathrm { T C } = 1 , 5 , \\mathrm { F } = 2 0 0$ 。\n\n10） $\\mathrm { F } = \\mathrm { 1 0 0 0 }$ ；以 $\\mathbf { v } = 1 0 0 0 \\mathbf { c m } / \\mathbf { m i n }$ 的速度运动。\n\n11） $\\mathbf { D } \\ l _ { \\mathbf { W } } = 1$ $\\mathbf { O U T B } = 2$ ，1s后，在#2点发出1个脉冲。\n\n12） ${ \\textnormal {  F } } = 1 0 0 $ ，以 $\\mathbf { v } = 1 0 0 \\mathrm { { c m } / \\mathrm { { m i n } } }$ 的速度运动。\n\n13）MULTON $\\mathbf { \\mu } = \\mathbf { \\mu } \\ast \\textbf { M }$ ；执行多层焊接程序$\\mathbf { \\nabla } \\cdot \\mathbf { M }$ 。\n\n14）MULTOFF， $\\textbf { F } = ~ 2 0 0$ ；结束多层焊接。\n\n![](images/fe5d03f192e5e068e2d4d30b257e46e140577a0320fe7f6aff39e2a15eed4e61.jpg)  \n图40-29焊接操作\n\n# （2）弧焊机器人的安全\n安全设备对于工业机器人工位是必不可少的。工业机器人应在一个被隔开的空间内工作，用门或光栅保护，机器人的工作区通过电及机械方法加以限制。从安全观点出发，危险常出现在下面几种情况：\n\n1）在示教时：这时，示教人员为了更好地观察，必须进到机器人及工件近旁。在此种工作方式时，限制机器人的最高移动速度和急停按键会提高安全性。\n\n2）在维护及保养时：此时，维护人员必须靠近机器人及其周围设备工作及检测操作。\n\n3）在突然出现故障后观察故障时。\n\n因此，机器人操作人员及维修人员必须经过特别严格的培训。\n\n# 40.3.3焊接机器人主要技术指标\n选择和购买焊接机器人时，全面和确切地了解其性能指标十分重要。使用机器人时，掌握其主要技术指标更是正确使用的前提。各厂家在其机器人产品说明书上所列的技术指标往往比较简单，有些性能指标要根据实用的需要在谈判和考察中深人了解。\n\n焊接机器人的主要技术指标可分两大部分：机器人的通用指标和焊接机器人的专门指标。",
    "summary": "（1）弧焊机器人的操作, （2）弧焊机器人的安全, （3）焊接设备, （4）控制系统与外围设备的连接, 3.弧焊机器人的操作与安全, 40.3.3焊接机器人主要技术指标",
    "size": 3448
  },
  {
    "name": "第1卷_第6篇_焊接过程自动化技术-part-69",
    "projectId": "5ET7VaxsU6Y6",
    "fileName": "第1卷_第6篇_焊接过程自动化技术.pdf",
    "content": "# 1．机器人通用技术指标\n1）自由度数。这是反映机器人灵活性的重要指标。一般来说，有3个自由度数就可以达到机器人工作空间任何一点，但焊接不仅要达到空间某位置，而且要保证焊枪（割具或焊钳）的空间姿态。因此，焊接机器人至少需要5个自由度。目前，大部分机器人都具有6个自由度。\n\n2）负载。指机器人末端能承受的额定载荷。焊枪及其电缆、割具及气管、焊钳及电缆、冷却水管等都属负载，因此，弧焊和切割机器人的负载能力为 $6 \\sim 1 0  { \\mathrm { k g } }$ ；点焊机器人如使用一体式焊钳，其负载能力应为 $6 0 \\sim 1 2 0  { \\mathrm { k g } }$ ，如用分离式焊钳，其负载能力应为 $3 0 \\sim 6 0 \\mathbf { k g }$ 。\n\n3）工作空间。厂家所给出的工作空间是机器人未装任何末端操作器情况下的最大可达空间，有用图形来表示。应特别注意的是，在装上焊枪（或焊钳）等后，又需要保证焊枪姿态。实际的可焊接空间会比厂家给出的小一些，需要认真地用比例作图法或模型法核算一下，以判断是否满足实际需要。\n\n4）最大速度。这在生产中是影响生产效率的重要指标。产品说明书给出的是在各轴联动情况下，机器人手腕末端所能达到的最大线速度。由于焊接要求的速度较低，最大速度只影响焊枪（或焊钳）的到位、空行程和结束返回时间。一般情况下，焊接机器人的最高速度达$1 \\sim 1 . 5 \\mathrm { m / s }$ ，已能满足要求。切割机器人要视不同的切割方法而定。\n\n5）重复定位精度。这是机器人性能的最重要指标之一，对点焊机器人，从工艺要求出发。其精度应达到焊钳电极直径的1/2以下，即1\\~$_ { 2 \\mathrm { m m } }$ 。对弧焊机器人，则应小于焊丝直径的1/2，即 $\\mathbf { 0 . 4 \\sim 0 . 6 m m }$ 。目前，机器人的重复定位精度为 $\\mathbf { 0 . 1 } \\sim \\mathbf { 0 . 2 m m }$ 。\n\n6）轨迹重复精度。这项指标对弧焊机器人和切割机器人十分重要；但各机器人厂家都不给出这项指标，因为测量比较复杂，但各机器人厂家内部都做这项测量，应坚持索要其精度数据，对弧焊和切割机器人，其轨迹重复精度应小于焊丝直径或割具切孔直径的1/2。一般需要达到$\\mathbf { 0 . 3 \\sim 0 . 5 m m }$ 以下。\n\n7）用户内存容量。指机器人控制器内主计算机存储器的容量大小，这反映了机器人能存储示教程序的长度，它关系到能加工工件的复杂程度。即示教点的最大数量。一般用能存储机器人指令的系数和存储总字节（Byte）数来表示，也有用最多示教点数来表示。\n\n8）插补功能。对弧焊、切割和点焊机器人，都应具有直线插补和圆弧插补功能。\n\n9）语言转换功能。各厂机器人都有自己的专用语言，但其屏幕显示可由多种语言显示，例如ASEA机器人可以选择英、德、法、意、西班牙、瑞士等国语言显示。这对方便本国工人操作十分有用。我国国产机器人用中文显示。\n\n10）自诊断功能。机器人应具有对主要元器件、主要功能模块进行自动检查、故障报警、故障部位显示等功能。这对保证机器人快速维修和进行保障非常重要。因此，自诊断功能是机器人的重要功能，也是评价机器人完善程度的主要指标之一。现在世界上名牌工业机器人都有自诊断功能项，用指定代码和指示灯方式向使用者显示其诊断结果及报警。\n\n11）自保护及安全保障功能。机器人有自保护及安全保障功能。主要有驱动系统过热自断电保护、动作超限位自断电保护、超速自断电保护等，它起到防止机器人伤人或周边设备，在机器人的工作部装有各类触觉或接近觉传感器，并能使机器人自动停止工作。 H U\n\n# 2.焊接机器人专用技术指标\n1）可以适用的焊接或切割的方法。这对弧焊机器人尤为重要，这实质上反映了机器人控制和驱动系统抗干扰的能力，现在一般弧焊机器人只采用熔化极气体保护焊方法，因为这些焊接方法不需采用高频引弧起焊，机器人控制和驱动系统没有特殊的抗干扰措施，能采用钨极氩弧焊的弧焊机器人需要有一定的特殊抗干扰措施。这一点在选用机器人时要加以注意。\n\n2）摆动功能。这对弧焊机器人甚为重要，它关系到弧焊机器人的工艺性能。现在弧焊机器人的摆动功能差别很大，有的机器人只有固定的几种摆动方式，有的机器人只能在 $X - Y$ 平面内任意设定摆动方式和参数，最佳的选择是能在空间（ $X - Y - Z )$ ）范围内任意设定摆动方式和参数。\n\n3）焊接 $P$ 点示教功能。这是一种在焊接示教时十分有用的功能，即在焊接示教时，先示教焊缝上某一点的位置，然后调整其焊枪或焊钳姿态，在调整姿态时，原示教点的位置完全不变。实际是机器人能自动补偿由于调整姿态所引起的$P$ 点位置的变化，确保 $P$ 点坐标，以方便示教操作者。\n\n4）焊接工艺故障自检和自处理功能。这是指常见的焊接工艺故障，如弧焊的粘丝、断丝、点焊的粘电极等，这些故障发生后，如不及时采取措施，则会发生损坏机器人或报废工件等大事故。因此，机器人必须具有检出这类故障并实时自动停车报警的功能。\n\n5）引弧和收弧功能。为确保焊接质量，需要变参数，在机器人焊接中，在示教时应能设定和修改，这是弧焊机器人必不可少的功能。\n\n# 40.4机器人焊接智能化技术\n随着先进制造技术的发展，实现焊接产品制造的自动化、柔性化与智能化已成为必然趋势。从20世纪60年代诞生和发展到现在，焊接机器人的研究经历了3个阶段，即示教再现阶段、离线编程阶段和自主编程阶段。随着计算机控制技术的不断进步，使焊接机器人由单一的单机示教再现型向多传感、智能化的柔性加工单元（系统）方向发展，实现由第二代向第三代的过渡将成为焊接机器人追求的目标。\n\n目前，国内外大量应用弧焊机器人系统从整体上看基本都属于第一代或准二代的焊接。由于焊接路径和焊接参数是根据实际作业条件预先设置的，在焊接时缺少外部信息传感和实时调整控制的功能，这类弧焊机器人对焊接作业条件的稳定性要求严格，焊接时缺乏“柔性”，表现出明显的缺点。在实际弧焊过程中，焊接条件是经常变化的，如加工和装配上的误差会造成焊缝位置和尺寸的变化，焊接过程中工件受热及散热条件改变会造成焊道变形和熔透不均。为了克服机器人焊接过程中各种不确定性因素对焊接质量的影响，提高机器人作业的智能化水平和工作的可靠性，要求弧焊机器人系统不仅能实现空间焊缝的自动实时跟踪，而且还能实现焊接参数的在线调整和焊缝质量的实时控制。\n\n一般工业现场应用的弧焊机器人大都是示教在线型的，这种焊接机器人对示教条件以外的焊接过程动态变化、焊件变形和随机因素干扰等不具有适应能力。随着焊接产品的高质量、多品种、小批量等要求增加，以及应用现场的各种复杂变化，使得直接从供货公司购置的焊接机器人往往不能满足生产条件和技术要求。这就需要对本体机器人焊接系统进行二次开发。通常包括给焊接机器人配置适当的传感器、柔性周边设备以及相应软件功能，如焊缝跟踪传感、焊接过程传感与实时控制、焊接变位机构以及焊接任务的离线规划与仿真软件等。这些功能大大扩展了基本示教再现焊接机器人的功能，从某种意义上讲，这样的焊接机器人系统已具有--定的智能行为，不过其智能程度的高低由所配置的传感器、控制器以及软硬件所决定。目前，这种焊接机器人智能化系统已成发展趋势，现将相关的智能化技术简要介绍如下。\n\n# 40.4.1机器人焊接智能化系统技术组成\n现代焊接技术具有典型的多学科交叉融合特点，采用机器人焊接则是相关学科技术成果的集中体现。将智能化技术引人焊接机器人所涉及的主要技术构成可见图40-30所示。\n\n![](images/bae6ad17380c81ba84bf07b46cef2f9b0361ae84b4aa4e38f6dd7d0469e02b97.jpg)  \n图40-30机器人焊接智能化技术构成\n\n机器人焊接智能化系统是建立在智能反馈控制理论基础之上，涉及多学科综合技术交叉的先进制造系统。除了不同的焊接工艺要求不同的焊接机器人实现技术与相关设备之外，机器人焊接智能化系统还涉及如下几个主要技术基础：\n\n1）机器人焊接对于焊接任务的自主规划技术。  \n2）机器人焊接环境识别、初始焊位导引与焊缝跟踪运动轨迹控制技术。  \n3）机器人焊接动态过程的信息传感、建模与智能控制技术。  \n4）机器人焊接系统的集成与协调控制技术。\n\n将上述焊接任务规划、轨迹跟踪控制、传感系统、过程模型、智能控制等子系统的软硬件集成设计、统一优化调度与控制，涉及焊接柔性制造系统的物料流、信息流的管理与控制，多机器人与传感器、控制器的多智能单元协调以及基于网络通讯的远程控制技术等。",
    "summary": "1．机器人通用技术指标, 2.焊接机器人专用技术指标, 40.4.1机器人焊接智能化系统技术组成, 40.4机器人焊接智能化技术",
    "size": 3619
  },
  {
    "name": "第1卷_第6篇_焊接过程自动化技术-part-70",
    "projectId": "5ET7VaxsU6Y6",
    "fileName": "第1卷_第6篇_焊接过程自动化技术.pdf",
    "content": "# 40.4.2机器人焊接任务规划软件设计技术\n机器人焊接任务智能规划系统的基本任务是在一定的焊接工作区内自动生成从初始状态到目标状态的机器人动作序列、可达的焊枪运动轨迹和最佳的焊枪姿态，以及与之相匹配的焊接参数和控制程序，并能实现对焊接规划过程的自动仿真与优化。\n\n机器人焊接任务规划可归结为人工智能领域的问题求解技术，其包含焊接路径规划和焊接参数规划两部分。由于焊接工艺及任务的多样性与复杂性，在实际施焊前对机器人焊接的路径和焊接参数方案进行计算机软件规划（即CAD仿真设计研究）是十分必要的，这一方面可以大幅度节省实际示教对生产线的占用时间，提高焊接机器人的利用率，另一方面还可以实现机器人运动过程的焊前模拟，保证生产过程的有效性和安全性。\n\n机器人焊接路径规划的含义主要是指对机器人末端焊枪轨迹的规划。焊枪轨迹的生成是将一条焊缝的焊接任务进行划分后，得到的一个关于焊枪运动的子任务，可用焊枪轨迹序列 $\\{ P _ { h i } \\}$ $( i = 1 , ~ 2 , ~ \\cdots , ~ n )$ 来表示。通过选择和调整机器人各运动关节，得到一组合适的相容关节解序列 $\\begin{array} { r l } { \\boldsymbol { J } = } & { { } \\left\\{ \\begin{array} { l } { \\boldsymbol { A } _ { 1 } } \\end{array} \\right. } \\end{array}$ , $A _ { 2 } \\ , \\cdots , \\ A _ { n } \\ \\}$ ，在满足关节空间的限制和约束条件下提高机器人的空间可达性和运动平稳性，完成焊缝上的焊枪轨迹序列。\n\n机器人焊接参数规划主要是指对焊接工艺过程中各种质量控制参数的设计与确定。焊接参数规划的基础是参数规划模型的建立，由于焊接过程的复杂性和不确定性，目前应用和研究较多的模型结构主要基于神经网络理论、模糊推理理论以及专家系统理论等。根据该模型的结构和输人输出关系，由预先获取的焊缝特征点数据可以生成参数规划模型所要求的输入参数和目标参数，通过规划器后即可得到施焊时相应的焊接规范参数。\n\n机器人焊接路径规划不同于一般移动机器人的路径规划，它的特点在于对焊缝空间连续曲线轨迹、焊枪运动的无碰路径以及焊枪姿态的综合设计与优化。由于焊接参数规划通常需要根据不同的工艺要求、不同的焊缝空间位置以及相异的工件材质和形状作相应的调整，而焊接路径规划和参数规划又具有一定的相互联系，因此对它们进行联合规划研究具有实际的意义。对焊接质量来讲，焊枪的姿态路径和焊接参数是一个紧密耦合的统一整体。一方面在机器人路径规划中的焊枪姿态决定了施焊时的行走角和工作角，机器人末端执行器的运动速度也决定了焊接速度，而行走角、工作角、焊接速度等都是焊接参数的重要内容；另一方面，从焊接工艺和焊接质量控制角度讲，焊接速度、焊枪行走角等参数的调整又必须在机器人运动路径规划中得以实现。而从焊缝成形的规划模型来看，焊接电流、电弧电压、焊枪运动速度、焊接行走角4个量又必须有机地配合才能较好地实现对焊缝成形的控制。因此焊接路径和焊接参数是一个有机的统一整体，必须进行焊接路径和焊接参数的联合规划。\n\n根据焊缝成形的规划模型以及弧焊机器人焊接程序的结构，可以构造联合规划系统的结构，如图40-31所示。规划系统各部分的意义及工作流程简述如下：\n\n![](images/2284c12118f6c09d628c27f04eb6f99163172a3942a2c71c1ab47acaad8cbb4c.jpg)  \n图40-31机器人焊接路径和参数联合规划图\n\n1）焊缝信息数据为规划系统提供了一个规划对象，它是一种数据结构，描述了焊缝的空间位置和接头形式，以及焊缝成形的尺寸要求。\n\n2）参数规划器是从焊接工艺上进行的参数规划，规划器模型输出焊接规范参数文件和机器人焊枪姿态调整数据。\n\n3）姿态调整数据文件结合焊缝位置信息数据文件，生成焊枪运行轨迹（包括运行速度），然后通过焊接路径规划器。\n\n4）路径规划器是一种人工智能状态搜索模型，通过设计相应的启发函数和惩罚函数，结合机器人逆运动学解算方法，在机器人关节空间搜索和规划出一条运动路径，该规划器主要是为了提高机器人的运动灵活性和可达性，实现对各种复杂的空间焊缝以及闭合焊缝的路径规划。\n\n5）路径规划只能输出满足关节相容性的笛卡尔坐标运动程序和关节坐标运动程序。\n\n6）机器人综合程序将焊接规范参数文件和焊接路径规划程序结合在一起，自动生成实际的焊接机器人系统的可执行程序，从而实现对焊接路径和焊接参数的联合规划，并达到相应的焊缝成形质量目标。\n\n有关弧焊机器人的研究正逐步向自主化过渡，出现了弧焊机器人的离线编程技术，一个较为完整的弧焊机器人离线编程系统应包括焊接作业任务描述（语言编程或图形仿真）、操作手级路径规划、运动学和动力学算法及优化、针对焊接作业任务的关节级规划、规划结果动画仿真、规划结果离线修正、与机器人的通信接口、利用传感器自主规划路径及进行在线路径修正等几大部分。其关键技术通常包括视觉传感器的设计以及焊缝信息的获取问题、规划控制器的设计问题。\n\n目前，已有对焊接机器人的无碰路径规划、具有冗余度弧焊机器人自主规划以及焊接工艺参数联合规划问题的弧焊机器人规划系统，包含了CAD输人系统、焊接专家系统、自主规划系统以及模拟仿真系统等。从更广泛的意义上讲，-个更完善的弧焊机器人规划系统应该还包括反馈控制系统、焊前传感系统以及焊后检测系统。\n\n# 40.4.3机器人焊接传感技术\n人的智能标志之一是能够感知外部世界并依据感知信息而采取适应性行为。要使机器人焊接系统具有一定的智能，研究机器人对焊接环境、焊缝位置及走向以及焊接动态过程的智能传感技术是十分必要的。机器人具备对焊接环境的感知功能可利用计算技术视觉技术实现，将对焊接工件整体或局部环境的视觉模型作为规划焊接任务、无碰路径及焊接参数的依据，这里需要建立三维视觉硬件系统，以及实现图像理解、物体分割、识别算法软件等技术。\n\n视觉焊缝跟踪传感器是焊接机器人传感系统的核心和基础之一。为了获取焊缝接头的三维轮廓并克服焊接过程中弧光的干扰，机器人焊缝跟踪识别技术一般是采用激光、结构光等主动视觉的方法，从而正确导引机器人焊枪终端沿实际焊缝完成期望的轨迹运动。由于采用的主动光源的能量大都比电弧光的能量小，一般将这种传感器放在焊枪的前端以避开弧光直射的干扰。主动光源一般为单光面或多光面的激光或扫描的激光束，由于光源是可控的，所获得的图像受焊接环境的干扰可以去掉，真实性好，因而图像的底层处理稳定、简单、实用性好。\n\n结构光视觉是主动视觉焊缝跟踪的另一种形式，相应的传感器主要有两部分组成：一个是投影器，用它的辐射能量形成一个投影光面；一个是光电位置探测器件，常采用面阵CCD摄像机。它们以一定的位置关系装配后，并配以一定的算法，便构成了结构光视觉传感器，它能感知投影面上所有可视点的三维信息。一条空间焊缝的轨迹可看成是由一系列离散点构成的，其密集程度根据控制的需要而定，焊缝坐标系的原点便建立在这些点上，传感器每次测得一个焊缝点位姿并可获得未知焊缝点的位姿启发信息。导引机器人焊枪完成整个光滑连续焊缝的跟踪。\n\n焊接动态过程的实时检测技术主要指在焊接过程中对熔池尺寸、熔透、成形以及电弧行为等参数的在线检测，从而实现焊接质量的实时控制。由于焊接过程的弧光干扰、复杂的物理化学反应、强非线性以及大量的不确定性因素的作用，使得对焊接过程可靠而实用的检测成为瞩目的难题。长期以来，已有众多学者探索过用多种途径及技术手段检测的尝试，在一定条件下取得了成功，各种不同的检测手段、信息处理方法以及不同的传感原理、技术实现手段，实质上是要求综合技术的提高。从熔池动态变化和熔透特征检测来看，目前认为计算机视觉技术、温度场测量、熔池激励震荡、电弧传感等方法用于实时控制的效果较好。\n\n# 40.4.4机器人焊接的焊缝跟踪与导引技术\n就机器人焊接作业而言，焊接机器人的运动轨迹控制主要指初始焊位导引与焊缝跟踪控制技术。在弧焊机器人的各种应用领域，适应能力都是影响焊接质量和焊接效率的最重要因素。弧焊机器人的适应能力即采用从焊接工件检测到的传感器的输入信号实时控制和修正机器人的操作，以适应变化了的焊接条件和环境。\n\n在初始焊位的机器人视觉导引技术研究方面，已有研究基于激光扫描的视觉系统，采用局部搜索算法，实现了对一定工件焊缝特征在一定范围的自主导引[17]。已有研究采用视觉伺服和图像识别技术探讨了机器人焊接初始焊位导引和焊缝识别与实时跟踪问题。\n\n# 40.4.5机器人焊接熔池动态过程的视觉传感、建模与智能控制技术\n机器人焊接的高质量关键在于实现对于焊接动态过程的有效精确的控制。由于焊接过程的复杂性，实践表明经典的控制方法有效性受到较大的限制。受熟练焊工操作技艺的启发，近年来，模拟焊工操作的智能控制方法已被引人焊接动态过程，主要涉及熔池动态过程的视觉传感、建模与智能控制。",
    "summary": "40.4.2机器人焊接任务规划软件设计技术, 40.4.3机器人焊接传感技术, 40.4.4机器人焊接的焊缝跟踪与导引技术, 40.4.5机器人焊接熔池动态过程的视觉传感、建模与智能控制技术",
    "size": 3754
  },
  {
    "name": "第1卷_第6篇_焊接过程自动化技术-part-71",
    "projectId": "5ET7VaxsU6Y6",
    "fileName": "第1卷_第6篇_焊接过程自动化技术.pdf",
    "content": "# 1．焊接熔池的视觉传感\n近年来，随着计算机视觉技术的发展，利用机器视觉正面直接观察焊接熔池，通过图像处理获取熔池的几何形状信息对焊接质量进行闭环控制，已成为重要的研究方向。\n\n图40-32展示了基于熔池正反两面视觉图像同时同幅传感系统获得的低碳钢脉冲GTAW熔池正反两面的图像[8]，基于熔池图像提取特征尺寸的研究业已较为深入。图40-33是机器人焊接S形焊缝时获取的3个典型方向的低碳钢脉冲GTAW熔池正面的图像[]。已有研究获取了铝合金脉冲GTAW填丝熔池图像特征及其在机器人焊接运动过程中的视觉传感技术在焊接熔池动态过程中的智能控制方法。\n\n![](images/5a274e8d2a689a3f5649fe1de86450b927b0b133de24eb9f0a770129706d7d0d.jpg)  \n图40-32低碳钢脉冲GTAW熔池正反面同时同幅图像\n\n![](images/015fd5b0ff8d895c0f053856b59841f87ac46be59d7dd5dc7b5257b77652e9a2.jpg)  \n图40-33机器人焊接S形焊缝时获取的典型熔池图像\n\n2.焊接熔池动态过程的建模\n\n由于焊接熔池动态过程的非线性、不确定性、时变性和强耦合性，采用传统的过程建模方法建立的数学模型不可能作为有效的可控模型。模糊逻辑和神经网络被证明是有效的的建模方法。已有研究对脉冲GTAW熔池动态过程传统数学模型进行了辨识与分析，对脉冲GTAW熔池动态过程进行了模糊逻辑和神经网络的建模方法研究，给出了相应的模型，并验证了模型用于过程实时控制的有效性[8-12]\n\n引入粗糙集合理论的知识建模方法直接基于实验数据测量的处理提取知识规律，给出以人类知识形式描述的模型，有助于对焊接过程变化规律的理解和智能系统的应用，成为焊接过程知识建模的新方向[15] 。\n\n# 3.焊接动态过程的智能控制\n焊接动态过程是一个多因素影响的复杂过程，尤其是在弧焊动态过程中对焊接熔池尺寸（即熔宽、熔深、熔透及成形等焊接质量）的实时控制问题，由于被控对象的强非线性、多变量耦合、材料的物理化学变化的复杂性，以及大量随机干扰和不确定因素的存在，使得有效地实时控制焊接质量成为焊接界多年来瞩目的难题，也是实现焊接机器人智能化系统不可逾越的关键问题。\n\n由于经典及现代控制理论所能提供的控制器设计方法是基于被控对象的精确数学建模的，而焊接动态过程不可能给出这种可控的数学模型，因此对焊接过程也难于应用这些理论方法设计有效的控制器。\n\n近年来随着模拟人类智能行为的模糊逻辑、人工神经网络、专家系统等智能控制理论方法的出现，使得我们有可能采用新思路来设计模拟焊工操作行为的智能控制器，以期解决焊接质量实时控制的难题。目前已有一些学者将模糊逻辑、人工神经网络、专家推理等人工智能技术综合运用于机器人系统焊接动态过程控制问题\n\n研究表明[8-16] ，在焊接过程控制中引入了模糊控制、神经网络、专家系统等智能控制方法是非常适合的途径。已有研究实现了对于脉冲GTAW堆焊、对接、间隙变化、填丝熔池正反面熔宽以及正面焊缝余高的智能控制[8-12]。 。已有研究针对铝合金脉冲GTAW对接填丝熔池正反面熔宽设计了模糊监督自适应控制系统[16]。图40-34出示了在机器人焊接过程中对脉冲GTAW熔池实现的正反面熔宽的神经元自学习控制器设计10]\n\n![](images/0b5d953e95d1bd4bbedb6148ccc98ee57787549cb4f62dfa9e11641d1f8fcca5.jpg)  \n图40-34机器人焊接脉冲GTAW熔池神经元自学习控制系统\n\n针对实际的焊接动态过程控制对象，智能控制器的设计需要许多技巧性的工作，尤其在控制器的实时自适应与自学习算法研究及其系统实现尚有许多问题，而且对不同的焊接工艺、不同的检测手段都将导致不同的智能控制器设计方法。焊接动态过程智能控制器与焊接机器人系统设计结合起来，将使机器人焊接智能化技术有实质性的提高。\n\n# 40.4.6智能化机器人焊接柔性制造单元/系统对于以焊接机器人为主体的包括焊接任务规\n划、各种传感系统、机器人轨迹控制以及焊接质量智能控制器组成的复杂系统，要求有相应的系统优化设计结构与系统管理技术。从系统控制领域的发展分类来看，可将机器人焊接智能化系统归结为一个复杂系统的控制问题。这一问题在近年系统科学的发展研究中已有确定的学术地位，已有相当的学者进行这一方向的研究。目前对这种复杂系统的分析研究主要集中在系统中存在的各种不同性质的信息流的共同作用，系统的结构设计优化及整个系统的管理技术方面。随着机器人焊接智能化控制系统向实用化发展，对其系统的整体设计、优化管理也将有更高的要求，这方面研究工作的重要性将进一步明确。\n\n图40-35给出一个典型的以弧焊机器人为中心的智能化焊接柔性制造单元/系统（IRWFMC/\n\n![](images/ecc62cb3667a6b132fc9562479e57a044d1059cd2feb82e642540cdc7764dace.jpg)  \n图40-35智能化机器人焊接柔性制造单元/系统（IRWFMC/S)\n\nS）的技术构成[19]。 G\n\n在焊接机器人技术的现阶段，发展与焊接工艺相关设备的智能化系统是适宜的。这种系统可以作为一个焊接产品柔性加工单元（WFMC）相对独立，也可以作为复合柔性制造系统（FMS）的子单元存在，技术上具有灵活的适应性。另外，研究这种机器人焊接智能化系统作为向更高目标—制造具有高度自主能力的智能焊接机器人的一个技术过渡也是不可或缺的。\n\n针对焊接柔性制造单元/系统在宏观上具有离散性，在微观上具有连续性，已有结合柔性制造系统离散事件控制理论，对具有多传感信息的焊接柔性加工单元的组建、集成及实时调度控制技术进行系统化研究。\n\n焊接柔性制造系统包括各种机器人（焊接机器人、搬运机器人等）、各种工装设备和各种生产资源，它们是分布式人工智能（DAI）中的多智能体系统（MAS）典型代表。在焊接柔性制造系统中，引人Agent的概念，利用多个Agent间的相互协调来达到实际生产设备或生产任务间的协调是很有意义的[20]。\n\n针对大型装备机器人焊接系统监控以及特殊环境下机器人自主焊接的远程控制问题，进行基于网络通信的机器人焊接远程控制技术已在研究和初步应用中。\n\n# 40.5移动式焊接机器人\n\n\n# 40.5.1移动机器人的特点\n弧焊机器人已广泛应用在汽车、工程机械、摩托车等产业，极大地提高了焊接生产的自动化水平，使焊接生产效率和生产质量有了质的飞跃，同时改善了焊接的劳动环境，为高效、清洁、宜人的绿色制造环境提供了重要的生产手段。但是现有的手臂式弧焊机器人存在工作范围比较小的局限性，而对于大型工件来说，工作量大，很多都是高空全位置焊接，劳动强度大，这些工件无法移动翻转，焊接位置特殊。\n\n因此解决弧焊机器人爬行机构及其焊缝智能跟踪控制问题，研究及开发应用旨在解决大型工件焊接生产实际中包括曲面焊在内的全位置焊接自动化、智能化难题，具有重要的科学价值和显著的应用价值。\n\n# 40.5.2移动机器人的分类\n\n\n# 1.轨道焊接小车\n目前，国内外大型结构件焊接还是采用机械化、半机械化甚至完全手工焊接方式，相应有专用焊机和通用焊机。采用有轨道的焊机时首先需依着工件的形状并沿着焊缝铺设轨道，其次将带着焊炬的焊接小车挂在铺设好的轨道上，沿着轨道运动进行焊接。\n\n# 2.移动式机器人\n爬壁机器人是一种应用前景广阔的特种机器人，是集机构学、运动学、传感、控制和信息技术等学科于一体的高技术产品[23]。爬壁机器人是能够在垂直陡壁上进行作业的机器人，它作为高空极限作业的一种自动机械装置，越来越受到人们的重视。概括起来，爬壁机器人主要用于[23-29]石化企业、建筑行业、消防部门、核工业及造船业等。\n\n壁面移动机器人必须具有2个基本功能[23]：在壁面上的吸附功能和移动功能。按吸附机能来分，可分为真空吸附爬壁机器人与磁吸附爬壁机器人：真空吸附法又分为单吸盘和多吸盘2种结构形式。移动方式有轮式、履带式和足脚式（分两足和多足）等。\n\n# 40.5.3无轨道全位置爬行式焊接机器人\n",
    "summary": "1.轨道焊接小车, 1．焊接熔池的视觉传感, 2.移动式机器人, 3.焊接动态过程的智能控制, 40.4.6智能化机器人焊接柔性制造单元/系统对于以焊接机器人为主体的包括焊接任务规, 40.5.1移动机器人的特点, 40.5.2移动机器人的分类, 40.5.3无轨道全位置爬行式焊接机器人, 40.5移动式焊接机器人",
    "size": 3405
  },
  {
    "name": "第1卷_第6篇_焊接过程自动化技术-part-72",
    "projectId": "5ET7VaxsU6Y6",
    "fileName": "第1卷_第6篇_焊接过程自动化技术.pdf",
    "content": "# 1.概述\n弧焊加工的自动化不仅可以提高工作效率，而且可以大大提高焊接质量。为了达到把机器人真正应用到焊接领域，适合一些特种结构和特殊环境下进行全位置焊接，则既需要有移动，又需要有爬壁功能的机器人。这就需要爬壁机器人具有如下相关技术：\n\n1）移动与吸附机构设计。  \n2）作业过程可视化 传感器技术。  \n3）控制决策智能化一焊缝闭环跟踪控制。  \n  \n4）焊接工艺过程的智能化。  \n2.机构组成 1\n\n爬行式智能弧焊机器人执行机构由爬行机构和十字滑块机构组成；控制系统有控制器、人机界面、驱动电路及设备、远程操作盒等组成；检测系统采用了激光图像传感器来识别焊缝，采用了霍尔传感器来检测焊接电流，用限位开关来检测位置信号；焊接系统包括焊接电源、送丝送气机构、摆动装置等。\n\n（1）机器人本体设计\n\n机器人本体的结构采用两轮独立驱动的结构，并使形心和质心对地平面的投影落于两个驱动轮轴线上。驱动轮分别由一套直流伺服系统驱动，提供需要的转速或者力矩；前后对称于驱动轮轴线各布置一万向轮，可任意移动而不会对小车产生阻力和约束作用。如图40-36所示。\n\n![](images/74be77c8838d3bc4b73ee3a9bc8f3ab01247551899c6f3e5a5c64e7e96f38ccb.jpg)  \n图40-36轮式机器人本体的设计\n\n内带减速齿轮的驱动电动机固定在车架上，两个驱动车轮也分别通过轴架固定在车架上。电动机的输出轴驱动车轮。直流伺服电动机具有起动力矩大、动态性能好、调速范围宽和控制较为简单等优点，如图40-37所示。\n\n（2）十字滑块的设计\n\n![](images/28d1d2d8de1469c02e7669f93bf76c843abe28cdfc34321632e4bfa1f7e98865.jpg)  \n图40-37十字滑块的设计\n\n按总体设计要求，工作台应能在X、Y轴坐标平面内任意往返运动，位置误差为 $0 . 5 \\mathrm { \\ m m }$ 以下，载重 $2 0 ~ \\mathrm { k g }$ 以内。为保证工作台运行平稳和有效使用动力，在比较各种传动方式的基础上，采用滚动丝杠传动。\n\n电动机与滑块工作面采用折叠设计，这样缩短了滑块的长度，它们之间的连接采用了同步带连接。可在相当广泛的范围内代替带传动、链传动和齿轮传动。\n\n（3）吸附机构\n\n产生吸附力的基本元件是磁吸附单元，它通过销钉均匀地固定于链条上。磁吸附单元由永磁体、导磁体和拨叉3部分组成。爬壁机器人的磁吸附单元对所用的永磁体有着特殊的要求，综合考虑，确定选择的永磁材料为钕铁硼系列中的$\\bf N d _ { 1 5 } F e _ { 7 7 } B _ { 8 }$ 。\n\n（4）机器人设计的特点\n\n1）结构上力求紧凑、小巧。与原有的机器人相比，移动机器人的尺寸大大减小，两驱动轮通过齿轮传动错开放置，在长度和宽度方向都减少了尺寸。\n\n2）焊枪与水平面的倾角是可调的。既可以与水平面垂直放置用来焊接平面V形坡口，也可以与水平面成一角度用来焊接平面角焊缝。并且在焊枪加了一旋转的自由度，机器人在大曲率拐弯时，焊枪能在水平面上旋转，使焊枪能与焊缝保持垂直状态。\n\n# 3.系统控制\n整个系统的原理框图如图40-38所示。\n\n![](images/c4fef10de8b1eecaafb1eca0bdd4732fa658b33473f3803d815cb3e2272c6e8c.jpg)  \n图40-38爬行式智能弧焊机器人系统工作原理\n\n（1）模糊控制器设计\n\n对于本系统爬行机构为轮履复合式永磁吸附机构，自重和驱动力都较大，寻找精确的数学模型比较困难。模糊控制方法能解决该问题。模糊控制器输人变量为十字滑块四区间位移信号 $\\pmb { { \\cal E } }$ 和滑块滑动速度V，输出变量为爬行机器人左右轮之转速差比率 $U$ 。经过计算得出模糊控制表。\n\n实验表明，此方法实现的控制系统具有很强的稳定性和适应性。以跟踪 $_ { 3 \\mathbf { m } }$ 直径的曲度圆弧为例，新系统不仅可以顺利地跟踪 $_ { 3 \\mathrm { m } }$ 曲度圆弧，十字滑块也能在跟踪过程中渐渐归回并稳定在中间位置上，从而保证了跟踪的稳定性和跟踪安全，甚至在非常极端的条件下，比如对爬行机构不作细的调整可以直接进行跟踪，机器人在克服了最初的大偏角后往往还能顺利进行跟踪。\n\n# （2）焊缝识别\n在移动机器人实际的运行过程中，由于各方面的误差，需要实时地计算出偏差情况，以通知校正控制部分将移动机器人校正回原有的路径上。\n\n在识别出焊缝形状之后，还需要进行一步的特征分析和形状描述，如焊缝偏差、焊缝宽度与高度信息。激光器照射到工件的坡口时，激光图像能反映出曲面形状，以V形坡口工件为例（其他类型与此同理），说明一下焊缝偏差的分析计算方法。当提取出一定长度的激光图像时，没发生偏差时，左右两激光线长相等，如图 $\\pmb { 4 0 - 3 9 a }$ 所示；若左右激光线不等时，则产生了偏差，如图40-39b、c所示。\n\n![](images/236262047d527dd812391dbbde1eed746ae75054fb6e25cb574f45f2ae837601.jpg)  \n图40-39V形坡口\n\n由于激光长度一定，即 $\\pmb { A } \\pmb { E }$ 长度不变，当偏差时，则反映在图像上信息就是 $\\pmb { A } \\pmb { B }$ 和 $\\pmb { D } \\pmb { E }$ 。因为激光图像长短在计算机内反映为像素点数和实际长度的比例关系，所以乘以放大倍数 $\\pmb { K }$ 得到实际纠偏度 $\\scriptstyle { L }$ 。同时BD反映焊缝坡口宽度， $c$ 到BD的垂直距离反映坡口深度等。\n\n4.焊接工艺\n\n焊接工艺的选择对于焊接来说是一个非常重要的环节，焊接工艺的制定直接影响到焊接质量的好坏和成形的美观与否。焊接工艺主要包括焊接方法的选择、焊接坡口的类型、焊接规范的设定等。\n\n# （1）焊接方法\n目前应用于工业中的焊接方法多种多样，在这里采用氩气、 $\\mathbf { C O } _ { 2 }$ 混合气体保护脉冲MIG焊。脉冲MIG是一种新的熔化焊工艺，它的突出优点是熔滴过渡处在受控状态下进行，因而均匀可靠，飞溅很少，焊缝成形美观；特别是这种焊接方法可以采用很宽的电流范围，适用于不同厚度的焊接。在这里由于飞溅少，这对于激光传感器的弧光干扰现象也就少，因此这种焊接方法很适合于该机器人系统。\n\n# （2）焊接坡口\n1）立焊。坡口选用V形坡口。焊前坡口及周围 $_ { 2 0 \\mathrm { m m } }$ 范围内清除水、油、锈等，露出金属光泽，以保证激光图像传感系统对焊缝的顺利识别。\n\n2）横焊。坡口选用不对称V形坡口，焊前需处理坡口表面。\n\n# (3）工艺规范\n在试验过程中，除对焊机参数的整定和正确调节外，焊枪位置、焊枪的摆动、焊接速度对焊接质量、焊缝成形都有很大的影响。因为这些量依靠人工手调，特别是焊枪位置、焊枪摆动，因为在实际操作中不便于测量，调节难度较大。以下分别对各量加以说明。\n\n1）焊枪位置，包括焊枪头与工件位置、焊丝与坡口位置（要考虑摆动幅度的影响，见图40-40、图40-41）。\n\n2）摆动器的设置，主要参数有摆动速度、左中右三个位置的停留时间。\n\n3）焊接速度为焊前设定值，焊接过程中可\n\n![](images/62396bdb7a508e744cbe185cdc8bbbe9ea582419ae164d569a1a5ec4937d86b4.jpg)  \n图40-40立焊焊枪位姿\n\n![](images/3ac2a1d2375a9383529b6d52ed4fe0f5d7b0512922ddfce17cff6293ecf05ac6.jpg)  \n图40-41横焊焊枪位姿\n\n调。\n\n4）焊前对焊机电压补尝进行整定，整定值2.6V作为焊机内设参量。常用调节量有送丝速度、焊接电压和脉冲幅值。",
    "summary": "（1）焊接方法, （2）焊缝识别, （2）焊接坡口, (3）工艺规范, 1.概述, 3.系统控制",
    "size": 3380
  },
  {
    "name": "第1卷_第6篇_焊接过程自动化技术-part-73",
    "projectId": "5ET7VaxsU6Y6",
    "fileName": "第1卷_第6篇_焊接过程自动化技术.pdf",
    "content": "# （4）焊接各项参数\n1）立焊。立焊打底时焊枪垂直于工件 ${ \\tt 8 m m }$ 左右上方，加摆后焊丝靠两边坡口 $1 \\sim 2 \\mathrm { m m }$ （见图40-40)，第二道盖面，焊枪垂直上调5\\~${ \\bf 8 m m }$ ，摆动幅度适当调大。参数见表40-4。\n\n表40-4立焊参数  \n\n<table><tr><td rowspan=1 colspan=1>立焊</td><td rowspan=1 colspan=1>焊枪距工件高度/mm</td><td rowspan=1 colspan=1>摆动停留方式</td><td rowspan=1 colspan=1>摆率/（次/m）</td><td rowspan=1 colspan=1>摆幅/mm</td><td rowspan=1 colspan=1>电流/A</td><td rowspan=1 colspan=1>送丝速度/(mm/m)</td><td rowspan=1 colspan=1>电压/V</td><td rowspan=1 colspan=1>焊接速度/（cm/m)</td></tr><tr><td rowspan=1 colspan=1>打底</td><td rowspan=1 colspan=1>8左右</td><td rowspan=1 colspan=1>两边停留0.7s,中间不停</td><td rowspan=1 colspan=1>26</td><td rowspan=1 colspan=1>6~7</td><td rowspan=1 colspan=1>78~80</td><td rowspan=1 colspan=1>2.8</td><td rowspan=1 colspan=1>TS22 ~23</td><td rowspan=1 colspan=1>都4.5</td></tr><tr><td rowspan=1 colspan=1>盖面</td><td rowspan=1 colspan=1>15左右</td><td rowspan=1 colspan=1>同上</td><td rowspan=1 colspan=1>26</td><td rowspan=1 colspan=1>12~14</td><td rowspan=1 colspan=1>90~92</td><td rowspan=1 colspan=1>3.3</td><td rowspan=1 colspan=1>23~23.5</td><td rowspan=1 colspan=1>4.5</td></tr></table>\n\n2）横焊。横焊打底时焊枪微向下扎（见图 焊枪顺焊接方向向下斜摆，与水平成75°～80° 40-41）使焊丝在加有摆动时不至太靠下边坡口，角；盖面三道成形，均不加摆动，且每次要根据\n\n上道次焊接的效果和位置从新调整焊枪姿态，第一道盖面枪头略向下扎，二道时较平，末道枪头略向上抑。参数见表40-5。\n\n5.小结\n\n表40-5横焊参数  \n\n<table><tr><td rowspan=1 colspan=1>横焊</td><td rowspan=1 colspan=1>焊枪距工件高度/mm</td><td rowspan=1 colspan=1>摆动停留方式</td><td rowspan=1 colspan=1>摆动频率/（次/min）</td><td rowspan=1 colspan=1>摆幅/mm</td><td rowspan=1 colspan=1>电流A</td><td rowspan=1 colspan=1>送丝速度/(m/min)</td><td rowspan=1 colspan=1>电压N</td><td rowspan=1 colspan=1>焊接速度/(cm/min)</td></tr><tr><td rowspan=1 colspan=1>打底焊</td><td rowspan=1 colspan=1>8左右</td><td rowspan=1 colspan=1>上边停留，时间为0.3秒</td><td rowspan=1 colspan=1>36</td><td rowspan=1 colspan=1>6~7</td><td rowspan=1 colspan=1>82~85</td><td rowspan=1 colspan=1>3.1</td><td rowspan=1 colspan=1>23~24</td><td rowspan=1 colspan=1>5.5</td></tr><tr><td rowspan=1 colspan=1>一道</td><td rowspan=1 colspan=1>15左右</td><td rowspan=1 colspan=1>以下盖面焊不摆动</td><td rowspan=1 colspan=1></td><td rowspan=1 colspan=1></td><td rowspan=1 colspan=1>92~95</td><td rowspan=1 colspan=1>3.2</td><td rowspan=1 colspan=1>23~24</td><td rowspan=1 colspan=1>18</td></tr><tr><td rowspan=1 colspan=1>二道</td><td rowspan=1 colspan=1>15左右</td><td rowspan=1 colspan=1>不摆动</td><td rowspan=1 colspan=1></td><td rowspan=1 colspan=1></td><td rowspan=1 colspan=1>94~97</td><td rowspan=1 colspan=1>3.3</td><td rowspan=1 colspan=1>23~24</td><td rowspan=1 colspan=1>18</td></tr><tr><td rowspan=1 colspan=1>三道</td><td rowspan=1 colspan=1>15左右</td><td rowspan=1 colspan=1>不摆动</td><td rowspan=1 colspan=1></td><td rowspan=1 colspan=1></td><td rowspan=1 colspan=1>97~100</td><td rowspan=1 colspan=1>3.4</td><td rowspan=1 colspan=1>23~24</td><td rowspan=1 colspan=1>19.5</td></tr></table>\n\n是首要考虑的问题[3]。根据需要，轮式移动机器人机构包括：机器人本体和十字滑块。\n\n对于工地条件下大型工件焊接，目前国内外有2种焊接方法：一是仍然采用手工焊，二是采用有轨道的爬行机构实现自动化焊接。对于第一种方法主要问题是焊接质量的一致性无法保证，当然焊接环境对人的影响、焊接效率也是重要问题；第二种方法存在的主要问题是铺设轨道比较费劲，而且焊缝很难做到与轨道始终保持平行。基于以上情况，无轨道全位置爬行式焊接机器人能克服两者的缺点。\n\n# 40.5.4轮式移动焊接机器人\n\n\n# 1.概述\n移动机器人的行走机构一般有履带式、轮式、步行式和爬行式等，目前移动焊接机器人的行走机构主要是履带式和轮式两类。履带式移动机器人优点是着地面积大，壁面适应能力强，通过电磁铁吸附控制吸附壁面力的大小，缺点是结构复杂，转向性差，所以这种结构适用于壁面、球面、管道等曲面上的爬行焊接。轮式移动机器人优点是移动速度快，转向性好，但着地面积小，壁面适应性差，所以这种结构适应平面横向大范围变化焊缝的焊接和坡度不是很大的斜面爬坡焊接，由于这种移动机器人结构相对简单，所以目前在焊接及其他行业中用得都比较多。\n\n# 2.轮式焊接机器人机构\n在焊缝跟踪的执行机构中，灵活性和稳定性\n\n# （1）机器人本体机构\n轮式机器人的本体机构常用的有2种，一种为参考汽车原理，前轮转向，后轮驱动的结构。这种机构虽然对机器人的转向角度可以精确控制，但也有如下的缺点：机构复杂，制造过程中容易造成误差积累，因此在控制过程中尤其是换向的情况下，往往前轮的转向动作滞后；转弯半径有限制，不能原地转弯。另一种为两轮差速驱动，前后布置万向轮的机构，该机构可以弥补前一种机构的缺点。\n\n# （2）十字滑块机构\n十字滑块机构能在 $\\pmb { \\chi }$ 、 $Y$ 轴坐标平面内任意往返运动，位置误差为 $0 . 5 \\mathrm { \\ m m }$ 以下，载重 $2 0 ~ \\mathrm { k g }$ 以内。为保证工作台运行平稳和有效使用动力，在比较各种传动方式的基础上，采用滚动丝杠传动。\n\n# 3．轮式焊接机器人运动学仿真\n",
    "summary": "（1）机器人本体机构, （2）十字滑块机构, （4）焊接各项参数, 1.概述, 2.轮式焊接机器人机构, 3．轮式焊接机器人运动学仿真, 40.5.4轮式移动焊接机器人",
    "size": 3746
  },
  {
    "name": "第1卷_第6篇_焊接过程自动化技术-part-74",
    "projectId": "5ET7VaxsU6Y6",
    "fileName": "第1卷_第6篇_焊接过程自动化技术.pdf",
    "content": "# （1）机器人的运动学分析\n轮式机器人包括轮式机器人本体、横向滑块、上下滑块以及焊枪。因上下滑块的运动副为移动副，分析较为简单。为简单起见，这里只分析机器人本体和横向滑块的3个自由度的运动学问题。\n\n1）坐标系的建立。建立了3个坐标系，如图40-42所示。参考坐标系 $X _ { \\circ } O _ { \\circ } Y _ { \\circ }$ ，机器人车 们间的关系是式（40-1)。体坐标系 $X _ { 1 } O _ { 1 } Y _ { 1 }$ ，十字滑块坐标系 $X _ { _ 2 } O _ { 2 } Y _ { _ 2 }$ 。它\n\n$$\n{ \\left[ \\begin{array} { l } { x _ { 0 } } \\\\ { y _ { 0 } } \\\\ { 1 } \\end{array} \\right] } = { } ^ { 0 } T _ { 1 } { \\left[ \\begin{array} { l } { x _ { 1 } } \\\\ { y _ { 1 } } \\\\ { 1 } \\end{array} \\right] } ; { \\nmid \\nmid } \\neq \\Phi ^ { 0 } T _ { 1 } = { \\left[ \\begin{array} { l l l l } { \\mathbf { c o s } \\theta } & { - \\mathbf { s i n } \\theta } & { x _ { 1 } \\left( t \\right) } \\\\ { \\mathbf { s i n } \\theta } & { \\mathbf { c o s } \\theta } & { y _ { 1 } \\left( t \\right) } \\\\ { 0 } & { 0 } & { 1 } \\end{array} \\right] }\n$$\n\n$$\n\\begin{array} { r } { \\left[ \\begin{array} { l } { x _ { 1 } } \\\\ { y _ { 1 } } \\\\ { 1 } \\end{array} \\right] = { } ^ { 1 } T _ { 2 } \\left[ \\begin{array} { l } { x _ { 2 } } \\\\ { y _ { 2 } } \\\\ { 1 } \\end{array} \\right] ; \\# \\# { } ^ { 1 } T _ { 2 } } \\\\ { \\qquad \\quad \\left[ \\begin{array} { l l l l } { 1 } & { 0 } & { x _ { 2 1 } \\left( t \\right) } \\\\ { 0 } & { 1 } & { y _ { 2 1 } \\left( t \\right) } \\\\ { 0 } & { 0 } & { 1 } \\end{array} \\right] } \\end{array}\n$$\n\n$( x _ { 2 } , y _ { 2 }$ ）是焊枪点在坐标系 $X _ { _ 2 } O _ { _ 2 } Y _ { _ 2 }$ 下的坐标，即\n\n$$\n\\left[ \\begin{array} { c } { x _ { 0 } } \\\\ { y _ { 0 } } \\\\ { 1 } \\end{array} \\right] = \\left[ \\begin{array} { c c c } { \\cos \\theta } & { - \\ \\sin \\theta } & { x _ { 1 } \\left( t \\right) } \\\\ { \\sin \\theta } & { \\ \\cos \\theta } & { \\ y _ { 1 } \\left( t \\right) } \\\\ { \\ 0 } & { 0 } & { 1 } \\end{array} \\right] \\left[ \\begin{array} { c c c } { 1 } & { 0 } & { x _ { 2 1 } \\left( t \\right) } \\\\ { 0 } & { 1 } & { y _ { 2 1 } \\left( t \\right) } \\\\ { 0 } & { 0 } & { 1 } \\end{array} \\right] \\left[ \\begin{array} { c } { x _ { 2 } } \\\\ { y _ { 2 } } \\\\ { 1 } \\end{array} \\right]\n$$\n\n![](images/a2f985652848bd853078134917262568420919666c5f055524cc5742a17f7ff3.jpg)  \n图40-42轮式机器人坐标系的建立\n\n2）移动机器人转弯时转弯半径的计算。设小车的左轮速度是 $\\upsilon _ { 1 } \\left( t \\right)$ ，右轮速度是 ${ \\pmb v } _ { \\pmb r } ( { \\pmb t } )$ ，运行时间是 $\\Delta t$ ，滑块位移 $\\pmb { s }$ ， ${ \\pmb w }$ 是两前轮之间的距离，机器人绕图40-43所示的瞬心转弯，则机器人（质心）的转弯半径 $\\pmb { \\rho }$ 为\n\n$$\n\\rho ~ = ~ \\left| ~ { \\frac { w } { 2 } } \\biggl [ ~ { \\frac { v _ { 1 } ( t ) ~ + v _ { \\mathrm { r } } ( t ) } { v _ { \\mathrm { l } } ( t ) ~ - v _ { \\mathrm { r } } ( t ) } } \\biggr ] ~ \\right|\n$$\n\n此时，机器人车体绕瞬心旋转的角速度为\n\n$$\n\\omega = \\frac { \\left[ \\boldsymbol { v } _ { 1 } ( t ) + \\boldsymbol { v } _ { r } ( t ) \\right] } { 2 \\rho }\n$$\n\n特殊地，当 $\\begin{array} { r l } { { v } _ { \\mathrm { { 1 } } } ( \\mathit { \\Omega } _ { t } ) } & { { } = \\mathit { \\Omega } - { v } _ { \\mathrm { { r } } } ( \\mathit { \\Omega } _ { t } ) } \\end{array}$ 时， $\\rho = 0$ ，机器人绕原地旋转。此时，机器人旋转的角速度为\n\n$$\n\\omega = \\frac { 2 v _ { 1 } ( t ) } { w }\n$$\n\n![](images/cb74dc1e0131e3f9135d01351e9a670bfba20342d89f6b9b662b101fa2486389.jpg)  \n图40-43机器人运动瞬心的确定方法",
    "summary": "（1）机器人的运动学分析",
    "size": 3015
  },
  {
    "name": "第1卷_第6篇_焊接过程自动化技术-part-75",
    "projectId": "5ET7VaxsU6Y6",
    "fileName": "第1卷_第6篇_焊接过程自动化技术.pdf",
