Repository: LunaReborn/Welding-6m-Extractor

# 焊接文档 6M 专有词汇抽取工具

用于从焊接相关文档中抽取“人、机、料、法、环、测”六类专有词汇，并导出 JSON 和 Excel。

## 目录结构

```text
project/
  cli.py
  engine/
    document_loader.py
    chunker.py
    llm_client.py
    extractor_6m.py
    normalizer.py
    validator.py
    exporter.py
  prompts/
    welding_6m_extract.txt
    welding_6m_review.txt
  outputs/
  data/
```

## 安装

```bash
pip install -r requirements.txt
```

## 使用 Ollama

先启动 Ollama，并拉取模型：

```bash
ollama serve
ollama pull qwen2.5:7b
```

运行：

```bash
python cli.py --file data/氩弧焊标准作业指导书.docx --extractor ollama --model qwen2.5:7b --output outputs
```

启用二阶段复核：

```bash
python cli.py --file data/氩弧焊标准作业指导书.docx --extractor ollama --review --output outputs
```

File: data/hanjie_data/1.txt (part 66 of 68)
[
    "content": "3）移动机器人和滑块同时运动时焊枪位置和速度的确立。在焊接过程中，移动机器人本体的运动是连续的；而滑块的运动是为了快速的跟踪，它的运动是断续的。因此，在计算焊枪的移动速度时，可将滑块的移动速度忽略不计。只是考虑滑块移动后的位移。下面分机器人直线行走\n\n$$\n{ [ \\begin{array} { l } { x _ { 0 } } \\\\ { y _ { 0 } } \\\\ { 1 } \\end{array} ] } = { } ^ { 0 } T _ { 2 } ( ( { \\begin{array} { l } { t } \\\\ { t } \\end{array} } V { t } ) { [ \\begin{array} { l } { x _ { 2 } } \\\\ { y _ { 2 } } \\\\ { 1 } \\end{array} ] } = { [ \\begin{array} { l l l } { \\cos \\theta } & { - \\ \\sin \\theta } & { - \\sin \\theta } \\\\ { \\sin \\theta } & { \\ \\cos \\theta } & { - \\sin \\theta } \\\\ { \\ 0 } & { 0 } & { \\ 0 } \\end{array} ] }\n$$\n\n此时，焊枪的运动速度 $v _ { \\mathrm { h } }$ 就是机器人本体的前进速度，即\n\n$$\n\\boldsymbol { v } _ { \\flat } = \\boldsymbol { v }\n$$\n\n$\\textcircled{2}$ 小车转弯，滑块平移的情况：\n\n和机器人转弯两种情况来讨论。\n\n$\\textcircled{1}$ 机器人直线行走，滑块平移的情况：\n\n设小车的速度是 $\\begin{array} { r l } { \\mathfrak { v } \\big ( \\ v _ { \\mathfrak { i } } \\left( \\ \\mathfrak { t } \\right) \\ } & { { } = \\ v _ { \\mathfrak { r } } \\left( \\ \\mathfrak { t } \\right) \\ \\ \\ \\mathnormal { = } \\ v \\big ) } \\end{array}$ ，时间是 $\\Delta t$ ，滑块的位移是 $\\pmb { \\mathscr { s } }$ ，则焊枪点的坐标（ $\\scriptstyle { \\pmb { x } } _ { 0 }$ ，$\\scriptstyle { y _ { 0 } }$ ）为\n\n$$\n\\begin{array} { r l r } & { x _ { 1 } \\left( t \\right) { \\bf \\Phi } + v \\Delta t \\mathrm { c o s } { \\theta } } & { = 0 \\qquad x _ { 2 1 } \\left( t \\right) } \\\\ & { y _ { 1 } \\left( t \\right) { \\bf \\Phi } + v \\Delta t \\mathrm { s i n } { \\theta } } &  = 1 \\qquad y _ { 2 1 } \\left( t \\right) { \\bf \\Phi } + s \\mathrm { J } \\left[ \\begin{array} { l } { x _ { 2 } } \\\\ { y _ { 2 } } \\\\ { 1 } \\end{array} \\right] \\left[ \\begin{array} { l } { 1 \\quad 0 \\quad \\qquad x _ { 2 1 } \\left( t \\right) } \\\\ { 0 \\quad 1 \\quad y _ { 2 1 } \\left( t \\right) { \\bf \\Phi } + s } \\\\ { 0 \\quad 0 \\quad \\qquad 1 \\quad \\qquad \\end{array} \\right] } \\end{array}\n$$\n\n经过 $\\Delta t$ 后的转角是 $\\Phi = \\omega \\Delta \\iota$ ，滑块的位移是$\\pmb { s }$ （这里规定左为正向），焊枪的初始位置与机器人中心 $O _ { \\imath }$ 点的距离为 $^ { b }$ ，此时 $t + \\Delta t$ 时刻车体坐标系相对于 $\\pmb { t }$ 时刻车体坐标系的变换矩阵为\n\n$$\n\\pmb { A } = \\left[ \\begin{array} { c c c c c } { \\cos \\ \\left( \\pi - \\phi \\right) } & { - \\sin \\ \\left( \\pi - \\phi \\right) } & { \\rho \\sin \\ \\left( \\pi - \\phi \\right) } \\\\ { \\sin \\ \\left( \\pi - \\phi \\right) } & { \\cos \\ \\left( \\pi - \\phi \\right) } & { \\rho \\ \\left[ 1 - \\cos \\ \\left( \\pi - \\phi \\right) \\right] } \\\\ { 0 } & { 0 } & { 1 } \\end{array} \\right]\n$$\n\n于是可得到（ $t + \\Delta t )$ ）时刻焊枪点的坐标 $( x _ { 0 } , \\ y _ { 0 } )$ 为\n\n$$\n\\left[ \\begin{array} { c } { x _ { 0 } } \\\\ { y _ { 0 } } \\\\ { 1 } \\end{array} \\right] = ^ { 0 } T _ { 2 } \\left( t + \\Delta t \\right) \\left[ \\begin{array} { c } { x _ { 2 } } \\\\ { y _ { 2 } } \\\\ { 1 } \\end{array} \\right] = \\left[ \\begin{array} { c c c c } { \\cos \\left( \\pi - \\varPhi \\right) } & { - \\sin ( \\pi - \\varPhi ) } & { \\quad \\mathrm { ~ } \\rho \\sin ( \\pi - \\varPhi ) } \\\\ { \\sin ( \\pi - \\varPhi ) } & { \\cos ( \\pi - \\varPhi ) } & { \\quad \\rho [ 1 - \\cos ( \\pi - \\varPhi ) ] } \\\\ { 0 } & { 0 } & { 1 } \\end{array} \\right]\n$$\n\n$$\n{ \\left[ \\begin{array} { l l l } { \\cos \\theta } & { - \\sin \\theta } & { x _ { 1 } \\left( t \\right) } \\\\ { \\sin \\theta } & { \\cos \\theta } & { \\gamma _ { 1 } \\left( t \\right) } \\\\ { 0 } & { 0 } & { 1 } \\end{array} \\right] } { \\left[ \\begin{array} { l l l } { 1 } & { 0 } & { x _ { 2 1 } \\left( t \\right) } \\\\ { 0 } & { 1 } & { \\gamma _ { 2 1 } \\left( t \\right) } \\\\ { 0 } & { 0 } & { 1 } \\end{array} \\right] } { \\left[ \\begin{array} { l } { x _ { 2 } } \\\\ { y _ { 2 } } \\\\ { 1 } \\end{array} \\right] }\n$$\n\n此时，焊枪的运动速度 $v _ { \\flat }$ 分以下几种情况（图40-43），在这里，按瞬心 $s$ 所在的位置来讨论：\n\na） $s$ 在焊枪点 $P$ 的左边时，焊枪运动速度：\n\n$$\n\\boldsymbol { v } _ { \\flat } = \\omega ( \\rho - b - s )\n$$\n\nb） $s$ 点在焊枪点 $P$ 点和左轮 $\\scriptstyle { L }$ 点之间时：\n\n$$\nv _ { \\flat } = \\omega \\big ( \\flat + s - \\rho \\big )\n$$\n\nc） $s$ 点在左轮 $\\pmb { L }$ 点和两驱动轮中心 $o$ 点之间时：\n\n$$\nv _ { \\flat } = \\omega \\big ( \\flat + s - \\rho \\big )\n$$\n\nd) $s$ 点在两驱动轮中心 $o$ 点右边时：\n\n$$\n\\boldsymbol { v } _ { \\mathrm { b } } = \\omega \\big ( \\boldsymbol { b } + \\boldsymbol { s } + \\boldsymbol { p } \\big )\n$$",
    "summary": "百思论坛 - Part 1/2",
    "size": 3975
  },
  {
    "name": "第1卷_第6篇_焊接过程自动化技术-part-76",
    "projectId": "5ET7VaxsU6Y6",
    "fileName": "第1卷_第6篇_焊接过程自动化技术.pdf",
    "content": "在第二种情况下，焊枪的运动方向与靠近焊枪的驱动轮方向相反，其余几种情况焊枪的运动方向都是与靠近焊枪的驱动轮方向相同。\n\n4.轮式机器人的运动控制仿真\n\n整个控制系统由以下几部分组成：机器人本体控制模块、十字滑块控制模块、控制对象即机器人模块。机器人本体的控制也就是对两驱动轮的控制，采用的基于速度的闭环控制，十字滑块的控制是基于位置的闭环控制。控制系统中有两个S函数模块，其中一个是求焊枪与焊缝的偏差，输入量是ADAMS模块的输出：焊枪点的 $\\pmb { X }$ 坐标、 $z$ 坐标、轮式机器人的方向角，输出量是焊枪的偏差量；另一个是求两驱动轮的速度差，输人量是横向滑块的位移量和焊枪的偏差，输出是两驱动轮的速度差。\n\n采用以上的控制系统，用ADAMS和MAT-LAB进行联合仿真，分别跟踪了与焊枪初始位置有偏差直线、斜线和曲线。从设计的跟踪效果可以看出，机器人能准确跟上焊缝轨迹，达到了预先设计的要求。",
    "summary": "百思论坛 - Part 2/2",
    "size": 405
  },
  {
    "name": "第1卷_第6篇_焊接过程自动化技术-part-77",
    "projectId": "5ET7VaxsU6Y6",
    "fileName": "第1卷_第6篇_焊接过程自动化技术.pdf",
    "content": "（1）焊缝跟踪传感器\n\n焊接传感器是实现焊接过程自动化、智能化的基础，目前用于焊缝跟踪的传感器主要是利用焊接过程中的光、声、电磁、热、机械等各种物理量的变化所产生的电信号作为特征信号。根据传感方式的不同，焊缝跟踪传感器主要可分为附加式传感器和电弧传感器。附加式传感器主要分为机械传感器、电磁感应式跟踪传感器、超声波传感器、焊接温度场传感器和视觉传感器。电弧传感器包括并列双丝电弧传感器、摆动式扫描电弧传感器和旋转扫描电弧传感器。\n\n# (2）焊缝跟踪控制系统\n以旋转电弧传感器器为例，建立轮式机器人焊缝跟踪控制系统。该系统包括机器人本体、十\n\n字滑块、旋转电弧传感器、霍尔传感器、焊机、送丝机、计算机、A/D卡、四轴驱动运动控制器以及电动机和驱动器等。\n\n# （3）焊缝跟踪实验\n采用以上的系统，其中焊接电源选用美国miller公司的恒压直流弧焊电源，其输出指标为：VOLTS:38V；AMPERES：450A；DUTY CY-CLE： $100 \\%$ ；MAX OCV 48；VOTAGE RANGE$1 4 \\sim 3 8 \\mathrm { V }$ 。送丝机选用漳州维德公司的GS-88B半自动送丝机。保护气体选用 $1 5 \\% \\mathrm { C O } _ { 2 }$ 加 $8 5 \\%$ Ar的混合气体。以 $3 6 \\mathrm { { c m } / \\mathrm { { m i n } } }$ 的焊接速度，送丝速度 $1 0 \\mathrm { m / m i n }$ ，电弧传感器旋转频率 $2 0 \\mathrm { H z }$ ，对直线角焊缝，弯曲角焊缝进行跟踪实验，其结果如图40-44所示。\n\n![](images/5b6e430408741d99c54cc4f2cb36913018dea5f3a9beeb726b2c100577eeb3d9.jpg)  \n图40-44焊缝跟踪实验结果\n\na）跟踪直线角焊缝b）跟踪弯曲角焊缝\n\n# 参考文献\n[1] 潘际銮．焊接手册：第一卷［M］．北京：机械工业出版社，1992.  \n[2] 潘际銮．弧焊现代控制［M］．北京：机械工业出版社，2000.  \n[3] 付京逊，等．机器人学［M］．北京：中国科学技术出版社.1986.  \n[4] 吴广玉．机器人工程导论［M］．哈尔滨：哈尔滨工业大学出版社，1989.  \n[5] 张厦民，工业机器人[M]，北京：北京理工大学出版社，1989.  \n[6]国防工业出版社，1999. 2  \n[7] 林尚扬，陈善本．焊接机器人及其应用北京：机械工业出版社，1999.  \n[8] 陈善本，林涛，等，智能化焊接机器人技术[M]．北京：机械工业出版社，2006.  \n[9] 蔡自兴．机器人技术及应用［M］：北京：机械工业出版社，1999.",
    "summary": "5.轮式焊接机器人控制系统",
    "size": 1189
  },
  {
    "name": "第1卷_第6篇_焊接过程自动化技术-part-78",
    "projectId": "5ET7VaxsU6Y6",
    "fileName": "第1卷_第6篇_焊接过程自动化技术.pdf",
    "content": "# 百思论坛\n阅读资料  \n[1] Trailer.Manufacturer Depends on Robotic Weldingto Boast Production[J]．Welding Journal.1995,74 (7):49-51.  \n[2] 潘际銮．第九次全国焊接会议论文集［C］．北京：机械工业出版社，1999，（1)：D-001－D-017.  \n[3] 宋天虎，李敏贤．第八届全国焊接会议论文集［C]．北京：机械工业出版社，1997.  \n[4] Tarn，TJ，Chen SB,Zhou C J.Robotic Weld-ing，Intelligence and Automatio ［M］．SpringerVerlag，Mar.,2004.  \n[5] 陈善本，林涛，陈文杰，邱涛．智能化焊接制造工程的概念与技术［J]，焊接学报，2004，25(6):124-128.  \n[6] 刘南生，张华，潘际銮．爬行式弧焊机器人三维视觉信息的提取与处理〔J］．上海交通大学学报，2002，36（9)：10-13.  \n[7] 蒋力培，焦向东，等．无导轨全位置光电实时跟踪球罐焊接机器人［J］．哈尔滨工业大学学报，2000，32(9)：53-56.  \n[8] Chen SB,Lou YJ,Wu L,Zhao D B.InteligentMethodology for Measuring，Modeling，Control ofDynamic Process During Pulsed GTAW-—-Part IBased-on-Welding[J]．Welding J，2000，79(6):151s-163s.  \n[9] Chen SB,Lou YJ,WuL,Zhao DB.IntelligentMethodology for Measuring，Modeling，Control ofDynamic Process During Pulsed GTAW-Part IIButt Welding[J]．WeldingJ，2000，79（6）：164s- 174s.  \n[10] Chen SB,Zhang Y,Qiu T,Lin T,Welding Ro-botic Systems with Vision Sensing and Self- learn-ing Neuron Control of Arc Weld Dynamic Process[J].J.of Intelligent and Robotiec Systems,2003，36(2)：191-208.  \n[11] Zhao DB,Chen SB,Wu L,Chen Q.IntelligentControl for the Double-sided Shape of the WeldPool in Pulsed GTAWwith Wire Filler[J].Welding J.2001,80（11):253s-260s.  \n[12] Zhang G J,Chen SB,Wu L. Intellgent control ofpulsed GTAW with filler metal [J].Welding J,2005，80(1):9s-16s.  \n[13] Laiping，Chen Shanben,Lin Tao. The modeling ofwelding pool surface reflectance of aluminum alloypulse GTAW[J].Materials Science and Engi-neering:A，2005（394）：320-326.  \n[14] 黄石生，李迪．焊接过程的神经网络建模及控制的研究［J］．机械工程学报，1994，30(3):24-29.  \n[15] Wang B,Chen SB,Wang JJ.Rough set basedknowledge modeling for the aluminum alloy pulsedGTAW process[J].International Journal of Ad-vanced Manufacturing Technology，2005，25（9-10):902-908.  \n[16] Wang JJ,Lin T,Chen Shanben.Obtaining ofweld pool vision information during aluminum al-loy TIG welding [J].International Journal ofAdvanced manufacturing technology，2005，26：219 - 227.  \n[17] Zhu Zh Y,Lin T,Piao Y J,ChenSB.Recogni-tion of the initial.position of the weld based on theimage pattern match technology [J]．Internation-al Journal of Advanced manufacturing technology,2005，26:784-788.  \n[18] Chen S B,Chen X Z,Li JQ，Lin T.Acquisitionof Welding Seam Space Position Information for ArcWelding Robot Based on Vision[J].Jourmal ofIntelligent& Robotic Systems，2005 43（1）：77-97.  \n[19] Chen S B,Qiu T,et al.Intelligentlized technolo-gies for robotic welding [J].Series Lecture Notesin Control and Information Sciences，2004，299：123-143.  \n[20] 朴永杰，朱振友，陈善本．机器人焊接柔性制造系统的多智能体协调控制［J]，系统仿真学报，2004，16（11）：2571-2574.  \n[21] 赵喜华，等，HRGD-1型点焊机器人焊接系统研究［J]．焊接学报，1989（4）  \n[22] Ulrich DithKy.第一届中国·联邦德国焊接学术会议论文集［C].1987.  \n[23] 潘沛霖，等．履带式磁吸附爬壁机器人喷漆机构的设计[J]．机器人，1997，19（2）.  \n[24] 周大威，等，全方位移动清扫机器人控制技术的研究［J]．高技术通讯，2000（6）.  \n[25] 蒋力培，等，球罐全位置智能焊接机器人研究[J]．机器人.Vol.22No.7，Aug.2000  \n[26] 陈佳品，等，油罐容积检测用爬壁机器人控制系统研制［J］．工业仪表与自动化装置，1997(6）.  \n[27] 俞尚知．焊接工艺人员手册［M]．上海：上海科学技术出版社，1991.  \n[28] 王军波，陈强，孙振国．爬壁机器人变磁力吸附单元的优化设计［J］，清华大学学报（自然科学版），2003，43（2)：214-217，226.  \n[29] 张俊强，张华，万伟民．履带式爬壁机器人磁吸附单元的磁场及运动分析［J］：机器人，2006，28(2):219-223.\n\n田\n\n# 百思论坛\n\n\n# 舒舒藏书\n\n\n# 第41章 遥控焊接技术\n\n\n# 作者　吴林　高洪明　李海超　审阅　陈善本\n\n\n# 41.1概述\n\n\n# 41.1.1遥控焊接的定义\n核电站中设备的维修、深海资源的开发、空间探索、危险环境下的救援等工作都需要焊接技术。对于这些工作环境，操作人员是无法进入或不适宜进人的，此时需要采用遥控的方式进行焊接。\n\n遥控焊接（Remotewelding）的概念从提出到现在已有近40年的历史。其基本内涵指“人不进入现场的焊接”，分为两种情况：\n\n1）操作者在远端的保护装置内，通过手控器操纵焊接工具和焊接设备进行焊接操作。2）操作者在本地端，通过遥控焊接系统的人机接口对远端的焊接机器人或专用设备进行控制，进行焊接操作。\n\n遥控焊接过程中，操作者可以简单地参与，如预先设定焊接参数、起动、停止自动设备，焊接过程由焊接装置自动执行；操作者也可以在焊接中控制焊枪的运动参数，如焊接速度、横向偏差、焊枪姿态等。前一种情况，操作者的智能参与体现在焊接前，焊接中由系统进行自主控制，因此要求系统具有精确的定位能力或者高水平的自主功能；后一种情况则要求操作者把手控命令与智能行为加人到整个焊接过程中，需要丰富的远端环境传感信息以及灵活的操作工具。\n\n遥控焊接应用领域较广，根据应用环境的不同可以分为： $\\textcircled{1}$ 面向核辐射环境的应用，如核电站中的设备维修和管道修补等； $\\textcircled{2}$ 面向水下工程的应用，如海底管道铺设与焊接维修等； $\\textcircled{3}$ 面向空间环境的应用，如太空基地的建设，空间站的维修等； $\\textcircled{4}$ 其他极限环境下的应用，如危险环境下的救援等。核电站一般在运行10年之后就需要考虑维修问题，核设备的维修是目前遥控焊接进展最大的领域。\n\n遥控焊接在工艺上主要采用电弧焊，偶尔也有关于点焊、螺柱焊、爆炸焊、激光焊方面的研究。",
    "summary": "41.1.1遥控焊接的定义, 41.1概述, 百思论坛, 第41章 遥控焊接技术, 舒舒藏书, 作者　吴林　高洪明　李海超　审阅　陈善本",
    "size": 3945
  },
  {
    "name": "第1卷_第6篇_焊接过程自动化技术-part-79",
    "projectId": "5ET7VaxsU6Y6",
    "fileName": "第1卷_第6篇_焊接过程自动化技术.pdf",
    "content": "# 41.1.2遥控焊接分类\n根据不同的作业对象，遥控焊接的执行器包括专用的焊接工具或通用的焊接机器人。据此，表41-1对遥控焊接的各种实现形式进行了归纳。从表中可以看出，焊接机器人具有较好的通用性、操作灵活性和对环境的适应性，非常适合于作为遥控焊接的执行器，以焊接机器人为中心的遥控焊接研究是目前的研究重点。\n\n表41-1遥控焊接的各种实现形式  \n\n<table><tr><td rowspan=1 colspan=1>现场硬件</td><td rowspan=1 colspan=1>运动方式</td><td rowspan=1 colspan=1>人的作用</td><td rowspan=1 colspan=1>适用条件</td><td rowspan=1 colspan=1>特点</td><td rowspan=1 colspan=1>状态</td></tr><tr><td rowspan=1 colspan=1>专用焊接设备</td><td rowspan=1 colspan=1>自动执行</td><td rowspan=1 colspan=1>不参与</td><td rowspan=1 colspan=1>简单焊缝，批量生产</td><td rowspan=1 colspan=1>仅用于生产</td><td rowspan=1 colspan=1>应用</td></tr><tr><td rowspan=2 colspan=1>操作器+专用焊接设备</td><td rowspan=1 colspan=1>操作器放置专用设备</td><td rowspan=1 colspan=1>焊前调整专用设备</td><td rowspan=1 colspan=1>简单焊缝</td><td rowspan=1 colspan=1>仅用于维修特定接头</td><td rowspan=1 colspan=1>应用</td></tr><tr><td rowspan=1 colspan=1>操作器控制宏观运动，专用设备负责局部运动调整</td><td rowspan=1 colspan=1>0H焊前，焊中控制专用设备</td><td rowspan=1 colspan=1>焊缝可有一定变化</td><td rowspan=1 colspan=1>略具灵活性</td><td rowspan=1 colspan=1>个别应用</td></tr></table>\n\n（续）\n\n<table><tr><td rowspan=1 colspan=1>现场硬件</td><td rowspan=1 colspan=1>运动方式</td><td rowspan=1 colspan=1>人的作用</td><td rowspan=1 colspan=1>适用条件</td><td rowspan=1 colspan=1>特点</td><td rowspan=1 colspan=1>状态</td></tr><tr><td rowspan=4 colspan=1>操作器+焊接机器人</td><td rowspan=1 colspan=1>示教再现</td><td rowspan=1 colspan=1>导引、遥控示教、监控</td><td rowspan=1 colspan=1>通用</td><td rowspan=1 colspan=1>效率低，稳定性好</td><td rowspan=1 colspan=1>研究，个别应用</td></tr><tr><td rowspan=1 colspan=1>全手动控制</td><td rowspan=1 colspan=1>全过程手动</td><td rowspan=1 colspan=1>通用</td><td rowspan=1 colspan=1>精度差，灵活性高</td><td rowspan=1 colspan=1>研究，个别应用</td></tr><tr><td rowspan=1 colspan=1>局部自主</td><td rowspan=1 colspan=1>焊前、焊后宏观导引，焊中自主</td><td rowspan=1 colspan=1>通用</td><td rowspan=1 colspan=1>精度高，灵活性差</td><td rowspan=1 colspan=1>研究</td></tr><tr><td rowspan=1 colspan=1>共享控制</td><td rowspan=1 colspan=1>整个作业过程中进行焊枪导引</td><td rowspan=1 colspan=1>通用</td><td rowspan=1 colspan=1>精度和灵活性较高</td><td rowspan=1 colspan=1>研究</td></tr><tr><td rowspan=1 colspan=1>机器人自主焊接</td><td rowspan=1 colspan=1>全自主</td><td rowspan=1 colspan=1>不参与</td><td rowspan=1 colspan=1>通用</td><td rowspan=1 colspan=1>理想系统</td><td rowspan=1 colspan=1>研究</td></tr></table>\n\n遥控焊接的非结构化环境限制了操作者身临现场，其未知性和不确定性对机器人的自主程度提出了很高要求。由于目前的人工智能、环境模型识别、问题规划及求解等相关技术发展不足以支撑机器人在陌生的环境中全自主完成焊接任务。因此一般采用通用的焊接机器人作为执行机构，将人的高智能的全局规划能力与机器人高精度的局部自主能力相结合，实现遥控焊接。\n\n一般所提到的遥控焊接就是这种狭义上的遥控焊接，即将机器人遥控操作技术与人的焊接经验和焊接技能相结合，实现焊接遥控操作。\n\n# 41.1.3遥控焊接中的人一机器人一环境特点\n遥控焊接时，深入了解人一机器人一环境之间的特点具有重要意义，通过掌握远端环境特点与焊接操作的运动控制特点，才能充分将人的高智能的规划能力与机器人的高水平的执行能力相结合，提高遥控焊接的质量和工作效率。",
    "summary": "41.1.2遥控焊接分类, 41.1.3遥控焊接中的人一机器人一环境特点",
    "size": 2591
  },
  {
    "name": "第1卷_第6篇_焊接过程自动化技术-part-80",
    "projectId": "5ET7VaxsU6Y6",
    "fileName": "第1卷_第6篇_焊接过程自动化技术.pdf",
    "content": "# 1.远端作业环境特点\n远端环境分为三类：结构化环境、半结构化环境、完全非结构化环境，如图41-1所示。对于结构化环境，其作业对象的几何模型、位置和姿态相对于机器人是已知的。对于半结构化环境，其作业对象的几何模型、位置或姿态仅知其一，如核电站中核燃料棒的封装，对象的几何模型已知，但机器人移动到焊缝附近后，焊枪与焊接对象的相对位姿不确定。对于完全非结构化环境，其远端环境的几何模型、位置、姿态等信息完全未知，如核电站管道出现的焊接裂纹，操作者预先不知道焊缝的具体位置、焊缝的几何模型，以及焊缝与焊枪的相对姿态。\n\n![](images/ac40d9084938ac0a788c3be561355afec07b3576d6221d3fb8368369f70d2673.jpg)  \n图41-1遥控焊接远端作业环境的分类\n\n在执行焊接任务时，无论是哪一种遥控焊接环境，焊枪的运动空间都可分为三个区域：自由运动区、受限运动区、焊接区。以平板对接焊缝的遥控焊接为例，其运动空间划分如图41-2所示。\n\n在工作空间 $\\textcircled{1}$ 时，处于自由运动区，焊接机器人由主端输入设备导引，可以向焊接目标作高速运动，此时通过视觉信息反馈进行避障，焊枪姿态变化小，系统运行平稳；当到达工作空间 $\\textcircled{2}$ 时，处于受限运动区，由于焊缝周围环境中障碍物的存在，需要减慢机器人的运动速度，向焊缝空间上方移动，此时通过视觉反馈信息寻找焊缝的起始点，判断障碍物类型和焊缝类型；当到达工作空间 $\\textcircled{3}$ 时，处于焊接区，即焊缝起始点正上方，以较小的运动速度平稳进入焊接区。\n\n![](images/c4149e2f50d5c9a26fb8ad52b95cd5ebe7282d5e620c6b711c9529507bd0f0e3.jpg)  \n图41-2遥控焊接时的运动空间分类及运动控制特点\n\n2.遥控焊接的运动控制特点\n\n遥控焊接的运动控制是指对焊接速度、焊枪位置、焊枪姿态等参数的控制，通过合理的运动控制，避免机器人和焊枪与环境发生碰撞、使焊枪运动轨迹与焊缝理想轨迹之间的偏差最小、保证焊接过程连续进行。运动控制的实现方式是遥控焊接的核心问题。遥控焊接的运动控制过程如图41-2所示，其运动过程可以分解为一系列的基本动作，见表41-2。\n\n表41-2遥控焊接过程中的基本动作分类  \n\n<table><tr><td rowspan=1 colspan=1>序列</td><td rowspan=1 colspan=1>动作描述</td></tr><tr><td rowspan=1 colspan=1>01</td><td rowspan=1 colspan=1>焊枪在自由运动区运动</td></tr><tr><td rowspan=1 colspan=1>0</td><td rowspan=1 colspan=1>在受限运动区的运动一接近焊缝</td></tr><tr><td rowspan=1 colspan=1>03</td><td rowspan=1 colspan=1>寻找焊缝起始点</td></tr><tr><td rowspan=1 colspan=1>04</td><td rowspan=1 colspan=1>引燃电弧</td></tr><tr><td rowspan=1 colspan=1>05</td><td rowspan=1 colspan=1>灸沿焊缝的移动一进行焊接</td></tr><tr><td rowspan=1 colspan=1>06</td><td rowspan=1 colspan=1>焊接结束收弧，并离开焊缝</td></tr><tr><td rowspan=1 colspan=1>0,</td><td rowspan=1 colspan=1>远离焊缝，在受限运动区运动</td></tr><tr><td rowspan=1 colspan=1>08</td><td rowspan=1 colspan=1>离开受限运动区，在自由运动区运动</td></tr></table>\n\n为了实现遥控焊接，系统应该具备下列条件： $\\textcircled{1}$ 动态感知远端环境信息； $\\textcircled{2}$ 避免与环境发生碰撞； $\\textcircled{3}$ 焊缝初始点确认； $\\textcircled{4}$ 确定沿焊缝的移\n\n动方式； $\\textcircled{5}$ 焊枪与焊缝之间的位姿关系。在执行整个动作序列过程中，都要满足约束条件 $\\textcircled{1}$ 、$\\textcircled{2}$ ；在基本操作 ${ \\bf O } _ { 3 }$ 执行时要满足条件 $\\textcircled{3}$ ；基本操作 ${ \\bf 0 } _ { 4 }$ 执行时要满足约束条件 $\\textcircled{4}$ ；基本操作 $0 _ { s }$ 需要满足约束条件 $\\textcircled{4}$ 和 $\\textcircled{5}$ 。确定沿焊缝的运动方式的操作 $0 _ { s }$ 是整个运动控制的核心，要求较高的实时性。\n\n3.手工焊接、机器人焊接与遥控焊接的特 点比较\n\n手工焊接时，操作者亲临现场，主要通过观察获得视觉信息，综合运用焊接经验对其进行处理，作出决策。对于机器人焊接，目前主要以示教再现或编程方式工作，少部分通过焊缝跟踪实现，与一般的自动焊接设备相比，具有柔性，但与手工焊接相比，又显得缺乏灵活性，一般只能执行固定的程序或者简单规则焊缝的自主跟踪。同时焊接机器人没有疲劳问题，不像人受情绪等因素干扰，能够实现高精度的定量控制，因此质量稳定性高，焊接质量好。显而易见，人在决策、认知能力和适应性方面具有明显的优势，机器人在执行能力、运行精度、可靠性等方面具有明显的优势。表41-3给出了手工焊接、机器人焊接和遥控焊接的特点比较。\n\n表41-3手工焊接、机器人焊接与遥控焊接的特点比较   \n\n<table><tr><td rowspan=1 colspan=1>方法</td><td rowspan=1 colspan=1>控制精度</td><td rowspan=1 colspan=1>运动轨迹</td><td rowspan=1 colspan=1>操作灵活度</td><td rowspan=1 colspan=1>反应能力</td><td rowspan=1 colspan=1>难点</td></tr><tr><td rowspan=1 colspan=1>手工焊接</td><td rowspan=1 colspan=1>凭感觉施焊，不知道控制精度</td><td rowspan=1 colspan=1>运条动作形成周期性偏差和速度误差</td><td rowspan=1 colspan=1>根据熔滴过渡情况和熔池情况随时调整偏差，灵活度高</td><td rowspan=1 colspan=1>能够及时处理意外事故</td><td rowspan=1 colspan=1>保证精度问题；长时间焊接的负荷</td></tr><tr><td rowspan=1 colspan=1>机器人焊接</td><td rowspan=1 colspan=1>执行编好的程序，控制精度高</td><td rowspan=1 colspan=1>运动轨迹已知，由示教、编程决定</td><td rowspan=1 colspan=1>灵活度低</td><td rowspan=1 colspan=1>不能处理与程序描述不一致的情况</td><td rowspan=1 colspan=1>需要机器人与工件之间的准确定位</td></tr><tr><td rowspan=1 colspan=1>遥控焊接</td><td rowspan=1 colspan=1>控制精度由系统的工作模式决定，控制精度一般较高</td><td rowspan=1 colspan=1>可分别由操作者手控或程序确定，也可同时由二者确定</td><td rowspan=1 colspan=1>通过人机接口进行监控和干预操作过程，灵活度较高</td><td rowspan=1 colspan=1>能够及时处理意外事故</td><td rowspan=1 colspan=1>控制参数多，控制的实时性要求高</td></tr></table>\n\n# 41.1.4遥控焊接的支撑技术\n机器人遥控操作目前广泛地用于空间环境、水下环境、核环境和其他危险环境。虽然弧焊机器人是工业机器人中的主要种类，然而遥控焊接的研究进展缓慢，其原因主要是焊接工艺对操作的要求与其他任务相比更苛刻。将机器人遥控操作与遥控焊接的特点相结合，实现遥控焊接的支撑技术如图41-3所示。包括遥控操作系统结构、控制模式、人机接口及输入设备、传感方式与信息利用、控制器结构、图形仿真环境等，这个系统研究的核心问题是感知与交互两大问题。\n\n![](images/67fbee90ea05bc987260a532a2c7a452be3c000d20b585ccc95eb1d623e7c0c7.jpg)  \n图41-3遥控焊接的支撑技术",
    "summary": "1.远端作业环境特点, 41.1.4遥控焊接的支撑技术",
    "size": 3881
  },
  {
    "name": "第1卷_第6篇_焊接过程自动化技术-part-81",
    "projectId": "5ET7VaxsU6Y6",
    "fileName": "第1卷_第6篇_焊接过程自动化技术.pdf",
    "content": "# 41.2遥控焊接的信息传感\n由于操作人员不在焊接现场，需要相应的传感手段将现场的各方面信息检测出来，并呈现给操作人员。遥控焊接信息传感可以分为宏观信息传感及微观信息传感。宏观信息主要为现场环境的总体信息，如机器人在场景中的位置、周围障碍物情况、工件情况等。微观信息主要为焊枪及焊接熔池区域的信息，如焊枪相对于焊缝的偏\n\n差、熔池状态等。\n\n传感技术是增强遥控操作机器人系统性能的最重要手段，与相应的传感器配合，机器人能够表现出一定的智能。焊接中应用的传感器主要是用于跟踪焊缝和控制焊接质量的电弧传感器和视觉传感器，其中视觉传感获取的信息丰富，是非常有应用前景的传感方式之一。\n\n# 41.2.1 视觉信息传感\n宏观场景监控与辅助操作可以分别采用二维视频监控和立体视觉方法。前者一般采用摄像机-监视器的视频图像系统，对于复杂环境需要多个摄像机多角度监控。立体视觉显示技术能够有效获得焊缝空间的深度信息，是焊接遥控操作重要的视觉反馈。\n\n任务执行过程中，如果操作者仅作为监控者观察远端的焊接过程，采用上述两种方法都可以满足要求。如果操作者与远端环境进行交互，对于二维视频监控而言，则要考虑摄像机的摆放位置，如表41-4所示。\n\n表41-4二维视频监控的摄像机摆放位置  \n\n<table><tr><td rowspan=1 colspan=2>单摄像机</td><td rowspan=1 colspan=1>双摄像机</td><td rowspan=1 colspan=1>多摄像机</td></tr><tr><td rowspan=1 colspan=1>手眼结构</td><td rowspan=1 colspan=1>机器人后</td><td rowspan=1 colspan=1>垂直摆放</td><td rowspan=1 colspan=1>手眼结构，或者多角度摆放</td></tr></table>\n\n对于单摄像机的手眼结构，摄像机安装在机器人末端，与焊枪一起运动，视场随焊枪的运动而变化，一般用于焊枪及焊接熔池区域的识别。单摄像机放置在机器人后进行监控时，操作者的感觉与手工焊接的感觉类似，容易保证位置感，此时对整个空间的状态不容易把握。采用双摄像机垂直摆放时，扩大了视场，采用这种方式能够辅助完成一些简单的遥控操作动作。多摄像机结构大大提高了视场，但同时也使操作不容易连续，操作者在整个任务的过程中难以保持位置感。\n\n焊接工件及焊缝位置的视觉识别是机器人视觉在焊接领域的应用，典型的视觉感知与机器人操作的合成以静态的开环形式出现，即“观察”后“运动”，远端机器人操作结果的准确性直接依赖于视觉传感器和机器人末端执行器的精度。\n\n激光扫描跟踪传感或者结构光跟踪传感都是应用激光在焊接结构表面的反光点在摄像机上的像素点之间的映射关系， 根据三角测量原理得到焊缝的轮廓图像，属于主动视觉传感。在弧焊中采用三维视觉传感系统能够获得焊枪与工件关系，如跟踪偏差、侧倾角参数等，通过多组视觉信息可以计算得出焊枪的俯仰角和偏转角。有了这些信息，就能够实现焊枪的自主控制。\n\n人的双眼在视觉神经的控制下，具有左右眼图像自动匹配识别的能力，能调节双眼的光轴到所关注点，产生具有深度感的图像。具有立体视觉是人能感觉到空间立体感的主要原因。与之类似，在立体视觉显示技术中，两个摄像机交角的区域确定了立体视觉区域，在该区域中的点由摄像机的图像空间映射到人的双眼系统中进行特征点自动匹配，从而形成立体视觉。\n\n为了获得基于图像的立体视图，要对同一场景使用一对CCD 摄像机从左右两个视点分别获得其透视图。通过这种方法采集到的立体视图具有一定的视差，从而保存了环境的深度信息，图41-4 说明了具有一定夹角的双目摄像机获取视觉图像的过程。观看交替显示的双目立体图像时，借助液晶光闸眼镜或头盔（HMD）等设备使左右眼只能看到与之相对应的图像。对于三维空间中的某个点，左右眼看到的是屏幕上两个不同点，两条视线的延长线相交于三维空间中一点，从而使人产生深度感，人眼获取立体感图像的过程如图41-5所示。\n\n![](images/82bd28080e5db71ad3d125be821f6859a24103babd538444c7e2a34ef7def406.jpg)  \n图41-4不同角度的双目视觉图像获取\n\n![](images/7c58684db8cc708c7b0f1a407f7d7a09af72d64c6fb361f29e75455bf33d13eb.jpg)  \n图41-5人眼获得立体视觉图像示意图\n\n在遥控操作中，立体视觉系统一般单独作为视觉反馈，也可组成视觉临场感系统，该系统能够使操作者获得身临其境的感觉，从而提高遥控操作的效率。目前该系统的研究已经很成熟，一个典型的头盔式立体视觉监视系统如图41-6所示，操作者的头部运动能够映射到远端环境中的云台控制器，产生与操作者相应的运动。\n\n![](images/441218d9d882a49c9360516e2cd98673f30e57b4060fb4e99f4b0399b87274a8.jpg)  \n图41-6头盔式立体视觉监视系统\n\n# 41.2.2 力觉信息传感\n在遥控操作中，力觉给操作员带来的信息量仅次于视觉，对于需要操作器与环境或工件接触的任务是必不可少的。焊接过程本身是非接触操作，电弧力也小于目前力反应系统能够达到的分辨率，在遥控焊接领域对力觉应用的研究非常少。但是通过研究发现，在传感信息有限的条件下，开发力觉的作用是有意义的。\n\n传统的示教方法，把焊枪末端定位在希望的焊枪运动轨迹上，其缺点是焊枪与工件距离大，凭视觉定位焊枪的精度低，而且仅适合人在现场近距离观察调整的情况。用力觉作为补充信息，能够提高遥控示教的能力。由于采用了力控制方法，可以实现焊枪与工件之间接触，而不发生碰撞损伤。若采用具有力反馈能力的主从操作系统，操作员可以十分方便地通过力觉获得焊枪与工件之间的接触情况，因此可以把示教点定位在工件的表面上。\n\n# 41.3遥控焊接的人机交互接口\n\n\n# 41.3.1遥控焊接的主端输入设备\n输入设备对遥控操作系统的性能与工作效率有决定性影响，是临场感遥控操作重要的人机接口。按硬件类型划分，输入设备包括主手、操纵杆、空间鼠标、数据手套、声音输入系统、键盘、示教盒等。按控制原理把遥控机器人的输入设备分为位置控制型、速率控制型和加速度控制型，如图41-7所示。\n\n主手是最常用的输入设备，其结构可分为异构式和同构式，一般有6个自由度或者外加一个控制手爪开合程度的自由度，能够对从手直接进行位置控制，或者进行双向力反馈控制。操纵杆是一种既可速率控制又可位置控制的输入设备，有些还具有力反馈功能。空间鼠标是针对空间机器人的应用而开发的6自由度输入设备，其实质上是一个六维力/力矩传感器的变形，属于速率控制型的输入设备，用于控制仿真图形环境和实际机器人，如图41-8所示。\n\n![](images/dad1f7909a008862dc5eeb59b385bc1cdb189edfc7cfea0e921188825cf6897f.jpg)  \n图41-7输入设备分类\n\n![](images/21d3454bcd0040ee6373207bdfcad6ee8a859d618d5dd9a574efe49edba74f3e.jpg)  \n图41-8三种输入设备\n\n# 41.3.2遥控焊接的图形仿真环境\n虚拟现实作为一种高端的人机接口强调了虚拟环境在机器人和工作对象仿真以及人机交互在环境感知、辅助操作和信息反馈中的重要性，允许用户通过多传感器实时地与虚拟环境交互，利用声音、图像、力以及图形等交互设备配合人的指挥或动作提示辅助机器人进行遥操作。\n\n虚拟现实技术在机器人遥控操作领域的应用主要体现在三个方面：\n\n1）实现预测显示（Predictivedisplay）。虚拟机器人能够即时响应操作者的动作进行连续运动，通过仿真运行可以对指令序列验证和优化，提高操作的安全性和可靠性。\n\n2）实现临场感监视（Virtualpresence）。对于结构化的远端环境，通过图形重构的办法建立虚拟的操作环境，显示操作环境的真实状态，在有限带宽的条件下实现对操作环境的连续多视点观察。\n\n3）作为人机界面（Human-machine inter-face）辅助操作者完成遥控操作。\n\n既使对于结构化的环境，意外和偶然因素也是不可避免的，使机器人遥控操作的理想轨迹与实际执行结果之间存在偏差，造成虚拟机器人和真实机器人之间的误差。因此，在遥控操作机器人的应用中，必须建立虚拟环境与真实环境之间的对应关系。 Z",
    "summary": "41.2.1 视觉信息传感, 41.2.2 力觉信息传感, 41.2遥控焊接的信息传感, 41.3.1遥控焊接的主端输入设备, 41.3.2遥控焊接的图形仿真环境, 41.3遥控焊接的人机交互接口",
    "size": 3586
  },
  {
    "name": "第1卷_第6篇_焊接过程自动化技术-part-82",
    "projectId": "5ET7VaxsU6Y6",
    "fileName": "第1卷_第6篇_焊接过程自动化技术.pdf",
    "content": "# 41.3.3遥控焊接的人机界面\n人机界面是焊接遥控操作机器人系统与操作者进行人机交互的接口，能使遥控操作系统高效、准确、安全地完成任务。目前已经提出的人机交互界面经历了以下四个阶段：直接操作、命令行界面、图形用户界面、自然交互界面。虚拟现实和图形仿真等高端的人机界面能够使操作者更自然、有效地进行人机交互。自然交互还处于探索阶段。\n\n多模式人机界面（MultimodeHumanMachineInterface）基于视觉跟踪、语音识别、手动命令输入、视觉和力觉反馈、图形操作等交互技术，允许用户利用多个交互通道以并行、非精确方式进行交互，可以看成是图形用户界面到自然语言交互界面的一种过渡。主要涉及：多模式整合、工效学问题、软件结构、多模式界面描述方法。\n\n焊接遥控操作的人机界面应满足如下需求：$\\textcircled{1}$ 适应不同类型的输入、输出设备，包括常规的鼠标、键盘和显示器等输入输出设备，也包括非常规的空间鼠标、操纵杆等输入输出设备； $\\textcircled{2}$ 支持远端环境信息的采集和处理，并以操作者容易接受的自然表达方式进行输出； $\\textcircled{3}$ 通过控制模式的选取表现出对环境的适应性； $\\textcircled{4}$ 具有错误及异常处理能力。\n\n# 41.4遥控焊接的运动控制\n\n\n# 41.4.1遥控焊接的运动控制模式\n从控制角度而言，遥控操作系统是一个半自主控制的机器人系统，图41-9所示是系统中人的智能参与程度与系统中机器人的自主级别之间的关系，随着操作者智能参与的增加，系统自主级别降低。完全手动控制是系统的自主级别最低的一种极端情况，完全自主控制则是人完全不参与控制的另外一种极端情况，目前完全自主工作的机器人是不存在的。介于二者中间的方式是半自主控制方式，即人和机器人之间进行协作控制的方式。\n\n![](images/8c816413e83af4eed1e66f944faab88d42f23e2c0cdca68b736b5e563929b179.jpg)  \n图41-9人的智能参与和机器人的自主级别之间的关系\n\n根据操作者的智能参与和机器人的自主级别之间的关系，焊接遥控操作系统有以下几种模型：\n\n1）操作者占主导地位。远端机器人只能接受动作级指令单步运动，该指令由机器人控制系统命令集定义。操作者包含在底层控制环中，跟踪机器人的每一步运动，以防止意外情况发生。\n\n2）机器人占主导地位。远端机器人具备较强的自主能力，接受任务级指令并根据实际情况作出相应决策，操作者作为监控者不参与底层控制。\n\n3）人-机协作均衡模型。远端机器人具有部分感知当前环境的能力。通过提取的环境信息，操作者可以向机器人发送任务级或动作级指令。按照事先定义的协作机制，远端机器人能够按一定的顺序执行上述指令。\n\n# 1.直接控制\n直接控制也称为手动控制，是最基本的遥控操作模式，其典型的工作方式是主从（Master-Slave）控制。直接控制把操作者的手动命令序列传给远端的机器人控制器，实时控制机器人的运动，操作者停止控制则形成开环。直接控制充分利用了人的感知、决策和判断能力来增强系统的适应能力，具有较好的故障恢复能力。但由于对不确定环境的有效传感信息不充分，底层执行能力不足，不得不以牺牲速度为代价换取操作的稳定性，从而降低了系统的执行性能。在大时延情况下操作不能够连续进行，只能采用“运动-等待”（Move-Wait）的方法，严重时系统不能工作。因此，在距离较近、控制精度要求不高的情况下可以采用直接控制进行遥控操作。根据控制策略要求，直接控制配合其他控制模式是完成遥\n\n# 控操作的有效手段。\n\n\n# 2.自主控制\n在非结构环境中进行完全的自主控制需要很高的传感手段和人工智能技术支持，目前尚不能实现。但是对于某一部分焊接任务是可以自主进行的，如在适合的条件下，采用高级的焊缝传感器配合高水平的软件可以实现机器人自主寻找焊缝起始点、跟踪和焊接、判断焊接结束。随着传感器水平的提高，自主程度也会越来越高。在遥控焊接中适当采用自主工作方式可以降低操作员的劳动强度，减少对人的操作技术的依赖。自主控制也是焊接自动化的发展方向。在运动控制方面，如果不考虑避碰问题，一个良好的可以实时检测接头位置、姿态的跟踪传感器就能够满足焊枪运动自主控制的要求。自主控制所需要的支持技术多，传感器体积影响焊枪的可达性，工件及环境约束条件影响其使用范围。\n\n# 3.共享控制\n提出有近30年的历史，人的手动控制和机器人的自主控制分别控制机器人不同的自由度。其提出目的在于提高操作效率、降低操作者工作强度、解决时间延迟问题。根据自主控制命令的来源不同，共享控制分为：共享位置控制、共享视觉控制、共享力觉控制等。根据对共享的自由度的处理不同，可分为自由度混合和速率权重迭加两种方式。与共享控制类似的是交互控制，交互控制中人和自主子系统根据现场信息轮流控制。遥操作任务划分为各个子任务，根据人或自主系统对子任务的胜任程度在时域上分配给二者完成。共享控制可以扩展人的能力，完成人不能单独完成的任务；可以减轻人的负担，使工作变得简单；可以作为后援在人疲劳时支撑整个工作；可以完全代替人。扩展和减轻是共享控制，而后援与代替是交互控制。\n\n# 4、监督控制\n监督控制指操作者可以选择机器人自主执行任务的参数序列，发给机器人执行，并且可在任意时刻终止的控制模式。监督控制遥操作系统中存在的3类条件中断驱动的反馈闭环：第一个闭环是监测过程，第二个闭环从干预到示教，第三个闭环从学习到规划。操作者和任务环境的交互通过这三个闭环控制实现。遥控操作命令既可以是简单的点到点控制，也可以是操作者建立的子任务序列，监督的级别取决于人的参与程度和机器人自主的程度，机器人的智能程度越高，人的参与越少，反之亦然。监督控制根据操作者、机器人和自主系统各自的能力进行任务分配，既兼顾了底层的执行性能，又包含操作者的宏观决策和规划能力，适合执行遥控焊接任务。\n\n# 41.4.2遥控焊接的运动控制策略\n在遥控焊接系统构建及任务执行过程中，在不同的阶段需要在操作者和智能系统之间采用不同的智能分配方式，即：在任务下达、任务分解、任务规划过程中以操作者为主，通过操作者与人机接口的交互完成；任务执行过程中，以机器人和传感子系统为主，通过自主控制和共享控制完成，操作者进行宏观监控；整个任务的完成过程中，操作者手动控制命令始终保持在系统中，随时调整焊接参数和焊枪位置、姿态，对意外事件的处理和系统恢复由机器人和操作者协作完成。\n\n针对三种不同的环境，有以下控制策略：\n\n# 1.结构化环境\n在结构化环境下，焊接对象的几何模型、环境模型、机器人与焊缝的位姿关系已知，对包含焊接路径和焊接参数的程序预先在本地端规划好，下载到远端机器人控制器中，焊枪沿焊缝的运动控制一般通过执行离线编程或示教程序自动进行。例如完成核电站密封核燃料棒的最后一道工序时，首先把焊接机器人固定到作业现场，标定出机器人和焊缝之间的位姿关系，然后预先进行焊接机器人运动规划和焊接路径规划，操作者在本地端通过控制机器人执行编好的程序，实现遥控焊接，焊接过程通过人机界面进行监控。出现意外情况时，操作者和机器人系统采用人机协作控制策略，随时校正路径、调整焊接参数和紧急停机。\n\n# 2.半结构化环境\n在半结构化环境下，焊缝的几何模型一般已知，机器人焊枪与焊缝之间的位姿关系未知。这种环境下，需要根据焊接遥控操作的不同阶段采用不同的控制策略。在自由运动区，操作者通过操纵杆或者空间鼠标控制焊枪的位置和姿态；或者采用基于图像信息，移动焊枪到焊缝空间的受限运动区。整个过程要求机器人运动平稳，控制模式采用直接控制。在受限运动区的视觉反馈以立体视觉为主，避免机器人手臂、焊枪和传感器与任务环境发生碰撞。控制模式分为2种：手动控制、共享控制。寻找焊缝初始点可通过立体视觉辅助导引和环境标定技术完成。通过视觉标定技术标定焊缝与焊枪之间的位姿关系，在焊缝区采用4种作业模式：共享控制、自主跟踪控制、遥控示教、基于离线编程的监督控制。人机协作控制策略如下：\n\n1）直接控制 $^ +$ 共享控制。2）直接控制 $^ +$ 监督控制(基于遥控示教）。3）直接控制 $^ +$ 监督控制（环境标定 $^ +$ 基于离线编程）。\n\n# 3.非结构化环境\n在非结构环境下，焊缝的位置、姿态和几何模型未知。受限于环境标定精度和环境及工件建模精度的影响，焊接阶段难以采用基于离线编程的监督控制。直接控制一般作为焊接遥控操作的宏观导引阶段，也可以对简单焊缝完全采用直接控制，操作者通过视觉反馈进行宏观监控。焊接阶段采用遥控示教、共享控制、自主跟踪控制三种方式，手动命令始终保持在整个焊接遥控操作过程中。人机协作控制策略如下：\n\n1）直接控制。  \n2）直接控制 $^ +$ 共享控制。  \n3）直接控制 $^ +$ 监督控制（基于遥控示教）。\n\n4）直接控制 $^ +$ 监督控制（基于自主跟踪控制）。\n\n# 41.5 焊接遥控操作机器人系统的结构\n",
    "summary": "1.结构化环境, 1.直接控制, 2.半结构化环境, 2.自主控制, 3.非结构化环境, 3.共享控制, 4、监督控制, 41.3.3遥控焊接的人机界面, 41.4.1遥控焊接的运动控制模式, 41.4.2遥控焊接的运动控制策略, 41.4遥控焊接的运动控制, 41.5 焊接遥控操作机器人系统的结构, 控操作的有效手段。",
    "size": 3741
  },
  {
    "name": "第1卷_第6篇_焊接过程自动化技术-part-83",
    "projectId": "5ET7VaxsU6Y6",
    "fileName": "第1卷_第6篇_焊接过程自动化技术.pdf",
    "content": "# 41.5.1 主从结构\n主从遥控焊接系统可以充分利用人的智力，发挥其技巧，这样的系统灵活性和通用性最强。所采用的操作手是通用的，便于采用同一设备完成不同的任务。\n\n运动控制命令的输入设备有很多种，如示教盒、空间鼠标、操纵杆等都可以作为操作器的物理人机接口。这些装置结构简单，成本低，体积小。但是一般只能实现速率控制，不能实现位置控制，操作者没有三维空间的位置和运动感觉，不能够使自己的动作与机器人的动作很好地对应起来，需要许多附加的思考判断时间，因而操作效率低、质量差。采用通用的6自由度主手时，能够克服这些缺点，操作者操作主手控制远端的从手运动，对操作任务具有三维空间的运动感觉\n\n和速度感觉。\n\n# 41.5.2多模式遥控焊接系统\n以哈尔滨工业大学建立的遥控焊接系统弧焊遥控操作机器人系统为例进行说明，系统构成如图41-10所示。焊接工艺采用GTAW方法，由于电极是非熔化极，不涉及熔滴过渡，焊枪姿态控制简单，容易保持弧长稳定，便于焊接遥控操作。采用人机协作控制策略能够完成焊枪的运动控制（调整焊接参数、位姿），并把操作者的智能决策和控制能力始终保持在整个焊接遥控操作过程中。\n\n操作者和6自由度弧焊机器人位于遥控操作系统两端，分别具有高智能的全局决策及规划能力和高精度的执行能力。从系统功能结构角度而言，包括以下组成部分：遥控操作控制子系统、激光视觉传感系统、虚拟环境规划与控制系统、视觉临场感系统、弧焊机器人子系统、网络通信子系统和焊接附属设备等。各个模块相互独立，能够完成一部分子任务，通过相互组合协作，完成整个遥控焊接过程。\n\n![](images/39262240218d6f58f1e9d0e544d4f90a0ae2d3037b21f49dec9f8b7c92963d02.jpg)  \n图41-10弧焊遥控操作机器人系统结构\n\n遥控操作控制子系统的结构如图41-11所示，其核心是监控焊接遥控操作多模式人机接口，集成了视频显示、状态显示、输入设备命令输入、多种控制模式和任务调度等多种功能，是操作者和整个系统之间的软硬件操作平台。视频显示采用一台自动变焦CCD摄像机和云台装置显示远端工作现场全景，另外一台自动变焦摄像机与机器人臂组成手眼结构，用于遥控示教。监控界面可以反馈远端场景的视觉信息、机器人的运行状态和系统的工作状态。6自由度空间鼠标能够输出六维控制命令，作为操作者手动控制的输入设备，命令序列通过网络通信传给远端的机器人控制器，导引机器人在关节坐标系或笛卡尔坐标系下运动并控制焊枪姿态。控制命令在远端的机器人控制器中由任务执行模块接收，不但能够单独进行直接控制，而且与激光视觉传感的自主命令根据共享控制算法进行融合，执行共享控制。\n\n![](images/d636a7b107e7e832bd0099cab936737369705bbd1ab86bb986fd192edc6d9b2e.jpg)  \n图41-11遥控操作控制子系统\n\n视觉临场感子系统是焊接遥控操作的视觉反馈中心，以双目立体视觉显示系统为子系统的核心。立体视觉能够通过在远端的具有一定交角的摄像机同时摄取远端场景的图像，传输到本地端进行交替显示，操作者通过佩戴液晶光闸眼镜，能够观察到远端场景的立体视觉图像，把具有深度感的视觉信息提供给操作者，遥控操作过程中可以有效防止与环境发生碰撞。通过本地端的云台控制器操作2自由度的云台来调整摄像机视野。 T\n\n自主跟踪控制是通过激光视觉传感系统实现的。激光视觉传感配合机器人控制器的自主跟踪软件具有一定的自主路径规划能力，能够完成连续规则焊缝的自主跟踪。执行自主跟踪控制时，传感器、机器人控制器和焊接系统组成了自主系统，能够自动寻找焊接接头起点、跟踪焊缝、焊接和判断焊接结束。操作者通过视频图像或者图形环境监控焊接操作的进行，并通过人机界面监控操作过程的数据信息，出现意外时进行人工干预。在焊接遥控操作中采用自主控制能提高系统的执行能力，降低操作者的工作强度，但由于传感器体积影响焊枪的可达性，焊缝类型和环境影响传感器的适用范围，传感器导引的机器人对环境变化缺乏足够的适应能力，遇到意外情况很难靠自身进行恢复。\n\n虚拟环境规划与控制子系统能够实现虚拟环境辅助下的监督控制。该系统开发了虚拟环境遥控操作模块、环境标定模块，作为虚拟环境规划与控制子系统的平台。进行遥控操作时，首先通过环境标定模块确定机器人和工作对象之间的位姿关系，并映射到虚拟环境中；然后采用离线编程功能进行焊接路径规划，获得机器人焊接程序，下载到机器人控制器中执行，操作者实时接收来自人机界面的控制命令和机器人控制器的状态命令。对于环境模型已知而位姿关系未知的半结构化环境的遥控焊接任务，可以采用基于虚拟环境的监督控制实现。\n\n网络通信子系统采用工业以太网，以机器人控制为服务器，外部计算机为客户机实现C/S计算模型和网络通信机制，机器人通过网卡与外部计算机相连，以TCP/IP协议为基础的机器人控制器作为服务器，受理外部计算机发出的请求，信息通过网线传输，速度快，通用性和开放性好。\n\n焊接附属设备部分包括焊接电源、焊枪、通信电缆等，是实现焊接的核心，通过人机界面进行参数设定和初始化。\n\n焊接遥控操作机器人系统的作业模式包括以\n\n下几种：\n\n1）直接控制。通过遥控操作系统与视觉临场感系统之间的配合，利用宏观视频图像及立体视觉监控远端环境，采用空间鼠标、操纵杆使机器人到达指定焊缝空间位置。\n\n2）遥控示教。示教阶段采用直接控制，视觉临场感系统作为视觉反馈，再现阶段属于监督控制。这种方式能够弥补机械误差，由于采用了人机协作控制策略，对意外事件如发生碰撞等具有一定的适应性。\n\n3）共享控制。操作者与底层的自主系统共享焊枪的控制权。\n\n4）基于虚拟环境的监督控制。采用基于离线编程、基于自主控制、基于遥控示教三种方式。虚拟环境能够提供给操作者更逼真的图形显示，能够更自然地人机交互和实现多角度观察，在电弧燃弧时替代视觉的作用。\n\n5）自主控制。通过激光视觉传感和机器人控制器组成控制闭环，操作者在远端通过人机界面监控跟踪过程和系统的运行状态等。",
    "summary": "41.5.1 主从结构, 41.5.2多模式遥控焊接系统",
    "size": 2529
  },
  {
    "name": "第1卷_第6篇_焊接过程自动化技术-part-84",
    "projectId": "5ET7VaxsU6Y6",
    "fileName": "第1卷_第6篇_焊接过程自动化技术.pdf",
    "content": "# 参考文献\n[1] Li Haichao，Wu Lin,Sun Hua.Applying SharedVisual Control to Telerobotic Welding Seam Track-ing[C].3rd International Symposium on Instru-mentation Science and Technology，Xi’an，Chi-na. 2004:921-925.  \n[2] Li HC,Wu L.Advanced Human-Machine Inter-face of Telerobotics System for Remote Welding[C]．6th International Symposium on Test andMeasurement，Dalian，China.6，2005：6984-6987.  \n[3] 李海超，高洪明，吴林，张广军．基于立体视觉的机器人焊接遥操作研究「J］．高技术通讯，2006,6：12-15.  \n[4] 李海超，吴林，高洪明，张广军，应用于遥控焊接的激光视觉传感辅助遥控示教［J]，焊接学报，2006，5：39-42.  \n[5] 李海超，高洪明，吴林，孙华．基于共享控制策略的遥控弧焊机器人焊缝跟踪[J］，焊接学报，2006,-4；5-8.  \n[6] 李海超，吴林，高洪明，张广军．基于机器人遥操作的遥控焊接最新研究进展［J]．焊接学报，2006，6:108-112.  \n[7] Agapakis JE，Masubuchi K.Fundamentals andAdvances in the Development of Remote WeldingFabrication System [J]．Welding Journal,1986,65 (9):21-32.  \n[8] Morgan-Warren E J. Remote Repair Welding in Nu-clearReactors[J]．Welding& Mental Fabrica-tion，1989,12（8）：111-116.  \n[9] ConrathJJ.Remotely Controlled Repair of Piping atDouglas Piont[J]．International Conference onRobotics and Remote Handling in the Nuclear In-dustry，Toronto,Canada.1984：112-121.  \n[10] 蒋新松．未来机器人技术发展方向的探讨[J].机器人，1996，18（5）：285-291.  \n[11] Hirzinger G,Brunner B. Sensor Based Space Ro-botics-ROTEX The First Remotely Controlled Ro-bot in Space[J]．IEEE Transaction Roboticsand Automation，1994,10（3）：2604-2611.  \n[12] Mitsushige Oda. System Engineering Approach inDesigning the Teleoperation System of the ETSVIIRobot Experiment Satellite [J]．Proceeding ofthe IEEE International Conference on Robotics andAutomation Albuquerque，New Mexico.1997：3054-3061.  \n[13] Trevor Heale,Trevor Larkum.ARM and Rovsim：Extending Our Reach[J]．Industrial Robot,1999,26(3):202-208.  \n[14] Hayati S,Lee T,Tso K，Backes P,Lloyd JAUnified Teleoperated Autonomous Dual- Arm Ro-botic System [J]．IEEE International Conferenceon Robotics and Automation,1991,5：3-8.  \n[15] Sheridan，Telerobotics T B,Automation and Hu-man Supervisory Control［M]．Cambridge：MIT Press，M.A.,393-402.  \n[16] 蒋新松．机器人学导论［M］．沈阳：辽宁科学技术出版社，1993：428-429.  \n[17] Thomas B. Sheridan. Space Teleoperation ThroughTime Delay：Review and Prognosis [J]．IEEETransaction on Robotics and Automation，1993,9(5):592-606.  \n[18] Edwin P. Kan. Hierarchical Control in Telerobot-ics-A System Approach [J].Proceeding ofIEEE Asian Electronics conference on IndustrialElectronics and Manufacturing Technology，1987：411\\~418.  \n[19] Robert Lumia. The NASREM Robot Control Sys-tem and Tested [J].International Journal of Ro-botics and Automation，1990,5（1):20-26.  \n[20] Burdea G C. Research on Portable Force FeedbackMasters for Virtual Reality[J]．Proceeding ofVirtual RealityWorld,1995:317-321.  \n[21] Paul Drews,Carsten Krause. Immersive Interfacefor Teleoperation ［J]．Proceedings of the 24thAnnual Conference of the IEEE Industrial Elec-tronics Society，1998，（1):87-91.  \n[22] HamelA，SuomelaJ,Savela M.Applying Telepr-esence and Augmented Reality to TeleoperatedField Robots.Robotics and Automous System,1999(26):117-125.  \n[23] Lawrence D A. Stability and Transparency in Bi-lateral Teleoperation[J]．IEEE Transaction onRobotics and Automation，1993，9（5）：624-637.  \n[24] Sheridan T B. Telerobotics，Automation and hu-man supervisory control ［J]．Cambridge；MITPress,1993:15-28.  \n[25] 张惠斌，主从遥控弧焊机器人实验系统建立和操作特性研究［D］．长春吉林工业大学，1994:18-52.  \n[26] 吕伟新．遥控弧焊运动控制新方法研究［D].哈尔滨：哈尔滨工业大学，1997：17-78.  \n[27] 邱涛．弧焊机器人柔性加工单元系统集成及优化技术研究［D］．哈尔滨：哈尔滨工业大学，2001:64-109.\n\n田\n\n# 百思论坛\n\n\n# 舒舒藏书\n\n\n# 第42章 自动化专用焊接设备\n\n\n# 作者　陈裕川　审者．吴毅雄\n\n\n# 42.1概述\n近20年来，随着数字化、自动化、计算机、机械设计技术的发展，以及对焊接质量的高度重视，焊接已发展成为一种先进的制造技术，它在各工业部门生产中所发挥的作用越来越重要，应用范围正在迅速扩大。\n\n在现代工业生产中，焊接生产过程的机械化和自动化是焊接结构制造工业现代化发展的必然趋势。\n\n# 42.2自动化专用焊接设备的种类\n\n\n# 1.刚性自动化焊接设备\n刚性自动化焊接设备亦可称为初级自动化焊接设备。其大多是按照开环控制的原理设计的。虽然整个焊接过程是由焊接设备自动完成的，但对焊接过程中焊接参数的波动不能进行闭环的反馈控制，焊接机头或焊件的运动只能按照预先规定的路径（例如轨道）进行，而不能随机纠正可能出现的形位偏差。\n\n# 2.自适应控制自动化焊接设备\n自适应控制的焊接设备是一种自动化程度较高的焊接设备。它配用传感器和电子检测线路，对焊缝的轨迹自动导向和跟踪，并对主要焊接参数（焊接电流、焊接电压、焊接速度和送丝速度）实行闭环的反馈控制。整个焊接过程将按预置的程序和工艺参数自动完成。",
    "summary": "1.刚性自动化焊接设备, 2.自适应控制自动化焊接设备, 42.1概述, 42.2自动化专用焊接设备的种类, 百思论坛, 参考文献, 第42章 自动化专用焊接设备, 舒舒藏书, 作者　陈裕川　审者．吴毅雄",
    "size": 3885
  },
  {
    "name": "第1卷_第6篇_焊接过程自动化技术-part-85",
    "projectId": "5ET7VaxsU6Y6",
    "fileName": "第1卷_第6篇_焊接过程自动化技术.pdf",
    "content": "# 3.智能化自动焊接设备\n它利用各种高级传感元件，如视觉传感器、触觉传感器、光敏传感器、听觉传感器和激光扫描器等，并借助计算机软件系统、数据库和专家系统而具有识别、判断、实时检测、运算、自动编程、参数优化、自动编排焊道顺序、焊接参数存储和调用以及自动生成焊接质量记录文件等功能。焊机操作人员只需在人机界面或在控制面板上输入工件的原始数据：如材料的牌号、板厚、坡口形式、焊丝牌号和直径、焊剂牌号或保护气体种类等，焊接工艺参数即能自动生成。或者在批量生产中，直接按工件的编号，调用已存储的相应的焊接参数进行全自动焊接。\n\n# 42.3自动化专用焊接设备的构成\n自动化专用焊接设备是为特定的工件和一定形状焊接接头专门设计的，因此，至少应具备以下5项基本的功能：\n\n1）具有电气控制启动、停止、按预置程序连续焊接并保持电弧稳定的功能。  \n2）具有自动稳定地向焊接熔池送进焊丝的功能。  \n3）具有便捷、准确调整各焊接参数，并维持其恒定的功能。  \n4）具有在较宽的范围内调节焊枪或焊件移动速度（即焊接速度）的功能。  \n5）具有焊枪沿焊缝轨迹导向或自动跟踪的功能。为达到以上功能，自动化专用焊接设备至少\n\n应由以下几部分组成：\n\n1）焊接电源，其输出功率和焊接特性应与拟采用的焊接工艺方法相匹配，并装有与主控制器相连接的接口。\n\n2）送丝机及其控制与调速系统。对于送丝速度控制精度要求较高的送丝机，其控制电路应加测速反馈。\n\n3）焊接机头（简称焊头）及其移动机构，其由焊接机头、焊接机头支承架、悬挂式拖板等组成。对于精密型焊头移动机构，其驱动系统应采用装有编码器的伺服电动机。\n\n4）焊件移动或变位机构，如焊接滚轮架、头尾架翻转机、回转平台和变位机等。精密型的移动变位机构应配伺服电动机驱动。\n\n# 5）焊件夹紧机构。\n6）主控制器，亦称系统控制器，主要用于上列各组成部分的联动控制、焊接程序的控制、主要焊接参数的设定、调整和显示。必要时可扩展故障诊断和人机对话等控制功能。\n\n7）计算机软件，当采用微处理机、工控机、PLC或小型计算机作为主控元件时，计算机软件是自动化焊接设备系统不可缺少的组成部分，焊接设备中常用的计算机软件有：编程软件、功能软件、工艺方法软件和专家系统等。\n\n8）焊头导向或跟踪机构，弧压自动控制器，焊枪横摆器和监控系统。\n\n9）辅助装置，如送气系统、循环水冷系统、焊剂回收输送装置、焊丝支架、电缆软管及拖链等。\n\n# 42.4自动化专用焊接设备的设计\n自动化专用焊接设备的设计包括系统设计、\n\n机械结构设计和电气控制设计三大部分。设计工作的流程详见图42-1。\n\n# 42.4.1自动化专用焊接设备的系统设计\n自动化专用焊接设备的系统设计基本上是按用户提出的技术要求和原始资料，首先选定焊接工艺方法，确定设备的总体布局，绘制设备总体结构示意图，编制设备技术方案，提出设备各组成部分配置清单。\n\n# 1．焊接工艺方法的选定\n自动化专用焊接设备所用的焊接工艺方法应根据用户提出的技术要求和原始资料，如工件的结构、所用的材料种类、板厚、接头形式和生产批量，以及对焊缝的质量要求等来初步选定。\n\n自动化专用焊接设备上常用的焊接工艺方法有：埋弧焊、MIG/MAG焊、TIG焊、等离子弧焊、激光焊、激光填丝焊和激光复合焊等。这些焊接方法常用的材料种类和壁厚范围列于表42-1。\n\n# 2.设备的总体布局\n选定焊接电源型号、功率、送丝机型号、焊接机头形式（标准型或特种结构），确定焊接机头移动机构和焊件变位机构及其组合方式。提出焊件夹紧装置大体结构形式，选定主控制器的等级（电磁继电器式、PLC、微处理机或工控机等）及其功能要求，规定其他自动控制器件的配置，并按所选定的焊接工艺方法和焊件生产批量选定必要的辅助装置。最终绘制设备总体布局示意图，提交用户或本厂工艺部门审定。\n\n表42-1各种常用焊接方法适用的材料种类和壁厚范围  \n\n<table><tr><td rowspan=1 colspan=2>焊接方法名称</td><td rowspan=1 colspan=1>适用材料种类</td><td rowspan=1 colspan=1>适用壁厚范围/mm</td></tr><tr><td rowspan=3 colspan=1>埋弧焊</td><td rowspan=1 colspan=1>细丝</td><td rowspan=3 colspan=1>碳钢、低合金钢、不锈钢</td><td rowspan=3 colspan=1>2~106-30（单道）20-200（多道）20~50（单道）30~300（多道）</td></tr><tr><td rowspan=1 colspan=1>粗丝</td></tr><tr><td rowspan=1 colspan=1>多丝</td></tr><tr><td rowspan=2 colspan=1>MIG/MAG焊</td><td rowspan=1 colspan=1>常规</td><td rowspan=2 colspan=1>碳钢、低合金钢、不锈钢、铝及铝合金、镍基合金</td><td rowspan=2 colspan=1>单丝：3~20mm多丝：6~50mm</td></tr><tr><td rowspan=1 colspan=1>高效</td></tr><tr><td rowspan=2 colspan=1>TIG焊</td><td rowspan=1 colspan=1>冷丝</td><td rowspan=2 colspan=1>碳钢、低合金钢、不锈钢、铝及铝合金、钛及钛合金、镍基合金</td><td rowspan=2 colspan=1>0.3-63~15</td></tr><tr><td rowspan=1 colspan=1>热丝</td></tr><tr><td rowspan=3 colspan=1>等离子弧焊</td><td rowspan=1 colspan=1>微束</td><td rowspan=3 colspan=1>碳钢、低合金钢、不锈钢、铝及铝合金、钛及钛合金、镍基合金</td><td rowspan=3 colspan=1>0.1~3.02~203~10</td></tr><tr><td rowspan=1 colspan=1>熔透型</td></tr><tr><td rowspan=1 colspan=1>锁孔型</td></tr><tr><td rowspan=1 colspan=2>激光焊</td><td rowspan=1 colspan=1>碳钢、低合金钢、不锈钢、铝及铝合金、钛及钛合金、镍基合金9</td><td rowspan=1 colspan=1>0.05~10</td></tr><tr><td rowspan=1 colspan=2>激光复合焊（激光/MIG）</td><td rowspan=1 colspan=1>碳钢、低合金钢、不锈钢、铝及铝合金、钛及钛合金</td><td rowspan=1 colspan=1>2~20</td></tr></table>",
    "summary": "1．焊接工艺方法的选定, 2.设备的总体布局, 3.智能化自动焊接设备, 42.3自动化专用焊接设备的构成, 42.4.1自动化专用焊接设备的系统设计, 42.4自动化专用焊接设备的设计, 5）焊件夹紧机构。",
    "size": 2965
  },
  {
    "name": "第1卷_第6篇_焊接过程自动化技术-part-86",
    "projectId": "5ET7VaxsU6Y6",
    "fileName": "第1卷_第6篇_焊接过程自动化技术.pdf",
    "content": "其内容应包括：该设备所焊焊件的形状、外形尺寸范围，接头形式，坡口形状和尺寸，接缝的装配精度、容差，拟采用的焊接工艺方法（一种或两种），已选定的焊接电源型号、功率，送丝机和焊接机头的型号、设备总体结构示意图，对电气控制系统的总要求，对焊接参数（包括焊接电流、焊接电压、焊接速度、送丝速度和焊接程序控制精度）的要求，对焊缝外观质量和内在质量的要求，对工件生产批量和生产节拍的规定以及对设备安全保护的要求等。表42-2列出一种小直径薄壁容器环缝专用焊接设备设计任务书实例，对设计任务书的内容和格式作了进一步的说明。\n\n![](images/cd906621d6b66068b02736ecb0b8c11d85ea8c3e903d760cd8d0d539736b3118.jpg)  \n图42-1自动化专用焊接设备设计流程图\n\n舒舒藏书\n\n<table><tr><td rowspan=2 colspan=3>xxx公司技术部专用焊接设备设计任务书                           编号xxxLb接头形式和焊缝尺寸              rP工件形状中及外形尺寸搭接焊缝搭接焊缝厚度不低于接缝壁厚Φ=400~800mmδ=3~6mmL=800~1200mm</td></tr><tr><td rowspan=1 colspan=2>L工件形状                                        中及外形尺寸搭接焊缝Φ=400~800mmδ=3~6mmL=800~1200mm</td><td rowspan=1 colspan=1>接头形式和焊缝尺寸</td></tr><tr><td rowspan=1 colspan=1>工件材料</td><td rowspan=1 colspan=2>低碳钢和低合金钢，不锈钢</td></tr><tr><td rowspan=1 colspan=1>焊接方法</td><td rowspan=1 colspan=2>脉冲 MIG/MAG焊，焊丝直径Φ1.2mm，实心焊丝</td></tr><tr><td rowspan=1 colspan=1>焊接电源型号及送丝机型号</td><td rowspan=1 colspan=2>PowerWave 355M，(300A/100%）Power Feed10M，（1.27~20.3m/min），适用焊丝直径Φ0.6~1.6mm  （美国Lincoln公司产品）</td></tr><tr><td rowspan=1 colspan=1>焊头及移动机构</td><td rowspan=1 colspan=2>焊头由十字拖板，行走小车和焊枪支架组成焊头移动机构安装在侧梁上，由普通交流电动机驱动，定速不可调          海</td></tr><tr><td rowspan=1 colspan=1>焊件变位机构</td><td rowspan=1 colspan=2>头尾架翻转机，尾架移动范围600mm，头架转盘由交流伺服电动机驱动，调速范围0.05~5r/min，转速控制精度±1%，编码器测速反馈由主控制器联动程序控制</td></tr><tr><td rowspan=1 colspan=1>焊件夹紧机构</td><td rowspan=1 colspan=2>气动自动对中夹紧</td></tr><tr><td rowspan=1 colspan=1>电气控制系统</td><td rowspan=1 colspan=2>采用PLC联动程序控制，主要焊接参数数字显示，控制面板，人机界面</td></tr><tr><td rowspan=1 colspan=1>焊机总体结构</td><td rowspan=1 colspan=2>结构示意图见附图（图42-2）</td></tr></table>\n\n![](images/3a1f2fcc3fc76f3e9e4245275a67ae4c6483e52b76b8eb0c9602e1b74b52d6df.jpg)  \n表42-2小直径薄壁容器环缝专用焊接设备设计任务书  \n图42-2 小直径薄壁容器环缝专用MIG/MAG焊设备结构示意图1一翻转机头架2一旋转卡盘3一机架导轨：4—尾架5一尾架卡盘6—行走小车 7—拖链 8—横梁导轨 9—立柱 10—控制盒\n\n# 4.专用焊接设备的初步设计\n初步设计是专用焊接设备系统设计的最后一道程序，其内容包括绘制设备结构总图（含主控制器）、详细标注外形尺寸、设计各组成部件之间的电路、气路和冷却水。\n\n对于采用计算机控制的自动焊专用焊接设备，在系统设计中，设计人员应根据要求的焊接参数和焊接程序的复杂程度选定PLC或微处理机的具体型号和通信接口。\n\n# 42.4.2，自动化专用焊接设备的机械结构设计\n自动化专用焊接设备的机械结构设计包括机\n\n架设计、传动机构设计、焊头移动和调节机构设计、焊件变位机械设计以及焊件夹紧定位机构的设计等。\n\n# ：1．机架的设计\n自动化专用焊接设备的机架形式主要取决于所焊工件的形状和大小，最常用的有：侧梁式、立柱式、悬臂式、龙门式和立柱横梁式等，如图42-3所示。在设计机架时应进行机架强度和刚度的计算和校核，特别是悬臂式和立柱横梁式机架应保证焊头在极限位置，并在最大的额定负载下，其下垂量不应超过 $1 / 1 0 0 0$ 。\n\n![](images/1ac70a0777a8798f1c62cd3367e1a793aab9e5bf7912eaf55a517b889d678832.jpg)  \n图42-3专用焊接设备的机架形式\n\na）侧梁式b）立柱式c）悬臂式d）龙门式e）立柱横梁式",
    "summary": "3.编制专用焊接设备的设计任务书",
    "size": 2382
  },
  {
    "name": "第1卷_第6篇_焊接过程自动化技术-part-87",
    "projectId": "5ET7VaxsU6Y6",
    "fileName": "第1卷_第6篇_焊接过程自动化技术.pdf",
