Repository: LunaReborn/Welding-6m-Extractor

# 焊接文档 6M 专有词汇抽取工具

用于从焊接相关文档中抽取“人、机、料、法、环、测”六类专有词汇，并导出 JSON 和 Excel。

## 目录结构

```text
project/
  cli.py
  engine/
    document_loader.py
    chunker.py
    llm_client.py
    extractor_6m.py
    normalizer.py
    validator.py
    exporter.py
  prompts/
    welding_6m_extract.txt
    welding_6m_review.txt
  outputs/
  data/
```

## 安装

```bash
pip install -r requirements.txt
```

## 使用 Ollama

先启动 Ollama，并拉取模型：

```bash
ollama serve
ollama pull qwen2.5:7b
```

运行：

```bash
python cli.py --file data/氩弧焊标准作业指导书.docx --extractor ollama --model qwen2.5:7b --output outputs
```

启用二阶段复核：

```bash
python cli.py --file data/氩弧焊标准作业指导书.docx --extractor ollama --review --output outputs
```

File: data/hanjie_data/1.txt (part 67 of 68)
[
    "content": "# 2．焊头和焊件变位机构的设计\n在设计焊头移动驱动机构或焊件变位传动机构时，首先应确定所选用的焊接工艺方法要求的焊接速度控制精度和变速范围，例如对于常规的埋弧焊和MIG/MAG焊，焊接速度的控制精度要求为±2%，对于TIG 和等离子弧焊，焊接速度控制精度应为 $\\pm \\nobreakspace 1 \\%$ 。而对于薄壁精密焊件的TIG焊或微束等离子弧焊，焊接速度的控制精度\n\n应达到 $\\pm 0 . 1 \\%$ 。\n\n自动化专用焊接设备常用的焊件变位机构有：头尾架翻转机、变位机、回转平台和滚轮架等。其结构形式分别如图42-4、图42-5、图42-6和图42-7所示。\n\n![](images/92bb86148c432ec281fb571cd4017bd1f89bb03bf1775f9d59abbf086bb72b6a.jpg)  \n图42-4头尾架翻转机结构形式\n\n![](images/4d0a005973188d0f2cad9164d2af7759f3676917c792c595cfef2311b3694f5c.jpg)  \n图42-5变位机结构形式\n\n3.焊枪夹持器和调节机构的设计\n\n焊枪夹持器的结构取决于焊枪的外形尺寸。图42-8示出埋弧焊焊枪和MIG/MAG焊枪夹持器结构。\n\nTIG 焊和等离子弧焊焊枪的夹持器结构相对比较复杂，如需要，其上还应装有冷丝或热丝导丝和调整机构，如图42-9所示。\n\n![](images/c84490152260eb8e6b980137fc4294641dcb6c24ce1efe2ad00e0a6eff4f7141.jpg)  \n图42-6回转平台结构形式\n\n![](images/ec5ecfb7d19af41c70499e000a8dbd02b1f8f6e5341a9f54bed2a1b570ab6887.jpg)  \n图42-7焊接滚轮架\n\n![](images/b5e039cec3130e30a1a23f036525efed090e8fd29b0cb2da5a3f420992411d85.jpg)  \n图42-8埋弧焊焊枪和MIG/MAG焊枪夹持器结构\n\n![](images/77741d941c2255a0c5fa8d22187e06a01c94a0998dbc06b60e16285e2e0f0f12.jpg)  \nWGP-1型  \n图42-9 TIG 焊焊枪夹持器和填丝机构\n\n![](images/80ab98a8b88a624878727558be06519c163382613fadf8592d1da209810f69e8.jpg)  \nWGP-3型\n\n![](images/fc109458fa202fefde8d0af500fa67cbc6f160a967fea6087b38fae489dd4156.jpg)  \n图42-10调节焊枪位置的十字拖板安装方式\n\n![](images/2220a184d84593666bcd8752c4f466b0fdf4318fd9309c4b36540da481fa95d3.jpg)\n\n焊枪位置的调节机构通常采用手动或电动十字拖板，其在焊接机头上的安装方式如图42-10所示。对于要求配备焊缝自动跟踪器的焊接机头，焊枪位置调节的十字拖板必须采用伺服电动机或步进电动机驱动。在许多应用场合，焊枪位置调节机构还应装有 $z$ 向调节拖板和焊枪转角调节器，如图42-11所示。\n\n![](images/6947bd3a50d95666998086be90e0370ddc28d636de063a6e6719fd11dd23b433.jpg)  \n图42-11焊枪转角调节机构示意图\n\n4.焊件夹紧机构的设计\n\n在专用焊接设备中，焊件的压紧机构对保证焊件的焊接质量和提高焊接效率起着十分重要的作用。例如薄板的拼接和薄壁筒件纵缝的焊接，为达到控制焊后变形的效果，必须采用图42-12\n\n图42-12琴键式压紧机构示意图  \n1-侧梁导轨2一行走小车3一对中机构  \n4一气压软管5-琴键压指6一衬垫  \n7一电缆线支架8一控制器9一铜制  \n压片10一芯轴11—脚踏控制线\n\n所示的琴键式压紧机构。\n\n# 5．成组技术和模块化设计\n为缩短自动化专用焊接设备的设计和制造周期，并保证设备的使用性能应采用现代成组技术，尽量选用标准组件进行模块化设计。图42-13和图42-14示出二台采用标准组件按模块化设计方法制造专用焊接设备的实例。\n\n# 42.4.3自动化专用焊接设备的电气控制设计\n自动化专用焊接设备电气控制设计的内容主要包括：焊接生产全过程的逻辑程序设计，专用焊接设备各组成部件的联动控制，焊头移动小车和/或焊件变位机械的驱动控制，气动或电动夹紧机构的动作控制，气路、水路以及其他辅助装置的电气控制。对于某些有特殊要求的精密专用焊接设备，还应进行焊缝自动跟踪系统、电弧长度自动控制器、焊枪横摆器以及焊接参数程序的存储、作业号编码、故障报警和诊断等。\n\n1.焊接生产全过程的逻辑程序设计\n\n焊接生产全过程的逻辑程序应由焊接工艺人员根据前期焊接工艺试验的结果进行设计，并绘制焊接全过程的逻辑程序图及相应的说明。图42-15示出一台全自动填丝TIG环缝焊专用设备的逻辑程序设计图及技术要求，以资参考。现代化专用焊接设备完整的焊接程序列于表42-3。\n\n![](images/a7a67cc136ea704d689da4f2de1f3396a180c4e62b5e5c9b0147237280c22343.jpg)  \n图42-13按模块化设计组合的筒体环缝自动埋弧焊专机\n\n![](images/ba3145328ccccb985ee92ac33e405371a2f1d9f4b74780d0e1bd39f4a643aa14.jpg)  \n图42-14 按模块化设计制造的接管环缝自动 MIG/MAG焊专机\n\n表42-3专用焊接设备的焊接程序  \n\n<table><tr><td rowspan=1 colspan=1>序号</td><td rowspan=1 colspan=1>子程序名称</td><td rowspan=1 colspan=1>程序要求内容</td></tr><tr><td rowspan=1 colspan=1>1</td><td rowspan=1 colspan=1>焊前逻辑判定</td><td rowspan=1 colspan=1>a）选定焊接工艺方法b）选定焊接参数c）选定焊接材料种类和规格d）选定保护气体种类、流量或焊剂牌号</td></tr><tr><td rowspan=1 colspan=1>2</td><td rowspan=1 colspan=1>装配和调整</td><td rowspan=1 colspan=1>a）装夹焊件并调整起始点b）将焊枪移至焊接起始点（示教或跟踪接缝）c）将焊枪调整到合适的角度d）示教焊件运动轨迹</td></tr><tr><td rowspan=1 colspan=1>3</td><td rowspan=1 colspan=1>焊前准备</td><td rowspan=1 colspan=1>双        8a）分析焊接工况，修正焊接参数b）接通设备电源c）打开保护气阀门，检测气体流量，或打开焊剂斗电磁开关d）起动循环冷却水箱</td></tr></table>\n\n# 百思论坛\n（续）\n\n<table><tr><td rowspan=1 colspan=1>序号</td><td rowspan=1 colspan=1>子程序名称</td><td rowspan=1 colspan=1>程序要求内容</td></tr><tr><td rowspan=1 colspan=1>4</td><td rowspan=1 colspan=1>起动焊接（取决于焊接工艺方法）</td><td rowspan=1 colspan=1>a）保护气提前送气（或打开焊剂斗开关）b）接通水冷水c）起动焊接电源，引燃电弧d）给送焊丝或填充丝e）调整焊接电流或自动反馈控制f）起动焊头或焊件移动，跟踪示教轨迹g）焊枪摆动，（必要时）弧长控制</td></tr><tr><td rowspan=1 colspan=1>5</td><td rowspan=1 colspan=1>停止焊接</td><td rowspan=1 colspan=1>a）填补弧坑，收弧b）保护气延迟断气，或关闭焊剂斗开关c）按预设子程序停止焊接，焊头移动，关闭焊接电源，保护气体和循环冷却水d）焊头或工件复位</td></tr><tr><td rowspan=1 colspan=1>6</td><td rowspan=1 colspan=1>焊后复位</td><td rowspan=1 colspan=1>a）将设备回复准备焊接位置b）卸下工件c）切断设备总电源d）重新接通设备电源，准备焊接下一个工件</td></tr></table>\n\n![](images/5ff9a82b715d47fca281236b122a4d88c2616fb8ab00b65e362a6ce75850effd.jpg)  \n图42-15一台全自动填丝TIG环缝焊专用设备的逻辑程序设计图",
    "summary": "2．焊头和焊件变位机构的设计, 42.4.3自动化专用焊接设备的电气控制设计, 5．成组技术和模块化设计, 百思论坛",
    "size": 3877
  },
  {
    "name": "第1卷_第6篇_焊接过程自动化技术-part-88",
    "projectId": "5ET7VaxsU6Y6",
    "fileName": "第1卷_第6篇_焊接过程自动化技术.pdf",
    "content": "# 百思论坛\n2.专用焊接设备系统控制器的设计\n\n早期的系统控制器主要由操作开关、继电器、定时器、电动机调速器和限位开关等组成，日前已被半导体电子线路、标准型集成电路、单片机、微处理机、PLC和工控机所取代。系统控制器基本上可分成以下3种类型：简易型系统控制器、自适应系统控制器和智能型系统控制器。\n\n# （1）简易型系统控制器\n简易型系统控制器主要用于刚性自动化专用焊接设备，与焊接电源的控制电路板、电动机控制和调速模块、I/O（输人/输出）控制元件通过总线电缆集成。以计算机软件选单的方式在控制器面板上设定所要求的焊接参数和焊接程序，基本可实现焊接过程的全自动化。\n\n# （2）自适应系统控制器\n自适应系统控制器是一种现代高级功能的全自动系统控制器，除了可精确控制焊接参数，并按焊接工艺的要求预置焊接程序外，还可对焊接参数和焊枪位置进行自适应控制，即可按焊接坡口的实际形状和接缝组装偏差瞬时纠偏，以保证焊缝质量的一致性。目前，现代精密全自动专用焊接设备已较普遍地采用自适应系统控制器。\n\n图42-16示出一种典型自适应系统控制器的结构框图，其由三大部分组成，主控制器模块是基于微处理机的焊接程序控制器，通过各种传感器发出的信号，自适应控制主要焊接参数，以电弧跟踪控制模式校正焊枪的位置，保证所要求的焊道形状和焊透深度，并按焊接工艺的要求编制焊接过程时序，如图42-17所示。第二部分是可编程序逻辑控制器（PLC)，它作为主控制器元件，同时起到焊接程序控制器与外设输人/输出功能之间的信息交换。第三部分是传感检测模块，在焊接过程中，不断向主控制器输人实测信号，经比较放大驱动模块，进行快速的反馈控制。标准型传感器模块有：电弧电压传感器、焊接电流传感器、气体流量传感器和位移传感器等。\n\n![](images/e4e3ce772b896b1b60ef1f5fb4e8b66d082065f6f76cf3048151a34231c65008.jpg)  \n图42-16一种自适应系统控制器的结构框图\n\n为操作和管理上的方便，系统控制器应外接遥控盒，用于在焊接以前调整焊枪的位置及其他执行机构的定位。必要时，在焊接过程中修正焊接参数。遥控盒的荧光屏可显示预设的主焊接参数和实测的瞬时值。在某些系统控制器中还可外接焊接参数打印记录监控器。\n\n自适应系统控制器按焊接工艺的要求，可配置微步控制模块和直流伺服（或交流伺服）控制模块，相应控制焊接设备中所装备的步进电动机、直流或交流伺服电动机，例如焊枪的横摆机构、焊枪高度跟踪机构、焊枪横向对中跟踪机构以及焊接坡口左右侧跟踪机构等，以实现焊接过程的全功能自适应控制。图42-18示出厚壁管件对接环缝热丝TIG自动焊机中自适应控制系统应用实例，其特点是采用了先进的视频传感器控制模块。\n\n# （3）智能型系统控制器\n智能型系统控制器是在自适应系统控制器基\n\n![](images/5e08cab36d9c0b225fb87539ed9c2e7beabca5e5f8fb2afd3c9653f23785d4f2.jpg)  \n图42-17典型焊接过程时序\n\nS—焊接周期开始S\\~S—预送气时间S\\~S3—引弧参数时间S\\~S4一电弧作用延迟时间S4\\~Ss—电流递增时间Ss\\~S6—焊接时间S6\\~S,—电流衰减时间S\\~Sg—填补弧坑时间S8\\~S9一焊丝回抽时间S9\\~S1o一返烧时间S1o\\~S1一延迟断气时间\n\n功能 监控对象 传感器焊接方向监控 钨极相对于坡口边缘的位置  \n自适应控制 焊丝位置控制 焊丝相对于钨极的位置 摄像机焊接参数控制 焊接熔池的尺寸（钨极尖端与焊接熔池焊接熔池尺寸 表面间距离）激光视频焊道形状 焊道形状(边缘润湿角θ) 传感器  \n质量监控 钨极尖端形状 钨极尖端形状焊接时声响 电弧燃烧声响 传感器焊接参数 焊接电流 电流检测仪\n\n图42-18厚壁管件对接环缝热丝TIG自动焊机中自适应控制系统应用实例础上发展的更高一级的全自动系统控制器。它利用大容量的数据库、专家系统和基于模糊逻辑理论的计算机软件，对所采集的信息进行高速处理、分析、判断、推理，并自动编制焊接程序和设定所要求的焊接参数。在焊接过程中对各种传感器系统检测的信号作出快速的反应，并进行必要的修正。在整个焊接过程中无需操作人员监视和调整。如要求完整的焊接质量记录文件，智能型系统控制器亦可利用质量管理软件，自动生成质量记录文件，或对焊接全过程进行录像。图42-19示出一台最新型的智能型系统控制器外形，其由多台微处理机组成，核心控制元件是50MHz数字信号处理器（DSP)，具有超强的数据处理和控制功能。实时微处理器采用Motorola68060-60MHz，数据采集速率达10000次/s，可集成最多为8个轴的协调运动。硬盘驱动能力取决于数据采集内存的要求。系统控制器与焊接设备，传感系统和计算机的连接全部通过以太网，实现了网络化控制，如图42-20所示。必要时，\n\n也可作无线通信。\n\n![](images/cdab3596675b2a2f2fc5e0627ed3fadcc9f8bb669dc16d410403669ea3ec0f1c.jpg)  \n图42-19智能型系统控制器外形\n\n智能系统控制器还可借助计算机软件采用标准的硬件构建焊接系统，并支持各种焊接方法，包括TIG、MIG/MAG、等离子弧焊、电子束焊和激光焊等。\n\n![](images/26b2c6baa5844a52cc8eadcc41add5a82317e8f3be0fa680f288691200ec3dc9.jpg)  \n图42-20系统控制器与焊接设备，传感系统和计算机的网络连接\n\n1一系统控制器2一打印机及监视器3一主控制器4—个人计算机5一遥控盒\n\n# 42.4.4焊接电源和送丝机选配\n1.焊接电源\n\n（1）对专用焊接设备焊接电源的技术要求\n\n1）高的负载持续率。在 $100 \\%$ 的负载持续率下达到焊接工艺所规定的最大焊接电流和电弧电压。\n\n2）高的稳定性和可靠性。在长期使用过程中保持稳定的焊接电流和电弧电压。\n\n3）良好的工艺适应性。焊接电源的特性应完全适应所选定的焊接工艺的要求。\n\n4）焊接参数精确可控。焊接电源的主要焊接参数不仅可在焊前预置，且在焊接过程中亦可远程精确控制和调整。\n\n5）安装便捷。焊接电源应配备自动控制接□（多孔插座）或标准数字通信接口，通过控制电缆线或数字通信电缆直接与主控制器相连接。\n\n（2）专用焊接设备焊接电源的选用\n\n1）初步选定符合基本要求的焊接电源的种类、型号、额定输出功率及负载持续率为 $100 \\%$ 时的需用焊接电流等基本参数。\n\n2）根据对工件的质量要求，对比初选焊接电源参数控制精度等级。\n\n3）在符合基本质量要求，保证生产效率和运行可靠性的前提下，选定最经济的焊接电源。\n\n# 2.送丝机\n在自动化专用焊接设备中，高性能的送丝机是焊制优质接头的必要保证。\n\n（1）对送丝机性能的基本要求\n\n1）送丝机应保证在高的送丝速度下具有持续稳定的输出特性。\n\n2）送丝速度应在较宽的范围内调节，以适应各种焊接工艺的要求。\n\n3）送丝机的驱动电动机应有足够大的功率，以保证在长时间连续工作中送丝稳定。\n\n4）送丝机的送丝速度应按焊接工艺的要求，达到规定的控制精度。\n\n5）送丝机应装有调节方便、刚度足够的矫正机构。\n\n6）送丝机的机械结构应尽量紧凑，以提高焊接机头的可达性。\n\n7）送丝机的控制线路应具有网压补偿功能，以保证在网路电压波动的情况下，保持送丝速度的稳定。\n\n8）送丝机的驱动电动机按送丝速度控制精度的要求，可分别采用直流印刷电动机、直流或交流伺服电动机和步进电动机等。\n\n（2）与自动化专用焊接设备配套的送丝机\n\n目前，在国际市场上已大量供应可与自动化专用焊接设备相配套的各种标准型送丝机。\n\n对于添加冷丝的TIG焊、热丝TIG焊和等离子弧焊，由于其工艺的特殊性，往往需要采用专门设计的送丝机。\n\n为适应不同形状和规格工件的焊接要求，焊接机头结构应按模块化的原理设计，并使之标准化和系列化。最大限度地提高其工艺适应性。为满足某些特殊焊接作业的要求，例如焊接空间位置受限制的焊件时，应将送丝机和焊接机头设计成紧凑型，图42-21示出一种紧凑型的焊接机头结构外形，可以焊接最小内径为 $3 0 0 \\mathrm { m m }$ 的各种焊件。图42-22示出一种标准化生产的A2S微型焊接机头，它不仅适用于单丝和单弧双丝埋弧焊 , 而且也适用于单丝熔化极气体保护焊。\n\n# 42.4.5焊接过程自动化控制器件\n在自动化专用焊接设备中，为提高焊接过程自动化程度并确保焊接质量，通常需要选配各种焊接过程自动化控制器件，并构成自动化专用焊接设备不可缺少的组成部分。目前，最常用的这类器件主要有：焊接自动跟踪器、电弧长度自动控制器（AVC）和焊枪横摆器等。\n\n![](images/f051ca7a5ea69fd7e9d70105960f3ac3fb7b5975d19f8f4209d84e0912a3582a.jpg)  \n图42-21紧凑型焊接机头结构外形图\n\n![](images/1fd6ed6973d3fba757efcb5a7731f4a97743544dc4006199bb930fea8c6f764a.jpg)  \n图42-22微型焊接机头结构外形照片",
    "summary": "（1）简易型系统控制器, （2）自适应系统控制器, （3）智能型系统控制器, 2.送丝机, 42.4.4焊接电源和送丝机选配, 42.4.5焊接过程自动化控制器件, 百思论坛",
    "size": 3878
  },
  {
    "name": "第1卷_第6篇_焊接过程自动化技术-part-89",
    "projectId": "5ET7VaxsU6Y6",
    "fileName": "第1卷_第6篇_焊接过程自动化技术.pdf",
    "content": "# 1.焊缝自动跟踪器\n在实际生产中，焊件的坡口准备和焊缝的装配总存在一定的偏差，在焊接圆柱形工件和曲线焊缝时，还存在形位偏差。采用任何弧焊方法，焊接时，为保证焊缝的质量，焊接过程中焊丝必须准确对中焊缝，或离坡口侧壁始终保持规定的间距。为满足这一要求，如单靠提高焊接机头行走机构或焊件变位机械的加工精度通常不能解决问题，而必须采用焊缝自动跟踪系统，对焊缝的轨迹进行实时的自动跟踪。\n\n焊缝自动跟踪器主要分两大类：接触式和非接触式。接触式跟踪器的探头在工作时始终与工件接缝表面相接触，并采用光敏传感器、电磁感应传感器和电容传感器等。图42-23示出一种以光敏元件为传感器的接触式焊缝自动跟踪系统构成。非接触式跟踪传感器的探头不与工件表面接触，最常用的传感元件是激光视觉传感器。这二类自动跟踪器的跟踪精度均可达到 $\\pm 0 . 1 \\mathbf { m } \\mathbf { m }$ 。激光自动跟踪传感器的优点在于所跟踪的焊接形式不受限制，而接触式自动跟踪器的适用范围局限于开坡口的接缝或留有一定间隙的对接缝。\n\n![](images/c9a62046dd7518c33c8ac026ee85ab823b2f6b06b1f5fd3da9197ce329329e9d.jpg)  \n图42-23接触式焊缝自动跟踪系统构成  \n1—传感器 2一控制电缆3一传感器十字滑块 4—遥控盒 5一控制箱6一探针\n\n![](images/7060143bd415464c11a7a57b08f86c0c81f15307020026d63509ccb9ff3fdf7f.jpg)  \n图42-24配备弧长自动控制器的环缝自动TIG焊机系统结构示意\n\n# 2.弧长自动控制器\n弧长自动控制器的英文缩写为ALC。由于弧长决定了电弧电压，故亦称弧压自动控制器，英文缩写为AVC。弧长自动控制器主要用于TIG或等离子弧自动焊。在这些焊接方法中电弧的长度对焊缝的熔透深度有很大的影响。为确保焊缝质量的一致性，要求焊接过程中弧长保持恒定。\n\n弧长自动控制器的工作原理比较简单，即在焊接过程中连续检测电弧电压，通过比较电路与所设定的标准电压相比较，其差值经放大后触发伺服电动机驱动电路，使伺服电动机正转或反转。执行机构则带动焊枪上升或下降，以维持恒定的电弧长度。图42-24示出配备弧式自动控制器的环缝自动TIG焊机系统结构示意。\n\n# 3．焊枪机械横摆器\n在自动化TIG焊或者MIG/MAG焊设备中，尤其是焊厚板时，焊枪机械横摆器是获得优质焊缝不可缺少的自动控制器件。横摆器不仅使焊枪垂直于焊缝的轴线作一定宽度的摆动，而且还可以在坡口两侧作恰当的停留，以保证焊缝与坡口侧壁熔合良好。图42-25示出一种标准型焊枪机械横摆器的构成。\n\n![](images/538c405ee57894d94ad0d183eb2dd5fd728fc4eba1f0080799eb455536f50a51.jpg)  \n图42-25标准型焊枪机械横摆器构成\n\n# 4.视频监视系统\n在许多焊接工业生产场合，焊工无法靠近焊接区直接观察焊接电弧和焊接熔池形状，利用现代视频监视系统可使焊接操作工远离焊接工件，清楚观察焊接区和焊枪的位置，并及时作出相应的调整，既能保证焊接质量，又改善了作业环境。图42-26示出视频监视系统的应用实例。视频监视系统主要由下列部件组成：摄像头、透镜组件、遥控器、高亮度卤素灯、彩色显示器和装配支架等。\n\n![](images/1bf91284d40f9931e496ad95ba3bf5164909781e4f9103b4824f0338423faa60.jpg)  \n图42-26视频监视系统的应用实例\n\n# 42.5标准型自动化专用焊接设备\n标准型自动化专用焊接设备是指那些专用于某种形式焊件上特定焊缝的焊接，且可组织标准化批量生产的自动焊接设备。目前已基本形成下述四类标准型自动化专用焊接设备。\n\n# 1.薄板纵缝自动焊设备\n薄板纵缝自动焊设备有多种结构形式，其中以装有琴键式夹紧装置的纵缝自动焊专机应用最广，图42-27示出一种典型的薄板自动焊专机结构组成示意图。\n\n![](images/ac8290032ff7db70e633e941deb04e6be8eabfb387f9e0eca035aa663dc0dd13.jpg)  \n图42-27琴键式薄板自动焊专机结构组成示意图\n\n1—精密导轨2一电动小车3-工件接缝对中机构4—气压顶紧软管5—铝制琴键压板6一铜垫7—电缆拖链8—小车行走控制器9—工具箱 10—水冷芯轴：11—脚踏开关导电条12一锁紧器13—压指间距调节机构14一压紧机构支撑臂15一机架（内装电气控制器）\n\n在设计薄板纵缝自动焊专机时，首先应保证机架具有足够的稳定度，以使夹紧焊件时，机架不会产生不容许的变形。侧梁导轨应有较大的刚度，以保证导轨的直线精度和小车行走的平稳性。琴键式夹紧机构是防止焊件焊接变形的关键部件。琴键压条的作用是在接缝的全长施加均匀的压力，并加快焊缝及热影响区的冷却速度，减少或完全消除焊接变形。琴键的压力通常采用气压软管并借助杠杆机构传递。琴键压条单位长度上的压力应达到 $7 5 0 \\mathrm { N } / \\mathrm { c m }$\n\n薄板纵缝焊专机的芯轴可采用厚壁管或矩形管制作，其截面应有足够的抗弯矩，使其在压紧焊件时不产生弯曲变形。为消除焊接热量的积聚对芯轴平直度产生不利的影响，应在芯轴内部通循环水加以冷却，芯轴顶部全长应开一定深度的凹槽，以镶嵌铜衬垫或成形气垫。工件接缝在芯轴上组对的位置见图42-28。因此，芯轴不仅起支撑焊件的作用，而且还可使焊缝背面成形，实\n\n现单面焊双面成形工艺。\n\n在薄板纵缝自动焊专机侧梁上行走的小车，通常由直流电动机驱动，晶闸管调速电路无级调速。普通级别的纵缝自动焊专机，小车行走速度的控制精度为 $\\pm 2 \\%$ ；如要求较高的控制精度（如 $1 \\%$ )，则应加测速反馈控制系统。\n\n目前，在工业生产中已得到实际应用的薄板纵缝自动焊专机，按其基本功能可分为外纵缝、内纵缝、内外纵缝通用、提升式和台式5种。图42-29示出内外纵缝通用的自动焊专机外形结构和筒体组焊的方式。这种简体纵缝自动焊专机因通用性较强，应用较为普遍。\n\n![](images/5992fbac4a83d17a8f4cda3c4e2c9b2398727b6453a5c2a27c592ed6c665c8c0.jpg)  \n图42-28薄壁简体在纵缝自动机芯轴上组对的位置\n\n![](images/ffd05ac2c17d227150f06b00594d567c85417cd5cc532da15d11d67d39539422.jpg)  \n图42-29内外纵缝通用的自动焊专机外形结构和筒体组焊方式a）内纵缝焊接方式b）外纵缝焊接方式c）筒体组焊方式\n\n2.小直径容器、管件环缝自动焊专机\n\n在现代工业中大量使用的各种气瓶、液化气罐、储气或储油桶、各类管件、轮、轴之类产品或部件都是以环缝组焊而成。图42-30示出其中几种典型的实例。这些部件的直径范围通常在$1 0 0 \\sim 1 2 0 0 \\mathrm { m m }$ 之间，长度在 $6 0 0 0 \\mathrm { { m m } }$ 以下，接头壁厚范围为 $2 \\sim 2 0 \\mathrm { m m }$ ，因此，非常适合采用标准型环缝自动焊专机进行焊接，既提高了焊接生产率，又保证了焊缝质量的一致性。",
    "summary": "1.薄板纵缝自动焊设备, 1.焊缝自动跟踪器, 2.弧长自动控制器, 3．焊枪机械横摆器, 4.视频监视系统, 42.5标准型自动化专用焊接设备",
    "size": 3129
  },
  {
    "name": "第1卷_第6篇_焊接过程自动化技术-part-90",
    "projectId": "5ET7VaxsU6Y6",
    "fileName": "第1卷_第6篇_焊接过程自动化技术.pdf",
    "content": "各种规格的储气罐，包括液化气储罐、气瓶和预制管件等都是由不同直径的简体与两个封头，或管子与法兰组焊而成的。图42-31示出一种典型的储罐环缝自动焊专机基本构成，其主要由机架、侧梁导轨、焊接机头、行走小车、头尾架翻转机、电控系统和焊接电源等组成。按焊件的直径和接头壁厚可分别采用埋弧焊、MIG/MAG焊、TIG焊和等离子弧焊等焊接方法。\n\n对于小批量生产和焊缝质量要求不十分严格的焊件，可选用图42-32所示的简易型单立柱式环缝焊专机，其中焊接机头安装在立柱端部，而立柱直接装在行走小车上，可沿机架侧面导轨移动，以适应不同长度焊件的环缝焊。这类标准型环缝焊专机适用于长度在 $6 0 0 0 \\mathrm { { m m } }$ 以下的各类储罐和气瓶等，工件重量最大不超过 $5 0 0 \\mathbf { k g }$ 。头尾架翻转机的旋转速度通常为 $0 . 2 2 \\sim 1 0 . 8 \\mathrm { r / \\mathrm { m i n } }$ ，转速控制精度按焊接工艺的要求，最高为$\\pm 1 \\%$ 。\n\n![](images/fb75a898d365ddb4c5f0a1d973b8256400cc324db8bc0f9326a486376e1c2cd0.jpg)  \n图42-30可采用环缝自动焊专机焊接的各类焊件\n\n![](images/f77b3fed8d1177fd57170812300584eb0b98ea26d1f16116c4ffd1d1c763a06c.jpg)  \n图42-31通用式环缝自动焊专机\n\n对于直径和重量较大的各种储罐或圆柱形焊件，可采用图42-33所示的侧梁式双立柱型环缝焊专机。其翻转机的最大承载重量可达1000kg，工件最大直径不超过800mm，最大长度为6000mm。头尾架旋转轴同轴度偏差应小于0.4mm。头架卡盘旋转速度范围通常为0.1\\~2.0r/min，其控制精度为±1%。头架旋转驱动采用直流伺服电动机加测速反馈控制，尾架的最大压紧力为4500N。焊接机头安装在侧梁导轨的行走小车上，其最大承载重量为130kg。可按要求装备埋弧焊、MIG/MAG焊、TIG焊或等离子弧焊机头。\n\n这种环缝焊专机可根据对焊缝质量的要求，配备相应精度的焊枪调节机构（X-Y-Z三向或X-Y双向滑架）、焊缝自动跟踪器、冷丝或热丝送丝机、弧长自动控制器（适用于TIG焊和等离子弧焊）和系统控制器等。图42-34示出另一种形式的精密型环缝焊专机外形结构。\n\n![](images/d71625a383dc3a6dec12f84c369d179c974ea9a935b7aef94df84d4c1705d48f.jpg)  \n图42-32简易型单立柱式环缝焊专机结构示意图\n\n![](images/9381db6a762fa1a8202bc216aae4091257f595f3ce200227b7d150d312656a38.jpg)  \n图42-33侧梁式双立柱型环缝焊专机\n\n（2）接管环形角焊缝自动焊专机\n\n这类自动焊专机主要用于气瓶封头、顶盖上的接管、加强板、加强圈、接管法兰、三通管接头、齿轮轴套和轮毂环缝的焊接。图42-35示出一台标准型通用式环形角焊缝自动焊专机外形。它主要由回转平台、立柱悬臂式操作机、对中定位机构，以及焊接电源、焊接机头和控制系统等组成。焊接时，回转平台带动焊件绕垂直轴转动，将焊枪调整到合适位置后固定不动。回转平台可在0.6\\~6.0r/min转速范围内旋转。按接管和封头的壁厚及对焊缝质量的要求，可选配埋弧焊、MIG/MAG焊和TIG焊机头及相应的焊接电\n\n![](images/d5e1432ac14e475261218b2e144d37db3f86d037a9626c2ece82005c6ff75087.jpg)  \n图42-34精密型环缝焊专机外形结构源和控制系统。\n\n![](images/33c66caedb9d0cf0e342d0bb5c7984aeed97324c519bf639f81e1ff191f8edae.jpg)  \n图42-35标准型通用式接管环缝自动焊专机外形\n\n在平角焊位置焊接的接管环形角焊缝，如选用较大的热输入焊接，焊缝外形的均整度往往达不到高质量标准的要求。较简单的实用解决方案是将焊件的接缝置于船形位置。这可通过将操作架连同回转平台倾斜 $3 0 ^ { \\circ } \\sim 4 5 ^ { \\circ }$ 来实现。\n\n（3）管法兰环缝自动焊专机\n\n管子端部与连接法兰环缝的焊接，是预制管件的主要工序之一，且焊接工作量相当大，普遍采用管/法兰环缝自动焊专机来完成。图42-36a示出一种典型的管/法兰环缝高效MIG/MAG自动焊专机外形，其由2台立柱横梁操作机、焊接滚轮架、MIG/MAG焊机头、4把焊枪、4台焊接电源、送丝机和2套独立的电控器组成，可同时完成4条管端/法兰内外环缝的焊接，如图42-36b所示。\n\n# 3.管-管对接、管/管板接头自动焊专机\n管-管对接和管/管板接头自动焊专机可以统称为自动焊管机，其按焊接时焊接机头的运动方式可分成两大类。第一类是焊接机头在焊接过程中固定不动，而被焊管件绕水平轴或倾斜轴以焊接速度旋转，此类焊管机称为管子旋转自动焊管机；第二类是被焊管件水平或垂直固定，焊接时，焊接机头绕管件接缝作圆周运动，完成管件接缝的焊接，这类焊管机称为轨道式旋转自动焊管机。",
    "summary": "（1）通用式环缝自动焊专机",
    "size": 2270
  },
  {
    "name": "第1卷_第6篇_焊接过程自动化技术-part-91",
    "projectId": "5ET7VaxsU6Y6",
    "fileName": "第1卷_第6篇_焊接过程自动化技术.pdf",
    "content": "管子旋转自动焊管机主要用于各种管件的预制，即将管段与管段、管子与顶盖以对接环缝的形式焊接。图42-37示出一种用于管子环缝对接的管子旋转自动焊管机外形，其由双立柱式焊接操作机、头尾架焊接翻转机、两套MIG/MAG焊接机头、送丝机、焊接电源和控制系统等组成，可同时完成两条管子对接环缝的焊接。\n\n使用这类焊管机时，焊前将待焊管件端部夹紧在头架的旋转卡盘上，尾架装有气动顶紧装置，将管件从另一端定心压紧。在机座轨道上还装有两对滚轮架，以便于管件焊接前后的装卸。\n\n对于焊缝质量要求严格的小直径厚壁管接长对接焊，例如电站锅炉受热面部件自动生产线上的管子接长对接焊，则应采用图42-38a所示的高精度自动管子对焊机，其主要特点是配备了图42-38b所示的刚性气动夹紧器和双驱动回转机构，以保证两待焊管子接口精确同心对准，并以完全相同的速度旋转，使接缝两端不致产生任何相对位移。\n\n![](images/00dc277a64b07e2a9b79c7fe2facfa8accbab5b5daca8c6dc4d1e82b01dd2560.jpg)  \n图42-36管/法兰环缝自动MIG/MAG焊专机a）专机外形b）管端法兰内外环缝焊接实况\n\n![](images/8ea8de1e253d1f65092a5b15cc66d3816984912d1a83184b0d0f032a9035f9e3.jpg)  \n图42-37一种双焊头管子旋转自动焊管机外形图\n\n为确保焊缝的高质量，并实现单面焊双面成形，这种精密型自动焊管机通常配用填丝TIG焊、热丝TIG焊、等离子弧焊或数字控制脉冲MIG/MAG焊。\n\n(2）轨道式自动旋转焊管机\n\n当焊接已弯制成形的管件或管件接头在安装现场组焊时，因待焊管件不能旋转而必须采用轨道式自动旋转焊管机。当待焊管件在水平位置固定时，焊管机的机头需绕管子轴线作360°圆周运动。这样，在焊接过程中，机头的位置将不断变化而作所谓的全位置焊，且要求分段程序控制各焊接参数，包括焊接电流、电弧电压和焊接速度等，如图42-39曲线所示，以保证整圈焊道成形均整。\n\n![](images/628f4670ca93dd69be63df9fefbef972af925c70fb233af8832a2933f606ae90.jpg)  \n图42-38精密型自动管子对焊机\n\na）管子对焊机外形b）刚性气动夹紧机构\n\n![](images/f13cc245c6c9ee2126563fe7a835db3c2f2cd7d241357c461f6de3aa63fbe763.jpg)  \n图42-39管件水平固定自动全位置焊时焊接参数程序控制示意图\n\n当管件在垂直位置固定时，则机头在焊接过程中始终处于横焊位置，除引弧和收弧阶段外，焊接参数可基本保持不变，焊接工艺相对比较简单。\n\n目前，在工业生产中常用的轨道式自动旋转焊管机机头，按其结构形式基本上可分为三大类：封闭式、开启式和小车式。最通用焊接方法为冷丝TIG焊和热丝TIG焊。对于大直径管的全位置焊，亦可采用STT法和脉冲MIG/MAG焊。\n\n所配的焊接电源和控制系统应适用于三种机头，焊接电源的额定电流按所焊管件的规格而定。\n\n1）封闭式自动焊管机机头。图42-40示出几种不同规格的封闭式焊管机机头外形和待焊管件的组装方式。采用这种机头焊接管子对接接头时，焊接过程是在封闭的环形空腔内完成的，故焊接电弧和焊接熔池保护相当良好，焊缝质量优异，适用的接头形式示于图42-41，可焊管径范围为 $\\phi 1 . 6 \\mathrm { ~ \\sim ~ } \\phi 1 7 8 \\mathrm { m m }$ ，最大可焊管壁厚度为$3 , 0 \\mathrm { m m }$ 。其特点是结构紧凑，装卡操作方便；其缺点是只能进行单道焊，不能添加填充丝。\n\n![](images/7aa757b5419519ef5d6d2e29fc08fb786c08616ddf41b3f7b71b4e8ed492592f.jpg)  \n图42-40不同规格的封闭式焊管机机头外形及待焊管件组装方式\n\n![](images/97e54e23cfa0dcb684abdf1e07e42eda08edb8cefc536d488aab0480b750f407.jpg)  \n图42-41封闭式机头适用的各种接头形式\n\n![](images/d21ab928dc6f6a22f4e54b817c7eff7a2ad1876f61e677eb267924184d92d66f.jpg)  \n图42-42开启式自动焊管机机头典型结构外形\n\n2）开启式自动焊管机机头。开启式机头的典型结构如图42-42所示。这种机头通过精密的夹紧机构直接固定在被焊管件上，机头的回转中心始终保持与管子同心，可在全位置焊的条件下完成优质的管子对接焊缝。绝大多数的开启式机头配备钨极氩弧焊焊枪。适用的管径范围为25$\\sim 2 2 0 \\mathrm { m m }$ ，最大可焊管壁厚度为13. $_ { 0 \\mathrm { m m } }$ 。按管壁厚度可分别采用填丝或不填丝TIG焊。图42-43示出一种装有送丝机构的开启式机头结构外形。在某些应用场合，为简化机头的结构或为缩小机头的外形尺寸，通常采用分离式送丝机，焊丝通过弹簧轮管送至焊枪前侧的导丝嘴。机头的旋转机构大都采用微型直流电动机或步进电动机驱动，焊枪的旋转速度范围一般控制在0.05\\~$2 . 0 \\mathrm { r / m i n }$ 。某些精密机头还装有弧压自动控制器。\n\n![](images/bdeb992d65bc1e0bd781b047ca711b6095f5ba1aaf53e8a7a9405f7bfcd0cfd1.jpg)  \n图42-43装有送丝机构的开启式机头结构外形\n\n3）爬行小车式轨道自动旋转焊管机机头。爬行小车式轨道自动旋转焊管机机头外形如图42-44所示。它由精密刚性环形导轨、爬行小车、焊枪及其调节机构，送丝机和导丝管、焊枪横摆机构及弧长自动控制器等组成，适用于外径150$, 1 2 0 0 \\mathrm { m m }$ 大直径厚壁管的全位置焊。当待焊管壁厚度大于 $3 0 \\mathrm { m m }$ 时，可以采用特殊结构的扁平型钨极氩弧焊焊枪（见图42-45），实现窄间隙填丝TIG焊。\n\n当使用这种焊管机时，焊前应先选用与待焊管件外径相配的刚性环形导轨，并通过其上均布的螺钉固定在接缝一侧管件的外圆上，拧紧固定螺钉时应注意导轨内径与管件外圆之间的距离，四周应基本相等。导轨的端边应与接缝边缘精确平行，以保证爬行小车的行走轨迹与接缝的走向基本重合。但由于轧制钢管管壁外圆总存在一定的形位公差，因此，为使焊接过程中弧长保持恒》定，机头上通常装有微型AVC机构。\n\n![](images/a2691b1c188e81991391132c726782b0e1f7334e44489f63aab70568b254a130.jpg)  \n图42-44爬行小车式轨道自动旋转焊管机外形\n\n![](images/84429f8c102d36e58e293c6379521857ac1631b71ef6364e0f2198a0762a7239.jpg)  \n图42-45厚壁管窄间隙TIG焊焊枪的结构外形\n\n上述三类轨道式自动旋转焊管机大都是在全位置的工况下施焊，要求所配的焊接电源和控制系统应能精确地分段设定和控制主要焊接参数和焊接程序。控制系统通常采用微处理机或PLC作为核心控制元件，并选用简洁明晰的人机界面。\n\n对于焊接工作量较大，且作业条件较差的大□径管道的焊接，例如输油、输气管线的安装现场的焊接，采用工艺适应性较强、效率较高的MIG/MAG轨道式自动旋转焊管机是一种更为经济和合理的解决方案。\n\n（3）管/管板接头自动焊专机\n\n在各种热交换设备中，大量采用了要求焊接连接的管/管板接头，其主要形式如图42-46所示，并以管子外伸式最常用。\n\n![](images/5ce2b2ab62f01016c337af8aecbeed959a2da10b5096feeae23806c28229ad65.jpg)  \n图42-46管/管板接头的主要形式\n\na）平齐式b）外伸式c）内缩式d）端接式\n\n图42-47示出一种标准型管/管板接头自动TIG 焊机头外形。其通常采用芯轴插入管子内孔进行定位和对中。焊接时，TIG焊枪绕管子外圆自动旋转 $3 6 5 ^ { \\circ } \\sim 3 7 0 ^ { \\circ }$ ，连续完成整圈焊缝的焊接。同时，焊枪旋转过程中，电缆线、气管、水管借助特殊机构，使其不产生缠绕。按管壁厚度和对接头强度的要求，可分别采用TIG自熔焊和填丝TIG焊。\n\n![](images/f643774398a381da92857c4bd00c3a25b38c1cf8b05c4577edcb695c90bd485a.jpg)  \n图42-47标准型管/管板接头自动TIG焊机头外形\n\n![](images/a49ffb8742c8b4b2625a0231989ef534a026e63e2124d954c61bfd66bd306f1f.jpg)  \n图42-48管/管板接头滚压（胀接）\n\n和焊接综合数控加工中心全貌",
    "summary": "（1）管子旋转自动焊管机 - Part 1/2",
    "size": 3883
  },
  {
    "name": "第1卷_第6篇_焊接过程自动化技术-part-92",
    "projectId": "5ET7VaxsU6Y6",
    "fileName": "第1卷_第6篇_焊接过程自动化技术.pdf",
    "content": "虽然上述管/管板接头自动TIG焊机头可自动完成焊接过程，但机头在管孔中的定位仍需手工操作。为减轻操作工的劳动强度，已开发成功图42-48所示的管端滚压（胀接）和焊接综合数控加工中心。其利用光纤搜索系统使焊接机头自动定位，误差小于 $0 . 1 \\mathrm { m m }$ ，确保了焊枪旋转中心与管孔中心的一致性，大大提高了焊接自动化程度和效率以及焊缝质量的合格率。",
    "summary": "（1）管子旋转自动焊管机 - Part 2/2",
    "size": 185
  },
  {
    "name": "第1卷_第6篇_焊接过程自动化技术-part-93",
    "projectId": "5ET7VaxsU6Y6",
    "fileName": "第1卷_第6篇_焊接过程自动化技术.pdf",
    "content": "# 42.6特种自动化专用焊接设备\n特种自动化专用焊接设备是为用户特定的工\n\n件和工艺要求而设计制造的专用焊接设备，下面仅以锅炉膜式水冷壁部件管屏拼焊专用焊接设备为例，概括地介绍其设计程序。\n\n# 1.设计依据和原始数据\n锅炉膜式水冷壁管屏由图42-49所示的光管与扁钢组焊而成。管屏最大长度为 $1 2 \\mathrm { m }$ ，最大宽度为 $2 , 4 \\mathrm { m }$ 。按产品制造技术条件，管屏的组装方式和焊接质量的要求应符合图42-49所示的规定。\n\n管子的材料种类：碳钢、低合金钢。\n\n扁钢的材料种类：碳钢、低合金钢。\n\n管子规格：外径 $\\phi 3 8 \\sim \\phi 7 6 \\mathrm { m m }$ 。\n\n管子壁厚： $3 . 5 \\sim 7 . 0 \\mathrm { m m }$ 。\n\n扁钢的规格：宽 $1 2 . 7 \\sim 6 0 \\mathrm { m m }$ ，厚4.0\\~8. $0 \\mathrm { m m }$ 。\n\n管间距： $5 0 . 7 \\sim 1 3 6 \\mathrm { m m }$ 。\n\n管屏最大宽度： $2 4 0 0 \\mathrm { m m }$ 管屏最大长度： $1 2 0 0 0 \\mathrm { m m }$ 。\n\n2.焊接工艺方法的选定\n\n锅炉膜式水冷壁管屏拼焊的传统焊接工艺方法为单丝和多丝埋弧焊。早期，国内某锅炉制造厂从国外引进了6丝三焊头门架式自动埋弧焊机，其一次行程可组装4根管子和3条扁钢拼成的管屏，具有较高的焊接效率，操作简易，焊接质量易得到保证。缺点是埋弧焊只能作单面焊，焊后管屏变形较大，校正工艺较复杂，且延长了管屏的制造周期。\n\n![](images/280077a30bcc8b51f9eb0d48d7945dd317e25f11a5a33f0bfe788d8f076487b8.jpg)  \n图42-49锅炉膜式水冷壁管屏结构以及对组装和焊接质量的要求\n\nW一屏宽P—节距△W≤2.5mm a>4.0mm△P≤0.8mm b>4.0mm△h≤0.6mm c>1.2mm$d > 3 , 0 \\mathrm { m m }$\n\n![](images/fb8a939b7446b6bb130a927bfe78d70b3d7ff0062132b16230b2fe3370a0ad2d.jpg)  \n图42-50管屏拼接8头双面MIG/MAG焊的工艺方案\n\n为解决管屏焊后变形的问题，可采用双面同时焊接的工艺方案。由于管屏背面焊缝处于仰焊位置，必须采用工艺适应性较好的脉冲电弧MIG/MAG焊接工艺，这就需要为其配备价格较高的脉冲MIG/MAG焊焊接电源。管屏拼接双面多丝MIG/MAG焊优于单面多丝埋弧焊，并选定8个MIG/MAG焊机头（上下各4个）按图42-50 的焊枪布置方式的工艺方案。\n\n# 3.管屏拼接生产线的平面布置图\n锅炉膜式水冷壁管拼接工艺流程决定了膜式水冷壁生产车间的平面布置图，参见图42-51。基本上由3条生产线组成，即管子接长生产线、扁钢开卷精整生产线和管屏拼接生产线。\n\n制造锅炉膜式水冷壁的管子原材料供货长度大大小于管屏的总长，而必须将其接长到产品图样规定的长度。由于管子对接接长的工作量相当大，且焊缝必须经过X射线无损检测，因此必须选用优质高效的焊接方法。目前最常用的焊接方法有：热丝TIG焊、脉冲电弧MIG焊和等离子弧焊等。\n\n管子和扁钢坏料按上述要求加工并检查合格后送入中间库存放，或直接由输送轨道送入组装点固焊机，点固成组后，再转送至管屏拼焊机。管屏拼接的方案可采用多种形式，但从简化拼焊机的机械结构考虑，采用图42-52所示的拼接方案较为合理。这一方案的优点是焊枪位置对于相同规格的管子和扁钢，基本上可不作调整。同时焊件的侧向刚度相同，侧弯变形小。当膜式壁管屏宽度改变时，拼接流程也将发生变化，但必须在设计时考虑焊枪位置在焊机横梁拖板调节范围之内。\n\n![](images/5a3b1270c090ff43720e21c55ffe3138c415fa48afe37b46bd5581feec52dde2.jpg)  \n图42-51锅炉膜式水冷壁生产车间平面布置图\n\n![](images/bd1bcfc99fad305c120f34b9eae93d2c795d0cb45060bf511ebc26ffe3581ef3.jpg)  \n图42-52采用双面MIG/MAG焊工艺拼接管屏的最佳方案\n\n4.管屏拼接焊机的机械结构设计按膜式水冷壁管屏的结构和外形尺寸以及所选定的焊接工艺方法，设计了如图42-53所示的管屏拼接焊机的机械结构。其主要由机架、上平台、左右工作台、送料辊轮、扁钢支承辊轮及调节机构、活动横梁、摇臂机构、上下焊枪组支架及调整机构，以及传送辊轮的传动机构和气动系统等组成。\n\n其中，机架由上下横梁、立柱构成刚性框架。上平台上安装焊接电源、焊丝桶、送丝机、供气系统和电控箱等。左右工作台是管屏移动的支座，安装有5根槽型辊轴、活动横梁和仰焊枪及调节机构。\n\n送料槽形滚轴组件由轴承座、辊轴、槽轮和垫片等组成。对待焊管屏起定位、压紧及送进作用。下滚轮的中心距按管屏的节距调整，下轧辊的中心距可随管屏节距滑动。辊轮的顶压力由气缸传递。如压缩空气的压力为0.4MPa，辊轴的总压力达178000N，轴向推力约为 $5 3 4 6 0 \\mathrm { N }$ 。\n\n扁钢支承辊轮组件由支架、轴承、轴和支撑轮等组成。上下扁钢支承轮安装在带T形槽的导轨上，可在宽度方向调整其位置。对待焊扁钢起支承和初定位作用。扁钢和管壁之间的精确定位由扁钢上下定位块及其调整机构来完成，如图42-54所示。\n\n![](images/1a00bd5e6c44fd45416453b591dd2fe864ba877cdddf3fee1f9a0d28434f9614.jpg)  \n图42-53管屏拼接焊机的机械结构图a）正视图b）俯视图\n\n1—机架2-右摆臂3—焊枪导轨4—上焊枪组5-扁钢压头6一左摆臂 7一扁钢定位器8一扁钢支承辊 9-送料辊10—活动梁11—支撑辊12—上平台13-扁钢定位器14—万向转动轴15-左齿轮箱 16一左齿轮箱座17—中央齿轮箱18—联轴节19一主传动装置底座 20一联轴节21一传动节 22—右齿轮箱23—右齿轮箱座24—仰焊焊枪导轨25—扶梯26一涡轮减速器27-主减速器\n\n![](images/09ed0e5c7605247ce026a17b536e11b545230cb536c871007ea5e3dfa68ae13d.jpg)  \n图42-53（续）",
    "summary": "1.设计依据和原始数据, 3.管屏拼接生产线的平面布置图, 42.6特种自动化专用焊接设备",
    "size": 2777
  },
  {
    "name": "第1卷_第6篇_焊接过程自动化技术-part-94",
    "projectId": "5ET7VaxsU6Y6",
    "fileName": "第1卷_第6篇_焊接过程自动化技术.pdf",
    "content": "# c）侧视图\n![](images/a41bf8a35dc880f3e40af3db33bdd007038e1de27d5ee696fd68c2bbbac15f6b.jpg)  \n图42-54管子与扁钢的定位机构\n\n1—管子 2—扁钢3—槽轮4—扁钢支承轮   \n5-扁钢压紧轮6—扁钢下定位块7-扁钢\n\n上定位块8—俯焊焊枪9-仰焊焊枪\n\n10—套筒及垫片11—槽轮 $\\scriptstyle P .$ 一焊节距\n\n安装在辊轴上的送料槽轮型线通常是按管子外径的名义尺寸设计的。但按现行管子制造标准规定，管径公差为公称直径的 $\\pm 1 \\%$ ，这给管子在管屏焊机上的正确定位造成一定困难。因此在焊接一批管屏前，应正确实测管子的外径，并以修正该批扁钢的宽度进行调整。\n\n活动横梁由铰接支架、横梁、导轨、高低调节机构和顶升气缸等组成，用于安装扁钢的支承机构。在左右工作台的端部，即在焊件的进出口处，各装一对被动支承辊轮，以支承正在焊接的管屏。\n\n左右摇臂由支座、转轴、摇臂梁和气缸体等组成。摇臂转轴节点安装在立柱上，通过气缸转向轴上下移动。\n\n俯焊焊枪组件及调节机构共安装4把焊枪，可借助摇臂上下移动，行程为 $1 2 0 \\mathbf { m } \\mathbf { m }$ ，垂直行程为 ${ \\bf 7 0 m m }$ 。焊枪前倾角和侧倾角的调节范围为$6 7 ^ { \\circ } \\sim 8 3 ^ { \\circ }$ 。 4把焊枪的位置均可独立调整，以适应不同拼焊工艺的要求。焊枪调节机构由电动十字滑架组成，也可手动微调。仰焊焊枪组件及调节机构基本上与俯焊焊枪组件相同，安装在左工作平台的端部。\n\n主传动系统采用交流电动机、变频器调速。通过摆线针轮减速器、链条、链轮传至3个齿轮箱，将动力分配给10根方向轴，驱动送料辊轴。\n\n气动系统由5个气缸组成，分别驱动送料辊轴、焊枪组件、活动横梁和扁钢支承轮。设计工作压力为 $5 \\times 1 0 ^ { 5 } \\mathrm { P a }$ ，压缩空气耗量为 $1 . 2 \\mathrm { m } ^ { 3 } / \\mathrm { h }$ 。压缩空气经蓄气罐和油水分离器送人气动系统。\n\n焊机焊接电流的导电系统的设计对于向焊件表面良好导电和减少电弧的磁偏吹十分重要。为此，在左右工作台上设置了若干个焊接地线接线端子，并在1、2、3号送料辊轴的颈部加装了旋转导电环，保证向焊件导电顺畅。\n\n由于膜式水冷壁管屏拼焊焊缝的长度超过$1 0 \\mathrm { m }$ ，连续焊接时间约 $2 0 \\mathrm { { m i n } }$ ，焊枪必须通过水冷却。为节约水资源，应采用循环水冷却装置。为防止供水管路堵塞，冷却水介质应选用工业纯水。冬季施焊时应加适量防冻液。\n\n为尽量减小管屏的焊接变形，第3对送料压紧辊轴的位置应调整到紧靠焊接区。第4、5对辊轴主要用于控制管屏焊后的总变形。因此在焊缝冷却到 $1 0 0 \\mathrm { { ‰} }$ 以下后再卸压。\n\nMIG/MAG焊为明弧焊，为保护焊工的眼睛和脸部皮肤，在焊机控制盘附近安装弧光防护屏和滤光镜片。同时，在焊接区的上方应安装烟尘抽吸系统。\n\n# 5.管屏拼焊接焊机的电气控制设计\n根据管屏拼焊多头双面MIG/MAG焊的操作顺序和工艺要求，对管屏拼焊机的电气控制作如下设计：\n\n1）采用标准型可编程序控制器（PLC）和人机界面作为主控制器。在程序编程中应用步进顺序控制指令（SFC），手控和自动程序控制之间的关系如图42-55所示。\n\n![](images/754cc7b04c748d81d19ceedb10e5a0846875a6a9a2ddfc7499e47cd0e97097ec.jpg)  \n图42-55手动和自动程序控制关系框图\n\n2）俯焊和仰焊各4台焊接电源和送丝机的起停开关和调节均设置在控制屏（人机界面）上。上下每台焊接电源，A、B、C、D可单独启动，亦可按 $\\mathbf { A } + \\mathbf { B }$ 、 $\\mathbb { C } + \\mathbb { D }$ 或 $\\mathbf { A } + \\mathbf { B } + \\mathbf { C } + \\mathbf { D }$ 联合起动的方式控制。在控制屏上还设有保护气体流量检气按钮以及气缸电磁气阀的控制按钮。\n\n3）为操作方便起见，俯焊位置和仰焊位置各设一个控制屏，每个控制屏除了上述功能外，还可通过选择按钮，实时数字显示每台焊接电源的主要焊接参数，包括焊接电流、电弧电压以及管屏的焊接速度，并对各执行器件的动作状态用不同颜色的指示灯显示。控制屏上还设有急停开关，在紧急情况下，可立即切断焊机和主驱动电路的电源。\n\n4）管屏拼接焊机同时使用8台MIG/MAG焊焊接电源，每台焊接电源的额定输人功率约为$2 6 , 6 \\mathbf { k } \\mathbf { V } \\mathbf { A }$ ，总功率约为 $2 1 2 . 8 \\mathbf { k V A }$ ，故应为其配备专用的配电柜，以利供电电压的稳定。\n\n5）管屏焊机的主传动驱动电路主要是交流电动机变频器调速电路，电动机功率约为$3 , 0 \\mathbf { k } \\mathbf { W }$ 。通过摆线针轮减速器及分配齿轮箱，焊接速度可在 $4 0 0 \\sim 1 2 0 0 \\mathrm { { m m / m i n } }$ 范围内无级调节，并设有正反转转接开关。\n\n6）所有气缸的动作均由控制屏上的相应的按钮，通过PLC按预置的程序控制。\n\n# 6.焊接电源和送丝机的选配\n根据管屏拼接焊机的工作特点，对相配的焊接电源提出了相当严格的要求。最近国内已开发成功了12头MIG/MAG管屏拼接焊机，即有12台焊接电源同时工作，任何一台焊接电源在焊接过程中出现故障或输出特征不稳定，都会导致焊接生产线停运，而造成重大经济损失，因此与之相配的焊接电源质量必须稳定可靠，保证在$100 \\%$ 的负载持续率下 ${ \\bf 2 0 0 0 h }$ 之内不出现任何电气故障。\n\n# 7.管屏拼接焊机验证试验\n管屏拼接焊机试制完成并调试合格后，采用与产品实样相近的试件进行验证试验。最后确定，采用脉冲电弧MIG/MAG焊工艺，富氩混合气体， $\\phi 1 \\ 2 \\mathrm { m m } \\ \\mathrm { H 0 } 8 \\mathrm { M n } 2 \\mathrm { S } _ { 1 } \\mathrm { A }$ 焊丝和表42-4所列的焊接参数，管屏拼缝正反两面焊缝均能达到外表成形美观的焊缝。焊缝横剖面宏观分析表明，焊缝的熔透深度满足制造技术条件的要求。\n\n表42-4验证试验确定的最佳焊接参数  \n\n<table><tr><td>焊接位置</td><td>焊接电流 （有效值）/A</td><td>电弧电压 N</td><td>脉冲频率 /Hz</td><td>焊接速度 /(mm/min）</td><td>熔滴过渡形式</td></tr><tr><td>俯焊</td><td>200~240</td><td>25~27</td><td>100</td><td>700~800</td><td>脉冲喷射</td></tr><tr><td>仰焊</td><td>200~220</td><td>26~28</td><td>100</td><td>700 ~800</td><td>脉冲喷射</td></tr></table>\n\n百思论坛舒舒藏书",
    "summary": "5.管屏拼焊接焊机的电气控制设计, 6.焊接电源和送丝机的选配, 7.管屏拼接焊机验证试验, c）侧视图",
    "size": 3173
  },
  {
    "name": "第1卷_焊接方法概述-part-1",
    "projectId": "5ET7VaxsU6Y6",
    "fileName": "第1卷_焊接方法概述.pdf",
    "content": "\n\n# 作者　潘际銮刘文焕常保华审者　陈强\n金属焊接是指通过适当的手段，使两个分离的金属物体（同种金属或异种金属）产生原子（分子）间结合而连成一体的连接方法。\n\n在各种产品制造工业中，焊接与切割（热切割）是一种十分重要的加工工艺。据工业发达国家统计，每年需要进行焊接加工之后才能成为使用产品的钢材占钢消耗总量的 $45 \\%$ 左右。\n\n焊接不仅可以解决各种钢材的连接，而且还可以解决铝、铜等有色金属及钛、锆等特种金属材料的连接，因而广泛地应用于机械制造、造船、海洋开发、汽车制造、机车车辆、石油化工、航空航天、原子能、电力、电子技术、建筑及家用电器等部门。\n\n随着现代工业生产的需要和科学技术的蓬勃发展，焊接技术不断进步。仅以新型焊接方法而言，到目前为止，已达数十种之多。\n\n生产中选择焊接方法时，不但要了解各种焊接方法的特点和适用范围，而且要考虑产品的要求，然后还要根据所焊产品的结构、材料以及生产技术等条件作出初步选择。\n\n本章首先讨论焊接方法分类，然后概括介绍各种焊接方法的特点和适用的范围。其次简要介绍如何根据产品的要求和特点选择在技术和经济上最适宜的焊接方法和基本知识，以供那些需要从事焊接生产的工程技术人员参考。最后提出焊接技术在各个方面的发展，希望对关心焊接新技术的较有经验的焊接技术人员在发展或采用新技术时有所帮助。\n\n# 1.1焊接方法分类\n焊接方法种类繁多，而且新的方法仍在不断涌现，因而如何对焊接方法进行科学的分类是一个十分重要的问题。正确的分类不仅有助于科学工作者了解、学习各种焊接方法的特点和本质，而且可以为开发新的焊接技术提供有力的依据。目前，国内外著作中焊接方法分类法种类甚多，各有差异。本手册首先对现有分类法进行简单描述和评论，然后提出一种新的分类方法，并讨论其原则和优点。\n\n# 1．族系法\n本分类方法基本上是根据焊接工艺中的某几个特征将焊接方法分为若干大类，然后进一步根据其他特征细分为若干小类，如此等等，形成族系。这种分类法在目前的各种著作中应用最多[1]。表1-1所示为其一例。在此分类法中，首先将焊接方法划分为三大类，即熔焊、压焊和钎焊；其次，将每一大类方法，例如熔化焊，按能源种类细分为电弧焊、气焊、铝热焊、电渣焊、电子束焊、激光焊等；然后有的又按不同原则（如电弧焊按不同的保护方法），再细分为各种焊接方法。\n\n![](images/1f5365b7515b6d717b8abc6248dba68bd47ca98832122c1bcf10dedd80839b1a.jpg)  \n表1-1焊接方法分类（族系法）[1]\n\n由表1-1可见，按焊接工艺特征分类时，分类的层次可多可少，比较灵活，其主次关系也比较明确。这是优点，但是，这种分类法往往没有明确的、一致的分类原则，例如表1-1中，分大类时与后面几层分类时根据的原则是不一致的。三大类特征之间也没有一定的、一致的分类原则。例如熔化焊是以焊接过程中是否熔化和结晶为准则；固相焊以是否固相结合、是否加压为准则；钎焊则以钎料为划分的主要依据。因此，对于某一种焊接方法，可能因强调的特点不同而有不同的分类，例如点焊、闪光焊、熔化气压焊。\n\n此外，由于上下各主次分类之间界限过于机械，不可能跨界交叉分类，以至于有些焊接方法无法归类，例如扩散钎焊、热喷涂等。",
    "summary": "第1章 焊接方法概述",
    "size": 1371
  },
  {
    "name": "第1卷_焊接方法概述-part-2",
    "projectId": "5ET7VaxsU6Y6",
    "fileName": "第1卷_焊接方法概述.pdf",
    "content": "在本坐标法中以焊接工艺中的某两个特征作为归类准则。以一个特征为横坐标，以另一个特征为纵坐标，列出表格。然后将各种焊接方法按其所具有的两个特征列入表内的某一坐标位置，如表1-2所示[2]。这种分类方法具有以下优点：可以根据焊接分类图直接了解某个焊接方法的某些特征；也可以根据这两种特征将某一方法归入图中某一位置。这是一种“开放型”分类法，适应性较强，无论今后出现什么新的焊接方法，均可在现有表格中直接纳人一定位置，或者在纵坐标或横坐标上增加新的特征项目后纳入一定位置。\n\n表1-2焊接方法分类（一元坐标法）[2]  \n\n<table><tr><td rowspan=1 colspan=8>焊接方法分类</td></tr><tr><td rowspan=2 colspan=2>热源</td><td rowspan=1 colspan=6>保护方法</td></tr><tr><td rowspan=1 colspan=1>真空</td><td rowspan=1 colspan=1>惰气</td><td rowspan=1 colspan=1>气体</td><td rowspan=1 colspan=1>焊剂</td><td rowspan=1 colspan=1>无保护</td><td rowspan=1 colspan=1>机械排除</td></tr><tr><td rowspan=1 colspan=2>不加热或无传导热</td><td rowspan=1 colspan=1>冷压焊</td><td rowspan=1 colspan=1>热压结合</td><td rowspan=1 colspan=1></td><td rowspan=1 colspan=1></td><td rowspan=1 colspan=1></td><td rowspan=1 colspan=1>热压焊冷压焊</td></tr><tr><td rowspan=1 colspan=2>机械能</td><td rowspan=1 colspan=1>爆炸焊</td><td rowspan=1 colspan=1></td><td rowspan=1 colspan=1></td><td rowspan=1 colspan=1></td><td rowspan=1 colspan=1>爆炸焊</td><td rowspan=1 colspan=1>摩擦焊超声波焊</td></tr><tr><td rowspan=2 colspan=1>化</td><td rowspan=1 colspan=1>火焰</td><td rowspan=1 colspan=1></td><td rowspan=1 colspan=1></td><td rowspan=1 colspan=1>原子氢焊</td><td rowspan=1 colspan=1></td><td rowspan=1 colspan=1>锻焊</td><td rowspan=1 colspan=1>压力对接焊</td></tr><tr><td rowspan=1 colspan=1>放热反应</td><td rowspan=1 colspan=1></td><td rowspan=1 colspan=1></td><td rowspan=1 colspan=1></td><td rowspan=1 colspan=1>热剂焊</td><td rowspan=1 colspan=1></td><td rowspan=1 colspan=1></td></tr><tr><td rowspan=2 colspan=1></td><td rowspan=1 colspan=1>感应电阻热</td><td rowspan=1 colspan=1></td><td rowspan=1 colspan=1></td><td rowspan=1 colspan=1></td><td rowspan=1 colspan=1></td><td rowspan=1 colspan=1>感应高频焊</td><td rowspan=1 colspan=1>感应对接焊</td></tr><tr><td rowspan=1 colspan=1>直接电阻热</td><td rowspan=1 colspan=1></td><td rowspan=1 colspan=1></td><td rowspan=1 colspan=1></td><td rowspan=1 colspan=1>电渣焊</td><td rowspan=1 colspan=1>闪光焊高频电阻焊凸焊</td><td rowspan=1 colspan=1>对焊</td></tr><tr><td rowspan=3 colspan=1>花</td><td rowspan=1 colspan=1>熔化极</td><td rowspan=1 colspan=1></td><td rowspan=1 colspan=1>熔化极惰性气体焊</td><td rowspan=1 colspan=1>熔化极CO电弧焊熔化极气电焊</td><td rowspan=1 colspan=1>涂料焊条电弧焊埋弧焊</td><td rowspan=1 colspan=1>光焊丝电弧焊螺柱电弧焊火花放电焊冲击电弧焊</td><td rowspan=1 colspan=1></td></tr><tr><td rowspan=1 colspan=1>非熔化极</td><td rowspan=1 colspan=1></td><td rowspan=1 colspan=1>钨极惰性气体焊</td><td rowspan=1 colspan=1></td><td rowspan=1 colspan=1></td><td rowspan=1 colspan=1>碳弧焊</td><td rowspan=1 colspan=1></td></tr><tr><td rowspan=1 colspan=1>等离子体</td><td rowspan=1 colspan=1></td><td rowspan=1 colspan=1>等离子弧焊</td><td rowspan=1 colspan=1></td><td rowspan=1 colspan=1></td><td rowspan=1 colspan=1>1</td><td rowspan=1 colspan=1></td></tr><tr><td rowspan=2 colspan=1>放龍</td><td rowspan=1 colspan=1>电磁</td><td rowspan=1 colspan=1></td><td rowspan=1 colspan=1></td><td rowspan=1 colspan=1></td><td rowspan=1 colspan=1></td><td rowspan=1 colspan=1>激光焊</td><td rowspan=1 colspan=1></td></tr><tr><td rowspan=1 colspan=1>粒子</td><td rowspan=1 colspan=1>电子束焊</td><td rowspan=1 colspan=1></td><td rowspan=1 colspan=1></td><td rowspan=1 colspan=1></td><td rowspan=1 colspan=1></td><td rowspan=1 colspan=1></td></tr></table>",
    "summary": "2.一元坐标法 - Part 1/6",
    "size": 3224
  },
  {
    "name": "第1卷_焊接方法概述-part-3",
    "projectId": "5ET7VaxsU6Y6",
    "fileName": "第1卷_焊接方法概述.pdf",
    "content": "<table><tr><td></td><td></td><td rowspan=3 colspan=2>固体</td><td rowspan=3 colspan=1></td><td rowspan=3 colspan=1></td><td rowspan=3 colspan=1></td><td></td></tr><tr><td></td><td></td><td rowspan=2 colspan=1></td></tr><tr><td rowspan=3 colspan=1></td><td rowspan=3 colspan=1></td></tr><tr><td rowspan=1 colspan=2>液体</td><td rowspan=1 colspan=1></td><td rowspan=1 colspan=1></td><td rowspan=1 colspan=1></td><td rowspan=1 colspan=1></td></tr><tr><td rowspan=1 colspan=2>气体</td><td rowspan=1 colspan=1></td><td rowspan=1 colspan=1></td><td rowspan=1 colspan=1></td><td rowspan=1 colspan=1></td></tr><tr><td rowspan=3 colspan=1></td><td rowspan=1 colspan=3></td><td rowspan=1 colspan=1></td><td rowspan=1 colspan=1></td><td rowspan=1 colspan=1></td><td rowspan=1 colspan=1></td></tr><tr><td rowspan=1 colspan=3></td><td rowspan=1 colspan=1></td><td rowspan=1 colspan=1></td><td rowspan=1 colspan=1></td><td rowspan=1 colspan=1></td></tr><tr><td rowspan=1 colspan=3></td><td rowspan=1 colspan=1></td><td rowspan=1 colspan=1></td><td rowspan=1 colspan=1></td><td rowspan=1 colspan=1></td></tr><tr><td rowspan=3 colspan=1></td><td rowspan=1 colspan=3>炸药</td><td rowspan=1 colspan=1></td><td rowspan=1 colspan=1></td><td rowspan=1 colspan=1></td><td rowspan=1 colspan=1></td></tr><tr><td rowspan=1 colspan=3>热剂</td><td rowspan=1 colspan=1>热剂焊</td><td rowspan=1 colspan=1></td><td rowspan=1 colspan=1></td><td rowspan=1 colspan=1></td></tr><tr><td rowspan=1 colspan=3>火焰</td><td rowspan=1 colspan=1>气焊及气割</td><td rowspan=1 colspan=1>火焰堆焊</td><td rowspan=1 colspan=1></td><td rowspan=1 colspan=1></td></tr><tr><td rowspan=2 colspan=1></td><td rowspan=1 colspan=3>激光等离子</td><td rowspan=1 colspan=1>激光等离子复合焊</td><td rowspan=1 colspan=1></td><td rowspan=1 colspan=1></td><td rowspan=1 colspan=1></td></tr><tr><td rowspan=1 colspan=3>激光电弧</td><td rowspan=1 colspan=1>激光电弧复合焊</td><td rowspan=1 colspan=1></td><td rowspan=1 colspan=1></td><td rowspan=1 colspan=1></td></tr><tr><td rowspan=2 colspan=1></td><td rowspan=1 colspan=3>激光束</td><td rowspan=1 colspan=1>激光焊</td><td rowspan=1 colspan=1></td><td rowspan=1 colspan=1></td><td rowspan=1 colspan=1></td></tr><tr><td rowspan=1 colspan=3>电子束</td><td rowspan=1 colspan=1>电子束焊</td><td rowspan=1 colspan=1></td><td rowspan=1 colspan=1></td><td rowspan=1 colspan=1></td></tr><tr><td rowspan=9 colspan=1></td><td rowspan=8 colspan=1></td><td rowspan=4 colspan=1>商</td><td rowspan=3 colspan=1>感应式</td><td rowspan=1 colspan=1></td><td rowspan=1 colspan=1></td><td rowspan=1 colspan=1></td><td rowspan=1 colspan=1></td></tr><tr><td rowspan=1 colspan=1></td><td rowspan=1 colspan=1></td><td rowspan=1 colspan=1></td><td rowspan=1 colspan=1></td></tr><tr><td rowspan=1 colspan=1></td><td rowspan=1 colspan=1></td><td rowspan=1 colspan=1></td><td rowspan=1 colspan=1></td></tr><tr><td rowspan=1 colspan=1>接触式</td><td rowspan=1 colspan=1></td><td rowspan=1 colspan=1></td><td rowspan=1 colspan=1></td><td rowspan=1 colspan=1></td></tr><tr><td rowspan=4 colspan=1>工</td><td rowspan=1 colspan=1>感应式</td><td rowspan=1 colspan=1></td><td rowspan=1 colspan=1></td><td rowspan=1 colspan=1>（工频）感应电阻焊</td><td rowspan=1 colspan=1></td></tr><tr><td rowspan=3 colspan=1>接触式</td><td rowspan=1 colspan=1></td><td rowspan=1 colspan=1></td><td rowspan=1 colspan=1>凸焊</td><td rowspan=1 colspan=1></td></tr><tr><td rowspan=1 colspan=1></td><td rowspan=1 colspan=1></td><td rowspan=1 colspan=1>缝焊</td><td rowspan=1 colspan=1></td></tr><tr><td rowspan=1 colspan=1></td><td rowspan=1 colspan=1></td><td rowspan=1 colspan=1>定位焊</td><td rowspan=1 colspan=1></td></tr><tr><td rowspan=1 colspan=3>熔渣电阻</td><td rowspan=1 colspan=1>电渣焊</td><td rowspan=1 colspan=1></td><td rowspan=1 colspan=1></td><td rowspan=1 colspan=1></td></tr><tr><td rowspan=8 colspan=1></td><td rowspan=3 colspan=3></td><td rowspan=1 colspan=1>熔化极气体保护焊</td><td rowspan=1 colspan=1>药芯焊丝电弧堆焊</td><td rowspan=1 colspan=1></td><td rowspan=1 colspan=1></td></tr><tr><td rowspan=1 colspan=1>等离子弧焊</td><td rowspan=1 colspan=1>等离子弧堆焊</t",
    "summary": "2.一元坐标法 - Part 2/6",
    "size": 4000
  },
  {
    "name": "第1卷_焊接方法概述-part-4",
    "projectId": "5ET7VaxsU6Y6",
    "fileName": "第1卷_焊接方法概述.pdf",
    "content": "d><td rowspan=1 colspan=1></td><td rowspan=1 colspan=1></td></tr><tr><td rowspan=1 colspan=1>钨极氩弧焊</td><td rowspan=1 colspan=1>钨极氩弧堆焊</td><td rowspan=1 colspan=1></td><td rowspan=1 colspan=1></td></tr><tr><td rowspan=5 colspan=3>G</td><td rowspan=1 colspan=1></td><td rowspan=1 colspan=1>碳弧气创</td><td rowspan=1 colspan=1></td><td rowspan=1 colspan=1></td></tr><tr><td rowspan=1 colspan=1></td><td rowspan=1 colspan=1>电弧点焊</td><td rowspan=1 colspan=1></td><td rowspan=1 colspan=1>电弧螺柱焊</td></tr><tr><td rowspan=1 colspan=1></td><td rowspan=1 colspan=1>水下电弧焊</td><td rowspan=1 colspan=1></td><td rowspan=1 colspan=1>电容储能焊（放电）</td></tr><tr><td rowspan=1 colspan=1>埋弧焊</td><td rowspan=1 colspan=1>埋弧堆焊</td><td rowspan=1 colspan=1></td><td rowspan=1 colspan=1>C</td></tr><tr><td rowspan=1 colspan=1>焊条电弧焊</td><td rowspan=1 colspan=1>焊条电弧堆焊</td><td rowspan=1 colspan=1></td><td rowspan=1 colspan=1>C</td></tr><tr><td rowspan=1 colspan=4></td><td rowspan=1 colspan=1>基本型</td><td rowspan=1 colspan=1>变型应用</td><td rowspan=1 colspan=1>基本型</td><td rowspan=1 colspan=1>M变型应用</td></tr><tr><td rowspan=1 colspan=4>1</td><td rowspan=1 colspan=2>熔化不加压力</td><td rowspan=1 colspan=2>熔化加压力</td></tr><tr><td rowspan=1 colspan=4>创</td><td rowspan=1 colspan=4>湘</td></tr></table>",
    "summary": "2.一元坐标法 - Part 3/6",
    "size": 1257
  },
  {
    "name": "第1卷_焊接方法概述-part-5",
    "projectId": "5ET7VaxsU6Y6",
    "fileName": "第1卷_焊接方法概述.pdf",
