Repository: LunaReborn/Welding-6m-Extractor

# 焊接文档 6M 专有词汇抽取工具

用于从焊接相关文档中抽取“人、机、料、法、环、测”六类专有词汇，并导出 JSON 和 Excel。

## 目录结构

```text
project/
  cli.py
  engine/
    document_loader.py
    chunker.py
    llm_client.py
    extractor_6m.py
    normalizer.py
    validator.py
    exporter.py
  prompts/
    welding_6m_extract.txt
    welding_6m_review.txt
  outputs/
  data/
```

## 安装

```bash
pip install -r requirements.txt
```

## 使用 Ollama

先启动 Ollama，并拉取模型：

```bash
ollama serve
ollama pull qwen2.5:7b
```

运行：

```bash
python cli.py --file data/氩弧焊标准作业指导书.docx --extractor ollama --model qwen2.5:7b --output outputs
```

启用二阶段复核：

```bash
python cli.py --file data/氩弧焊标准作业指导书.docx --extractor ollama --review --output outputs
```

File: data/hanjie_data/1.txt (part 68 of 68)
[
    "content": "<table><tr><td rowspan=3 colspan=1></td><td rowspan=3 colspan=1></td><td rowspan=1 colspan=2>固体</td><td rowspan=1 colspan=1></td><td rowspan=1 colspan=1></td><td rowspan=1 colspan=1></td><td rowspan=1 colspan=1></td></tr><tr><td rowspan=1 colspan=2>液体</td><td rowspan=1 colspan=1></td><td rowspan=1 colspan=1></td><td rowspan=1 colspan=1>（盐浴金属浴）浸济钎焊</td><td rowspan=1 colspan=1></td></tr><tr><td rowspan=1 colspan=2>气体</td><td rowspan=1 colspan=1>扩散焊</td><td rowspan=1 colspan=1></td><td rowspan=1 colspan=1>炉中钎焊</td><td rowspan=1 colspan=1>扩散钎</td></tr><tr><td rowspan=3 colspan=1>1</td><td rowspan=1 colspan=3></td><td rowspan=1 colspan=1>变形焊</td><td rowspan=1 colspan=1></td><td rowspan=1 colspan=1></td><td rowspan=1 colspan=1></td></tr><tr><td rowspan=1 colspan=3></td><td rowspan=1 colspan=1>超声波</td><td rowspan=1 colspan=1></td><td rowspan=1 colspan=1></td><td rowspan=1 colspan=1></td></tr><tr><td rowspan=1 colspan=3></td><td rowspan=1 colspan=1>摩擦焊搅拌摩擦焊</td><td rowspan=1 colspan=1></td><td rowspan=1 colspan=1></td><td rowspan=1 colspan=1></td></tr><tr><td rowspan=3 colspan=1></td><td rowspan=1 colspan=3>炸药</td><td rowspan=1 colspan=1>爆炸焊</td><td rowspan=1 colspan=1></td><td rowspan=1 colspan=1></td><td rowspan=1 colspan=1></td></tr><tr><td rowspan=1 colspan=3>热剂</td><td rowspan=1 colspan=1></td><td rowspan=1 colspan=1></td><td rowspan=1 colspan=1></td><td rowspan=1 colspan=1></td></tr><tr><td rowspan=1 colspan=3>火焰</td><td rowspan=1 colspan=1>气压焊</td><td rowspan=1 colspan=1></td><td rowspan=1 colspan=1>火焰钎焊</td><td rowspan=1 colspan=1>火焰喷涂钎接焊</td></tr><tr><td rowspan=1 colspan=1></td><td rowspan=1 colspan=3>激光等离子</td><td rowspan=1 colspan=1></td><td rowspan=1 colspan=1></td><td rowspan=1 colspan=1></td><td rowspan=1 colspan=1></td></tr><tr><td rowspan=1 colspan=1></td><td rowspan=1 colspan=3>激光电弧</td><td rowspan=1 colspan=1></td><td rowspan=1 colspan=1></td><td rowspan=1 colspan=1></td><td rowspan=1 colspan=1></td></tr><tr><td rowspan=2 colspan=1></td><td rowspan=1 colspan=3>激光束</td><td rowspan=1 colspan=1></td><td rowspan=1 colspan=1></td><td rowspan=1 colspan=1></td><td rowspan=1 colspan=1></td></tr><tr><td rowspan=1 colspan=3>电子束</td><td rowspan=1 colspan=1></td><td rowspan=1 colspan=1></td><td rowspan=1 colspan=1>电子束钎焊</td><td rowspan=1 colspan=1></td></tr><tr><td rowspan=10 colspan=1></td><td rowspan=9 colspan=1>中</td><td rowspan=5 colspan=1>商</td><td rowspan=3 colspan=1>感应式</td><td rowspan=1 colspan=1>电阻对焊</td><td rowspan=1 colspan=1>闪光对焊</td><td rowspan=2 colspan=1>感应高频钎焊</td><td rowspan=1 colspan=1></td></tr><tr><td rowspan=1 colspan=2>感应高频对焊</td><td rowspan=1 colspan=1></td></tr><tr><td rowspan=1 colspan=1></td><td rowspan=1 colspan=1></td><td rowspan=1 colspan=1></td><td rowspan=1 colspan=1></td></tr><tr><td rowspan=2 colspan=1>接触式</td><td rowspan=1 colspan=1>电阻对焊</td><td rowspan=1 colspan=1>闪光对焊</td><td rowspan=2 colspan=1></td><td rowspan=2 colspan=1></td></tr><tr><td rowspan=1 colspan=2>接触高频对焊</td></tr><tr><td rowspan=4 colspan=1>工厦</td><td rowspan=1 colspan=1>感应式</td><td rowspan=1 colspan=1></td><td rowspan=1 colspan=1></td><td rowspan=1 colspan=1></td><td rowspan=1 colspan=1></td></tr><tr><td rowspan=3 colspan=1>接触式</td><td rowspan=1 colspan=1>电阻扩散焊</td><td rowspan=1 colspan=1></td><td rowspan=1 colspan=1></td><td rowspan=1 colspan=1></td></tr><tr><td rowspan=1 colspan=1></td><td rowspan=1 colspan=1></td><td rowspan=1 colspan=1></td><td rowspan=1 colspan=1></td></tr><tr><td rowspan=1 colspan=1>电阻对焊</td><td rowspan=1 colspan=1>闪光对焊</td><td rowspan=1 colspan=1>电阻钎焊</td><td rowspan=1 colspan=1></td></tr><tr><td rowspan=1 colspan=3>熔渣电阻</td><td rowspan=1 colspan=1></td><td rowspan=1 colspan=1></td><td rowspan=1 colspan=1></td><td rowspan=1 colspan=1></td></tr><tr><td rowspan=8 colspan=1></td><td rowspan=3 colspan=3></td><td rowspan=1 colspan=1></td><td rowspan=1 colspan=1></td><td rowspan=1 colspan=1></td><td rowspan=1 colspan=1></td></tr><tr><td rowspan=1 colspan=1></td><td rowspan=1 colspan=1></td><td rowspan=1 colspa",
    "summary": "2.一元坐标法 - Part 4/6",
    "size": 4000
  },
  {
    "name": "第1卷_焊接方法概述-part-6",
    "projectId": "5ET7VaxsU6Y6",
    "fileName": "第1卷_焊接方法概述.pdf",
    "content": "n=1></td><td rowspan=1 colspan=1>等离子喷涂</td></tr><tr><td rowspan=1 colspan=1></td><td rowspan=1 colspan=1></td><td rowspan=1 colspan=1></td><td rowspan=1 colspan=1></td></tr><tr><td rowspan=5 colspan=3>G</td><td rowspan=1 colspan=1></td><td rowspan=1 colspan=1></td><td rowspan=1 colspan=1></td><td rowspan=1 colspan=1></td></tr><tr><td rowspan=1 colspan=1></td><td rowspan=1 colspan=1></td><td rowspan=1 colspan=1></td><td rowspan=1 colspan=1></td></tr><tr><td rowspan=1 colspan=1></td><td rowspan=1 colspan=1></td><td rowspan=1 colspan=1></td><td rowspan=1 colspan=1></td></tr><tr><td rowspan=1 colspan=1></td><td rowspan=1 colspan=1></td><td rowspan=1 colspan=1></td><td rowspan=1 colspan=1></td></tr><tr><td rowspan=1 colspan=1></td><td rowspan=1 colspan=1></td><td rowspan=1 colspan=1></td><td rowspan=1 colspan=1>步</td></tr><tr><td rowspan=1 colspan=4></td><td rowspan=1 colspan=1></td><td rowspan=1 colspan=1></td><td rowspan=1 colspan=1>基本型钎焊</td><td rowspan=1 colspan=1>热喷涂</td></tr><tr><td rowspan=1 colspan=4>1理</td><td rowspan=1 colspan=1>加压力不熔化</td><td rowspan=1 colspan=1>加压力熔化</td><td rowspan=1 colspan=1></td><td rowspan=1 colspan=1>多</td></tr><tr><td rowspan=1 colspan=4>创</td><td rowspan=1 colspan=2>限</td><td rowspan=1 colspan=2>固相兼液相</td></tr></table>",
    "summary": "2.一元坐标法 - Part 5/6",
    "size": 1270
  },
  {
    "name": "第1卷_焊接方法概述-part-7",
    "projectId": "5ET7VaxsU6Y6",
    "fileName": "第1卷_焊接方法概述.pdf",
    "content": "但是本分类方法有两个重大缺点。一是统一以固定的两个特征（此处为热源和保护方法）作为所有焊接方法归类的准则，这就未必都能确切地反映某个特定焊接方法的主要特征；二，更严重的是，没有反映两种金属在什么状态下形成结合的最本质的特征，例如固相结合，液相结合等等。这种单纯以工艺的外部特征为分类准则的分类法称为一元坐标法。",
    "summary": "2.一元坐标法 - Part 6/6",
    "size": 155
  },
  {
    "name": "第1卷_焊接方法概述-part-8",
    "projectId": "5ET7VaxsU6Y6",
    "fileName": "第1卷_焊接方法概述.pdf",
    "content": "# 3.二元坐标法—-本卷推荐的分类法\n为了使读者既可从分类中看出某种焊接方法焊接工艺的主要特征，而且还可以了解该方法的焊接过程和产生结合时的本质特征，本卷在采纳了前述两种分类方法的优点的基础上，设计了二元坐标分类法，即以焊接工艺特征为一类(元)，在横坐标上分层列出其主次特征，类似于族系法；同时又以焊接时物理冶金过程特征为另一类（元），在纵坐标上分层列出其主次特征。\n\n在纵坐标中，首先以两材料发生结合时的物理状态为焊接过程最主要的特征。众所周知，焊接的本质是两种金属通过原子之间的结合而成为一个整体，因此原子之间是在什么条件下互相结合，不仅可以用来反映焊接过程的最终本质，而且还可以用来预计或判断焊接接头的微观组织和结合的质量，以及可能发生的缺陷和对母材可能发生的影响等等。其次，在纵坐标中以焊接过程中材料是否熔化、是否施加压力或其他特征作为第二特征（详见表1-3）。\n\n在横坐标中，对于热源类型本宜按其强度大小，依次分为高能束、电弧热、电阻热、化学反应热、机械能、间接热能等六大类。但考虑一般习惯，表1-3仍按常用的次序列出。每一大类又按其各自的特征划分为若干细类，如电阻热大类中先分为熔渣电阻热及固体电阻热两类，固体电阻热又分为工频和高频、接触式和感应式等分支。\n\n这种分类法不仅具备上述两种分类法的优点，而且由于抓住了焊接工艺和焊接冶金过程这两类关键的特征作为坐标参数，达到了更为科学地分类目的。\n\n这种分类法不仅可以使焊接工作者清晰地了解各种焊接方法的本质，而且能为开发新的焊接方法开阔思路。\n\n# 1.2焊接方法介绍\n\n\n# 1.电弧焊\n电弧焊是目前应用最广泛的焊接方法。它包括焊条电弧焊、埋弧焊、钨极气体保护电弧焊、等离子弧焊、熔化极气体保护焊等。\n\n绝大部分电弧焊是以电极与工件之间燃烧的电弧作为热源的。在形成接头时，可以采用也可以不采用填充金属。所用的电极是在焊接过程中熔化的焊丝时，叫做熔化极电弧焊，诸如焊条电弧焊、埋弧焊、气体保护电弧焊、管状焊丝电弧焊等；所用的电极是在焊接过程中不熔化的碳棒或钨棒时，叫做不熔化极电弧焊，诸如钨极氩弧焊、等离子弧焊等。\n\n# （1）焊条电弧焊\n焊条电弧焊是各种电弧焊方法中发展最早、目前仍然应用最广的一种焊接方法。它是以外部包有药皮的焊条作电极和填充金属，电弧是在焊条的端部和被焊工件表面燃烧。药皮在电弧热作用下一方面可以产生气体以保护电弧，另一方面可以产生熔渣覆盖在熔池表面，防止熔化金属与周围气体的相互作用。熔渣更重要的作用是与熔化金属产生物理化学反应或添加合金元素，改善焊缝金属性能。\n\n焊条电弧焊设备简单、轻便，操作灵活。可以应用于维修及装配中短缝的焊接，特别是可以用于难以达到的部位的焊接。焊条电弧焊配用相应的焊条可适用于大多数工业用碳钢、不锈钢、铸铁、铜、铝、镍及其合金的焊接。\n\n# (2）埋弧焊\n埋弧焊是以连续送进的焊丝作为电极和填充金属。焊接时，在焊接区的上面覆盖一层颗粒状焊剂，电弧在焊剂层下燃烧，将焊丝端部和局部母材熔化，形成焊缝。\n\n在电弧热的作用下，一部分焊剂熔化成熔渣并与液态金属发生冶金反应。熔渣浮在金属熔池的表面，一方面可以保护焊缝金属，防止空气的污染，并与熔化金属产生物理化学反应，改善焊缝金属的成分及性能；另一方面还可以使焊缝金属缓慢冷却。\n\n埋弧焊可以采用较大的焊接电流。与焊条电弧焊相比，其最大的优点是焊缝质量好、焊接速度高。因此，它特别适于焊接大型工件的直缝和环缝，而且多数采用机械化焊接。\n\n埋弧焊已广泛用于碳钢、低合金结构钢和不锈钢的焊接。由于熔渣可降低接头的冷却速度，故某些高强度结构钢、高碳钢等也可采用埋弧焊焊接。\n\n# (3）钨极气体保护电弧焊\n这是一种不熔化极气体保护电弧焊，是利用钨极和工件之间的电弧使金属熔化而形成焊缝的。焊接过程中钨极不熔化，只起电极的作用。同时由焊炬的喷嘴送进氩气或氮气作保护。还可以根据需要另外添加填充金属。在国际上通称为TIG焊。\n\n钨极气体保护电弧焊由于能很好地控制热输入，所以它是连接薄板金属和打底焊的一种极好方法。焊接电流采用脉冲形式可以更好地控制熔深、改善熔池凝固特点，因此常常用来进行管道底层的焊接以达到单面焊双面成形的目的，这种方法几乎可以用于所有金属的连接，尤其适用于焊接铝、镁这些能形成难熔氧化物的金属以及像钛和锆这些活泼金属。这种焊接方法的焊缝质量高，但与其他电弧焊相比，其焊接速度较慢。\n\n# （4）等离子弧焊\n等离子弧焊也是一种不熔化极气体保护电弧焊。它是利用电极和工件之间的压缩电弧（转移电弧）实行焊接的。所用的电极通常是钨极。产生等离子弧的等离子气可用氩气、氮气、氢气或其中二者的混合气。同时还通过喷嘴用惰性气体保护。焊接时可以外加填充金属，也可以不加填充金属。\n\n等离子弧焊焊接时，由于其电弧挺直、能量密度大，因而电弧穿透能力强。等离子弧焊焊接时可产生小孔效应，因此对于一定厚度范围内的大多数金属可以进行不开坡口对接，并能保证熔透和焊缝均匀一致。因此，等离子弧焊的生产率高、焊缝质量好。但等离子弧焊设备（包括喷嘴）比较复杂，对焊接工艺参数的控制要求较高。\n\n钨极气体保护电弧焊可焊接的绝大多数金属，均可采用等离子弧焊接。与之相比，对于$1 \\mathbf { m } \\mathbf { m }$ 以下的极薄的金属的焊接，用微束等离子弧焊可较易进行。\n\n# （5）熔化极气体保护电弧焊\n这种焊接方法是利用连续送进的焊丝与工件之间燃烧的电弧作热源，由焊炬喷嘴喷出的气体来保护电弧进行焊接的。\n\n熔化极气体保护电弧焊通常用的保护气体有氩气、氨气、 $\\mathbf { C O } _ { 2 }$ 、 $\\mathbf { 0 } _ { 2 }$ 或这些气体的混合气。以氩气或氮气作为保护气时称为熔化极惰性气体保护电弧焊（在国际上简称为MIG焊）；以惰性气体与氧化性气体（ $( \\mathbf { O } _ { 2 } , \\mathbf { C O } _ { 2 }$ ）的混合气体作为保护气时，或以 $\\mathbf { C 0 } _ { 2 }$ 气体或 $\\mathbf { C O } _ { 2 } + \\mathbf { O } _ { 2 }$ 的混合气为保护气时，统称为熔化极活性气体保护电弧焊（在国际上简称为MAG焊）。．：\n\n熔化极气体保护电弧焊的主要优点是可以方便地进行各种位置的焊接，同时也具有焊接速度较快、熔敷率较高等优点。熔化极活性气体保护电弧焊可适用于大部分主要金属的焊接，包括碳钢、合金钢。熔化极惰性气体保护焊适用于不锈钢、铝、镁、铜、钛、锆及镍合金。利用这种方法还可以进行电弧点焊。\n\n# （6）药芯焊丝电弧焊\n药芯焊丝电弧焊也是利用连续送进的焊丝与工件之间燃烧的电弧作热源来进行焊接的，可以认为是熔化极气体保护焊的一种类型。所使用的焊丝是药芯焊丝，焊丝的心部装有不同组成成分的药粉。焊接时，外加保护气体，主要是 $\\mathbf { C O } _ { 2 }$ 。药粉受热分解或熔化，起着造气、造渣保护熔池、渗合金及稳弧等作用\n\n药芯焊丝电弧焊不另外加保护气体时，叫做自保护药芯焊丝电弧焊，是以药粉分解产生的气体作为保护气体。这种方法的焊丝伸出长度变化不会影响保护效果，其变化范围可较大。\n\n药芯焊丝电弧焊除具有上述熔化极气体保护电弧焊的优点外，由于药粉的作用，使之在冶金上更具优点。药芯焊丝电弧焊可以应用于大多数黑色金属各种厚度、各种接头的焊接。药芯焊丝电弧焊在国内外已得到迅速发展。\n\n# 2.电阻焊\n这是以电阻热为能源的一类焊接方法，包括以熔渣电阻热为能源的电渣焊和以固体电阻热为能源的电阻焊。由于电渣焊具有更独特的特点，故放在后面介绍。这里主要介绍几种以固体电阻热为能源的电阻焊，主要有定位焊、缝焊、凸焊及对焊等。\n\n电阻焊一般是使工件处在一定电极压力作用下并利用电流通过工件时所产生的电阻热将两工件之间的接触表面熔化而实现连接的焊接方法。通常使用较大的电流。为了防止在接触面上发生电弧并且为了锻压焊缝金属，焊接过程中始终要施加压力。\n\n进行这一类电阻焊时，被焊工件的表面状况对于获得稳定的焊接质量是头等重要的。因此，焊前必须将电极与工件及工件与工件间的接触表面进行清理。\n\n定位焊、缝焊和凸焊的特点在于焊接电流（单相）大（几千至几万安培），通电时间短（几周波至几秒)，设备昂贵、复杂，生产率高，因此适于大批量生产。主要用于焊接厚度小于$3 \\mathrm { m m }$ 的薄板组件。各类钢材、铝、镁等有色金属及其合金、不锈钢等均可焊接。\n\n次级整流电阻焊是将电阻焊机变压器降压以后的次级端，用大功率二极管予以整流变成直流电进行焊接，这样可以大大减少次级回路的感抗，减少焊机的视在功率，提高焊接质量的稳定性，这种方法广泛用于大功率的点焊机上。\n\n# 3.高能束焊\n这一类焊接方法包括电子束焊和激光焊。\n\n# （1）电子束焊\n电子束焊是利用高速电子聚焦后所形成的电子束轰击工件表面时所产生的热能进行焊接的方法。\n\n常用的电子束焊有高真空电子束焊、低真空电子束焊和非真空电子束焊。前两种方法都是在真空室内进行的，焊接准备时间（主要是抽真空时间）较长，工件尺寸受真空室大小限制。\n\n电子束焊与电弧焊相比，主要的特点是焊缝熔深大、熔宽小、焊缝金属纯度高。它既可以用在很薄材料的精密焊接，又可以用在很厚的（最厚达 $3 0 0 \\mathrm { m m }$ ）构件焊接。所有用其他焊接方法能进行熔化焊的金属及合金都可以用电子束焊接。主要用于要求高质量的产品的焊接。解决异种金属、易氧化金属及难熔金属的焊接。用于批量产品时需要专门的焊接装备，以使工件能逐步连续地进人真空室，在焊接完毕后又能逐步连续地退出真空室。",
    "summary": "（1）电子束焊, （1）焊条电弧焊, (2）埋弧焊, (3）钨极气体保护电弧焊, （4）等离子弧焊, （5）熔化极气体保护电弧焊, （6）药芯焊丝电弧焊, 1.2焊接方法介绍, 1.电弧焊, 2.电阻焊, 3.二元坐标法—-本卷推荐的分类法, 3.高能束焊",
    "size": 4016
  },
  {
    "name": "第1卷_焊接方法概述-part-9",
    "projectId": "5ET7VaxsU6Y6",
    "fileName": "第1卷_焊接方法概述.pdf",
    "content": "# （2）激光焊\n激光焊是利用大功率相干单色光子流聚焦而成的激光束为热源进行的焊接。这种焊接方法通常有连续功率激光焊和脉冲功率激光焊。\n\n激光焊的优点是不需要在真空中进行，它的穿透力不如电子束焊强。但是近十年来激光技术和激光器的研究有非常大的进步。二氧化碳激光器已做到 $3 0 \\sim 4 0 \\mathrm { k W }$ ，出现了Nd-YAG激光器、DISK激光器、光纤激光器、半导体激光器，功率可达 $1 0 \\mathbf { k } \\mathbf { W }$ ，这些激光器的输出激光波长为$1 . 0 6 \\mu \\mathrm { m }$ （二氧化碳激光器输出波长为 $1 0 . 6 \\mu \\mathrm { m }$ ），因而可以方便地采用光纤传导，大大地促进了激光焊接技术的发展。激光焊接已成为最有前途的焊接方法之一，成为一种先进的制造方法。它已比较广泛地应用于工业生产。\n\n激光精密焊接的接头和位置可达到微米级精度，它是利用准分子激光器来进行连接或切割的，这种激光器功率很小（ ${ \\bf \\Pi } _ { \\ast } \\approx 5 0 \\mathbf { W }$ )，但是它具有很短的波长（ $1 5 7 \\sim 3 0 8 \\mathrm { n m }$ )，因而它可以用来进行精密微型器件的焊接和加工。\n\n# （3）激光电弧复合焊接法\n激光电弧复合焊接法是最近几年发展起来的新工艺方法，它将激光焊和电弧焊的优点综合在一起，大大提高了焊接的速度，成形和质量好，焊接变形小。国外已成功地应用于重要的工业生产，如造船厂的生产流水线等。\n\n# 4.钎焊\n钎焊的能源可以是化学反应热，也可以是间接热能。它是利用熔点比被焊材料的熔点低的金属做钎料，经过加热使钎料熔化，靠毛细管作用将钎料吸人到接头接触面的间隙内，润湿被焊金属表面，使液相与固相之间相互扩散而形成钎焊接头。因此，钎焊是一种固相兼液相的焊接方法。\n\n钎焊加热温度较低，母材不熔化，而且也不需施加压力。但焊前必须采取一定的措施清除被焊工件表面的油污、灰尘、氧化膜等。这是使工件润湿性好、确保接头质量的重要保证。\n\n钎料的液相线温度高于 $4 5 0 \\%$ 而低于母材金属的熔点时，称为硬钎焊；低于 $4 5 0 \\mathrm { ‰}$ 时，称为软钎焊。\n\n根据热源或加热方法的不同，钎焊可分为火焰钎焊、感应钎焊、炉中钎焊、浸渍钎焊、电阻钎焊等。\n\n钎焊时由于加热温度比较低，故对工件材料的性能影响较小，焊件的应力变形也较小。但钎焊接头的强度一般比较低，耐热性能较差。\n\n钎焊可以用于焊接碳钢、不锈钢、高温合金、铝、铜等金属材料，还可以连接异种金属、金属与非金属、陶瓷与陶瓷。适于焊接受载不大或常温下工作的接头，对于精密的、微型的以及复杂的多钎缝的焊件尤其适用。\n\n# 5.其他焊接方法\n这些焊接方法属于不同程度的专门化的焊接方法。主要包括以电阻热为能源的电渣焊、高频焊；以化学能为焊接能源的气焊、气压焊、爆炸焊；以机械能为焊接能源的摩擦焊、冷压焊、超声波焊、扩散焊。\n\n# （1）电渣焊\n如前面所述，电渣焊是以熔渣的电阻热为能源的焊接方法。焊接过程是在立焊位置、在由两工件端面与两侧水冷铜滑块形成的装配间隙内进行。焊接时利用电流流过熔渣产生的电阻热将工件端部熔化。\n\n根据焊接时所用的电极形状不同，电渣焊分为丝极电渣焊、板极电渣焊和熔嘴电渣焊。\n\n电渣焊的优点是可焊的工件厚度大（从$3 0 \\mathrm { m m }$ 到大于 $1 0 0 0 \\mathbf { m } \\mathbf { m }$ )，生产率高。主要用于大断面对接接头及丁字接头的焊接。\n\n电渣焊可用于各种钢结构的焊接，也可用于铸铁的组焊。电渣焊接头由于加热及冷却均较慢，热影响区宽、显微组织粗大、韧性低，因此焊接以后一般须进行正火处理。\n\n# （2）高频焊\n高频焊是以固体电阻热为能源。焊接时利用高频电流在工件内产生的电阻热使工件焊接区表层加热到熔化或接近熔化的塑性状态，随即施加（或不施加）顶锻力而实现金属的结合。因此它也是一种固相电阻焊方法。\n\n高频焊根据高频电流在工件中产生热的方式 可分为接触高频焊和感应高频焊。接触高频焊 时，高频电流通过与工件机械接触而传人工件。 感应高频焊时，高频电流通过工件外部感应圈的 耦合作用而在工件内产生感应电流。\n\n高频焊是专业化较强的焊接方法，要根据产品配备专用设备。生产率高，焊接速度可达$3 0 \\mathrm { m / m i n }$ 。主要用于制造管子时纵缝或螺旋缝的焊接。\n\n# （3）气焊\n气焊是用气体火焰为热源的一种焊接方法。应用最多的是以乙炔气作燃料的氧乙炔火焰。由于设备简单，使操作方便，但气焊加热温度，速度及生产率较低，热影响区较大，且容易引起较大的变形。\n\n气焊可用于很多黑色金属、有色金属及合金的焊接。一般适用于维修及单件薄板焊接。\n\n# （4）气压焊\n和气焊一样，气压焊也是以气体火焰为热源。焊接时将两对接的工件的端部加热到一定温度，然后再施加足够的压力以获得牢固的接头。气压焊是一种固相焊接。 50\n\n气压焊是不加填充金属。常用于铁轨和钢筋焊接。\n\n# （5）爆炸焊\n爆炸焊也是以化学反应热为能源的另一种固相焊接方法。但它是利用炸药爆炸所产生的能量来实现金属连接的。在爆炸波作用下，两件金属在不到1s的时间内即可被加速撞击形成金属的结合。\n\n在各种焊接方法中，爆炸焊可以焊接的异种金属的组合范围最广。可以用爆炸焊将冶金上不相容的两种金属焊成各种过渡接头。爆炸焊多用于表面积相当大的平板包覆，是制造复合板的高效方法。\n\n# (6）摩擦焊\n摩擦焊是以机械能为能源的固相焊接。它是利用两表面间的机械摩擦所产生的热来实现金属连接的。\n\n摩擦焊时，热量集中在接合面处，因此热影响区窄。两表面间须施加压力，多数情况是在加热终止时增大压力，使热态金属受顶锻而结合，一般结合面并不熔化。\n\n摩擦焊生产率较高，原理上几乎所有能进行热锻的金属都能用摩擦焊焊接。摩擦焊还可用于异种金属的焊接。主要适用于横断面为圆形的工件，最大直径为 $1 0 0 \\mathrm { m m }$ 。\n\n# （7）搅拌摩擦焊\n1991年英国焊接研究所（TWI）发明了一种新的摩擦焊方法，称为“搅拌摩擦焊”，国际上通称为FSW焊。这种焊接方法是用一个特殊材料做的搅拌头在焊缝的接头部位旋转并按一定速度沿焊缝方向前进，将接头两侧的金属搅拌在一起而形成坚固的焊缝，属于固相焊接。由于焊缝金属未熔化只是在塑性状态下搅拌，因此质量很好。这种方法特别适用于铝、镁、铜等金属，已经用于宇航和航空等重要工业。现在成为焊接界的研究热点。也可用于钢材，但较为困难。\n\n# （8）超声波焊\n超声波焊也是一种以机械能为能源的固相焊接方法。进行超声波焊时，焊接工件在较低的静压力下，由声极发出的高频振动能使结合面产生强烈摩擦并加热到焊接温度而形成结合。\n\n超声波焊可用于大多数金属材料之间的焊接，能实现金属、异种金属及金属与非金属间的焊接。可适用于金属丝、箔或 $2 \\sim 3 \\mathrm { m m }$ 以下的薄板金属接头的重复生产。\n\n# （9）扩散焊\n扩散焊一般是以间接热能为能源的固相焊接方法。通常是在真空或保护气氛下进行。焊接时使两被焊工件的表面在高温和较大压力下接触并保温一定时间，以达到原子间距离，经过原子相互扩散而结合。焊前不仅需要清洗工件表面的氧化物等杂质，而且表面粗糙度要低于一定程度才能保证焊接质量。\n\n扩散焊对被焊材料的性能几乎不产生有害作用。它可以焊接很多同种和异种金属以及一些非金属材料，如陶瓷等。\n\n扩散焊可以焊接复杂的结构及厚度相差很大的工件。\n\n# 1.3焊接方法的选择\n选择焊接方法时必须符合以下要求：能保证焊接产品的质量优良可靠，生产率高；生产费用低，能获得较好的经济效益。\n\n影响这几方面的因素很多，概括如下：\n\n1.产品特点\n\n# （1）产品结构类型\n焊接的产品按结构特点大致可分为以下4大类：\n\n1）结构类，如桥梁、建筑工程、石油化工容器等。\n\n2）机械零件类，如汽车零部件等。\n\n3）半成品类，如工字梁、管子等。\n\n4）微电子器件类。\n\n这些不同结构的产品由于焊缝的长短、形状、焊接位置等各不相同，因而适用的焊接方法也会不同。\n\n结构类产品中规则的长焊缝和环缝宜用埋弧焊和熔化极气体保护焊。焊条电弧焊用于打底焊和短焊缝焊接。机械类产品接头一般较短，根据其准确度要求，选用气体保护焊（一般厚度）、电渣焊、气电焊（重型构件宜于立焊的）、电阻焊（薄板件）、摩擦焊（圆形断面）或电子束焊（有高精度要求的）。半成品类的产品的焊接接头往往是规则的，宜采用适于机械化的焊接方法，如埋弧焊、气体保护电弧焊、高频焊。微型电子器件的接头主要要求密封、导电性、受热程度小等，因此宜于电子束焊、激光焊、超声波焊、扩散焊、钎焊和电容储能焊。\n\n如上所述，对于不同结构的产品通常有几种焊接方法可供选择，因此还要综合考虑产品的以下其他特点。\n\n# (2）工件厚度\n工件的厚度可在一定程度上决定所适用的焊接方法。每种焊接方法由于所用的热源不同，都有一定的适用的材料厚度范围。在推荐的厚度范围内焊接时，较易控制焊接质量和保持合理的生产率。推荐的各种方法适用的厚度范围如图1-1所示[2]。\n\n![](images/539818e113252bc6fb2aaf93bec229615ee1a8afea79247dd9a1572bd65f42fb.jpg)  \n图1-1各种焊接方法适用的厚度范围\n\n注：1.由于技术的发展，激光焊及等离子焊可焊厚度有增加的趋势。\n\n2.虚线表示采用多道焊。",
    "summary": "（1）产品结构类型, （1）电渣焊, （2）高频焊, (2）工件厚度, （2）激光焊, （3）激光电弧复合焊接法, （3）气焊, （4）气压焊, （5）爆炸焊, (6）摩擦焊, （7）搅拌摩擦焊, （8）超声波焊, （9）扩散焊, 1.3焊接方法的选择, 4.钎焊, 5.其他焊接方法",
    "size": 4005
  },
  {
    "name": "第1卷_焊接方法概述-part-10",
    "projectId": "5ET7VaxsU6Y6",
    "fileName": "第1卷_焊接方法概述.pdf",
    "content": "根据产品的使用要求和所用母材的厚度及形状，设计的产品可采用对接、搭接、角接等几种类型的接头形式。其中对接形式适用于大多数焊接方法。钎焊一般只适用于连接面积比较大而材料厚度较小的搭接接头。\n\n产品中各个接头的位置往往根据产品的结构要求和受力情况决定。这些接头可能需要在不同的位置焊接，包括平焊、立焊、横焊、仰焊及全位置焊接等。平焊是最容易、最普遍的焊接位置，因此焊接时应该尽可能使产品接头处于平焊位置，这样就可以选择既能保证良好的焊接质量，又能获得较高的生产率的焊接方法，如埋弧焊和熔化极气体保护焊。对于立焊接头宜采用熔化极气体保护焊（薄板）、气电焊（中厚度），当板厚超过 ${ 3 0 } \\mathbf { m } \\mathbf { m }$ 时可采用电渣焊。\n\n# （4）母材性能\n1）母材的物理性能。母材的导热、导电、熔点等物理性能会直接影响其焊接性及焊接质量。\n\n当焊接热导率较高的金属，如铜、铝及其合金时，应选择热输人强度大、具有较高焊透能力的焊接方法，以使被焊金属在最短的时间内达到熔化状态，并使工件变形最小。\n\n对于电阻率较高的金属则更宜采用电阻焊。\n\n对于热敏感材料，则应注意选择热输人较小的焊接方法，例如激光焊、超声波焊等。\n\n对于钼、钼等高熔点的难熔金属，采用电子束焊是极好的焊接方法；而对于物理性能相差较大的异种金属，宜采用不易形成脆性中间相的焊接方法，如各种固相焊、激光焊等。\n\n2）母材的力学性能。被焊材料的强度、塑性、硬度等力学性能会影响焊接过程的顺利进行。如铝、镁一类塑性温度区较窄的金属就不能用电阻凸焊，而低碳钢的塑性温度区宽则易于电阻焊焊接；又如，延性差的金属就不宜采用大幅度塑性变形的冷焊方法；再如爆炸焊时，要求所焊的材料具有足够的强度与延性，并能承受焊接工艺过程中发生的快速变形。\n\n另一方面，各种焊接方法对焊缝金属及热影响区的金相组织及其力学性能的影响程度不同，因此也会不同程度地影响产品的使用性能。选择的焊接方法还要便于通过控制热输人从而控制熔深、熔合比和热影响区（固相焊接时要便于控制其塑性变形）以获得力学性能与母材相近的接头。例如电渣焊、埋弧焊时由于热输入较大，从而使焊接接头的冲击韧度降低；又如电子束焊的焊接接头的热影响区较窄，与一般电弧焊相比，其接头具有较好的力学性能和较小的热影响区。因此，电子束焊对某些金属，如不锈钢或经热处理的零件是很好的焊接方法。\n\n3）母材的冶金性能。由于母材的化学成分直接影响了它的冶金性能，因而也影响了材料的焊接性。因此这也是选择焊接方法时必须考虑的重要因素。\n\n工业生产中应用最多的普通碳钢和低合金钢采用一般的电弧焊方法都可进行焊接。钢材的合金含量，特别是碳含量愈高，焊接性往往愈差，可选用的焊接方法种类愈有限。\n\n对于铝、镁及其合金等较活泼的有色金属材料，不宜选用 $\\mathbf { C O } _ { 2 }$ 焊、埋弧焊，而应选用惰性气体保护焊，如钨极氩弧焊、熔化极氩弧焊等。对于不锈钢，通常可采用焊条电弧焊、钨极氩弧焊或熔化极氩弧焊等。特别是氩弧焊，其保护效果好，焊缝成分易于控制，可以满足焊缝耐蚀性的要求。对于钛、锆这类金属，由于其气体溶解度较高，焊后容易变脆，因此采用高真空电子束焊最佳。\n\n此外，对于含有较多合金元素的金属材料，采用不同的焊接方法会使焊缝具有不同的熔合比，因而会影响焊缝的化学成分，亦即影响其性能。\n\n具有高淬硬性的金属宜采用冷却速度缓慢的焊接方法和预热的办法，以减少热影响区的脆性和裂纹倾向。淬火钢则不宜采用电阻焊，否则，由于焊后冷却速度太快，可能造成焊点开裂。焊接某些沉淀硬化不锈钢时，采用电子束焊可以获得力学性能较好的接头。\n\n对于熔焊不容易焊接的冶金相容性较差的异种金属，应考虑采用某种非液相结合的焊接方法，如本卷介绍的钎焊、扩散焊或爆炸焊等。表1-4是推荐的常用材料适用的焊接方法，可供参考。\n\n# 2.生产条件\n\n\n# （1）技术水平\n在选择焊接方法以制造具体产品时，要顾及制造厂家的设计及制造的技术条件，其中焊工的操作技术水平尤其重要。\n\n通常需要对焊工进行培训。包括手工操作、焊机使用、焊接技术、焊接检验及焊接管理等。对某些要求较高的产品，如压力容器，在焊接生产前则要对焊工进行专门的培训和考核。\n\n焊条电弧焊时，要求焊工具有一定的操作技能，特别是进行立焊、仰焊、横焊等位置的焊接时，则要求焊工有更高的操作技能。\n\n手工钨极氩弧焊与焊条电弧焊相比，要求焊工经过更长期的培训和具有更熟练、更灵巧的操作技能。\n\n埋弧焊、熔化极气体保护焊多为机械化焊接或半自动焊，其操作技术比焊条电弧焊要求相对低一些。\n\n电子束焊、激光焊、激光电弧复合焊及搅拌摩擦焊由于设备及辅助装置较复杂，因此要求有更高的基础知识和操作技术水平。",
    "summary": "（3）接头形式和焊接位置",
    "size": 1972
  },
  {
    "name": "第1卷_焊接方法概述-part-11",
    "projectId": "5ET7VaxsU6Y6",
    "fileName": "第1卷_焊接方法概述.pdf",
    "content": "每种焊接方法都需要配用一定的焊接设备。包括焊接电源，实现机械化焊接的机械系统、控制系统及其他一些辅助设备。电源的功率、设备的复杂程度、成本等都直接影响了焊接生产的经济效益。因此，焊接设备也是选择焊接方法时必须考虑的重要因素。\n\n焊接电源有直流电源和交流电源两大类。一般交流弧焊机的构造比较简单、成本低。焊条电弧焊所需设备最简单，除了需要一台电源外，只需配用焊接电缆及夹持焊条的电焊钳即可，宜优先考虑。近年来出现的逆变电源、双脉冲电源，焊接参数能闭环控制，具有优良的特性和焊接性能，但是价格比较昂贵。",
    "summary": "（2）设备 - Part 1/7",
    "size": 249
  },
  {
    "name": "第1卷_焊接方法概述-part-12",
    "projectId": "5ET7VaxsU6Y6",
    "fileName": "第1卷_焊接方法概述.pdf",
    "content": "<table><tr><td rowspan=30 colspan=9>软钎焊     4  4  △       △ 4扩散钎焊 4 4       4  △  △外 △  4             4浸渍钎焊 4 4            4南重 电  △  4             △应热焊   △  4  △        4  △感加炉中钎焊 △  4  4  4  4  4火焰钎焊 4 4 4       4  △光焊激电复    4  4  4       4  4激光焊     △ △  △        4  △电子束焊    4  4  △  4  4  △搅拌摩擦焊靡擦焊           4  △  △       △有     扩散焊                           4  △气焊44△44闪光焊444444电阻焊      4  4  4        4  4气电焊                      △电渣焊                     4等离子弧焊保钩电焊    △  △             △  △气护极弧        4  4  △       △ 短路电弧  4  4             4  △脉冲弧4△4△△△潜弧44△射流过渡△4△△埋弧焊      △  4  4  Λ  △  △焊条电弧焊   △  △  △  △  △  △</td><td rowspan=2 colspan=2></td><td></td><td></td><td></td><td></td><td></td><td></td><td></td><td></td><td></td><td></td><td></td></tr><tr><td rowspan=1 colspan=1></td><td rowspan=1 colspan=1></td><td rowspan=1 colspan=1></td><td rowspan=1 colspan=1></td><td rowspan=1 colspan=1></td><td rowspan=1 colspan=1></td><td rowspan=1 colspan=1></td><td rowspan=1 colspan=1></td><td rowspan=1 colspan=1></td><td rowspan=1 colspan=1></td><td rowspan=1 colspan=1></td></tr><tr><td rowspan=1 colspan=2>软钎焊</td><td rowspan=1 colspan=1>4</td><td rowspan=1 colspan=1>4</td><td rowspan=1 colspan=1>△</td><td rowspan=1 colspan=1></td><td rowspan=1 colspan=1>△</td><td rowspan=1 colspan=1>4</td><td rowspan=1 colspan=1></td><td rowspan=1 colspan=1></td><td rowspan=1 colspan=1>4</td><td rowspan=1 colspan=1>4</td><td rowspan=1 colspan=1>4</td><td rowspan=1 colspan=1></td><td rowspan=1 colspan=1>4</td><td rowspan=1 colspan=1>4</td><td rowspan=1 colspan=1></td><td rowspan=1 colspan=1>4</td><td rowspan=1 colspan=1>4</td><td rowspan=1 colspan=1></td><td rowspan=1 colspan=1></td></tr><tr><td rowspan=7 colspan=1>南重</td><td rowspan=1 colspan=1>扩散钎焊</td><td rowspan=1 colspan=1>4</td><td rowspan=1 colspan=1>4</td><td rowspan=1 colspan=1></td><td rowspan=1 colspan=1>4</td><td rowspan=1 colspan=1>△</td><td rowspan=1 colspan=1>△</td><td rowspan=1 colspan=1>△</td><td rowspan=1 colspan=1>△</td><td rowspan=1 colspan=1>4</td><td rowspan=1 colspan=1>△</td><td rowspan=1 colspan=1>△</td><td rowspan=1 colspan=1>△</td><td rowspan=1 colspan=1>△</td><td rowspan=1 colspan=1>△</td><td rowspan=1 colspan=1>△</td><td rowspan=1 colspan=1>4</td><td rowspan=1 colspan=1>4</td><td rowspan=1 colspan=1>4</td><td rowspan=1 colspan=1>4</td></tr><tr><td rowspan=1 colspan=1>外</td><td rowspan=1 colspan=1>△</td><td rowspan=1 colspan=1>4</td><td rowspan=1 colspan=1></td><td rowspan=1 colspan=1></td><td rowspan=1 colspan=1>4</td><td rowspan=1 colspan=1></td><td rowspan=1 colspan=1></td><td rowspan=1 colspan=1></td><td rowspan=1 colspan=1>4</td><td rowspan=1 colspan=1></td><td rowspan=1 colspan=1></td><td rowspan=1 colspan=1></td><td rowspan=1 colspan=1></td><td rowspan=1 colspan=1></td><td rowspan=1 colspan=1></td><td rowspan=1 colspan=1>A</td><td rowspan=1 colspan=1></td><td rowspan=1 colspan=1></td><td rowspan=1 colspan=1></td></tr><tr><td rowspan=1 colspan=1>浸渍钎焊</td><td rowspan=1 colspan=1>4</td><td rowspan=1 colspan=1>4</td><td rowspan=1 colspan=1></td><td rowspan=1 colspan=1></td><td rowspan=1 colspan=1>4</td><td rowspan=1 colspan=1></td><td rowspan=1 colspan=1></td><td rowspan=1 colspan=1></td><td rowspan=1 colspan=1>△</td><td rowspan=1 colspan=1></td><td rowspan=1 colspan=1></td><td rowspan=1 colspan=1></td><td rowspan=1 colspan=1></td><td rowspan=1 colspan=1></td><td rowspan=1 colspan=1></td><td rowspan=1 colspan=1>4</td><td rowspan=1 colspan=1></td><td rowspan=1 colspan=1></td><td rowspan=1 colspan=1></td></tr><tr><td rowspan=1 colspan=1>电</td><td rowspan=1 colspan=1>△</td><td rowspan=1 colspan=1>4</td><td rowspan=1 colspan=1></td><td rowspan=1 colspan=1></td><td rowspan=1 colspan=1>△</td><td rowspan=1 colspan=1></td><td rowspan=1 colspan=1></td><td rowspan=1 colspan=1></td><td rowspan=1 colspan=1>△</td><td rowspan=1 colspan=1></td><td rowspan=1 colspan=1></td><td rowspan=1 colspan=1></td><td rowspan=1 colspan=1></td><td rowspan=1 colspan=1></td><td rowspan=1 colspan=1></td",
    "summary": "（2）设备 - Part 2/7",
    "size": 4000
  },
  {
    "name": "第1卷_焊接方法概述-part-13",
    "projectId": "5ET7VaxsU6Y6",
    "fileName": "第1卷_焊接方法概述.pdf",
    "content": "><td rowspan=1 colspan=1>△</td><td rowspan=1 colspan=1></td><td rowspan=1 colspan=1></td><td rowspan=1 colspan=1></td></tr><tr><td rowspan=1 colspan=1>应热焊感加</td><td rowspan=1 colspan=1>△</td><td rowspan=1 colspan=1>4</td><td rowspan=1 colspan=1>△</td><td rowspan=1 colspan=1></td><td rowspan=1 colspan=1>4</td><td rowspan=1 colspan=1>△</td><td rowspan=1 colspan=1>△</td><td rowspan=1 colspan=1></td><td rowspan=1 colspan=1>△</td><td rowspan=1 colspan=1>4</td><td rowspan=1 colspan=1>4</td><td rowspan=1 colspan=1></td><td rowspan=1 colspan=1>4</td><td rowspan=1 colspan=1>4</td><td rowspan=1 colspan=1></td><td rowspan=1 colspan=1>△</td><td rowspan=1 colspan=1>△</td><td rowspan=1 colspan=1></td><td rowspan=1 colspan=1></td></tr><tr><td rowspan=1 colspan=1>炉中钎焊</td><td rowspan=1 colspan=1>△</td><td rowspan=1 colspan=1>4</td><td rowspan=1 colspan=1>4</td><td rowspan=1 colspan=1>4</td><td rowspan=1 colspan=1>4</td><td rowspan=1 colspan=1>4</td><td rowspan=1 colspan=1>4</td><td rowspan=1 colspan=1>4</td><td rowspan=1 colspan=1>4</td><td rowspan=1 colspan=1>4</td><td rowspan=1 colspan=1>4</td><td rowspan=1 colspan=1>4</td><td rowspan=1 colspan=1>4</td><td rowspan=1 colspan=1>△</td><td rowspan=1 colspan=1>4</td><td rowspan=1 colspan=1>4</td><td rowspan=1 colspan=1>4</td><td rowspan=1 colspan=1>4</td><td rowspan=1 colspan=1>△</td></tr><tr><td rowspan=1 colspan=1>火焰钎焊</td><td rowspan=1 colspan=1>4</td><td rowspan=1 colspan=1>4</td><td rowspan=1 colspan=1>4</td><td rowspan=1 colspan=1></td><td rowspan=1 colspan=1>4</td><td rowspan=1 colspan=1>△</td><td rowspan=1 colspan=1>4</td><td rowspan=1 colspan=1></td><td rowspan=1 colspan=1>4</td><td rowspan=1 colspan=1>4</td><td rowspan=1 colspan=1>△</td><td rowspan=1 colspan=1></td><td rowspan=1 colspan=1>△</td><td rowspan=1 colspan=1>△</td><td rowspan=1 colspan=1></td><td rowspan=1 colspan=1>4</td><td rowspan=1 colspan=1>△</td><td rowspan=1 colspan=1>4</td><td rowspan=1 colspan=1></td></tr><tr><td rowspan=1 colspan=2>光焊激电复</td><td rowspan=1 colspan=1>4</td><td rowspan=1 colspan=1>4</td><td rowspan=1 colspan=1>4</td><td rowspan=1 colspan=1></td><td rowspan=1 colspan=1>4</td><td rowspan=1 colspan=1>4</td><td rowspan=1 colspan=1>4</td><td rowspan=1 colspan=1></td><td rowspan=1 colspan=1>4</td><td rowspan=1 colspan=1>△</td><td rowspan=1 colspan=1>△</td><td rowspan=1 colspan=1></td><td rowspan=1 colspan=1></td><td rowspan=1 colspan=1></td><td rowspan=1 colspan=1></td><td rowspan=1 colspan=1>4</td><td rowspan=1 colspan=1>4</td><td rowspan=1 colspan=1>4</td><td rowspan=1 colspan=1></td></tr><tr><td rowspan=1 colspan=2>激光焊</td><td rowspan=1 colspan=1>△</td><td rowspan=1 colspan=1>△</td><td rowspan=1 colspan=1>△</td><td rowspan=1 colspan=1></td><td rowspan=1 colspan=1>4</td><td rowspan=1 colspan=1>△</td><td rowspan=1 colspan=1>△</td><td rowspan=1 colspan=1></td><td rowspan=1 colspan=1>4</td><td rowspan=1 colspan=1>△</td><td rowspan=1 colspan=1>△</td><td rowspan=1 colspan=1></td><td rowspan=1 colspan=1></td><td rowspan=1 colspan=1></td><td rowspan=1 colspan=1></td><td rowspan=1 colspan=1>4</td><td rowspan=1 colspan=1>△</td><td rowspan=1 colspan=1>4</td><td rowspan=1 colspan=1></td></tr><tr><td rowspan=1 colspan=2>电子束焊</td><td rowspan=1 colspan=1>4</td><td rowspan=1 colspan=1>4</td><td rowspan=1 colspan=1>△</td><td rowspan=1 colspan=1>4</td><td rowspan=1 colspan=1>4</td><td rowspan=1 colspan=1>△</td><td rowspan=1 colspan=1>△</td><td rowspan=1 colspan=1>△</td><td rowspan=1 colspan=1>△</td><td rowspan=1 colspan=1>4</td><td rowspan=1 colspan=1>△</td><td rowspan=1 colspan=1>△</td><td rowspan=1 colspan=1></td><td rowspan=1 colspan=1></td><td rowspan=1 colspan=1></td><td rowspan=1 colspan=1>公</td><td rowspan=1 colspan=1>△</td><td rowspan=1 colspan=1>4</td><td rowspan=1 colspan=1>4</td></tr><tr><td rowspan=1 colspan=2>搅拌摩擦焊</td><td rowspan=1 colspan=1></td><td rowspan=1 colspan=1></td><td rowspan=1 colspan=1></td><td rowspan=1 colspan=1></td><td rowspan=1 colspan=1></td><td rowspan=1 colspan=1></td><td rowspan=1 colspa",
    "summary": "（2）设备 - Part 3/7",
    "size": 4000
  },
  {
    "name": "第1卷_焊接方法概述-part-14",
    "projectId": "5ET7VaxsU6Y6",
    "fileName": "第1卷_焊接方法概述.pdf",
    "content": "n=1></td><td rowspan=1 colspan=1></td><td rowspan=1 colspan=1></td><td rowspan=1 colspan=1></td><td rowspan=1 colspan=1></td><td rowspan=1 colspan=1></td><td rowspan=1 colspan=1></td><td rowspan=1 colspan=1></td><td rowspan=1 colspan=1></td><td rowspan=1 colspan=1></td><td rowspan=1 colspan=1></td><td rowspan=1 colspan=1></td><td rowspan=1 colspan=1></td></tr><tr><td rowspan=1 colspan=2>靡擦焊</td><td rowspan=1 colspan=1></td><td rowspan=1 colspan=1>4</td><td rowspan=1 colspan=1>△</td><td rowspan=1 colspan=1>△</td><td rowspan=1 colspan=1></td><td rowspan=1 colspan=1>△</td><td rowspan=1 colspan=1>4</td><td rowspan=1 colspan=1>△</td><td rowspan=1 colspan=1></td><td rowspan=1 colspan=1>4</td><td rowspan=1 colspan=1>△</td><td rowspan=1 colspan=1>△</td><td rowspan=1 colspan=1></td><td rowspan=1 colspan=1></td><td rowspan=1 colspan=1></td><td rowspan=1 colspan=1></td><td rowspan=1 colspan=1>△</td><td rowspan=1 colspan=1>4</td><td rowspan=1 colspan=1>△</td></tr><tr><td rowspan=1 colspan=2>扩散焊</td><td rowspan=1 colspan=1></td><td rowspan=1 colspan=1></td><td rowspan=1 colspan=1></td><td rowspan=1 colspan=1></td><td rowspan=1 colspan=1>4</td><td rowspan=1 colspan=1>△</td><td rowspan=1 colspan=1>4</td><td rowspan=1 colspan=1>4</td><td rowspan=1 colspan=1>4</td><td rowspan=1 colspan=1>4</td><td rowspan=1 colspan=1>4</td><td rowspan=1 colspan=1>△</td><td rowspan=1 colspan=1></td><td rowspan=1 colspan=1></td><td rowspan=1 colspan=1></td><td rowspan=1 colspan=1></td><td rowspan=1 colspan=1></td><td rowspan=1 colspan=1></td><td rowspan=1 colspan=1>L</td></tr><tr><td rowspan=1 colspan=2>气焊</td><td rowspan=1 colspan=1>4</td><td rowspan=1 colspan=1>4</td><td rowspan=1 colspan=1>△</td><td rowspan=1 colspan=1>4</td><td rowspan=1 colspan=1>4</td><td rowspan=1 colspan=1></td><td rowspan=1 colspan=1></td><td rowspan=1 colspan=1></td><td rowspan=1 colspan=1>△</td><td rowspan=1 colspan=1>L</td><td rowspan=1 colspan=1>L</td><td rowspan=1 colspan=1></td><td rowspan=1 colspan=1>4</td><td rowspan=1 colspan=1>△</td><td rowspan=1 colspan=1>△</td><td rowspan=1 colspan=1>4</td><td rowspan=1 colspan=1></td><td rowspan=1 colspan=1></td><td rowspan=1 colspan=1></td></tr><tr><td rowspan=1 colspan=2>闪光焊</td><td rowspan=1 colspan=1>4</td><td rowspan=1 colspan=1>4</td><td rowspan=1 colspan=1>4</td><td rowspan=1 colspan=1>4</td><td rowspan=1 colspan=1>4</td><td rowspan=1 colspan=1>4</td><td rowspan=1 colspan=1>△</td><td rowspan=1 colspan=1>△</td><td rowspan=1 colspan=1>4</td><td rowspan=1 colspan=1>4</td><td rowspan=1 colspan=1>△</td><td rowspan=1 colspan=1></td><td rowspan=1 colspan=1></td><td rowspan=1 colspan=1></td><td rowspan=1 colspan=1></td><td rowspan=1 colspan=1>△</td><td rowspan=1 colspan=1>△</td><td rowspan=1 colspan=1>△</td><td rowspan=1 colspan=1>4</td></tr><tr><td rowspan=1 colspan=2>电阻焊</td><td rowspan=1 colspan=1>4</td><td rowspan=1 colspan=1>4</td><td rowspan=1 colspan=1>4</td><td rowspan=1 colspan=1></td><td rowspan=1 colspan=1>4</td><td rowspan=1 colspan=1>4</td><td rowspan=1 colspan=1></td><td rowspan=1 colspan=1></td><td rowspan=1 colspan=1>4</td><td rowspan=1 colspan=1>4</td><td rowspan=1 colspan=1></td><td rowspan=1 colspan=1></td><td rowspan=1 colspan=1></td><td rowspan=1 colspan=1></td><td rowspan=1 colspan=1></td><td rowspan=1 colspan=1>△</td><td rowspan=1 colspan=1>△</td><td rowspan=1 colspan=1></td><td rowspan=1 colspan=1></td></tr><tr><td rowspan=1 colspan=2>气电焊</td><td rowspan=1 colspan=1></td><td rowspan=1 colspan=1></td><td rowspan=1 colspan=1></td><td rowspan=1 colspan=1>△</td><td rowspan=1 colspan=1></td><td rowspan=1 colspan=1></td><td rowspan=1 colspan=1></td><td rowspan=1 colspan=1></td><td rowspan=1 colspan=1></td><td rowspan=1 colspan=1></td><td rowspan=1 colspan=1></td><td rowspan=1 colspan=1></td><td rowspan=1 colspan=1></td><td rowspan=1 colspan=1></td><td rowspan=1 colspan=1></td><td rowspan=1 colspan=1></td><td rowspan=1 colspan=1></td><td rowspan=1 colspan=1></td><td rowspan=1 colspan=1></td></tr><tr><td rowspan=1 colspan=2>电",
    "summary": "（2）设备 - Part 4/7",
    "size": 4000
  },
  {
    "name": "第1卷_焊接方法概述-part-15",
    "projectId": "5ET7VaxsU6Y6",
    "fileName": "第1卷_焊接方法概述.pdf",
    "content": "渣焊</td><td rowspan=1 colspan=1></td><td rowspan=1 colspan=1></td><td rowspan=1 colspan=1></td><td rowspan=1 colspan=1>4</td><td rowspan=1 colspan=1></td><td rowspan=1 colspan=1></td><td rowspan=1 colspan=1></td><td rowspan=1 colspan=1>△</td><td rowspan=1 colspan=1></td><td rowspan=1 colspan=1></td><td rowspan=1 colspan=1></td><td rowspan=1 colspan=1>△</td><td rowspan=1 colspan=1></td><td rowspan=1 colspan=1></td><td rowspan=1 colspan=1></td><td rowspan=1 colspan=1></td><td rowspan=1 colspan=1></td><td rowspan=1 colspan=1></td><td rowspan=1 colspan=1>4</td></tr><tr><td rowspan=1 colspan=2>等离子弧焊</td><td rowspan=1 colspan=1></td><td rowspan=1 colspan=1></td><td rowspan=1 colspan=1></td><td rowspan=1 colspan=1></td><td rowspan=1 colspan=1></td><td rowspan=1 colspan=1></td><td rowspan=1 colspan=1></td><td rowspan=1 colspan=1></td><td rowspan=1 colspan=1>A</td><td rowspan=1 colspan=1>4</td><td rowspan=1 colspan=1>4</td><td rowspan=1 colspan=1></td><td rowspan=1 colspan=1></td><td rowspan=1 colspan=1></td><td rowspan=1 colspan=1></td><td rowspan=1 colspan=1>4</td><td rowspan=1 colspan=1>4</td><td rowspan=1 colspan=1>4</td><td rowspan=1 colspan=1></td></tr><tr><td rowspan=1 colspan=2>保钩电焊气护极弧</td><td rowspan=1 colspan=1>△</td><td rowspan=1 colspan=1>△</td><td rowspan=1 colspan=1></td><td rowspan=1 colspan=1></td><td rowspan=1 colspan=1>△</td><td rowspan=1 colspan=1>△</td><td rowspan=1 colspan=1></td><td rowspan=1 colspan=1></td><td rowspan=1 colspan=1>4</td><td rowspan=1 colspan=1>4</td><td rowspan=1 colspan=1></td><td rowspan=1 colspan=1></td><td rowspan=1 colspan=1></td><td rowspan=1 colspan=1></td><td rowspan=1 colspan=1></td><td rowspan=1 colspan=1>△</td><td rowspan=1 colspan=1>4</td><td rowspan=1 colspan=1></td><td rowspan=1 colspan=1></td></tr><tr><td rowspan=1 colspan=2></td><td rowspan=1 colspan=1></td><td rowspan=1 colspan=1>4</td><td rowspan=1 colspan=1>4</td><td rowspan=1 colspan=1>△</td><td rowspan=1 colspan=1></td><td rowspan=1 colspan=1>△</td><td rowspan=1 colspan=1>△</td><td rowspan=1 colspan=1>△</td><td rowspan=1 colspan=1></td><td rowspan=1 colspan=1>△</td><td rowspan=1 colspan=1>△</td><td rowspan=1 colspan=1>△</td><td rowspan=1 colspan=1></td><td rowspan=1 colspan=1>4</td><td rowspan=1 colspan=1>△</td><td rowspan=1 colspan=1></td><td rowspan=1 colspan=1></td><td rowspan=1 colspan=1></td><td rowspan=1 colspan=1></td></tr><tr><td rowspan=1 colspan=1></td><td rowspan=1 colspan=1>短路电弧</td><td rowspan=1 colspan=1>4</td><td rowspan=1 colspan=1>4</td><td rowspan=1 colspan=1></td><td rowspan=1 colspan=1></td><td rowspan=1 colspan=1>4</td><td rowspan=1 colspan=1>△</td><td rowspan=1 colspan=1></td><td rowspan=1 colspan=1></td><td rowspan=1 colspan=1>△</td><td rowspan=1 colspan=1>4</td><td rowspan=1 colspan=1></td><td rowspan=1 colspan=1></td><td rowspan=1 colspan=1></td><td rowspan=1 colspan=1></td><td rowspan=1 colspan=1></td><td rowspan=1 colspan=1>△</td><td rowspan=1 colspan=1>4</td><td rowspan=1 colspan=1></td><td rowspan=1 colspan=1></td></tr><tr><td rowspan=1 colspan=1></td><td rowspan=1 colspan=1>脉冲弧</td><td rowspan=1 colspan=1>4</td><td rowspan=1 colspan=1>△</td><td rowspan=1 colspan=1>4</td><td rowspan=1 colspan=1>△</td><td rowspan=1 colspan=1>△</td><td rowspan=1 colspan=1>△</td><td rowspan=1 colspan=1>△</td><td rowspan=1 colspan=1>△</td><td rowspan=1 colspan=1>△</td><td rowspan=1 colspan=1>△</td><td rowspan=1 colspan=1></td><td rowspan=1 colspan=1>4</td><td rowspan=1 colspan=1></td><td rowspan=1 colspan=1></td><td rowspan=1 colspan=1></td><td rowspan=1 colspan=1>△</td><td rowspan=1 colspan=1>4</td><td rowspan=1 colspan=1>△</td><td rowspan=1 colspan=1>A</td></tr><tr><td rowspan=2 colspan=1></td><td rowspan=1 colspan=1>潜弧</td><td rowspan=1 colspan=1></td><td rowspan=1 colspan=1>4</td><td rowspan=1 colspan=1>4</td><td rowspan=1 colspan=1>△</td><td rowspan=1 colspan=1></td><td rowspan=1 colspan=1></td><td rowspan=1 colspan=1></td><td rowspan=1 colspan=1></td><td rowspan=1 colspan=1></td><td rowspan=1 colspan=1></td><td r",
    "summary": "（2）设备 - Part 5/7",
    "size": 4000
  },
  {
    "name": "第1卷_焊接方法概述-part-16",
    "projectId": "5ET7VaxsU6Y6",
    "fileName": "第1卷_焊接方法概述.pdf",
    "content": "owspan=1 colspan=1></td><td rowspan=1 colspan=1></td><td rowspan=1 colspan=1></td><td rowspan=1 colspan=1></td><td rowspan=1 colspan=1></td><td rowspan=1 colspan=1></td><td rowspan=1 colspan=1></td><td rowspan=1 colspan=1></td><td rowspan=1 colspan=1></td></tr><tr><td rowspan=1 colspan=1>射流过渡</td><td rowspan=1 colspan=1></td><td rowspan=1 colspan=1>△</td><td rowspan=1 colspan=1>4</td><td rowspan=1 colspan=1>△</td><td rowspan=1 colspan=1></td><td rowspan=1 colspan=1>△</td><td rowspan=1 colspan=1>△</td><td rowspan=1 colspan=1>4</td><td rowspan=1 colspan=1></td><td rowspan=1 colspan=1>4</td><td rowspan=1 colspan=1>△</td><td rowspan=1 colspan=1>△</td><td rowspan=1 colspan=1></td><td rowspan=1 colspan=1>4</td><td rowspan=1 colspan=1>4</td><td rowspan=1 colspan=1></td><td rowspan=1 colspan=1>4</td><td rowspan=1 colspan=1>5</td><td rowspan=1 colspan=1>4</td></tr><tr><td rowspan=1 colspan=2>埋弧焊</td><td rowspan=1 colspan=1>△</td><td rowspan=1 colspan=1>4</td><td rowspan=1 colspan=1>4</td><td rowspan=1 colspan=1>Λ</td><td rowspan=1 colspan=1>△</td><td rowspan=1 colspan=1>△</td><td rowspan=1 colspan=1>△</td><td rowspan=1 colspan=1>△</td><td rowspan=1 colspan=1>△</td><td rowspan=1 colspan=1>4</td><td rowspan=1 colspan=1>△</td><td rowspan=1 colspan=1>△</td><td rowspan=1 colspan=1></td><td rowspan=1 colspan=1>△</td><td rowspan=1 colspan=1>△</td><td rowspan=1 colspan=1></td><td rowspan=1 colspan=1>△</td><td rowspan=1 colspan=1>4</td><td rowspan=1 colspan=1></td></tr><tr><td rowspan=1 colspan=2>焊条电弧焊</td><td rowspan=1 colspan=1>△</td><td rowspan=1 colspan=1>△</td><td rowspan=1 colspan=1>△</td><td rowspan=1 colspan=1>△</td><td rowspan=1 colspan=1>△</td><td rowspan=1 colspan=1>△</td><td rowspan=1 colspan=1>4</td><td rowspan=1 colspan=1>4</td><td rowspan=1 colspan=1>4</td><td rowspan=1 colspan=1>△</td><td rowspan=1 colspan=1>4</td><td rowspan=1 colspan=1>4</td><td rowspan=1 colspan=1>△</td><td rowspan=1 colspan=1>4</td><td rowspan=1 colspan=1>△</td><td rowspan=1 colspan=1>4</td><td rowspan=1 colspan=1>4</td><td rowspan=1 colspan=1>4</td><td rowspan=1 colspan=1>4</td></tr><tr><td rowspan=1 colspan=3>度</td><td rowspan=1 colspan=1>？",
    "summary": "（2）设备 - Part 6/7",
    "size": 2148
  },
  {
    "name": "第1卷_焊接方法概述-part-17",
    "projectId": "5ET7VaxsU6Y6",
    "fileName": "第1卷_焊接方法概述.pdf",
    "content": "![](images/c71d769c92eeb2075e02c41a37a07d8589fd31ff06366af5702a11d283eabc9f.jpg)  \n  \n百思论坛\n\n熔化极气体保护电弧焊需要有自动送进焊丝，自动行走小车等机械设备。此外还要有输送保护气的供气系统，通冷却水的供水系统及焊炬等。\n\n真空电子束焊需配用高压电源、真空室和专门的电子枪。激光焊时需要有一定功率的激光器及光路系统。因此，这两种焊接方法都要有专门的工装和辅助设备，其设备较复杂、功率大，价格昂贵，因此只在自动化程度高、材料特殊、质量要求高等情况下才采用。由于电子束焊机的高电压及其X射线的辐射，因此还要有一定的安全防护措施及防止X射线辐射的屏蔽设施。",
    "summary": "（2）设备 - Part 7/7",
    "size": 319
  },
  {
    "name": "第1卷_焊接方法概述-part-18",
    "projectId": "5ET7VaxsU6Y6",
    "fileName": "第1卷_焊接方法概述.pdf",
    "content": "# （3）焊接用消耗材料\n焊接时的消耗材料包括焊丝、焊条或填充金属、焊剂、钎剂、钎料、保护气体等。\n\n各种熔化极电弧焊都需要配用一定的消耗性材料。如焊条电弧焊时使用药皮焊条；埋弧焊、熔化极气体保护焊都需要焊丝；药芯焊丝电弧焊则需要专门的药芯焊丝；电渣焊则需要焊丝、熔嘴或板极。埋弧焊和电渣焊除电极（焊丝等）外，都需要有一定化学成分的焊剂。\n\n钨极氩弧焊和等离子弧焊时，需使用熔点很高的钨极、钍钨极或铈钨极作为不熔化电极。此外还需要价格较高的高纯度的惰性气体。\n\n电阻焊时通常用电导率高、较硬的铜合金作电极。以使焊接时既能有高的电导率，又能在高温下承受压力和磨损。\n\n# 1.4焊接技术的新发展\n随着工业和科学技术的发展，焊接工艺不断进步。本章仅对其中比较成熟的部分加以介绍。时代车轮在迅速的运转，本章内容不可能及时修订补充以反映焊接技术最前沿情况，为补此不足本节特介绍焊接技术的发展趋势。\n\n1.提高焊接生产率是推动焊接技术发展的重要驱动力\n\n提高生产率的途径有二：第一，提高焊接熔敷率。手工焊中的铁粉焊条、重力焊条、躺焊条等工艺，埋弧焊中的多丝焊、热丝焊均属此类，其效果显著。例如三丝埋弧焊，其工艺参数分别为 $2 2 0 0 \\mathbf { A } / 3 3 \\mathbf { V }$ 、1400A/40V、 $1 1 0 0 \\mathbf { A } / 4 5 \\mathbf { V }$ 。采用坡口断面小，背后设置挡板或衬垫， $5 0 \\sim 6 0 \\mathrm { m m }$ 的钢板可一次焊透成形，焊接速度达到$0 . 4 \\mathrm { m / m i n }$ 以上。其熔敷效率与焊条电弧焊相比在100倍以上。第二个途径则是减少坡口断面及熔敷金属量，近十年来最突出的成就是窄间隙焊接。窄间隙焊接采用气体保护焊为基础，利用单丝、双丝或三丝进行焊接。无论接头厚度如何，均可采用对接形式。例如，钢板厚度由 ${ \\mathfrak { s o } } \\sim$ $3 0 0 \\mathrm { { m m } }$ ，间隙均可设计为 $1 3 \\mathrm { m m }$ 左右，因此所需熔敷金属量成数倍、数十倍地降低，从而大大提高生产率。窄间隙焊接的主要技术关键是如何保证两侧熔透和保证电弧中心自动跟踪处于坡口中心线上。为此，世界各国开发出多种不同方案，因而出现了多种多样的窄间隙焊接法。\n\n电子束焊、等离子焊和激光焊时，可采用对接接头，且不用开坡口，因此是更理想的窄间隙焊接法，这是它受到广泛重视的重要原因之一。\n\n最新开发成功的激光电弧复合焊接法可以大大提高焊接速度，如 $s _ { \\mathbf { m m } }$ 厚的钢板或铝板，焊接速度可达 $2 \\sim 3 \\mathrm { m / m i n }$ ，获得好的焊缝成形和质量，焊接变形小。\n\n# 2.提高准备车间的机械化、自动化水平是当前世界先进工业国家的重点发展方向\n为了提高焊接结构生产的效率和质量，仅仅从焊接工艺着手是有一定局限性的。因而世界各国特别重视准备车间的技术改造。准备车间的主要工序包括材料运输；材料表面去油、喷砂、涂保护漆；钢板划线、切割、开坡口；部件组装及点固。以上4道工序在现代化的工厂中均已全部机械化、自动化。其优点不仅在于提高了生产率，更重要的是提高了产品的质量。例如，钢板划线（包括装配时定位中心及线条）、切割、开坡口全部采用计算机数字控制技术（CNC技术）以后，零部件尺寸精度大大提高，而坡口表面粗糙度大幅度降低。整个结构在装配时已可接近机械零件装配方式，因而坡口几何尺寸都相当准确。在自动焊施焊以后，整个结构工整、精确、美观，完全改变了过去铆焊车间人工操作的落后\n\n现象。\n\n3.焊接过程自动化、智能化是提高焊接质量稳定性，解决恶劣劳动条件的重要方向\n\n由于焊接质量要求严格，而劳动条件往往较差，因而自动化、智能化受到特殊重视。工业机器人的出现迅速得到工业界的热烈响应。目前，全世界工业机器人有 $50 \\%$ 以上用在焊接技术上。在刚开始时，多用于汽车工业中的点焊流水线上，近几年来已拓展到弧焊领域。\n\n机器人虽然是一个高度自动化的装备，但从自动控制的角度来看，它仍是一个程序控制的开环控制系统。因而它不可能根据焊接时具体情况而进行适时调节。为此智能焊接机器人成为当前焊接界重视的中心。智能焊接的第一个发展重点在视觉系统。目前已开发出的视觉系统可使机器人根据焊接中具体情况自动修改焊炬运动轨迹，有的还能根据坡口尺寸适时地调节工艺规范。网络远距离控制技术也在焊接机器人上应用。然而，总的来说，目前，焊接过程智能化仅仅处在初级阶段，这方面的发展将是一个长期的任务。\n\n为解决工地大型结构焊接机械化、自动化问题，有大挂车式和磁性轨道式自动焊装备，已成功地应用于大型储油罐的制造，最近还出现了无轨导爬行式弧焊机器人[3,4]。\n\n4．新兴工业的发展不断推动焊接技术前进\n\n焊接技术自发明至今已有百余年历史，它几乎可满足当前工业中一切重要产品生产制造的需要，如航空、航天及核能工业中的重要产品等。但是新兴工业的发展仍然迫使焊接技术不断前进，以满足其需要。例如，微电子工业的发展促进了微型连接工艺和设备的发展；又如陶瓷材料和复合材料的发展促进了真空钎焊、真空扩散焊、喷涂以及粘结工艺的发展，使它们获得更大的生命力，走上了一个新台阶。宇航技术的发展也将促进空间连接技术的开发。\n\n5.热源的研究与开发是推动焊接工艺发展的根本动力\n\n焊接工艺几乎运用了世界上一切可以利用的热源，其中包括火焰、电弧、电阻、超声波、摩擦、等离子、电子束、激光束、微波等等。历史上每一种热源的出现，都伴随着新的焊接工艺的出现。但是，至今，焊接热源的研究与开发并未终止。新的发展可概括为两方面。一方面是对现有热源的改善，使之更为有效、方便、经济适用。在这方面电子束，特别是激光束焊接的发展比较显著。另一方面则是开发更好更有效的热源。例如近来有不少工作采用两种热源叠加，以求获得更强的能量密度，如在等离子束中加激光、在电弧中加激光等。\n\n# 6.节能技术是普遍关切的问题\n节能技术在焊接工业中也是重要方向之一。众所周知，焊接消耗能源甚大。以焊条电弧焊为例，每台约10kVA，埋弧焊机每台90kVA，电阻焊机每台则可高达上千kVA。不少新技术的出现就是为了这一节能目标。在电阻点焊中，利用电子技术的发展，将交流点焊改变为次级整流点焊，可以大大提高焊机的功率因素，减少焊机容量，1000kVA的点焊机可降低至 $2 0 0 \\mathbf { k V } \\mathbf { A }$ ，而仍能达到同样的焊接效果。近十年来逆变焊机的出现是另外一个成功的例子。它可以大大减轻焊机的重量，提高焊机的功率因素和控制性能，已广泛应用于生产。\n\n总之，通过以上的介绍，可见焊接技术仍在不断发展之中，我们希望通过这个简单的介绍，使读者知道如何辨别当前五花八门的新工艺的意义，并能明确如何正确地选用或发展新的工艺。\n\n# 参考文献\n[1] 姜焕中．焊接方法及设备：第一分册［M］．北京：机械工业出版社，1981．‘  \n[2] Houldcraff PT.Welding Process Technology[M].London：Cambridge University Press，1977.  \n[3] 潘际銮，阎炳义，高力生，张华，卢勤英，金珂．爬行式全位置弧焊机器人［J]．电焊机，PanJ,Y B,GaL,ZhangH,LuQJinKCrawl-type Robot，Tackles Difficult Jobs[J].WeldingJournal（USA），2005 （6)：50-54.",
    "summary": "（3）焊接用消耗材料, 1.4焊接技术的新发展, 2.提高准备车间的机械化、自动化水平是当前世界先进工业国家的重点发展方向, 6.节能技术是普遍关切的问题, 参考文献",
    "size": 3199
  }
]
