Repository: LunaReborn/Welding-6m-Extractor

# 焊接文档 6M 专有词汇抽取工具

用于从焊接相关文档中抽取“人、机、料、法、环、测”六类专有词汇，并导出 JSON 和 Excel。

## 目录结构

```text
project/
  cli.py
  engine/
    document_loader.py
    chunker.py
    llm_client.py
    extractor_6m.py
    normalizer.py
    validator.py
    exporter.py
  prompts/
    welding_6m_extract.txt
    welding_6m_review.txt
  outputs/
  data/
```

## 安装

```bash
pip install -r requirements.txt
```

## 使用 Ollama

先启动 Ollama，并拉取模型：

```bash
ollama serve
ollama pull qwen2.5:7b
```

运行：

```bash
python cli.py --file data/氩弧焊标准作业指导书.docx --extractor ollama --model qwen2.5:7b --output outputs
```

启用二阶段复核：

```bash
python cli.py --file data/氩弧焊标准作业指导书.docx --extractor ollama --review --output outputs
```

## 使用 OpenAI API

```bash
set OPENAI_API_KEY=你的key
python cli.py --file data/氩弧焊标准作业指导书.docx --extractor openai --model gpt-4o-mini --output outputs
```

Linux/macOS：

```bash
export OPENAI_API_KEY=你的key
python cli.py --file data/氩弧焊标准作业指导书.docx --extractor openai --model gpt-4o-mini --output outputs
```

## 输出文件

```text
outputs/文档名_6m_terms.json
outputs/文档名_6m_terms.xlsx
```

Excel 字段：

| 字段 | 说明 |
|---|---|
| 术语 | 抽取到的专有词汇 |
| 类别 | 人/机/料/法/环/测 |
| 归一化术语 | 同义词合并后的标准术语 |
| 原文片段 | 术语所在上下文 |
| 来源文档 | 输入文件名 |
| 文本段 | chunk 编号 |
| 置信度 | high/medium/low |
| 说明 | 预留解释字段 |

## 建议

- 如果本地小模型漏抽较多，建议打开 `--review`。
- 如果术语重复较多，在 `engine/normalizer.py` 的 `SYNONYMS` 中持续沉淀同义词。
- 如果抽出普通词较多，在 `engine/validator.py` 的 `STOP_WORDS` 中增加停用词。

File: data/hanjie/1.md
# 铝合金激光焊接工艺及其应用

武亚鹏

库珀（天津）科技有限公司 天津 301700

摘要：随着近些年铝合金材料的不断升级，涉及到新一代铝合金材料和新型高强度铝合金材料的焊接要求也越来越高，因此对激光焊接的技术也提出了更高的要求，对此通过不断的深入了解和研究激光焊接铝合金材料的方法和工艺，保证激光焊接铝合金材料的焊缝质量，从而加速推进铝合金激光焊接工艺的广泛应用。

关键词：激光加工；焊接；铝合金

# 1 序言

铝合金具有材质轻、耐腐蚀、耐低温、力学性能好等优势，广泛应用于航空航天、轨道交通、汽车、船舶、化工等众多工业制造领域。近几年，随着国家对环保、节能、减排的宏观经济体制改革，对铝合金材料有了很大的需求量，尤其是高强度的铝合金材料有着高刚度、高耐蚀性、优良加工性、高力学性等，逐渐成为各领域制造业轻量化应用不可缺少的重要材料。目前，铝合金的焊接方法主要有TIG焊、MIG焊、搅拌摩擦焊、激光焊等。

激光焊接具有能量高、热源集中、热损小、变形小、焊缝深宽比大等优点，并且在焊接过程中便于形成集成化、自动化、柔性的生产优势，满足高速、高精度的焊接，焊接时无需真空作业环境，非常适合在恶劣的环境下对复杂的结构件实施高精度的焊接[1]。因此，研究铝合金激光焊接工艺及其应用具有非常重要的意义。

# 2 铝合金的熔焊工艺分析

（1）焊前准备 铝合金的焊前准备非常关键，

否则会对铝合金的焊接质量造成很大的影响。焊前要对铝合金的表面用酒精或丙酮擦拭清理，清除工件表面的水、油等污染性的杂质。如被氧化了的铝合金工件，需要对工件进行清理打磨或化学试剂处理并吹干，再及时完成焊接。

铝合金焊接时要加快熔池的流动性，可在焊件背面垫铜板以提高焊缝的成形质量。

(2) 常规熔化焊 铝合金常规的熔化焊方法有 TIG 焊（见图1）、MIG 焊等，焊接时，采用氩气作为保护气来隔绝空气，实现减少或避免焊缝产生气孔。

常规熔化焊存在着以下问题。

1）焊接时会输入大量的热源，导致焊缝宽且熔深较浅。

2）铝合金冶金速度快，导致焊缝组织晶粒粗大，焊接接头软化可使强度减少 $40\%$ 左右。

3）铝合金熔点低而导热快，熔融金属流动性差而使焊缝成形不美观。

4）焊接时受热面积大，加工材料容易变形而影响加工尺寸精度。

MW 20200625 

![image](https://cdn-mineru.openxlab.org.cn/result/2026-03-24/4b6e3885-ee42-44cc-a237-2ac40c851c53/23e113e24823f1a64ebe809a27cf4b8ea708f9d516355a571fd9e9df7a096d6b.jpg)



图1铝合金氩弧焊焊缝


5）铝合金常规焊接质量保障难度大，焊接速度难以满足批量生产的需求。

(3) 激光焊接 激光焊接铝合金的优势尤为突出，焊接时热输入小且热源集中，尤其是光纤激光焊接铝合金时的能量更加集中，激光波长更短，高反射得到明显的改善[2]。

通过光纤激光焊、双光斑激光焊、激光填丝焊等焊接工艺，可大大提升铝合金的焊接质量及焊后效果，如图2所示。

![image](https://cdn-mineru.openxlab.org.cn/result/2026-03-24/4b6e3885-ee42-44cc-a237-2ac40c851c53/2042fc1743d1410c460fc1bf5ef1a6450386a97265a136f0a99d9b671372c260.jpg)



图2 铝合金激光焊焊缝


1）光纤激光焊。光纤激光焊接铝合金时，存在高反射现象，影响材料对激光能量的吸收，波长短，材料对光的吸收就好，因此光纤激光焊对铝合金的吸收好，光束模式保证了能量密度的高度集中，保证了焊接质量。

2）双光斑激光焊。焊接时，双光束可以形成一个较大的匙孔，这样可以保证焊接时的稳定，有效促进气体的排出。采用并行双光束激光焊接的优点如下：①熔池内部温度相差小，可以降低金属熔液的凝固速度，这样就加长了气泡的逸出时间，减少了气孔的形成，大大降低了焊缝的气孔率。②能够提高送丝的稳定性，保障了焊接质量的稳定性。

3）激光填丝焊。相比激光自熔焊铝合金，能够得到更好的成形。激光填丝焊能够兼容激光焊的高能量密度和填丝焊的高桥接能力，对于有一定间隙的焊缝，能够保证良好的成形效果。而且通过不同的填充材料的选择，可以对母材进行不同的化学反应，起到一定合金元素补充且强化的功效。采用激光复合焊，通过激光与电弧的复合，能够有效消除激光焊形成的等离子体的影响。通过光丝间距、吹气、焊枪角度等参数的调节，能够获得美观的焊缝，而且对于厚板无需开坡口或只需开小坡口就可以形成良好的焊缝。

# 3 激光焊接铝合金的特点

（1）功率大的激光头 能够稳定焊接质量，随着激光加工的深入开发，功能越来越强大的激光头得到快速的应用。由Scansonic和High YAG所研制的激光头，能够在一定范围内上下左右浮动而不改变光斑大小，也不影响光丝配合，非常利于大批量的生产应用，能改善材料由于加工产生的少量尺寸偏差而引起的焊接缺陷。

(2）合适的焊接参数合理的焊接参数能够很好地保证焊接质量。要获得稳定的焊缝成形，需要匹配合适的焊接参数。

1）当给定的每一个激光功率数值时，都会有一个合理的焊接速度相匹配，焊接速度可以在设定的范围内进行调整，同样可以实现成形质量很好的焊缝，此区域定义为焊接稳定区。

2）当在一个功率数值时，焊接速度过快，输入的热量变小，导致铝合金材料不能熔透，这时已超过稳定区的范围，此区域定义为未熔透区。

3）当在一个功率数值时，焊接速度过慢，输入的热量过大，熔池下塌严重，此区域定义为熔池坍塌区。

（3）高要求的装配精度 因为铝合金激光焊接加热集中、焊缝深宽比大、焊接结构变形小、激光聚焦光斑直径细小等特点，所以导致工件的组对精度要求较高，一般组对间隙和错边量都必须小于 $0.1\mathrm{mm}$ 或板厚的 $0.1t$ ，这样大大增加了焊接的操作难度。

(4) 易产生焊接缺陷 由于铝合金熔点低, 金属液流动性好, 因此在大功率激光的作用下会使金属气化。焊接过程中伴随小孔效应所形成的金属蒸

气影响铝合金对激光能量的吸收，这样会出现焊接过程不稳定，焊缝容易产生气孔、表面塌陷、咬边等焊接缺陷。

焊缝产生表面塌陷、咬边等缺陷可以通过激光填丝焊接或激光电弧复合焊来实现改善，但是气孔缺陷控制难度比较大。

(5）焊接接头强度的影响 由于激光焊接的加热和冷却速度快、焊缝硬度高、铝合金激光焊接存在合金元素烧损，因此影响铝合金的强化作用，导致铝合金焊缝存在软化现象，这样就降低了铝合金焊接接头的强度。

# 4 铝合金激光焊接的应用[3]

# 4.1 石油管道

1）铝合金石油管道能够有效增加管道的直径及管壁的厚度，使管道在额定的时间里输送更多的油量。管道输送石油非常危险，容易发生泄漏现象，一旦发生泄露可能会造成不可估量的财产损失、人员伤亡、环境污染、水源污染等重大危害。

2）铝合金管道焊接时，提升焊接质量、避免焊接缺陷是关键。

3）激光焊接铝合金管道可以产生非常大的效益，同时可以有效地控制焊接质量。焊接时可以保证焊缝一次成形且焊接质量比较高，这样可以避免由于焊缝缺陷导致石油泄漏危害，如图3所示。

![image](https://cdn-mineru.openxlab.org.cn/result/2026-03-24/4b6e3885-ee42-44cc-a237-2ac40c851c53/d172827c806b705bcbf70ee54f6a05ff82f682d2e53301826cfdfcd3a46eeed6.jpg)



图3 激光焊接铝合金石油管道


# 4.2汽车制造

1）近年来，汽车制造业不断挖掘耐用材料及工艺技术的应用来提升产品的整体质量。其中把激光焊接技术应用到汽车制造中，实现了铝合金材料的焊接应用，有效减轻了自身重量、减少了工序、提高了生产效率，受到了各汽车制造商的好评。

2）通过激光焊接铝合金技术在汽车制造过程中的广泛应用，有效地推广了铝合金材料的应用范

围，如图4所示。

![image](https://cdn-mineru.openxlab.org.cn/result/2026-03-24/4b6e3885-ee42-44cc-a237-2ac40c851c53/ed6bf01cec2e60dec9d0a7586a3ba13d9f25ab60798262c22b2cbd20b85df4eb.jpg)



图4 激光焊接铝合金汽车骨架


# 4.3 航空航天

1）航空航天产品对材料的使用更是严格要求，需要保证材料的高精度、耐热性、稳定性、持久性。铝合金的产品可以有效地降低制造成本、减轻自身重量。

2）激光焊接铝合金材料技术的大力应用，为提高航空航天事业的制造水平提供了先进工艺[4]。

# 5 结束语

1）铝合金是发展过程中应用范围越来越广的材料，如何不断提高铝合金材料的应用范围及利用率，是目前各行各业研究的重心。

2）激光焊接作为一种新兴的焊接技术，能够有效地解决焊接气孔的缺陷，通过不断拓宽激光焊接在铝合金材料中的应用，会发挥更大的作用。

3）随着激光焊接技术和铝合金材料技术的发展，需进一步对激光焊接铝合金技术的研究及开发新的工艺，有效地挖掘激光焊接铝合金材料的潜能。

4）由于铝合金材料的特性，大功率激光焊接时还有很多课题需要研究，其中控制焊缝成形后的气孔缺陷就是不断提升铝合金焊接质量的关键。

# 参考文献：

[1] 汪健坤，李强，黄磊，等.激光焊接技术最新研究进展及应用现状[J].金属加工（热加工），2020(3)：4-10.

[2] 陈俐，巩水利.铝合金激光焊接技术的应用与发展[J].航空制造技术，2011（11）：46-49.

[3] 杨蓉.激光扫描焊接工艺在铝合金焊接中的应用研究[J].现代制造技术与装备，2017（2）：106，108.

[4] 赵伟, 曲伸, 杨烁, 等. 激光焊接技术在航空制造及修理中的应用[J]. 金属加工（热加工）, 2019 (2): 5-8.

File: data/hanjie/3.md (part 1 of 10)
# 航空运输类专业系列教材

<table><tr><td>民航概论</td><td>民航服务礼仪</td><td>民航服务心理学</td><td>民航服务心理与实务</td></tr><tr><td>空乘英语</td><td>民航服务英语</td><td>民航法规与实务</td><td>民航计算机订座实训</td></tr><tr><td>民航英语</td><td>空乘化妆教程</td><td>民用航空法实务</td><td>航空电气设备与维修</td></tr><tr><td>空乘礼仪</td><td>空乘形象塑造</td><td>民航危险品运输</td><td>航空工程材料及应用</td></tr><tr><td>机上急救</td><td>航空运输导论</td><td>民航客舱销售技巧</td><td>航空液压与气动技术</td></tr><tr><td>客舱服务</td><td>空乘形体训练</td><td>民航安检应用基础</td><td>飞机钣金与装配工艺</td></tr><tr><td>形体训练</td><td>空乘技能实训</td><td>客舱服务训练教程</td><td>航空发动机原理与构造</td></tr><tr><td>服务礼仪</td><td>航空工程材料(第3版)</td><td>民航服务礼仪实训</td><td>民航国内国际客票销售实务</td></tr><tr><td>茶艺教程</td><td>航空维修概论</td><td>民航客舱服务实务</td><td>客舱安全管理与应急处置</td></tr><tr><td>航空概论</td><td>机场运营管理</td><td>民航运输基础知识</td><td>值机业务与行李运输实务</td></tr><tr><td>飞机构造</td><td>机场地面服务</td><td>民航服务礼仪实务</td><td>空乘形象塑造与化妆技巧</td></tr><tr><td>民航旅客运输</td><td>飞机载重平衡</td><td>民航呼叫中心实务</td><td>飞机铆接装配与机体修理</td></tr><tr><td>民航货物运输</td><td>民航知识应用</td><td>民航国内客票销售</td><td>飞机机电设备维修专业英语</td></tr><tr><td>航空运输地理</td><td>民航基础知识</td><td>管理学原理与实务</td><td>客舱安全与应急处置训练教程</td></tr><tr><td>民航市场营销</td><td>航空医学基础</td><td>空乘服务沟通与播音</td><td></td></tr></table>

![image](https://cdn-mineru.openxlab.org.cn/result/2026-03-24/40cd5ff9-d498-45c6-8cd4-f2baccf757ea/f5beaa9cb8237364c01932c1b3ef5d398e0909770800aa7fd441161f9d5cf78f.jpg)


![image](https://cdn-mineru.openxlab.org.cn/result/2026-03-24/40cd5ff9-d498-45c6-8cd4-f2baccf757ea/8c77f8f6d40a8bb3ee0b05aa5b3118775398af51ee016a79228ba987304e43ec.jpg)


责任编辑：李 静

封面设计：孙焱津

![image](https://cdn-mineru.openxlab.org.cn/result/2026-03-24/40cd5ff9-d498-45c6-8cd4-f2baccf757ea/8ccf8ba00b5eb4c6e1c0649c4914a05e528cd1da1a44003c52bb7b47c476d04c.jpg)



定价：50.00 元


![image](https://cdn-mineru.openxlab.org.cn/result/2026-03-24/40cd5ff9-d498-45c6-8cd4-f2baccf757ea/436ba4755da27f2e2fa3dca3cd6781f8f0f48d6eb18c7fc502c9bba3f0a1174a.jpg)


『十四五』职业教育国家规划教材

![image](https://cdn-mineru.openxlab.org.cn/result/2026-03-24/40cd5ff9-d498-45c6-8cd4-f2baccf757ea/b27b04ddeeee382fb646278183f8dfc023f330b04361175d49b59bf0067d764d.jpg)


“十四五”职业教育国家规划教材

航空运输类专业系列教材

# 航空工程材料

# （第3版）

程秀全

刘晓婷

·主编

吴诗惇

●主审

![image](https://cdn-mineru.openxlab.org.cn/result/2026-03-24/40cd5ff9-d498-45c6-8cd4-f2baccf757ea/baa32c1f6035f1bdebc19002daab1f31feb041730b0a586bb17e5e5e21f96252.jpg)


![image](https://cdn-mineru.openxlab.org.cn/result/2026-03-24/40cd5ff9-d498-45c6-8cd4-f2baccf757ea/451f1358db9909cec52ec9685a05e2d1a08b3b9ee655dbcc164c8a86f2002c28.jpg)


中国工信出版集团

![image](https://cdn-mineru.openxlab.org.cn/result/2026-03-24/40cd5ff9-d498-45c6-8cd4-f2baccf757ea/ebe3ce5bf926b327a013e1b1fd44b3ffece451fdae6bf81a64cdf677a5ca35d3.jpg)


電子工業出版社

PUBLISHING HOUSE OF ELECTRONICS INDUSTRY http://www.phei.com.cn 

# 航空工程材料

（第3版）

程秀全刘晓婷 编

刘传生副主编

吴诗惇 王 审

# 内容简介

本书针对航空工程材料，结合高等职业院校航空机电设备维修专业的学生及相关专业技术人员对相关知识的需求,深入浅出地介绍了航空工程材料的基础知识、常用航空工程材料的牌号和性能及其应用情况,包括黑色金属材料、有色金属材料、非金属材料及一般材料的选材原则。在材料工艺方面，重点介绍了几种常用的热处理方法，并根据飞机维护及修理方面的需求,介绍了材料的无损检测技术、零件表面防护技术等知识。本书还结合地勤人员的工作特点,介绍了航空燃料等航空消耗材料的常用知识，强调了飞机在维修、保养过程中的注意事项。 >

本书内容简洁,通俗易懂,可作为高等职业院校航空类专业学生的教材，也可作为相关专业技术人员的参考用书。 

未经许可，不得以任何方式复制或抄袭本书之部分或全部内容。

版权所有，侵权必究。

# 图书在版编目(CIP)数据

航空工程材料／程秀全,刘晓婷主编．—3版．—北京;电子工业出版社，2020.8(2025.1重印)

ISBN 978—7—121—38030—3 

$\textcircled{1}$ 航…Ⅱ. $\textcircled{1}$ 程… $\textcircled{2}$ 刘…ⅢI. $\textcircled{1}$ 航空材料—高等学校一教材 IV. $\textcircled{1}$ V25

中国版本图书馆CIP数据核字(2019)第 269662号

责任编辑：李静

印刷：三河市良远印务有限公司

装订：三河市良远印务有限公司

出版发行：电子工业出版社

北京市海淀区万寿路173信箱邮编100036

开 本： $7 8 7 \times 1 \ 0 9 2$ 1/16印张：16.75字数：429千字

版次：2008年2月第1版

2020年8月第3版

印次：2025年1月第11次印刷

凡所购买电子工业出版社图书有缺损问题，请向购买书店调换。若书店售缺，请与本社发行部联系，联系及邮购电话：(010)88254888，88258888。

质量投诉请发邮件至 zlts@phei.com.cn,盗版侵权举报请发邮件至 dbqq@phei.com.cn。

本书咨询服务热线：(010)88254604,lijing@phei.com.cn。

# 航空运输类专业系列教材

# 建设委员会

# 主任委员

马广岭 (海航集团)

马剑(北京临空国际技术研究院)

杨涵涛 (三亚航空旅游职业学院)

李宗凌（奥凯航空有限公司）

李爱青(中国航空运输协会)

李殿春 (香港航空公司)

吴三民（郑州中原国际航空控股发展有限公司）

李赛 (国际航空运输协会)

迟焰 (北京航空航天大学)

张武安（春秋航空股份有限公司）

张宝林 (西安交通大学)

陈燕 (中国航空运输协会)

郑越 (长沙航空职业技术学院)

耿进友（北京外航服务公司）

黄伟 (重庆机场集团)

綦琦 (广州民航职业技术学院)

# 副主任委员

王帅江洪湖汤黎陈卓何梅何蕾

罗良翌赵晓硕赵淑桐 廖正非熊盛新

# 委员

马晓虹 马爱聪 王东 王 春王珺王 蓓 王冉冉 王仙萌 王若竹

王远梅 王慧然 方凤玲 邓娟娟 孔庆棠 石月红 白冰如 宁 红 邢 蕾

先梦瑜 刘 科刘琴 刘 舒 刘连勋刘晓婷 许许夏鑫江群

范　晔 杜 鹤 杨 敏 杨青云 杨祖高 杨振秋 李广春 吴甜甜 吴啸骅

汪小玲张 进张琳 张敬 张桂兰陆蓉陈李静 陈晓燕 金恒

金良奎 周科慧 庞 荣　郑菲菲 赵　艳 郝建萍 胡元群 胡成富冒耀祺

鸥志鹏 钟波兰 姜 兰 拜明星 姚虹华 姚慧敏 夏 爽 党 杰徐竹

徐月芳 徐婷婷高文霞 郭凤 郭 宇郭 沙 郭 婕 郭珍梅 郭素婷

郭雅荫 郭慧卿 唐红光 曹义莲曹建华　崔学民 黄　山 黄华黄华勇

章健 韩奋畴 韩海云 　程秀全 傅志红 焦红卫 湛 明　温俊 谢芳

谢苏 路荣谭卫娟熊忠潘长宏霍连才魏亚波

# 总策划江洪湖

# 协助建设单位

国际航空运输协会

春秋航空股份有限公司

奥凯航空有限公司

香港快运航空公司

重庆机场集团

北京外航服务公司

北京临空国际技术研究院

郑州中原国际航空控股发展有限公司

杭州开元书局有限公司

三亚航空旅游职业学院

广州民航职业技术学院

浙江育英职业技术学院

西安航空职业技术学院

武汉职业技术学院

武汉城市职业学院

江西青年职业学院

长沙航空职业技术学院

成都航空职业技术学院

上海民航职业技术学院

南京旅游职业学院

西安交通大学

三峡航空学院

西安航空学院

北京理工大学

北京城市学院

烟台南山学院

青岛工学院

西安航空职工大学

南通科技职业学院

中国民航管理干部学院

郑州航空工业管理学院

长沙南方职业学院

长沙商贸旅游职业技术学院

长沙民政学院

南京航空航天大学

浙江旅游职业学院

潍坊工程职业学院

江苏工程职业技术学院

江苏安全技术职业学院

湖南生物机电职业技术学院

河南交通职业技术学院

浙江交通职业技术学院

新疆天山职业技术学院

正德职业技术学院

山东外贸职业学院

山东轻工职业学院

三峡旅游职业技术学院

郑州大学

滨州学院

九江学院

安阳学院

河南工学院

中国石油大学

厦门南洋学院

广州市交通技师学院

吉林经济管理干部学院

石家庄工程职业学院

陕西青年职业学院

廊坊职业技术学院

廊坊燕京职业技术学院

秦皇岛职业技术学院

广州珠江职业技术学院

广州涉外经济职业技术学院

武汉东湖光电学校

闽西职业技术学院

黄冈职业技术学院

衡水职业技术学院

山东海事职业学院

安徽建工技师学院

安徽国防科技职业学院

惠州市财经职业技术学院

黑龙江能源职业学院

北京经济技术管理学院

四川文化传媒职业学院

济宁职业技术学院

泉州海洋职业学院

辽源职业技术学院

江海职业技术学院

云南经济管理学院

江苏航空职业技术学院

山东德州科技职业学院

河南工业贸易职业学院

兰州航空工业职工大学

四川交通职业技术学院

烟台工程职业技术学院

重庆第二师范学院

南阳师范学院

成都文理学院

郑州工商学院

云南旅游职业学院

武汉外语外事职业学院

德阳川江职业学校

武汉外语外事职业学院

湖北交通职业技术学院

# «航空工程材料(第3版)»

# 编 委 会

主 编 程秀全 刘晓婷

副主编 刘传生

参 编 侯德政 李冰雪 陈 律 罗玉梅

党 杰 吴成宝 李慎兰

主 审 吴诗惇

# 前言

本书注重思政育人,挖掘思政元素融入教材,每个模块之前均设置“课程思政”内容 引导学生培养正确价值观 同时本书为深入实施科教兴国战略 优化职业教育类型定位,结合民航维修行业一线工作的高技能人才的培养需求及民航维修工作对技术人员的知识面要求更广的特点,除一般工程材料知识以外,还介绍了诸如材料修复、无损检测以及航空燃油、润滑及密封等方面的广泛而实用的知识.本书既可以作为高等职业院校航空类专业学生的教材,也可以作为应考民用航空器维护基础执照人员学习、飞机维修人员及地勤人员培训的参考用书.

为了帮助读者灵活有效地理解和掌握所学知识 并提高学习兴趣 每个模块均选编了一定量的习题和思考题,以加强读者理论联系实际的意识,提高读者分析、解决问题的能力. 

本书由程秀全、刘晓婷任主编,刘传生任副主编.具体编写分工:程秀全编写绪论;程秀全、刘传生共同编写模块1;刘晓婷编写模块2、模块4;党杰、刘传生共同编写模块3;罗玉梅编写模块5;李冰雪编写模块6;程秀全、吴成宝共同编写模块7;陈律、程秀全共同编写模块 ;程秀全、吴成宝共同编写模块 ;侯德政编写模块 ;李慎兰共同完成各模块的立体化资源建设.全书由程秀全统稿.

本书由西北工业大学吴诗惇教授主审.在此衷心感谢吴诗惇教授在百忙之中对本书进行认真审阅,以及提出的非常宝贵的建议,这对本书的完善起到了十分重要的作用.

尽管我们在本书编写过程中,力求在行业特色、技术实用性和能力培养方面有所创新,但由于编者水平有限,本书难免存在一些疏漏和不足之处,恳请广大读者批评指正.

![image](https://cdn-mineru.openxlab.org.cn/result/2026-03-24/40cd5ff9-d498-45c6-8cd4-f2baccf757ea/5e3f7078f246acc3cd850ffce9023eaa742949bda76bb119ce6f3776315d9f70.jpg)



补充教学视频资源链接目录


![image](https://cdn-mineru.openxlab.org.cn/result/2026-03-24/40cd5ff9-d498-45c6-8cd4-f2baccf757ea/1b0f37ee12a2925e1ae302971c28ad518331bb45ad4269d2f280b65e3dad5232.jpg)



电子课件


程秀全年 月

# 目录

# 绪论 ???? ??????????

# 模块1 金属材料的力学性能?? ??????????????????????

单元 刚度与弹性 ??????????????????????????

单元 强度与塑性 5

1.2.1强度 . ....·

塑性 ?? 5

# 单元 硬 度 ???? 6

布氏硬度????

洛氏硬度????????

维氏硬度????????????

# 单元 韧 性 · 8

冲击韧性???????????????? 8

断裂韧性 ?????????????? 8

# 单元 疲劳强度 ?????????? 10

疲劳断裂特征 ?????? 10

疲劳强度的测定及其影响因素 ?? ：11

# 单元 蠕变及蠕变 疲劳断裂 11

# 习题和思考题???? 12

# 模块2 金属材料的基础知识 14

# 单元 金属的晶体结构 .... 14

晶体与非晶体 ???? 15

晶体结构基本概念 15

金属的常见晶格类型?? 16

金属的实际晶体结构???? ：17

# 单元 纯金属的结晶 20

纯金属的冷却曲线和过冷现象 ?? 20

纯金属的结晶过程 ： ??

2．2．3 晶粒大小对金属力学性能的影响 ???? ??

细化晶粒的方法 23

# 单元 合金的相结构及二元合金相图 24

合金的相结构 24

二元合金相图 ??

# 单元 金属的冷、热加工及再结晶 34

金属的塑性变形 ??????????????

变形金属在加热时组织和性能的变化 ???????????????? 39

金属的冷、热加工 ???? ??????????????????

# 习题和思考题???? ?????????????? 42

# 模块3 铁碳合金 ?? …··… 43

# 单元 铁碳合金及其相图 .. 43

工业纯铁及其特性 .. ： 44

铁碳合金的基本相 ?????? ·44

铁碳合金相图 45

铁碳合金相图的应用?????????????? 52

# 单元 碳 钢 ???? 53

含碳量对钢的组织和性能的影响 ???? 53

杂质元素对碳钢性能的影响 54

碳钢的分类、牌号、性能及应用 55

# 单元 铸铁 ???????????? 57

铸铁的分类 ?????? 57

铸铁的石墨化过程及其影响因素 ???? 58

常用的灰口铸铁 ...... 60

# 习题和思考题?? 63

# 模块4 钢的热处理 · 65

# 单元 钢的热处理原理 66

钢在加热时的组织转变???? 66

钢在冷却时的组织转变 ???? 69

# 单元 钢的退火与正火 75

钢的退火 ???? 75

4.2.2钢的正火… ????

退火和正火的选择 ??

# 单元 钢的淬火与回火 ???? 77

钢的淬火 ???? ????

钢的回火 ???? ??

# 单元 钢的表面热处理 83

表面淬火 ???? 83

化学热处理 ： 84

# 习题和思考题?? 86

# 模块5 合金钢 ?? 88

# 单元 合金元素的作用 ????????????

5．1．1 合金元素在钢中的存在形式及对基本相的影响???????????????????? 89

合金元素对铁碳合金相图的影响 ???? ???????????????????? 91

合金元素对钢热处理的影响 ?????? ???????????????????? 92

# 单元 合金钢的分类和编号 …···… 94

合金钢的分类 94

合金钢的编号 94

# 单元3 合金结构钢 ???? 96

合金渗碳钢 96

合金调质钢 ?????????? 97

超高强度钢 ....... 99

合金弹簧钢 ?????????????? 100

滚动轴承钢 ???????????? 101

# 单元 合金工具钢 103

合金刃具钢 ???????????? 103

合金模具钢 ?????? 105

合金量具钢 ?????????? 107

# 单元5 不锈钢 108

不锈钢的化学成分特点及合金化 108

常用不锈钢 ???? 109

# 单元 耐热钢及高温合金???? 111

高温性能指标 ???? 112

耐热钢?? 113

高温合金???? 114

高温合金在航空发动机上的典型应用 ???? 117

# 习题和思考题 119

# 模块6 有色金属 121

# 单元 铝及铝合金 122

工业纯铝???? ??

铝合金的分类及牌号 ???? ??

变形铝合金 ???? ??

铸造铝合金 ???? 129

铝合金在飞机上的应用 ???? ????

铝合金的表面防护处理 ?? ??

# 单元2 钛及钛合金 134

工业纯钛的基本特性 ???? ??????????????

钛合金?????? ?????????????? 135

钛合金的应用 ?????????????????? 138

# 单元 镁及镁合金 ????????????

镁及镁合金的基本特性 ?? 138

变形镁合金 ???? 139

铸造镁合金 ?????? ...... 140

镁合金的应用领域 ???????? ????

# 单元 铜及铜合金 142

工业纯铜的特点和应用 142

铜合金的特点和应用 ??

# 习题和思考题 ???????? 145

# 模块7 高分子材料 146

单元 高分子材料的结构与分类 ???? 147

单元 高分子材料的基本性质及应用 ???? 149

高分子材料的基本性质 149

高分子材料的应用 150

# 单元 航空塑料 151

塑料的组成、特性和分类 ???? 151

常用的航空塑料 ???? ????

# 单元 航空胶黏剂 155

胶黏剂的组成 ???? … 155

胶黏剂的特点 ???? ????

常用航空胶黏剂 157

胶黏剂使用注意事项 ???? ????

# 单元 航空橡胶 158

橡胶的组成 ???? 158

橡胶的性质 ???? ??

橡胶的种类 ???? ??

橡胶在飞机上的应用 ???? 160

习题和思考题 161

# 模块8 复合材料 163

单元 复合材料的分类和特点 ???? 164

按增强相的结构形态与特征分类 ： 164

按基体相材料分类 ???? ??????

复合材料的特点 ???? ????????

单元 金属基复合材料???? ?????????????? 169

金属基复合材料的种类与一般特性 ?????????????????? 169

增强相及其典型性能 ???? ???????????????????? 170

金属基复合材料制备工艺 ???????????????? 171

金属基复合材料的应用 177

单元 树脂基复合材料?? 180

树脂基体?????? ??

增强纤维???? 182

结构成形工艺 ?????????? 183

单元 复合材料的修理???? 187

8．4．1 修理方法的类型 ???????????? 187

修理前的准备工作 ???? ?? 189

修理方法和材料 ?????? ??

损伤区的确定及相关清除工作 ?? 192

损伤表面的预处理和锥面打磨 194

蜂窝芯和铺层的更换 ???? ??

固化前的准备工作 ???? 195

表面涂漆?????? 196

8．4．9 先进复合材料的固化修理 ??

习题和思考题 199

# 模块9 其他航空非金属材料及航空消耗材料 ???? 200

单元 陶瓷材料与纺织材料?? 200

9.1.1陶瓷材料… 200

纺织材料?????? ??

单元 绝缘材料与绝热材料?? 203

绝缘材料???? 203

绝热材料???? ??

XII 

# 单元 密封材料与航空涂料?? 205

密封材料 ???? ??

航空涂料???? ??

# 单元 航空燃料与航空液压油???? 210

9．4．1 航空燃料 ???? 211

航空液压油 ???? ??

# 单元5 航空润滑油与航空润滑脂 214

9.5.1航空润滑油… ???????????? 214

航空润滑脂 ???? ??????????????

# 单元 航空清洁剂与航空防冰液 ?? ???????????????? 218

航空清洁剂 ???? ??????????????????

航空防冰液 ???? ???????????????? 219

# 习题和思考题 .. 220

# 模块10 零件的选材、失效与金属表面处理 ???????????????? 221

# 单元 零件的失效 221

失效形式 ???? ????

失效原因 .. 222

# 单元 材料的无损检测技术???? 223

射线探伤 ?????????? 223

超声波探伤 ?????? 226

渗透探伤 ?????????????? 227

磁粉探伤 ???????????? · 228

涡流检测 ?????? 229

# 单元 选材的原则、方法和步骤 231

选材的原则 ?????? 231

选材的方法和步骤???? ??

# 单元 金属表面处理 235

表面强化处理 ??

表面防腐处理 ??

表面装饰处理 239

# 习题和思考题 240

# 附录A ?? 242

# 参考文献 ???? 261

# 绪 论

先进材料是科学技术发展和国民经济建设的重要支柱 航空工程材料及其制备技术是材料科学领域富有创造性和开拓性的一个重要分支,是航空现代化和高科技发展的物质基础。 航空工程材料的研究和发展应用水平反映了一个国家的综合实力和科技水平。 

航空工程材料之所以有别于一般机械工程材料 是因为航空工程材料的要求有别于一般机械工程材料的要求。 对于航空工程使用的材料,除一般要求(经济性、工艺性、安全可靠性等)外,还应提出不同于一般机械工程的特殊要求,或者某些基本要求虽然相同 但在使用过程中却具有不同于一般机械工程的重要意义 航空工程在材料要求方面最突出的特点是特别重视材料的比强度,即要求材料不但强度要高,而且密度要小,这是由飞行条件所决定的。 目前,尽管在其他工业产品设计中,材料都在向着轻型化方向发展,但在飞机和航空发动机的设计中,往往是以克为单位来计算减重的,这也是飞机设计有别于一般工业设计的地方,因为材料的比强度高低对于飞机和发动机来说,不仅涉及能源消耗,而且会影响到其他主要技术指标及飞机的战术性能 所以在航空工程中 为了尽可能地减轻重量而采用新工艺和新材料造成的较高成本,往往是一般机械行业难以接受的。 正因如此,航空构件的使用寿命(特别是疲劳寿命 就显得尤为重要 进而飞机在使用过程中的检修和维护也是十分重要的

航空工业经过 多年的发展 航空结构材料不断推陈出新 在飞机机体方面早期使用木材、蒙布、金属丝等材料,1912 年德国人汉斯·雷斯涅尔成功设计了世界上第一架用铝合金制成的全金属单翼飞机,但是直到二十世纪三十年代,全金属承力蒙皮才逐渐成为飞机机体的普通结构形式 二十世纪三四十年代 镁合金开始进入航空结构材料的行列 不锈钢成为航空结构材料则是二十世纪四五十年代的事 二十世纪五十年代中期,才开始有钛合金,并被用于飞机的高温部位。 在二十世纪六十年代末期,树脂基先进复合材料成为航空结构材料,接着在碳、硼纤维树脂基复合材料的基础上 又出现了金属基复合材料 在飞机发动机方面 早期使用普通碳素钢后来随着发动机工作温度的升高 逐渐采用钛合金 以及高温合金 金属基复合材料陶瓷材料等新型材料 在航空工业的发展历程中 航空结构材料由早期使用的天然

非金属材料发展到金属材料,如今在发展和使用高性能金属材料的同时,也迅速发展和应用人工非金属材料。 航空结构材料的不断进步使得航空工业进入了崭新时代。

航空工程材料的发展离不开提升飞机性能的要求 也离不开制造工艺的支持飞机性能的要求促进了航空工程材料的研究和发展,同时新型材料的出现又推动了飞机性能的提升。 同样,航空工程材料与航空制造工艺也是相辅相成、相互促进的,先进的工艺因材料加工的需要而产生,而性能优良的材料又因有工艺上的保证才得以被广泛使用。 

作为航空技术人员 应该了解和熟悉航空工程材料的成分 组织 性能及改性措施,并且能根据材料的使用性能、工艺性能和经济性指标来选取材料。 作为飞机地勤保障及维护人员,还要了解和熟悉包括无损检测、材料修复、航空燃油、润滑及密封等在内的飞机维护方面的知识,以便更好地在航空工业发挥自己的才能。

# 模块 1

# 金属材料的力学性能

![image](https://cdn-mineru.openxlab.org.cn/result/2026-03-24/40cd5ff9-d498-45c6-8cd4-f2baccf757ea/1d3a5f63b7f4cd518354cece3d5ab7fb42ee77143a3c2f758548f041b233008d.jpg)



拉伸试验


![image](https://cdn-mineru.openxlab.org.cn/result/2026-03-24/40cd5ff9-d498-45c6-8cd4-f2baccf757ea/36c11581fad45680ee07e18c47d5cabf44f57eebae7d94601ea110741e514344.jpg)



硬度


材料的力学性能是指材料在受到外力作用时所表现的性能 金属材料的力学性能是在进行航空金属零件结构设计和维修时必须考虑的一项重要因素,主要包括静强度、硬度、塑性、冲击韧性、断裂韧性、疲劳性能,以及蠕变、蠕变-疲劳性能等。 尽管大多数航空事故都是由疲劳损伤引起的,但金属材料的疲劳断裂是一个十分复杂的过程,而且疲劳断裂的方式也不是唯一的,可能是脆性的,也可能是延性的。 金属材料的力学性能与其他力学性能有着不可分割的关系 所以有必要掌握金属材料力学性能的基础知识。

# 课程思政: 打铁还需自身硬,千锤百炼始成钢

打铁还需自身硬,这句话的主语是锤头,本意是说在打铁的时候,要用锤头击打铁块,并使铁块变形成为所需要的形状,那么就必须要求锤头比铁块更硬,否则产生变形的将是锤头而不是铁块。 与“削铁如泥”具有同样的哲理:它的主语是钢,钢之所以能削铁如泥,是因为它经受了千百次的锤炼,提高了自身的硬度。

钢材的能力并不是天生的,而是经过千锤百炼获得的,人才也要历经磨炼方能成为栋梁。 材料有其内在的缺陷,我们每个人也都有自身的不足。 材料的缺陷可以通过不同的途径加以消除,而批评与自我批评这一项伟大作风,是我们党坚持真理、纠正错误、增进团结的有力武器。 进行严肃认真的批评与自我批评,也是我们党的建设的重要内容之一。 开展好批评与自我批评有利于党员全面、客观地认识自己的缺点和不足,有利于认清今后的努力方向。

我们都必须牢固树立“打铁还需自身硬”的坚定意识,树立“差不多就是差很多”的严谨作风,从自身做起,努力提高完成工作、服务社会的能力和素养。

# 单元 1 刚度与弹性

【学习目标】 了解材料拉伸试验的原理及方法;掌握刚度与弹性的定义及其衡量指标。

【重点难点】 掌握弹性及弹性极限的定义、刚度的定义及弹性模量的物理意义、材料的弹性模量与零部件刚度的关系。

评价材料力学性能最简单和最有效的方法就是测定材料的拉伸曲线 在6397—1986《金属拉伸试验试样》中对试样的形状、尺寸及加工要求均有明确的规定,如图1-1 所示。 若用 $A _ { 0 }$ 表示试样的原始横截面积,用 $d _ { 0 }$ 表示试样的原始直径,则当试样总长度 $L = 1 0 d _ { 0 } = 1 1 . 3 \sqrt { A _ { 0 } }$ 时,称该试样为长试样;当试样总长度 $L = 5 d _ { 0 } = 5 . 6 5$ $\sqrt { A _ { 0 } }$ 时,称该试样为短试样。 对标准试样施加轴向拉伸载荷,使之发生变形直至断裂,便可得到试样应变(试样原始标距的增量 $\Delta l = l - l _ { 0 }$ 与原始标距 l 之比,用 $\scriptstyle { \varepsilon }$ 表示)随应力(外力与试样原始横截面积之比,用 $\sigma$ 表示)变化的关系曲线,称为应力-应变曲线 低碳钢的应力-应变曲线如图 - 所示

在应力-应变曲线中, $O A$ 段为弹性变形阶段,在此范围内若卸掉载荷,则试样将恢复到原来尺寸。 $A$ 点对应的应力为材料承受最大弹性变形时的应力,称为弹性极限,用 $\sigma _ { \mathrm { ~ e ~ } }$ 表示。 其中 $O A ^ { \prime }$ 部分为一斜直线,其应力与应变呈比例关系, $\setminus ^ { \prime }$ 点所对应的应力为保持这种比例关系的最大应力,称为比例极限,用 $\%$ 表示。 由于大多数材料的 $A$ 点和 $A ^ { \prime }$ 点几乎重合在一起,因此一般 A 点和 A′点不做区分。

![image](https://cdn-mineru.openxlab.org.cn/result/2026-03-24/40cd5ff9-d498-45c6-8cd4-f2baccf757ea/a390941ccf1e585b16129d74c49f6a75a062ad052e7c3b061098a120e21f3a10.jpg)



（b）拉伸后


![image](https://cdn-mineru.openxlab.org.cn/result/2026-03-24/40cd5ff9-d498-45c6-8cd4-f2baccf757ea/26094614060ea5b9c918aaada16914d87298701084a0123508f22795f943a98f.jpg)



图 1-2 低碳钢的应力-应变曲线



图 1-1 圆形标准拉伸试样


试样断裂前所发生的总变形 $\varepsilon _ { \mathrm { { E } } }$ 包括弹性变形和塑性变形两部分,因此断裂时弹性变形部分仍然会做弹性恢复 保留下来的变形是残余变形 称为塑性变形 如图 -中的 $\delta _ { \mathrm { { E } } }$ 所示。

在弹性变形范围内 应力与应变的比值称为弹性模量 $( E )$ $E$ 实际上是 OA 线段的斜率: $E = \mathrm { t a n } \alpha = \sigma / \varepsilon$ (单位为 $\mathrm { M P a }$ ),其物理意义是产生单位弹性变形时所需应力的大小 弹性模量是材料最稳定的性能之一 它的大小主要取决于材料的本性 除随温度升高而逐渐降低之外 其他的材料强化手段 热处理 冷热加工 合金化等 对弹性模量的影响很小 材料受力时抵抗弹性变形的能力称为刚度 其指标即为弹性模量对于具体零件 其刚度不仅与材料的弹性模量有关 而且可以通过增加横截面积或改变横截面形状的方法来提高零件的刚度

# 单元 2 强度与塑性

学习目标 了解强度的定义及衡量材料强度的指标 掌握屈服强度 名义屈服强度和抗拉强度的定义、物理意义及测量方法;理解材料塑性的定义及物理意义;掌握衡量材料塑性性能的两个指标 伸长率和断面收缩率

【重点难点】 掌握屈服强度、名义屈服强度及抗拉强度的定义和物理意义;掌握伸长率和断面收缩率的计算方法和应用。

# 1. 2. 1 强度

材料在外力作用下抵抗破坏的能力称为强度。 根据施加载荷的方式不同,强度指标有许多种,如屈服强度、抗拉强度、抗压强度、抗弯强度、抗剪强度、抗扭强度等,其中以拉伸试验测得的屈服强度和抗拉强度这两个指标应用最多

# 屈服强度

在图 - 中 当进程超过 $B$ 点后 材料将发生塑性变形 在 BC 段 材料持续发生塑性变形而应力却不增加 这种现象称为屈服 $B$ 点对应的应力称为屈服强度 用 $\sigma _ { \mathrm { { s } } }$ 表示 屈服强度反映材料抵抗永久变形的能力 实际上 多数材料的屈服阶段不是很明显或从拉伸曲线上看不出这一阶段 因此规定将拉伸时产生 $0 . { \overset { } { 2 } } \%$ 残余变形时对应的应力作为材料的屈服应力 称为条件屈服强度或名义屈服强度,用 $\sigma _ { 0 . 2 }$ 表示,如图1-3所示。

# 抗拉强度

![image](https://cdn-mineru.openxlab.org.cn/result/2026-03-24/40cd5ff9-d498-45c6-8cd4-f2baccf757ea/6bade3f0f07b7a9d435a49634b2d54d2fce58696b2eb8a44933b647b35038934.jpg)



图 1-3 名义屈服强度的确定


在图 - 中 CD 段为均匀塑性变形阶段 在这一阶段中 应力随应变的增加而增加 产生应变强化 当变形超过 $D$ 点后 试样开始发生局部塑性变形 即出现颈缩 如图 - 所示 应力随应变的增加而明显减小 试样迅速在 $E$ 点断裂 在图 - 中D 点对应的应力为材料断裂前所承受的最大应力,称为抗拉强度,用 $\sigma _ { \mathrm { b } }$ 表示。 抗拉强度反映材料抵抗断裂破坏的能力,是零件设计和材料评价的重要指标。

# 1. 2. 2 塑性

塑性是指材料受力破坏前所承受最大塑性变形的能力 材料的塑性指标为伸长率和断面收缩率。

在图 - 中 当试样被拉断后 标距部分的总伸长量与原始标距之比的百分率称为伸长率 $( \delta )$ ,即 $\delta \boldsymbol { = } \frac { l _ { 1 } - l _ { 0 } } { l _ { 0 } } \times 1 0 0 \%$ 当试样断裂后 横截面积最大缩减量与原始横截面

积之比的百分率称为断面收缩率 $\left( \psi \right)$ ,即 $\psi = \frac { A _ { 0 } - A _ { 1 } } { A _ { 0 } } { \times } 1 0 0 \%$ 。A0

显然,δ 与 $\psi$ 的数值越大,材料在断裂前发生的变形越大,说明材料的塑性越好。由于有些材料在拉伸试验时会出现局部颈缩 而有些材料则不会 因此用 $\psi$ 表示材料的塑性比用 δ 表示材料的塑性更接近真实情况。 不同长度的相同试样所测得的伸长率不同,长度越大,其伸长率越小。 采用长试样进行拉伸试验,所得伸长率用 $\delta _ { \scriptscriptstyle { 1 0 } }$ 表示,而用短试样所得伸长率用 $\delta _ { \varsigma }$ 表示,显然 $\delta _ { 5 } > \delta _ { 1 0 }$ 。 

材料的塑性指标具有重要的实际意义 塑性良好的材料具有冷压成型好的特点。 飞机和发动机上的许多薄壁零件,如蒙皮、翼肋、燃烧室零件等都是冷压成型的,因此这些零件使用的材料都应具有良好的塑性。 此外,具有一定塑性的零件,在使用过程中万一出现超载或形成应力集中的情况,它可产生少量塑性变形,而且由于加工硬化效应使它的强度提高,因此不致其突然断裂。 如果由于零件材料的塑性不够而发生突然断裂的情况,这在工程上是很危险的。

# 单元 3 硬 度

【学习目标】 理解硬度的物理意义;熟练掌握布氏硬度、洛氏硬度和维氏硬度的测量原理 测量方法及测量结果的表示

【重点难点】 掌握 3 种测量材料硬度的方法;熟记每种硬度测量结果的表示方法 掌握每种硬度测量方法的优缺点

硬度是指材料抵抗局部塑性变形的能力 它是金属力学性能的一个重要指标材料的硬度高 其耐磨性就好 硬度与强度之间有一定的内在联系 硬度测量简单快速 而且硬度可以在零件的非工作面上直接测量 不会损坏零件

材料的硬度采用压入法测量 根据测量方法不同 常用的硬度指标分为布氏硬度、洛氏硬度和维氏硬度等。 用不同方法测得的硬度值可通过硬度对照表进行换算见附录中的表 -

# 1. 3. 1 布氏硬度

布氏硬度的试验原理如图 所示 将直径为 $D$ 的钢球或硬质合金球 在一定载荷 $P$ 的作用下压入试样表面 保持一定时间后卸除载荷 施加的载荷与压痕表面积的比值称为布氏硬度 在实际操作时 先测量压痕平均直径 $d$ 然后查表得到材料的布氏硬度值。

当压头为钢球时 布氏硬度用符号 表示 适用于布氏硬度值在 以下的材料 当压头为硬质合金球时 布氏硬度用符号 表示 适用于布氏硬度在 以下的材料 符号 或 前的数字表示硬度值 符号 或 后面的数字按

顺序分别表示球体直径、载荷及载荷保持时间,如 120HBS10/1000/30 表示直径为$1 0 \mathrm { m m }$ 的钢球在 $1 0 0 0 \mathrm { k g } ( 9 . 8 0 7 \mathrm { k N } )$ 载荷作用下保持30s 测得的布氏硬度值为120。

布氏硬度的优点是测量误差小、数据稳定;缺点是压痕大,不能用于太薄测试样件或成品零件的工作表面。 最常用的钢球压头适于测定退火钢、正火钢、调质钢、铸铁及有色金属的硬度。

# 1. 3. 2 洛氏硬度

洛氏硬度的试验原理如图1-5 所示。 洛氏硬度用压痕深度大小表示材料的硬度值,压坑越深,硬度越低。 在试验时,根据材料硬度选择相应的压头,当测定硬度较高的材料时,选用 $1 2 0 ^ { \circ }$ 的金刚石圆锥压头;当测定硬度较低的材料时,选用淬火钢球压头。 硬度计上有一个表头,测量时在表头上可直接读出被测件的硬度值,因此洛氏法比布氏法方便 而且压痕小 还可以直接在成品零件上测试

![image](https://cdn-mineru.openxlab.org.cn/result/2026-03-24/40cd5ff9-d498-45c6-8cd4-f2baccf757ea/30d527112dff5c125d76db484b20a9d049ffa4b9173e50bbf0a4473393d702bd.jpg)



图 1-4 布氏硬度的试验原理


![image](https://cdn-mineru.openxlab.org.cn/result/2026-03-24/40cd5ff9-d498-45c6-8cd4-f2baccf757ea/2923af89ae8ffbf44b1bf0da96653a11a49d33895ef96a6c84d8ea61509f2500.jpg)



图 1-5 洛氏硬度的试验原理


根据测量时选用的载荷与压头不同 洛氏法分为 个标尺 常用的有 个标尺,将标尺代号标注在符号 HR 的右边,如 HRA、HRB、HRC 等,硬度值写在符号的前面 如 表示用 标尺测得的洛氏硬度为 需要注意的是 不同级别的硬度值不能直接相互比较。 洛氏法的缺点是测量结果分散度大。

# 1. 3. 3 维氏硬度

维氏硬度的试验原理如图1-6 所示。 将压头顶部两相对面具有规定角度( $1 3 6 ^ { \circ } ~ ,$ 

的正四棱锥体金刚石压头,在一定载荷 $P$ 的作用下压入试样表面 并在保持一定时间后卸载 施加的载荷与压痕表面积的比值称为维氏硬度 维氏硬度可通过测量压痕对角线长度 $d$ 后查表得到 维氏硬度用符号 表示 符号 前的数字为硬度值 符号后面的数字按顺序分别表示载荷值 载荷保持时间 如 表示在 载荷作用下保持 测得的维氏硬度值为

维氏法保留了布氏法和洛氏法的优点 其既可测量极软到极硬的材料的硬度 又能互相比较 既可

![image](https://cdn-mineru.openxlab.org.cn/result/2026-03-24/40cd5ff9-d498-45c6-8cd4-f2baccf757ea/a140edbb88e446fabf53ac100aab21919ed32da44e8ce01df8c80b07c93dbd45.jpg)


![image](https://cdn-mineru.openxlab.org.cn/result/2026-03-24/40cd5ff9-d498-45c6-8cd4-f2baccf757ea/a42e73cffde872add47d04128b796e127227032373a6777c92ae90a606f325e9.jpg)



图 1-6 维氏硬度的试验原理


测量大块材料、材料表面硬化层的硬度,又可测量金相组织中不同相的硬度。

# 单元 4 韧 性

【学习目标】 理解冲击韧性和断裂韧性的定义及物理意义;掌握冲击韧性和断裂韧性的测量方法;了解材料内部裂纹扩展的3 种模式。

【重点难点】 掌握冲击韧性和断裂韧性的定义及测量方法。

# 1. 4. 1 冲击韧性

上面所述的力学性能指标,都是在缓慢加载(静载)的条件下测得的,但构件往往会受到冲击载荷,如飞机起落架在起飞和降落时会受到很大的冲击载荷,发动机轴在发动机启动或变速时也会受到冲击载荷。 因此,研究材料在受到冲击载荷时的性能特点十分重要 

材料抵抗冲击载荷而不被破坏的能力称为冲击韧性,普遍采用弯曲冲击试验来

![image](https://cdn-mineru.openxlab.org.cn/result/2026-03-24/40cd5ff9-d498-45c6-8cd4-f2baccf757ea/b0fc6b1b3c91d9adb413065b7f8aadfcb1fc6deba630331aef0713194e9a03ae.jpg)



图 - 摆锤式冲击试验机


测定材料的冲击韧性 该实验在如图 - 所示的摆锤式冲击试验机上进行 试验时 将带有缺口的试件安装在试验机的支座上,摆锤由规定高度落下,并从试件缺口背面打断试件 同时推动刻度盘上的指针转动 试件吸收的能量不同,摆锤所能达到的高度也就不同。 韧性越好的材料,断裂时吸收的能量越大,摆锤达到的高度越小。最终刻度盘上的指针指示的数值为摆锤打断试件消耗的能量,用 A 表示。 材料的冲击韧性值 $( a _ { \mathrm { k } } )$ 用试件缺口处单位截面面积的能量表示,即 $a _ { \mathrm { k } } { = } \frac { A _ { \mathrm { k } } } { A } ( \mathrm { J } / \mathrm { c m } ^ { 2 } )$ ,式中 $A$ 表示试件缺口外的横截面面积

材料的冲击韧性值不仅与材料的成分和组织有关,而且与试件形状、试件尺寸及试验温度等因素密切相关 所以不同试验条件下测得的值无法进行比较

因为受冲击载荷的零件往往不是受一次冲击就被破坏的 而是在承受多次冲击后才遭破坏 为此英国学者 提出采用小能量多次冲击试验来测定材料的抗冲击性能,即测定材料的冲击循环次数 $( N )$ 与冲击能量 $\left( { { A } _ { \mathrm { { k } } } } \right)$ 之间的关系曲线,并把它作为选用材料的依据

# 1. 4. 2 断裂韧性

脆断是一种最危险的断裂 因为构件在断裂前几乎不产生明显的塑性变形 很难预先发现断型征兆并加以预防 从而酿成重大事故 年 月 美国一艘 - 油轮停泊在装货码头时 竟然发生突然断裂成两截的惨祸 发生断裂的 油轮如图

1-8所示。 据计算,断裂时船体承受的应力仅为 $6 8 . 6 \mathrm { M P a }$ ,远低于船体钢材的强度极限 $3 0 0 \mathrm { M P a } \sim 4 0 0 \mathrm { M P a } )$ ),甚至远低于材料的屈服强度(245MPa)。 这种低应力脆断的现象很难用经典力学来解释

![image](https://cdn-mineru.openxlab.org.cn/result/2026-03-24/40cd5ff9-d498-45c6-8cd4-f2baccf757ea/1c56ae17d5f1a365ab6491a6358af3011bc96a254b4969d3835a8a637179e258.jpg)



图 1-8 发生断裂的 T-2 油轮


经长期研究,人们认识到,过去把材料看作毫无缺陷的连续均匀介质是不准确的。 材料在冶炼、轧制、热处理等各种制造过程中,其内部不可避免地会产生某种微裂纹,而且在无损检测时又没有发现,所以在使用过程中,由于应力集中、疲劳、腐蚀等原因,裂纹会进一步扩展,当裂纹尺寸达到临界尺寸时就会发生低应力脆断。

在裂纹扩展的过程中,按裂纹的力学特征可将其分为以下 3 类。

第 类为张开型裂纹 如图 - 所示 构件承受垂直于裂纹面的拉力作用裂纹表面的相对位移沿着构件自身平面的法线方向,若受拉构件上有一条垂直于拉力方向而贯穿于构件板厚的裂纹 则该裂纹就是张开型裂纹

第 类为滑开型裂纹 如图 - 所示 构件承受平行于裂纹面而垂直于裂纹前缘的剪力作用 裂纹表面的相对位移在裂纹面内 并且垂直于裂纹前缘 如齿轮或花键根部沿切线方向的裂纹就是滑开型裂纹。

第 类为撕开型裂纹 如图 - 所示 构件承受平行于裂纹前缘的剪力作用 裂纹表面的相对位移在裂纹面内 并平行于裂纹前缘的切线方向 如在扭矩作用下 圆轴的环形切槽或表面环形裂纹就是撕开型裂纹

![image](https://cdn-mineru.openxlab.org.cn/result/2026-03-24/40cd5ff9-d498-45c6-8cd4-f2baccf757ea/6823787be61df3def02247d6e8139e2b52b0c0fcd362947822bbbe848e0a0bb8.jpg)



（a）张开型裂纹


![image](https://cdn-mineru.openxlab.org.cn/result/2026-03-24/40cd5ff9-d498-45c6-8cd4-f2baccf757ea/a155fe2ed91fc317e7113ae21a23cdc40e08c1f73f53aa6741b673f83aaa7ba7.jpg)



（b）滑开型裂纹


![image](https://cdn-mineru.openxlab.org.cn/result/2026-03-24/40cd5ff9-d498-45c6-8cd4-f2baccf757ea/921dc28d4196c98cc7e4f0efd130e82ba14f2d82a39ee5b8710a57d8bc38d0e9.jpg)



（c）撕开型裂纹



图 1-9 裂纹表面的 3 类位移形式


在一般情况下 裂纹通常属于复合型裂纹 可以同时存在 种位移分量 也可以

![image](https://cdn-mineru.openxlab.org.cn/result/2026-03-24/40cd5ff9-d498-45c6-8cd4-f2baccf757ea/907168437b472fda3d51c883979d691bc4d1f56f6fa90f71d9462513f8727a5e.jpg)



图 1-10 断裂强度与裂纹深度的关系曲线示意图


是任何两种位移分量的组合。 在工程结构中,张开型裂纹最危险,也最常见。

为了研究裂纹对材料断裂强度的影响,对刻有不同深度刻痕的试件进行拉伸试验,并画出裂纹深度 $( a )$ 与断裂强度 $( \sigma _ { \mathrm { c } }$ )的关系曲线,如图 - 所示 且公式 $K { = } \sigma _ { \mathrm { { c } } } \sqrt { a }$ 成立 对某种材料来说 $K$ 是一个常数 也是材料力学性能的指标, $K$ 表示材料抵抗内部裂纹失稳扩展的能力,称为断裂韧性。 

# 单元 5 疲 劳 强 度

【学习目标】 了解疲劳断裂的特征;理解疲劳强度的定义及其在工程中的应用;掌握疲劳强度的测定及影响因素。

【重点难点】 掌握疲劳强度及名义疲劳强度的定义、测量方法、改进措施。

# 1. 5. 1 疲劳断裂特征

许多零件,如直升机的旋翼、发动机的轴和叶片、各种齿轮、弹簧等,在工作中受到反复改变大小或同时改变大小和方向的交变载荷。 零件在交变载荷的作用下,虽然材料应力比材料的抗拉强度低 甚至比屈服强度还低 但是在长期使用的某一时刻也会发生突然断裂,这种现象称为疲劳断裂。

疲劳断裂断口照片如图 1-11 所示,零件在一定特征的交变载荷作用下,首先在零件的薄弱环节,如应力集中或缺陷(划伤、夹渣、显微裂纹等)处产生微细的裂纹,这种微细裂纹称为疲劳源裂纹。 随着交变载荷循环次数的增加,疲劳源裂纹不断开合,同时裂纹逐步呈扇形扩展 形成疲劳扩展区 由于裂纹在扩展过程中反复开合 两个裂纹面相互挤压和摩擦 疲劳扩展区的形貌比较光亮 很像贝壳的内表面 这是疲劳

扩展区的最明显特征 所以疲劳扩展区也叫光滑区。 当疲劳扩展区达到一定的临界尺寸时 零件剩余截面面积较小 在交变载荷的某次拉伸力的作用下 材料应力超过抗拉强度 这时零件会发生突然的脆性断裂 最后脆断的区域称为瞬间断裂区 由于这一区域的断口表面比较粗糙所以瞬间断裂区也叫粗糙区 在多数情

![image](https://cdn-mineru.openxlab.org.cn/result/2026-03-24/40cd5ff9-d498-45c6-8cd4-f2baccf757ea/0830e30a8f593b15877251357b347a5aebdc21662aff28e7fcbb4772df487a72.jpg)



图 1-11 疲劳断裂断口照片


况下,疲劳源裂纹位于构件表面,如图 1-11(a)所示。 有些情况下,疲劳源会在构件内部 同样断口也存在上述 个区域 如图 - 所示

# 1. 5. 2 疲劳强度的测定及其影响因素

材料的疲劳强度是通过疲劳试验测定的。 疲劳试验的分散度较大,试验时要用较多的试样在不同交变载荷的作用下,测定其发生断裂时的载荷循环次数 $( N )$ ,最后

将试验结果绘成应力与循环次数的关系曲线 称为疲劳曲线,如图 1-12 所示。 从疲劳曲线上可知,试验应力降低 循环次数增加 当应力降至某一数值时,曲线变成水平直线,即表示材料若承受低于该水平线所对应的应力值时 则可以经受无限次循环载荷而不发生疲劳断裂 把试样承受无限次应力循环仍不断裂时的最大应力作为材料的疲劳强度。

对于航空工业常用的硬铝、镁合金等有色金属及其合金材料,即使应力循环的最大应力值很低,经一定次数应力循环后也会断裂 不存在真正意义上

![image](https://cdn-mineru.openxlab.org.cn/result/2026-03-24/40cd5ff9-d498-45c6-8cd4-f2baccf757ea/c897af8069892fb2bdcbf909e332cc7026b85926dad9c2ae07dbea64b8a44230.jpg)



图 1-12 疲劳曲线示意图


的疲劳极限。 因此,对于这一类材料,常根据构件使用寿命的要求,取在某一规定应力循环次数(如 $1 0 ^ { 7 }$ 次)下,材料所能承受的最大应力值作为名义疲劳极限。

影响构件疲劳寿命的因素很多 因此 提高构件疲劳强度的措施也是多方面的构件的疲劳破坏总是从构件中应力最大的部位产生疲劳裂纹开始的 在一般情况下构件中应力最大的部位都在构件横截面的最外边缘,或者在有应力集中的地方。 因此,要合理设计构件的形状,尽量避免在构件上开出方形或带尖角的孔槽,以及设法避免构件外形急剧改变 尽可能地使其改变有一缓和的过渡 从而降低应力集中系数 同时 降低构件表面的粗糙度 也可减小在表面上因加工时刀具切削伤痕所造成的应力集中的影响 从而提高构件的疲劳极限 在运输 装配时 特别是在飞机检修过程中 应尽量避免在构件表面造成伤痕 以降低产生应力集中的可能性 此外 还可以通过对构件中最大应力所在的表层采取表面强化工艺措施 如通过滚压 喷丸表面淬火 渗碳和渗氮等方法使构件表层强度增加 这对提高构件的疲劳极限有显著的效果。 

# 单元 6 蠕变及蠕变-疲劳断裂

【学习目标】 掌握蠕变的定义及原理;理解蠕变-疲劳断裂的特征及其过程。

【重点难点】 掌握蠕变的定义及原理、蠕变-疲劳断裂的过程。

所谓金属材料的蠕变 就是材料在一定的应力和温度下 其长度随时间的缓慢变化过程 广义地说 蠕变是材料在应力和温度的作用下发生的缓慢变形与时间的关系。 金属之所以能产生蠕变,是因为在高温条件下,随着金属原子之间的距离增加,原子间结合力减小 故变形抗力变小 在一定载荷作用下易于发生缓慢变形 同时材料在变形过程中 因温度较高 不会发生加工硬化 变形抗力不会自动提高 故变形可

持续缓慢地进行下去。

材料在蠕变过程中发生的断裂称为蠕变断裂。 蠕变断裂是材料在应力和温度的共同作用下发生的一种断裂,而有些高温部件在工作条件下同时承受恒定载荷和交变载荷的作用(如燃气轮机的涡轮盘),这种情况下发生的断裂称为蠕变-疲劳断裂。蠕变-疲劳断裂是燃气涡轮发动机高温部件(涡轮叶片、涡轮盘等)的主要失效形式之一。 与静强度下发生的断裂相比,蠕变断裂有以下特点。

(1)在一般的静强度试验中,材料的塑性通常是随试验温度的升高而增强,但在高温下以很缓慢的速率变形时(蠕变试验条件),即使该材料在室温下为高延性的材料,它也可能发生低延性断裂。

(2)蠕变断裂过程中的变形随时间的变化曲线通常分为 3 个阶段,如图 1-13 所示。 第Ⅰ阶段是应变随时间增加而递增,但应变速率随时间增加呈现非稳定递减状态(减速蠕变阶段);第Ⅱ阶段是应变随时间增加而恒定变化的稳定阶段,即应变速率基本保持不变 恒速蠕变阶段 第 阶段是应变速率随时间增加而递增的非稳定阶段(加速蠕变阶段),最后导致断裂。 图1-13是一种典型的蠕变曲线,但并非在所有情况下材料的蠕变曲线均由3 个阶段组成,如在高温或高应力下,材料没有第Ⅰ阶段而只有第Ⅱ、Ⅲ阶段或只有第Ⅲ阶段且很快发生断裂,而在有些情况下,材料只有第阶段 随后便发生断裂

![image](https://cdn-mineru.openxlab.org.cn/result/2026-03-24/40cd5ff9-d498-45c6-8cd4-f2baccf757ea/309405ec26531da5c8879d9728737f27faa9c8691aec7f78679875b9e2b1f952.jpg)



图 - 蠕变断裂的 个阶段


(3)对于同一种材料,发生蠕变的变形速率随外加应力和温度的增加而增加。

(4)蠕变断裂主要是沿晶断裂,即裂纹沿着材料晶界扩展。

# 习题和思考题

金属材料的力学性能指的是什么性能? 常用的力学性能包括哪些方面?

衡量金属材料的强度、塑性及韧性的性能指标有哪些,各用什么符号和单位表示?

在什么情况下使用材料的名义屈服强度? 名义屈服强度的定义是什么?

伸长率和断面收缩率,哪个更能准确反映材料的塑性? 为什么?

5. 强度和硬度分别是从什么角度衡量材料的性能的?

6. 能否通过增加零件的尺寸来提高其弹性模量?

7. 什么是材料的冲击韧性,如何测量?

8. 研究材料断裂韧性涉及的3 类基本裂纹类型是什么,分别具有什么特征?

9. 什么是疲劳断裂? 导致疲劳断裂的载荷具有什么特征?

10. 疲劳断口一般有几个区域,分别具有什么特征,这些特征又是怎样产生的?

11. 什么是做疲劳极限? 怎样提高构件的疲劳强度?

12. 什么是金属材料的蠕变断裂? 一般分为哪几个过程?

# 模块 2

# 金属材料的基础知识

![image](https://cdn-mineru.openxlab.org.cn/result/2026-03-24/40cd5ff9-d498-45c6-8cd4-f2baccf757ea/e472009289f5f101968c9eb62052b13585d8ce33f2ff6e65fc3bee1c0cdfa966.jpg)



常见金属的晶格类型


![image](https://cdn-mineru.openxlab.org.cn/result/2026-03-24/40cd5ff9-d498-45c6-8cd4-f2baccf757ea/07bc91c1b533c553bf3da8f0d55640b10e890782c55190e3160d30ad94f707dd.jpg)



合金的相结构


金属由液态转变为固态称为结晶,结晶后的金属是晶体。 晶体的主要特点是它们的内部原子有规律地呈一定的几何形状排列,这种排列方式称为晶体结构。 晶体结构与金属的性能有着密切的关系 例如 铝和镁的晶体结构不同 铝的塑性比镁的塑性好,故铝宜压力加工成型。 通过选用不同晶体结构的金属材料或对同种金属材料利用不同热处理或冷、热加工来改变它的内部结构,可以达到满足金属机械零件的工艺性能或使用性能要求的目的。 本模块主要介绍金属的晶体结构、金属的结晶规律 金属的冷 热加工及再结晶等内容 只有掌握金属材料的基础知识及其性能 才能在实际生产中正确使用各种不同的金属材料。

# 课程思政:

# 材料结构中的哲学思想

金属材料的发展已从纯金属、纯合金中摆脱出来。 随着材料设计、工艺技术及使用性能试验的进步,传统的金属材料得到了迅速发展,新的高性能金属材料不断开发出来。 如快速冷凝非晶和微晶材料、高比强度和高比模量的铝锂合金、有序金属间化合物及机械合金化合金、氧化物弥散强化合金、定向凝固柱晶和单晶合金等高温结构材料、金属基复合材料以及形状记忆合金、钕铁硼永磁合金、贮氢合金等新型功能金属材料,已分别在航空航天、能源、机电等各个领域获得了应用,并产生了巨大的经济效益。 认识到中国共产党在领导中国发展建设伟大事业方面的成就,勇于担当的爱国情怀。 了解材料的发展历史,材料的组成结构与性能的关系、材料的应用与选择等基本知识,根据国家社会需求构建新型材料。 金属与合金的结晶、二元合金的结晶,材料的结晶需要能量起伏、结构起伏、浓度起伏,这些包含在“量变到质变”哲学思想之中。 材料的强度和韧性是一对矛盾体,而通过细化晶粒则可同时提高强度和韧性,这又包含在辩证统一的唯物主义哲学里。 运用马克思主义哲学解释材料中的理论本质,站在哲学的高度,树立正确的世界观。 培养科学精神、创新精神。

# 单元1 金属的晶体结构

学习目标 了解晶体 晶格 晶胞 晶格常数 晶面和晶向的基本概念 掌握金属14

常见的晶格类型;了解单晶体、多晶体概念;掌握实际金属的晶体缺陷形成机理、晶体缺陷对金属性能的影响。

【重点难点】 掌握金属常见的3 种晶格类型、实际金属中的 3 种晶体缺陷对金属性能的影响。

# 2. 1. 1 晶体与非晶体

一切固态物质,根据它们的原子聚集状态可分为晶体与非晶体两大类。 除沥青、玻璃、石蜡、松香等非晶体外,绝大多数的固态物质都是晶体,如金刚石、石墨和一切固态金属及其合金等。 晶体的特点: 原子在三维空间呈有规则的周期性重复排列,且具有一定的熔点和各向异性。

晶体中原子的排列可用 射线分析等方法加以测定 晶体中最简单的原子排列如图 2-1(a)所示。

![image](https://cdn-mineru.openxlab.org.cn/result/2026-03-24/40cd5ff9-d498-45c6-8cd4-f2baccf757ea/14cb29f0b9e878a6794af468ebdd35240f1b6073ddcaade6fb70b0aaefad26d6.jpg)



（a）晶体中最简单的原子排列


![image](https://cdn-mineru.openxlab.org.cn/result/2026-03-24/40cd5ff9-d498-45c6-8cd4-f2baccf757ea/7b05c32b1de611922040b27a6f4991bc229f7ba9635b27c02afa9eaf0a23e671.jpg)



（b）晶格


![image](https://cdn-mineru.openxlab.org.cn/result/2026-03-24/40cd5ff9-d498-45c6-8cd4-f2baccf757ea/ec9c79641fba7c245494af6bbe7d197146c2a76160108bd880f068103effd1dd.jpg)



（c）晶胞



图 2-1 晶体结构示意图


# 2. 1. 2 晶体结构基本概念

# 1. 晶格

为了便于描述晶体内部原子排列的规律 可以人为地将原子看作一个质点 并用一些假想的几何线条将晶体中各原子中心连接起来 形成一个空间格架 如图 -所示 这种抽象的 用于描述原子在晶体中规则排列方式的空间格架称为晶格晶格中直线间的交点称为结点。

# 2. 晶胞

晶体中原子的排列方式具有周期性变化的特点,因此在研究晶体结构时,通常从晶格中选取一个能够完全反映晶体特征的最小几何单元来分析晶体中原子排列的规律,这个最小的几何单元称为晶胞,如图 2-1(c)所示。 实际上,晶格就是由大小、形状和位向相同的若干晶胞的重复组合形成的。

# 晶格常数

晶格常数用来表示晶胞的形状和大小。 在图 2-1(c)中,晶胞的棱边长度 $a , b , c$ 和棱边夹角 $\alpha \mathcal { \beta } _ { \cdot } \gamma$ 称为晶格常数 度量单位分别为 $\mathring \mathrm { A } \big ( 1 \mathring \mathrm { A } = 1 0 ^ { - 1 0 } \mathrm { m } \big )$ 和度 当棱边长度 $a = b = c$ 棱边夹角 $\alpha { = } \beta { = } \gamma { = } 9 0 ^ { \circ }$ 时 这种晶胞称为简单立方晶胞 由简单立方晶胞组成的晶格称为简单立方晶格

# 4. 晶面与晶向

在金属晶体中,由各原子组成的平面称为晶面,两个以上原子的中心连线所指的方向称为晶向。 为了便于研究,不同位向的晶面或晶向采用一定符号来表示,表示晶面的符号称为晶面指数,表示晶向的符号称为晶向指数。

立方晶格中不同方向的晶面与晶面指数如图 2-2 所示,即 100、110 及 111。

![image](https://cdn-mineru.openxlab.org.cn/result/2026-03-24/40cd5ff9-d498-45c6-8cd4-f2baccf757ea/b3cfba62fa2c510fdd6c6b1bcebf51a1a4c4f8bd271d331e3c864c010a6aa9f1.jpg)



(a)


![image](https://cdn-mineru.openxlab.org.cn/result/2026-03-24/40cd5ff9-d498-45c6-8cd4-f2baccf757ea/62634b1ad0d9de584b7bfa77609dbb05fd0e14fda9bd4f7dfff491009d02450c.jpg)



(b)


![image](https://cdn-mineru.openxlab.org.cn/result/2026-03-24/40cd5ff9-d498-45c6-8cd4-f2baccf757ea/841881e78f28582ba2d12bdfafcb81954a483f18e79c611b33531cb88d5a7442.jpg)



（c）



图 - 立方晶格中不同方向的晶面与晶面指数


立方晶格中不同晶向与晶向指数如图 2-3 所示,如 100、001、111 等。 具有一定晶格类型的金属,在晶体的各个晶面与晶向上,原子排列的紧密程度不同,原子间相互作用也就不同,因而晶体在不同的方向上性能就有差异,这就是金属晶体具有各向异性的原因。

![image](https://cdn-mineru.openxlab.org.cn/result/2026-03-24/40cd5ff9-d498-45c6-8cd4-f2baccf757ea/921b5db792653b6c12aaa640d97529702fc2b57b85d20de03c44a8e978f4c334.jpg)



图 2-3 立方晶格中不同晶向与晶向指数


# 2.1.3 金属的常见晶格类型

不同金属具有不同的晶格类型。 除一些具有复杂晶格类型的金属外,大多数金属的晶体结构都是比较简单的。 常见的晶格类型有以下3 种。

# 1. 体心立方晶格

体心立方晶格的晶胞是一个立方体 在立方体的 个角上和晶胞中心各有一个原子,如图 2-4 所示。 属于体心立方晶格的金属有铬(Cr)、钨(W)、钼(Mo)、钒(V)、$\alpha$ 铁( $\alpha$ -Fe)等。

# 面心立方晶格

面心立方晶格的晶胞是一个立方体 在立方体的 个角上和 个面的中心各有一个原子,如图 2-5 所示。 属于面心立方晶格的金属有铝(Al)、铜(Cu)、镍(Ni)、金(Au)、银(Ag) $\cdot \Upsilon$ 铁(γ-Fe)等。

![image](https://cdn-mineru.openxlab.org.cn/result/2026-03-24/40cd5ff9-d498-45c6-8cd4-f2baccf757ea/235e40ae3bb382070de6c4cb6a3cc574a613f737e573aec70866203e98891479.jpg)



图 2-4 体心立方晶格


![image](https://cdn-mineru.openxlab.org.cn/result/2026-03-24/40cd5ff9-d498-45c6-8cd4-f2baccf757ea/dac34553816722549554b18be2f685601d445c0fc6160dfa3312c4e452c3176b.jpg)



图 2-5 面心立方晶格


# 3. 密排六方晶格

密排六方晶格的晶胞是一个正六方柱体,它由 6 个长方形的侧面和两个正六边形的底面组成 因此晶胞的大小要用柱体的高度 c 和六边形的边长 $a$ 来表示 在密排六方晶格的晶胞的 12 个角上和上、下两个底面中心各有一个原子,另外在上、下底面之间有 3 个原子,如图 2-6 所示。 属于密排六方晶格的金属有镁 $\mathrm { [ M g ) }$ )、锌 $\left( \mathrm { Z n } \right)$ 、铍(Be) $\mathbf { \nabla } _ { \mathbf { \lambda } \mathbf { \lambda } ^ { \mathbf { ( } \mathbf { \alpha } ) } } \alpha$ 钛 $\alpha$ -Ti)等

![image](https://cdn-mineru.openxlab.org.cn/result/2026-03-24/40cd5ff9-d498-45c6-8cd4-f2baccf757ea/374d201467e08084978542e8248173cd831585cd6b5a686bbdd6f561ee6da881.jpg)



图 2-6 密排六方晶格


# 2.1.4 金属的实际晶体结构

# 单晶体与多晶体

晶体内部的晶格方位完全一致的晶体称为单晶体 在工业生产中 只有经过特殊制作才能获得单晶体 如半导体元件 磁性材料 高温合金材料等

实际使用的工业金属材料 即使体积很小 其内部仍包含了许多颗粒状小晶体晶粒 在每个小晶体的内部 晶格方位都是基本一致的 而各小晶体之间的方位都不相同 如图 所示 每个小晶体的外形多为不规则的颗粒 通常称为晶粒 晶粒

![image](https://cdn-mineru.openxlab.org.cn/result/2026-03-24/40cd5ff9-d498-45c6-8cd4-f2baccf757ea/c30a405eee3e27744803c461ea67b3fbe83a4249834f9719faa407f83e5c1a59.jpg)



图 2-7 多晶体示意图


与晶粒之间的界面称为晶界。 这种实际上由许多晶粒组成的晶体称为多晶体,一般金属材料都是多晶体。

晶粒的尺寸是很小的,如钢铁材料的晶粒一般为 $1 0 ^ { - 3 }$ ~$1 0 ^ { - 1 } \mathrm { m m }$ ,故只有在金相显微镜下才能观察到。

单晶体在不同方向上的物理、化学性能和力学性能都不相同 即具有各向异性 但是 测定的实际金属的性能在各个方向上却基本一致,显示不出很大差别,即

具有各向同性。 这是因为实际金属是由许多方位不同的晶粒组成的多晶体,一个晶粒的各向异性在许多方位不同的晶体之间可以多相抵消或补充

# 2. 晶体中的缺陷

原子完全有规则地排列的晶体称为理想晶体 实际上 金属由于多种因素的影

响 其内部总是存在着大量的缺陷 晶体缺陷的存在对金属的性能有着很大的影响 例如 对理想的金属晶体进行理论计算得出的屈服强度 要比实际晶体测得的数值高出千倍。 根据晶体缺陷的几何特点,将晶体缺陷分为点缺陷 线缺陷和面缺陷三大类

# 1)点缺陷

点缺陷是指在长 宽 高上尺寸都很小的缺陷 常见的点缺陷是空位和间隙原子 如图 - 所示 在实际晶体结构中,晶格的某些结点往往未被原子所占有,这种空着的位置称为空位 与此同时 又有可能在个

![image](https://cdn-mineru.openxlab.org.cn/result/2026-03-24/40cd5ff9-d498-45c6-8cd4-f2baccf757ea/9f88858a89c7e849405787e02c6a01f49c5819bf07d52c568156284eeb721ff1.jpg)



图 2-8 空位和间隙原子示意图


别晶格的空隙处出现多余原子,这种不占有正常晶格位置而处于晶格空隙中的原子,称为间隙原子 在空位和间隙原子附近 由于原子间作用力的平衡被破坏 周围原子发生靠拢或撑开,因此晶格发生歪曲(亦称晶格畸变),导致金属的强度提高,塑性下降。

# 2)线缺陷

线缺陷是指在空间的一个方向上尺寸很大 其余两个方向上尺寸很小的缺陷晶体中的线缺陷通常指各种类型的位错 所谓位错 就是在晶体中某处有一列或若干列原子发生了某种有规律的错排现象 这种错排有许多类型 其中比较简单的一种类型就是刃型位错 如图 - 所示

从图2-9(a)中可以看出,在 ABCD 晶面上沿 EF 线多插入了一层原子面 EFGH,它像一把刀刃那样切入晶体 使上下层原子不能对准 产生错排 因而称为刃型位错多余原子面的底边 EF 线称为位错线 在位错线附近 晶格发生畸变 形成一个应力集中区 在 ABCD 晶面以上一定范围内的原子受到压应力 在 ABCD 晶面以下一定范围内的原子受到拉应力 离位错线越远 晶格畸变越小

通常把晶体上半部多出一层原子面的位错称为正刃型位错,用符号“ ”表示;把

![image](https://cdn-mineru.openxlab.org.cn/result/2026-03-24/40cd5ff9-d498-45c6-8cd4-f2baccf757ea/0fafcfa0635b9fb53a370782b2a096490bb547c5012925bfc5c57a8b8ba07dbd.jpg)



（a）立体模型


![image](https://cdn-mineru.openxlab.org.cn/result/2026-03-24/40cd5ff9-d498-45c6-8cd4-f2baccf757ea/4cfbff9e6148ba552719b6138933901fb7cf9f24111b62ca691863aa0caeb407.jpg)



（b）平面图



图 2-9 刃型位错示意图


晶体下半部多出一层原子面的位错称为负刃型位错,用符号“┬”表示,如图 2-9(b)所示。 

晶体中位错的多少可用单位体积中包括位错线的总长度表示,称为位错密度,即

$$
\rho = \mathrm {S L} / V
$$

式中: $\rho$ ——— 位错密度( $\mathrm { c m } ^ { - 2 }$ ) ;

SL———位错线总长度(cm);

V———晶体体积( $\mathrm { c m } ^ { 3 }$ ) 。

晶体中位错密度的变化及位错在晶体内的运动 对金属的强度变化 塑性变化及组织转变等都有着极为重要的影响 金属的强度与位错密度的关系如图 - 所示在图 2-10 中,当金属处于退火状态(106 ~$1 0 ^ { 8 } \mathrm { c m } ^ { - 2 }$ )时,强度最低,增加或降低位错密度 都能提高金属的强度 冷塑性变形后的金属 其位错密度增加 因此高的位错密度也是金属强化的重要途径之一。 目前,尚在

![image](https://cdn-mineru.openxlab.org.cn/result/2026-03-24/40cd5ff9-d498-45c6-8cd4-f2baccf757ea/2c52c3c3153d33478465ed1dec9337986ad7bdc3df2a37f9b3a8c2eaffa396fd.jpg)



图 金属的强度与位错密度的关系


实验室制作的极细的金属晶须,因位错密度极低而使其强度有明显提高。

# 3)面缺陷

面缺陷是指在两个方向的尺寸很大,第 3 个方向的尺寸很小而呈面状的缺陷,这类缺陷主要指晶界与亚晶界

晶界 工业上使用的金属材料一般都是多晶体 因为多晶体中两个相邻晶粒之间的位向不同 所以晶界处的原子排列实际上是从一种位向逐渐过渡到另一种位向的过渡层 该过渡层的原子排列是不规则的 如图 所示

晶界处原子的不规则排列 使晶格处于歪扭畸变状态 因而在常温下会对金属塑性变形起阻碍作用。 从宏观上看,晶界处表现出较高的强度和硬度,晶粒越细小,晶界就越多,它对塑性变形的阻碍作用就越大,金属的强度、硬度也就越高。

亚晶界 亚晶界实际上是由一系列刃型位错所组成的小角度晶界 如图 -

所示。 由于亚晶界处原子的不规则排列使晶格产生了畸变,因此亚晶界的作用与晶界相似,对金属强度也有着重要影响。 亚晶界越多,金属强度就越高。

![image](https://cdn-mineru.openxlab.org.cn/result/2026-03-24/40cd5ff9-d498-45c6-8cd4-f2baccf757ea/0424e716cf8aa857ffd19bf92f206dd87e277dd5467e3fabb87d9af0f7435ad8.jpg)



图 2-11 晶界的过渡层结构示意图


![image](https://cdn-mineru.openxlab.org.cn/result/2026-03-24/40cd5ff9-d498-45c6-8cd4-f2baccf757ea/5ac8e5727b2d4a246cc46322628184ce7fe9314700c2bd143a3212e70802f3e6.jpg)



图 2-12 亚晶界结构示意图


# 单元 2 纯金属的结晶

学习目标 通过纯金属热分析法实验得到冷却曲线 了解在恒温下进行的纯金属的结晶过程及纯金属的过冷现象;掌握过冷度的概念及冷却速度对过冷度的影响;了解纯金属的一般结晶过程 掌握固态下纯金属的晶粒大小对金属力学性能的影响和金属结晶过程中细化晶粒的方法

重点难点 掌握过冷度的概念 冷却速度对过冷度的影响 细化晶粒的方法及晶粒大小对金属力学性能的影响。

物质由液态冷却转变为固态的过程称为凝固。 如果凝固的固态物质是原子(或分子)进行有规则排列的晶体,则这种凝固又称结晶。

# 2. 2. 1 纯金属的冷却曲线和过冷现象

通过热分析法装置 见图 - 将纯金属加热到熔化状态 然后将其缓慢冷却在冷却过程中,每隔一定时间记录下金属的温度,直到结晶完毕为止。 这样可得到一系列与时间、温度相对应的数据,把这些数据标在时间-温度坐标图中,并画出一条温度与时间的相关曲线,这条曲线称为冷却曲线,如图2-14 所示,这种方法称为热分析法。由冷却曲线可知 液态金属随着冷却时间的增加 其温度不断下降 当冷却到某一温度时 随着冷却时间的增加其温度不再下降 而是在冷却曲线上出现一个水平线 这个水平线段所对应的温度就是纯金属进行结晶的温度 出现水平线段的原因 金属结晶时放出的结晶潜热补偿了其向外界散失的热量

![image](https://cdn-mineru.openxlab.org.cn/result/2026-03-24/40cd5ff9-d498-45c6-8cd4-f2baccf757ea/f008b68e0e8ed6a904544c61c0aee2e917bd4a571a334924063dffd87b009467.jpg)



1—电炉;2—坩埚;3—液态金属;4—热电偶



图 2-13 热分析法装置示意图


![image](https://cdn-mineru.openxlab.org.cn/result/2026-03-24/40cd5ff9-d498-45c6-8cd4-f2baccf757ea/2b053b7806b7dd9bcc6aaf69a0d8b63f66d5766f09d6bd9ae2d8487b027e5e20.jpg)



图 2-14 纯金属冷却曲线


金属在无限缓慢冷却条件下(平衡条件下)测得的结晶温度 $\backslash \boldsymbol { T } _ { 0 }$ 称为理论结晶温度。 但在实际生产中,金属由液态结晶为固态时的冷却速度都是相当快的,金属总是要在理论结晶温度 $T _ { 0 }$ 以下的某一温度 $T _ { \scriptscriptstyle 1 }$ 才开始进行结晶,温度 $T _ { \scriptscriptstyle 1 }$ 称为实际结晶温度。 实际结晶温度 $T _ { \scriptscriptstyle 1 }$ 低于理论结晶温度 $T _ { 0 }$ 的现象称为过冷现象,而 $T _ { 0 }$ 与 $T _ { \scriptscriptstyle 1 }$ 之差 $\Delta T$ 称为过冷度,即 $\Delta T = T _ { 0 } - T _ { 1 }$ 。

过冷度并不是一个恒定值,液体金属的冷却速度越快,实际结晶的温度 $T _ { \scriptscriptstyle 1 }$ 就越低,过冷度 $\Delta T$ 就越大。 

实际金属总是在过冷情况下进行结晶的,所以过冷是金属结晶的一个必要条件。

# 2. 2. 2 纯金属的结晶过程

# 1. 结晶过程及形核

纯金属的结晶过程位于冷却曲线 见图 上的水平线段处 纯金属结晶时首先从液体金属中自发形成一批结晶核心,并不断长大,形成晶核。 与此同时,某些外来的难熔质点也可充当晶核 形成非自发晶核 随着时间的推移 已形成的晶核不断长大,并继续产生新的晶核,直到液体金属全部消失、晶体彼此接触。 所以,结晶过程就是不断地形核和晶核不断长大的过程 如图 所示

![image](https://cdn-mineru.openxlab.org.cn/result/2026-03-24/40cd5ff9-d498-45c6-8cd4-f2baccf757ea/53b014fb238aeecb29b92d961d96a43d47d3011355841c33a2e7c53f1fbd4626.jpg)



(a)


![image](https://cdn-mineru.openxlab.org.cn/result/2026-03-24/40cd5ff9-d498-45c6-8cd4-f2baccf757ea/e690b564ff9bd4d70ec2bbb1730aa622aea135abbbd4f56b015b04c5683ab161.jpg)



(b)


![image](https://cdn-mineru.openxlab.org.cn/result/2026-03-24/40cd5ff9-d498-45c6-8cd4-f2baccf757ea/385232d1c1f4c3125a230e1bc1c8099e417a95a09c956a3db5985028afda389f.jpg)



（c）


![image](https://cdn-mineru.openxlab.org.cn/result/2026-03-24/40cd5ff9-d498-45c6-8cd4-f2baccf757ea/0369813cd733e47cb9ba48971a3832fc8e669764107292990b2a8ed8a274b7c5.jpg)



(d)


![image](https://cdn-mineru.openxlab.org.cn/result/2026-03-24/40cd5ff9-d498-45c6-8cd4-f2baccf757ea/423f133fcf22a87c959fe52bedf1c066564acb76d2e0f7e998f64cbeeec5bdf9.jpg)



(e)



图 2-15 纯金属的结晶过程示意图


金属在结晶时 每个晶核长成的晶体就是一个晶粒 各晶粒的交界称为晶界 由于晶界比晶粒内部凝固得迟 故晶界上面富集着较多低熔点的杂质 在金相显微组织

照片中常呈黑色。 工业纯铁的金相显微组织如图 2-16 所示。

![image](https://cdn-mineru.openxlab.org.cn/result/2026-03-24/40cd5ff9-d498-45c6-8cd4-f2baccf757ea/75e9bcd75c898c17006f6ecf3179057769e3e990494142c472b222ca5d2980a3.jpg)



图 - 工业纯铁的金相显微组织


# 2. 晶核长大

晶核长大受过冷度影响,当过冷度较大时,金属晶体常以树枝状方式长大。 在晶核成长初期,因其内部原子规则排列的特点,其外形大多是比较规则的,随着晶核的长大,形成了棱角,棱角处的散热条件优于其他部位,因而棱角处的晶核优先长大,如树枝一样先长出枝干,称其为一次晶轴。 在一次晶轴伸长和变粗的同时,在其侧面棱角处会长出二次晶轴,随后又可长出三次晶轴、四次晶轴……枝晶长大方式示意图如图2-17 所示。 当相邻的树枝状骨架相遇时,树枝状骨架停止扩展,每个晶轴不断变粗并长出新的晶轴,直到枝晶间液体全部消失。

![image](https://cdn-mineru.openxlab.org.cn/result/2026-03-24/40cd5ff9-d498-45c6-8cd4-f2baccf757ea/10a9f80ba5dd2ba14852bfe3cfffe927318768f44f4c67b1bbc879a2c66a6e89.jpg)



图 2-17 枝晶长大方式示意图


# 2. 2. 3 晶粒大小对金属力学性能的影响

结晶后的金属是由许多晶粒组成的多晶体 晶粒大小可以用单位体积中晶粒的数目来表示,晶粒数目越多,晶粒越小,因此为了测量方便,常以单位截面上晶粒的数目或晶粒的平均直径来表示晶粒大小。 实验证明,在常温下的细晶粒金属比粗晶粒金属具有更高的强度 塑性和韧性 这是因为晶粒越细 塑性变形越可分散在更多的晶粒内进行,使塑性变形越均匀,内应力集中越小;而且晶粒越细,晶界就越曲折,晶粒与晶粒间犬牙交错的机会就越多 越不利于裂纹的传播和发展 彼此就越紧固 强

度和韧性就越好。 晶粒大小对工业纯铁力学性能的影响如表 2-1 所示。

由表2-1 可见,细化晶粒对提高常温下金属的力学性能有很大作用,细化晶粒是使金属材料强化和韧化的有效途径。


表 2-1 晶粒大小对工业纯铁力学性能的影响


<table><tr><td>晶粒平均直径/μm</td><td>抗拉强度(σb)/MPa</td><td>屈服强度(σs)/MPa</td><td>伸长率(δ)/%</td><td>晶粒平均直径/μm</td><td>抗拉强度(σb)/MPa</td><td>屈服强度(σs)/MPa</td><td>伸长率(δ)/%</td></tr><tr><td>70</td><td>184</td><td>34</td><td>30.6</td><td>2.0</td><td>268</td><td>58</td><td>48.8</td></tr><tr><td>25</td><td>216</td><td>45</td><td>39.5</td><td>1.6</td><td>270</td><td>66</td><td>50.7</td></tr></table>

# 2. 2. 4 细化晶粒的方法

金属结晶后 单位体积中晶粒的数目 $Z$ 取决于结晶时的形核率 N 单位时间内单位体积液态金属中生成的晶核数目 和晶核长大率 G 单位时间内晶核长大的线长度)。 形核率 $N$ 越大,长大率 $G$ 越小,晶粒就越细小,因此要细化晶粒,就必须提高形核率 $N$ ,控制晶核长大率 $G$ 。 在实际生产中,细化晶粒的方法主要有以下几种。

# 1. 增加过冷度

液态金属结晶的形核率 $N$ 长大率 $G$ 与过冷度 $\textcircled { \Delta T }$ 的关系示意图如图 - 所示金属结晶时,图2-18 中实线部分表示形核率 $\mathbf { \Delta } _ { N }$ 与长大率 $\bar { G }$ 都随过冷度 ΔT 的增加而增加,但形核率 $N$ 的增长大于长大率 $G$ 的增长,故增加过冷度可细化晶粒。 在实际生产中 常采用降低铸型温度和采用导热系数大的金属铸型的方法来提高冷却速度 增加过冷度。

![image](https://cdn-mineru.openxlab.org.cn/result/2026-03-24/40cd5ff9-d498-45c6-8cd4-f2baccf757ea/603f9719112b94d91e8d4d257990791900cbae765df65bd018e4822a2c75c55d.jpg)



图 2-18 液态金属结晶的形核率 $N$ 、长大率 $G$ 与过冷度 $\Delta T$ 的关系示意图


当过冷度 $\Delta T$ 达到图 - 中虚线部分对应值时 金属液的温度已经很低 原子扩散能力极大降低,使形核率 $N$ 与长大率 $G$ 下降。事实上 液态金属的结晶很难达到这样高的过冷度 因为在此之前金属液早就结晶完毕图 - 的下方给出了随着过冷度的增加 微观晶粒尺寸由大变小的示意图

# 进行变质处理

变质处理是在浇注铸件前向液态金属中加入变质剂,从而细化晶粒的方法。

有的变质剂加入液态金属时,它们或它

们的氧化物会形成起非自发晶核作用的杂质微粒 使形核率大大增加 从而细化晶粒 如往钢液中加入钛 锆 铝等 还有一类变质剂能附着在晶体前缘 阻碍晶粒长大 如往铝硅铸铁合金中加入钠盐 钠附着在硅的表面 降低硅的长大率 阻碍粗大叶片状硅晶体形成 从而使合金组织细化

# 3. 附加振动

金属结晶时,利用机械振动、超声波振动、电磁搅拌等方法,既可使正在生长的晶体破碎而细化,又可使破碎的枝晶尖端起晶核作用,增大形核率,从而细化晶粒。

# 单元 3 合金的相结构及二元合金相图

学习目标 了解合金的基本概念 掌握合金的相结构 固溶体 金属化合物 特点及其对合金性能的影响;了解 Cu-Ni 二元合金相图的建立,并会利用匀晶相图和共晶相图分析不同成分合金的结晶过程及组织。

【重点难点】 掌握固溶强化的概念、固溶体和金属化合物相结构特点及其对合金性能的影响、Cu-Ni 二元合金相图的结晶过程分析。

一般来说 纯金属大都具有优良的塑性 导电性 导热性等性能 但它们制取困难 制取成本高 种类有限 特别是力学性能和耐磨性都比较低 难以满足多品种 高性能的要求 因此 工程上大量使用的金属材料都是根据性能需要而配制的各种不同成分的合金,如碳钢、合金钢、铸铁、铝合金及铜合金等。

# 2. 3. 1 合金的相结构

# 合金的基本概念

# 1)合金

合金是由两种或两种以上的金属元素或金属与非金属组成的具有金属特性的物质。

# 2)组元

组成合金的最基本的独立物质称为组元,简称元。 一般来说,组元就是组成合金的元素。 例如,铜和锌就是黄铜的组元。 有时,稳定的化合物也可以看作组元。 由两个组元组成的合金称为二元合金,由三个组元组成的合金称为三元合金。

# 3)合金系

由若干个给定组元可以配制出一系列成分不同的合金,这一系列合金就构成一个合金系。

# 4)相

相是指合金中成分 结构均相同的组成部分 相与相之间具有明显的界面 例如 工业纯铁在 $1 5 3 8 \mathrm { { ‰} }$ 以上时为均匀的液相 在 $1 5 3 8 \mathrm { { ‰} }$ 结晶时 不断从液相 中结晶出固相 在整个结晶过程中液相 和固相 两相并存 在结晶终了时 就只存在一个固相 δ-Fe。

# 5)组织

在实际生产中 不同成分及经过不同加工处理的合金具有不同的性能 这是由其

不同的相结构和组织引起的。 通常把合金中相的晶体结构称为相结构,而把在金相显微镜下观察到的具有某种形态或形貌特征的组成部分总称为组织。 合金中的各种相是组成合金的基本单元,而合金组织则是合金中各种相的综合体。

# 2. 合金的相结构

根据构成合金的各组元之间相互作用的不同,可将固态合金的相结构分为固溶体和金属化合物两大类

# 1)固溶体

合金在固态下,组元间仍能互相溶解而形成的均匀相称为固溶体。 形成固溶体后,晶格保持不变的组元称为溶剂,晶格消失的组元称为溶质。 固溶体的晶格类型与溶剂组元相同。 根据溶质原子在溶剂晶格中占据位置的不同,可将固溶体分为置换固溶体和间隙固溶体两种。

置换固溶体 若溶质原子代替一部分溶剂原子占据了溶剂晶格中的某些结点位置 这种形式的固溶体称为置换固溶体 如图 - 所示
