Repository: LunaReborn/Welding-6m-Extractor

# 焊接文档 6M 专有词汇抽取工具

用于从焊接相关文档中抽取“人、机、料、法、环、测”六类专有词汇，并导出 JSON 和 Excel。

## 目录结构

```text
project/
  cli.py
  engine/
    document_loader.py
    chunker.py
    llm_client.py
    extractor_6m.py
    normalizer.py
    validator.py
    exporter.py
  prompts/
    welding_6m_extract.txt
    welding_6m_review.txt
  outputs/
  data/
```

## 安装

```bash
pip install -r requirements.txt
```

## 使用 Ollama

先启动 Ollama，并拉取模型：

```bash
ollama serve
ollama pull qwen2.5:7b
```

运行：

```bash
python cli.py --file data/氩弧焊标准作业指导书.docx --extractor ollama --model qwen2.5:7b --output outputs
```

启用二阶段复核：

```bash
python cli.py --file data/氩弧焊标准作业指导书.docx --extractor ollama --review --output outputs
```

## 使用 OpenAI API

```bash
set OPENAI_API_KEY=你的key
python cli.py --file data/氩弧焊标准作业指导书.docx --extractor openai --model gpt-4o-mini --output outputs
```

Linux/macOS：

```bash
export OPENAI_API_KEY=你的key
python cli.py --file data/氩弧焊标准作业指导书.docx --extractor openai --model gpt-4o-mini --output outputs
```

## 输出文件

```text
outputs/文档名_6m_terms.json
outputs/文档名_6m_terms.xlsx
```

Excel 字段：

| 字段 | 说明 |
|---|---|
| 术语 | 抽取到的专有词汇 |
| 类别 | 人/机/料/法/环/测 |
| 归一化术语 | 同义词合并后的标准术语 |
| 原文片段 | 术语所在上下文 |
| 来源文档 | 输入文件名 |
| 文本段 | chunk 编号 |
| 置信度 | high/medium/low |
| 说明 | 预留解释字段 |

## 建议

- 如果本地小模型漏抽较多，建议打开 `--review`。
- 如果术语重复较多，在 `engine/normalizer.py` 的 `SYNONYMS` 中持续沉淀同义词。
- 如果抽出普通词较多，在 `engine/validator.py` 的 `STOP_WORDS` 中增加停用词。

File: data/hanjie/2.txt (part 1 of 111)
[
  {
    "name": "第2卷_第1篇_材料的焊接性基础-part-1",
    "projectId": "K8AJ1Jw3zZGf",
    "fileName": "第2卷_第1篇_材料的焊接性基础.pdf",
    "content": "# 第1篇\n\n\n# 材料的焊接性基础\n\n\n# 第1章 焊接热过程\n\n\n# 作者武传松审者 邹增大\n\n\n# 1.1焊接热过程的特点\n在焊接过程中，被焊金属由于热的输入和传播，而经历加热、熔化（或达到热塑性状态）和随后的连续冷却过程，通常称之为焊接热过程。\n\n焊接热过程贯穿于整个焊接过程的始终，通过以下几个主要方面的作用，影响和决定焊接质量和焊接生产率：\n\n1）施加到被焊金属件上热量的大小与分布状态决定了熔池的形状与尺寸。\n\n2）焊接熔池进行冶金反应的程度与热的作用及熔池存在时间的长短有密切的关系。\n\n3）加热和冷却参数的变化，影响熔池金属的凝固、相变过程，并影响热影响区的金属显微组织的转变，因而焊缝和焊接热影响区的组织与性能也都与热的作用有关。\n\n4）由于焊件各部位经受不均匀的加热和冷却，从而造成不均匀的应力状态，产生不同程度的应力和变形。\n\n5）在焊接热作用下，受冶金、应力因素和被焊金属组织的共同影响，可能产生各种形态的裂纹及其他冶金缺陷。\n\n6）焊接输人热量及其效率决定母材和焊条（焊丝）的熔化速度，因而影响焊接生产率。\n\n焊接热过程比一般热处理条件下的热过程复杂得多，它具有如下四方面的主要特点：\n\n1）焊接热过程的局部集中性。焊件在焊接时不是整体被加热，而热源只是加热直接作用点附近的区域，加热和冷却极不均匀。\n\n2）焊接热源的运动性。焊接过程中热源相对于焊件是运动的，焊件受热的区域不断变化。当焊接热源接近焊件某一点时，该点温度迅速升高，而当热源逐渐远离时，该点又冷却降温。\n\n3）焊接热过程的瞬时性。在高度集中热源的作用下，加热速度极快（在电弧焊情况下，可达 $1 5 0 0 \\mathrm { ‰}$ 以上），即在极短的时间内把大量的热能由热源传递给焊件，又由于加热的局部性和热源的移动而使冷却速度也很高。\n\n4）焊接传热过程的复合性。焊接熔池中的液态金属处于强烈的运动状态，在熔池内部，传热过程以流体对流为主，而在熔池外部，以固体导热为主，还存在着对流换热以及辐射换热。因此，焊接热过程涉及到各种传热方式，是复合传热问题。\n\n以上几方面的特点使得焊接传热问题十分复杂。然而，由于它对焊接质量的控制和生产率的提高有重要影响，焊接T作者必须掌握其基本规律及在各种工艺参数下的变化趋势。\n\n# 1.2焊接热源\n到目前为止，实现金属焊接所需的能量，主要是热能和机械能。对于熔焊，主要是热能，这里只讨论与熔焊有关的热源。\n\n# 1.2.1焊接热源的种类及其特点\n作为焊接热源，应当热量高度集中，快速实现焊接过程，并保证得到高质量的焊缝和最小的焊接热影响区。目前，能满足这些条件的热源有以下几种： 10s\n\n电弧热 -利用气体介质中的电弧放电过程所产生的热能作为焊接热源，是目前焊接中应用最广泛的一种热源。\n\n化学热—利用可燃气体（液化气、乙炔）或铝、镁热剂与氧或氧化物发生强烈反应时所产生的热能作为焊接热源（气焊、热剂焊所用的热源）。\n\n电阻热—利用电流通过导体时所产生的电阻热作为焊接热源（电阻焊和电渣焊）。\n\n摩擦热一—由机械高速摩擦所产生的热能作为焊接热源（摩擦焊）。\n\n等离子弧—由电弧放电或高频放电产生高度电离的气流（远高于一般电弧的电离度）并携带大量的热能和动能，利用这种能量作为焊接热源（等离子弧焊接和切割）。\n\n电子束—在真空中利用高压下高速运动的电子猛烈轰击金属局部表面，使这种动能转为热\n\n能作为焊接热源。\n\n激光束—利用激光，即由受激辐射而增强的光（laser），经聚焦产生能量高度集中的激光束作为焊接热源（激光焊接及切割）。\n\n每种焊接热源都有它自身的特点，一些常用焊接热源的最小加热面积、最大功率密度和正常焊接参数条件下的温度如表1-1所示。\n\n表1-1各种热源的主要特性[1]  \n\n<table><tr><td rowspan=1 colspan=1>热源</td><td rowspan=1 colspan=1>最小加热面积/em²</td><td rowspan=1 colspan=1>最大功率密度/(W/cm²）</td><td rowspan=1 colspan=1>正常焊接参数下的温度/K</td></tr><tr><td rowspan=1 colspan=1>乙炔火焰</td><td rowspan=1 colspan=1>10-2</td><td rowspan=1 colspan=1>2×103</td><td rowspan=1 colspan=1>3473</td></tr><tr><td rowspan=1 colspan=1>金属极电弧</td><td rowspan=1 colspan=1>10</td><td rowspan=1 colspan=1>10</td><td rowspan=1 colspan=1>6000</td></tr><tr><td rowspan=1 colspan=1>钨极氩弧（TIG）</td><td rowspan=1 colspan=1>10-3</td><td rowspan=1 colspan=1>1.5×10</td><td rowspan=1 colspan=1>8000</td></tr><tr><td rowspan=1 colspan=1>埋弧焊</td><td rowspan=1 colspan=1>10-</td><td rowspan=1 colspan=1>2×104</td><td rowspan=1 colspan=1>6400</td></tr><tr><td rowspan=1 colspan=1>电渣焊</td><td rowspan=1 colspan=1>10-</td><td rowspan=1 colspan=1>104</td><td rowspan=1 colspan=1>2273</td></tr><tr><td rowspan=1 colspan=1>熔化极氩弧焊（MIG）</td><td rowspan=2 colspan=1>10~</td><td rowspan=2 colspan=1>104~105</td><td rowspan=2 colspan=1>1</td></tr><tr><td rowspan=1 colspan=1>CO2气体保护焊</td></tr><tr><td rowspan=1 colspan=1>等离子弧</td><td rowspan=1 colspan=1>10-</td><td rowspan=1 colspan=1>1.5×105</td><td rowspan=1 colspan=1>18 000~24000</td></tr><tr><td rowspan=1 colspan=1>电子束</td><td rowspan=1 colspan=1>10-</td><td rowspan=2 colspan=1>107~109</td><td rowspan=2 colspan=1>1</td></tr><tr><td rowspan=1 colspan=1>激光</td><td rowspan=1 colspan=1>10-</td></tr></table>",
    "summary": "1.1焊接热过程的特点, 1.2.1焊接热源的种类及其特点, 1.2焊接热源, 材料的焊接性基础, 第1篇, 第1章 焊接热过程, 作者武传松审者 邹增大",
    "size": 3004
  },
  {
    "name": "第2卷_第1篇_材料的焊接性基础-part-2",
    "projectId": "K8AJ1Jw3zZGf",
    "fileName": "第2卷_第1篇_材料的焊接性基础.pdf",
    "content": "# 1.2.2焊接热效率\n在电弧焊接过程中，电弧功率 ${ \\pmb q } _ { \\pmb 0 }$ ，即电弧在单位时间内放出的能量\n\n$$\ng _ { 0 } \\ = \\ U I\n$$\n\n式中 $U$ 电弧电压（V）；\n\nI—焊接电流（A）。\n\n由热源所产生的热量并不是全部被利用，其中有一部分热量损失于周围介质中、使焊件吸收到的热量要少于热源所提供的热量。故真正有效用于加热焊件的功率为：\n\n$$\nq \\ = \\ \\eta q _ { \\mathrm { 0 } }\n$$\n\n式中 $q$ 电弧有效热功率；\n\n$\\pmb { \\eta }$ 焊接电弧热功率有效利用率，简称为焊接热效率。\n\n根据定义，电弧加热焊件的热效率n是电弧在单位时间内输人到焊件内部的有效热功率q与电弧总功率 $\\pmb { q _ { 0 } }$ 的比值，即：\n\n$$\n\\eta \\ = \\ \\frac { q } { q _ { \\ L _ { 0 } } }\n$$\n\n设\n\n$$\nq ~ = ~ q _ { 1 } { \\mathrm { ~ + ~ } } q _ { 2 }\n$$\n\n则\n\n$$\n\\eta ~ = ~ { \\frac { q _ { 1 } + q _ { 2 } } { q _ { 0 } } }\n$$\n\n式中 ${ \\pmb q } _ { 1 }$ 单位时间内使焊缝金属熔化（处于液态 $T = T _ { \\mathrm { { s } } }$ 时， $\\pmb { T } _ { \\mathfrak { m } }$ 为熔点）所需的热量（包括熔化潜热）；\n\n$\\pmb { q } _ { 2 }$ —单位时间内使焊缝金属处于过热$\\textit { T } > T _ { \\mathrm { m } }$ ）的热量和向焊缝四周传导热量的总和\n\n式（1-4）说明，进人焊件的有效热功率 $q$ 也不是全部用来熔化形成焊缝的金属。因此，定义使焊缝金属熔化的热有效利用率mm 为单位时间内被熔化的母材金属在T时（处于液态）的热量与电弧有效热功率的比值；\n\n$$\n\\eta _ { \\mathrm { ~ s ~ } } = \\frac { q _ { 1 } } { q _ { 1 } + q _ { 2 } }\n$$\n\n从焊接热过程的计算角度来看，焊接热效率 $\\pmb { \\eta }$ 的准确选取是提高计算精度的先决条件。在一定的条件下 $\\pmb { \\eta }$ 值是常数，主要取决于焊接方法、焊接参数、焊接材料和保护方式等。一般情况下 $\\pmb { \\eta }$ 值的大小如表1-2所示。\n\n图1-1细致分析了电弧焊接时热量的利用情况及其损失的分配。\n\n表1-2不同焊接方法的n值[1]  \n\n<table><tr><td rowspan=1 colspan=1>焊接方法</td><td rowspan=1 colspan=1>厚皮焊条电弧焊</td><td rowspan=1 colspan=1>埋弧焊</td><td rowspan=1 colspan=2>电渣焊</td><td rowspan=1 colspan=1>电子束及激光焊</td></tr><tr><td rowspan=1 colspan=1>n</td><td rowspan=1 colspan=1>0.77~0.87</td><td rowspan=1 colspan=1>0.77 ~0.90</td><td rowspan=1 colspan=2>0.83</td><td rowspan=1 colspan=1>&gt;0.9</td></tr><tr><td rowspan=2 colspan=1>焊接方法</td><td rowspan=2 colspan=1>TIG</td><td rowspan=1 colspan=4>MIG</td></tr><tr><td rowspan=1 colspan=1>钢</td><td></td><td rowspan=1 colspan=2>铝</td></tr><tr><td rowspan=1 colspan=1>”</td><td rowspan=1 colspan=1>0.68~0.85</td><td rowspan=1 colspan=1>0.66~0.69</td><td></td><td rowspan=1 colspan=2>0.70~0.85</td></tr></table>\n\n![](images/717583c9d22fbf55e1b988e35b74e82b78a0eb5a766249d155d1a1da3752e39d.jpg)  \n图1-1电弧焊时的热量分配\n\na）厚皮焊条（ $I = 1 5 0 \\sim 2 5 0 A$ ， ${ \\cal { V } } = 3 5 { \\cal { V } }$ ）分布b）埋瓠焊(1=1000A，U=36V，v=36m/h)\n\n# 1.2.3焊件上的热量分布模式\n按照热源作用方式的不同，可以将焊接热源当作集中热源、平面分布热源、体积分布热源来处理。当关心的焊件部位离焊缝中心线比较远时，可以近似将焊接热源当作集中热源来处理。\n\n对于一般的电弧焊，焊接电弧的热流是分布作用在焊件上一定的面积内，可以将其作为平面分布热源。但对于高能束焊接，由于产生较大的焊缝深宽比，说明焊接热源的热流沿焊件厚度方向施加影响，必须按某种恰当的体积分布热源来处理。\n\n# 1.集中热源\n所谓集中热源，就是把焊接电弧的热能看作是集中作用在某一点（点热源）、某条线（线热源）、某个面（面热源)。显然，这是对实际情况加以简化的描述。焊接热过程的经典理论雷卡林公式就是采用的集中热源。对于厚大焊件表面上的焊接，可以把热源看成是集中在电弧加热斑点中心的点热源。对于薄板对接焊，可以把电弧热看作是施加在焊件厚度上的线热源。对于某些杆件对接焊，可以认为是把电弧热加在杆件断面上的面热源。\n\n# 2.平面分布热源\n焊接电弧把热能传给焊件是通过焊件上一定的作用面积进行的。对于电弧焊来讲，这个面积称为加热斑点。根据加热斑点形状的不同，平面分布热源区分为高斯分布热源和双椭圆分布热源。",
    "summary": "1.2.2焊接热效率, 1.2.3焊件上的热量分布模式, 1.集中热源, 2.平面分布热源",
    "size": 2606
  },
  {
    "name": "第2卷_第1篇_材料的焊接性基础-part-3",
    "projectId": "K8AJ1Jw3zZGf",
    "fileName": "第2卷_第1篇_材料的焊接性基础.pdf",
    "content": "# （1）高斯分布热源\n如图1-2所示，设加热斑点的形状为圆，其半径为 $r _ { \\mathrm { ~ H ~ O ~ } } \\ r _ { \\mathrm { ~ H ~ } }$ 的定义是：电弧传给焊件的热能中，有95%落在以r为半径的加热斑点内。在加热斑点上热流的分布，一般近似地用高斯函数来描述，即\n\n$$\nq ( r ) = q _ { \\scriptscriptstyle m } \\exp ( - K r ^ { 2 } )\n$$\n\n式中 $q ( r )$ —距离热源中心 $r$ 处的热流密度；\n\n$q _ { \\infty }$ 热源中心处的最大热流密度；  \n$\\pmb { K }$ 热能集中系数。\n\n由于作用在焊件表面上的总热量等于焊接电弧的有效功率 $q$ ，所以有\n\n$$\nq = \\int _ { 0 } ^ { \\infty } q ( r ) 2 \\pi r \\mathrm { d } r = \\frac { q _ { \\scriptscriptstyle { \\perp } } \\pi } { K }\n$$\n\n故\n\n$$\ng _ { _ m } \\ = \\ { \\frac { q K } { \\pi } }\n$$\n\n式中， ${ \\pmb q } = { \\pmb \\eta } U { \\pmb I }$ 是式（1-2）定义的电弧有效功\n\n![](images/bee9f268ebb6bf55776b6d6e36a98ab9f5b14aaa4ee8902b3638ed7938dde90f.jpg)  \n图1-2加热斑点上热流密度的分布[2]a）热源在焊件上的分布b）热流密度的分布模型率。\n\n将式（1-9）代人式（1-7），有\n\n$$\nq ( r ) = \\frac { q K } { \\pi } \\mathrm { e x p } ( - K r ^ { 2 } )\n$$\n\n$\\pmb { K }$ 值说明热流集中的程度。由实验可知，它主要取决于焊接方法、焊接参数。不同焊接方法的 $\\pmb { K }$ 值如表1-3所示。\n\n表1-3不同焊接方法 $\\pmb { K }$ 值  \n\n<table><tr><td rowspan=1 colspan=1>焊接方法</td><td rowspan=1 colspan=1>K/cm-2</td><td rowspan=1 colspan=1>资料来源</td></tr><tr><td rowspan=1 colspan=1>焊条电弧焊</td><td rowspan=1 colspan=1>1.2 ~1.4</td><td rowspan=1 colspan=1>参考文献[2]</td></tr><tr><td rowspan=1 colspan=1>埋弧焊</td><td rowspan=1 colspan=1>6.0</td><td rowspan=1 colspan=1>参考文献[2]</td></tr><tr><td rowspan=1 colspan=1>TIG焊</td><td rowspan=1 colspan=1>3.0~7.0</td><td rowspan=1 colspan=1>参考文献[3]</td></tr><tr><td rowspan=1 colspan=1>气焊</td><td rowspan=1 colspan=1>0.17~0.39</td><td rowspan=1 colspan=1>参考文献[2]</td></tr></table>\n\n根据加热斑点的定义，\n\n$$\n9 5 \\% q \\ = \\ \\int _ { 0 } ^ { \\cdot _ { \\cdot } } q ( r ) 2 \\pi r \\mathrm { d } r\n$$\n\n将式（1-10）代人式（1-11），有\n\n$$\n\\begin{array} { l } { { 0 . 9 5 q \\ = \\ \\displaystyle \\int _ { 0 } ^ { \\prime \\ 1 } \\frac { q K } { \\pi } \\mathrm { e x p } ( \\mathbf { \\mathbf { \\Sigma } } - K { \\mathbf { r } } ^ { 2 } ) 2 \\pi r \\mathrm { d } r } } \\\\ { { \\ = \\ q \\big [ \\ 1 \\ - \\ \\mathrm { e x p } ( \\mathbf { \\Sigma } - K { \\mathbf { r } } _ { \\mathtt { H } } ^ { 2 } ) \\ \\big ] } } \\end{array}\n$$\n\n整理，得\n\n$$\nK r _ { \\mathrm { ~ H ~ } } ^ { 2 } = 3\n$$\n\n由此可见， $r _ { \\mathrm { { H } } }$ 和 $\\pmb { K }$ 两者之间具有如下的关系：\n\n$$\nK = \\frac { 3 } { r _ { \\mathrm { { \\scriptsize ~ H } } } ^ { 2 } }\n$$\n\nTIG焊接时，实验测得的K值和焊接电流及电压的关系如图1-3、图1-4所示。\n\n将式（1-12）代入式（1-10），可以得到国外文献中一般用到的焊接热源高斯分布公式\n\n![](images/99ce8a52b4aecfc9e4d1bbc9941458874254657c16e3ca3ebf97c201faaa3af1.jpg)  \n图1-3直流TIG焊接时的热能集中系数\n\n![](images/25b7acd4a09d8870a922b5fcb9b2d2edfa9b69d384c8d6bd8010a49ba8ccb5d2.jpg)  \n图1-4直流TIG焊弧长对热能集中系数 $\\pmb { \\cal { K } }$ 值的影响[4]\n\n$$\n\\varphi ( r ) = { \\frac { 3 q } { \\pi r _ { \\mathrm { \\scriptscriptstyle H } } ^ { 2 } } } \\mathrm { e x p } \\bigg ( - { \\frac { 3 r ^ { 2 } } { r _ { \\mathrm { \\scriptscriptstyle H } } ^ { 2 } } } \\bigg )\n$$\n\n在文献中，还有另外一个焊接热源高斯分布公式\n\n$$\nq ( r ) = \\frac { q } { 2 \\pi \\sigma _ { \\circ } ^ { 2 } } \\mathrm { e x p } \\bigg ( - \\frac { r ^ { 2 } } { 2 \\sigma _ { \\circ } ^ { 2 } } \\bigg )\n$$\n\n式中 $\\pmb { \\sigma } _ { \\mathfrak { q } }$ —焊接热源分布参数。\n\n为了得出 $\\pmb { K }$ 和 $\\pmb { \\sigma }$ 之间的关系，将式（1-14）代人式（1-11），有\n\n$$\n\\begin{array} { l } { { 0 . 9 5 q \\ = \\ \\displaystyle \\int _ { 0 } ^ { r _ { \\mathrm { H } } } \\frac { q } { 2 \\pi \\sigma _ { q } ^ { 2 } } \\mathrm { e x p } \\Bigg ( \\displaystyle - \\frac { r ^ { 2 } } { 2 \\sigma _ { q } ^ { 2 } } \\Bigg ) 2 \\pi r \\mathrm { d } r } } \\\\ { { \\ = \\ q \\Bigg [ \\ 1 \\ - \\ \\mathrm { e x p } \\Bigg ( \\displaystyle - \\frac { r _ { \\mathrm { H } } ^ { 2 } } { 2 \\sigma _ { q } ^ { 2 } } \\Bigg ) \\Bigg ] } } \\end{array}\n$$\n\n整理得\n\n$$\nr _ { \\mathrm { ~ H ~ } } ^ { 2 } = 6 \\sigma _ { \\odot } ^ { 2 }\n$$\n\n$r _ { \\mathfrak { n } } \\setminus K \\setminus \\sigma _ { \\mathfrak { q } }$ 各自以不同的概念来表示电弧在加热斑点内的热流分布，并且具有如下的关系：\n\n$$\n{ \\frac { 1 } { 2 \\sigma _ { \\circ } ^ { 2 } } } \\ = \\ K \\ = \\ { \\frac { 3 } { r _ { \\mathrm { \\scriptscriptstyle H } } ^ { 2 } } }\n$$\n\n因此， $\\sigma _ { \\odot } , \\kappa$ 、 $r _ { y }$ 三者只要知道了其一，就可确定出焊接热源的热能分布模式。",
    "summary": "（1）高斯分布热源",
    "size": 3882
  },
  {
    "name": "第2卷_第1篇_材料的焊接性基础-part-4",
    "projectId": "K8AJ1Jw3zZGf",
    "fileName": "第2卷_第1篇_材料的焊接性基础.pdf",
    "content": "# (2）双椭圖分布热源\n高斯分布热源模式将电弧热流看作是围绕加热斑点中心的对称分布，从而只需一个参数( $r _ { \\scriptscriptstyle \\parallel }$ 、或 $\\pmb { K }$ 、或 $\\pmb { \\sigma } _ { \\pmb { \\mathscr { s } } }$ ）来描述热流的具体分布。实际上，由于电弧沿焊接方向运动，电弧热流围绕加热斑点中心是不对称分布的。由于焊接速度的影响，电弧前方的加热区域要比电弧后方的小；加热斑点不是圆形的，而是椭圆形的，并且电弧前、后的椭圆形状也不相同，如图1-5所示。\n\n![](images/0d1b32bcb829c0c24a35500b6119fccd1cf27c9586c8c1d9353e03451c0bd9ca.jpg)  \n图1-5双椭圆分布热源示意图\n\n电弧前部的热流分布可用下式表示：\n\n$$\nq _ { t } ( x , y ) = q _ { \\mathrm { m f } } \\mathrm { e x p } ( - A x ^ { 2 } - B y ^ { 2 } )\n$$\n\n式中 ${ \\pmb q } _ { \\pmb m \\ell }$ —最大热流值；\n\nA和 $\\pmb { B }$ —椭圆分布参数。\n\n电弧后部的热流分布可用下式表示：\n\n$q _ { r } ( x , y ) = q _ { \\mathrm { m } } , \\mathrm { e x p } ( - A _ { 1 } x ^ { 2 } - B _ { 1 } y ^ { 2 } )$ （式中 ${ \\pmb q } _ { \\ m \\ m }$ —最大热流值；$A _ { 1 }$ 和 $\\pmb { { \\cal B } } _ { \\parallel }$ —椭圆分布参数。\n\n电弧前部区域的总热量：\n\n$$\n\\begin{array} { l } { \\displaystyle q _ { t } ~ = ~ 2 \\int _ { 0 } ^ { \\infty } { \\int _ { 0 } ^ { \\infty } q _ { \\mathrm { m } t } \\exp \\big ( - A x ^ { 2 } ~ - ~ B y ^ { 2 } \\big ) \\mathrm { d } x \\mathrm { d } y } } \\\\ { \\displaystyle ~ = ~ q _ { \\mathrm { m } t } \\frac { \\pi } { 2 ~ \\sqrt { A B } } } \\end{array}\n$$\n\n于是，有\n\n$$\nq _ { _ { \\mathrm { m f } } } \\ = \\ q _ { \\mathrm { f } } \\ { \\frac { 2 \\ { \\sqrt { A B } } } { \\pi } }\n$$\n\n如图1-5所示，前后半椭圆的半轴分别是a、\n\n$\\pmb { b }$ ， ${ \\pmb { a } } _ { 2 }$ 、b。假定电弧传给焊件的热能中，有 $9 5 \\%$ 落在以 ${ \\pmb a } _ { 1 }$ ，b， $\\pmb { a } _ { 2 }$ ， $^ { b }$ 为半轴的双椭圆内。则有\n\n$$\nq _ { \\mathrm { f } } ( 0 , b ) = q _ { \\mathrm { n f } } \\mathrm { e x p } \\bigl ( - B b ^ { 2 } \\bigr ) = 0 . 0 5 q _ { \\mathrm { n f } }\n$$\n\n$$\nB = \\frac { 3 } { b ^ { 2 } }\n$$\n\n同理， $q _ { \\mathrm { f } } ( a _ { 1 } , 0 ) = q _ { \\mathrm { e f } } \\mathrm { e x p } \\bigl ( - A a _ { 1 } ^ { 2 } \\bigr ) = 0 . 0 5 q _ { \\mathrm { m f } }$\n\n$$\nA = \\frac { 3 } { a _ { 1 } ^ { 2 } }\n$$\n\n将式（1-19）、式（1-20）和式（1-21）代人式（1-17)，得到前部热流的分布公式：\n\n$$\n{ q _ { \\ell } } \\left( x , y \\right) ~ = ~ \\frac { 6 { q _ { \\ell } } } { \\pi { a _ { 1 } } b } \\mathrm { { e x p } } \\bigg ( - \\frac { 3 x ^ { 2 } } { a _ { 1 } ^ { 2 } } - \\frac { 3 y ^ { 2 } } { b ^ { 2 } } \\bigg )\n$$\n\n同理可得，后部热流的分布公式：\n\n$$\n{ q _ { \\mathrm { r } } } \\left( \\ x , y \\right) \\ = \\ \\frac { 6 { q _ { \\mathrm { r } } } } { { \\pi } { a _ { \\mathrm { 2 } } } b } { \\exp } \\bigg ( \\ - \\ \\frac { 3 { x ^ { 2 } } } { { a _ { \\mathrm { 2 } } ^ { 2 } } } \\ - \\ \\frac { 3 { y ^ { 2 } } } { { b ^ { 2 } } } \\bigg )\n$$\n\n其中，\n\n$$\n\\begin{array} { r l } { \\displaystyle q } & { = \\eta U I = q _ { t } + q _ { \\star } , } \\\\ { \\displaystyle q _ { t } } & { = \\frac { a _ { 1 } } { a _ { 1 } + a _ { 2 } } q , } \\\\ { \\displaystyle q _ { r } } & { = \\frac { a _ { 2 } } { a _ { 1 } + a _ { 2 } } q } \\end{array}\n$$\n\n如果 $a _ { 1 } = a _ { 2 } = b = r _ { \\mathrm { H } }$ ，则 $g _ { 1 } = q _ { \\tau } = \\frac { q } { 2 }$ ，式 （1-22）和式（1-23）将转化为式（1-13）式， 即高斯分布。\n\n# 3.体积分布热源\n对于熔化极气体保护电弧焊或高能束流焊，焊接热源的热流密度不光作用在焊件表面上，也沿焊件厚度方向作用。此时，应该将焊接热源作为体积分布热源。为了考虑电弧热流沿焊件厚度方向的分布，可以用椭球体模式来描述[5]。",
    "summary": "(2）双椭圖分布热源, 3.体积分布热源",
    "size": 2935
  },
  {
    "name": "第2卷_第1篇_材料的焊接性基础-part-5",
    "projectId": "K8AJ1Jw3zZGf",
    "fileName": "第2卷_第1篇_材料的焊接性基础.pdf",
    "content": "# （1）半椭球体分布热源\n如图1-6所示，设椭球体的半轴为α，b，c。设热源中心作用点的坐标为（0，0，0），以此点为原点建立坐标系（x，y，z）。 在热源中心(0，0，0)，热流密度最大值为 $\\pmb { q _ { m } }$ 。热流密度的体积分布可表示为 1\n\n$$\nq ( x , y , z ) = q _ { \\mathrm { { s } } } \\exp \\bigl ( - A x ^ { 2 } - B y ^ { 2 } - C z ^ { 2 } \\bigr )\n$$\n\n式中 A，B，C—热流的体积分布参数。由于热流是分布在以焊件上表面\n\n![](images/e2903a6c776fd532e9180ee3369a086af08ec9172dd590b88f295ce937bcf220.jpg)  \n图1-6半椭球体分布热源示意图\n\n为界面的半个椭球体内，有\n\n$$\n{ \\begin{array} { r l } { q = } & { \\displaystyle \\eta U I = 4 \\int _ { 0 } ^ { \\infty } \\int _ { 0 } ^ { \\infty } \\int _ { 0 } ^ { \\infty } q \\left( x , y , z \\right) \\mathrm { d } x \\mathrm { d } y \\mathrm { d } z } \\\\ & { = 4 q _ { \\mathrm { m } } \\displaystyle \\int _ { 0 } ^ { \\infty } \\exp \\left( - A x ^ { 2 } \\right) \\mathrm { d } x \\int _ { 0 } ^ { \\infty } \\exp \\left( - B y ^ { 2 } \\right) \\mathrm { d } y } \\\\ & { \\displaystyle \\int _ { 0 } ^ { \\infty } \\exp \\left( - C z ^ { 2 } \\right) \\mathrm { d } z } \\\\ & { = \\displaystyle { \\frac { q _ { \\mathrm { m } } \\pi { \\sqrt { \\pi } } } { 2 \\sqrt { A B C } } } } \\end{array} }\n$$\n\n因此，有\n\n$$\nq _ { _ { \\infty } } \\ = \\ { \\frac { 2 q \\ { \\sqrt { A B C } } } { \\pi { \\sqrt { \\pi } } } }\n$$\n\n在椭球体半轴处， $x = a , y = b , z = c ,$ 假设有 $9 5 \\%$ 的热能集中在半椭球体之内，所以\n\n$$\nq \\left( \\begin{array} { r } { { a , 0 , 0 } } \\end{array} \\right) = q _ { _ { \\mho } } \\exp \\left( { \\bf \\alpha } - { A } \\frac { \\it { a ^ { 2 } } } { \\it { \\alpha } } \\right) = 0 . 0 5 q _ { _ m } ,\n$$\n\n$$\n\\mathrm { e x p } ( { \\mathit { \\textbf { - } } } A a ^ { 2 } ) = 0 . 0 5\n$$\n\n$$\nA = \\frac { 3 } { a ^ { 2 } }\n$$\n\n同理可得：\n\n$$\nB = \\frac { 3 } { b ^ { 2 } } , C = \\frac { 3 } { c ^ { 2 } }\n$$\n\n将式（1-26）、式（1-27）和式（1-28）代入式(1-25），得半椭球体内的热流分布公式：\n\n$$\n{ \\begin{array} { r l } { q { \\big ( } x , y , z { \\big ) } } & { = \\displaystyle { \\frac { 6 \\sqrt { 3 } q } { a b c \\pi \\sqrt { \\pi } } } \\mathrm { e x p } { \\bigg ( } - \\frac { 3 x ^ { 2 } } { a ^ { 2 } } - \\frac { 3 y ^ { 2 } } { b ^ { 2 } } - \\frac { 3 z ^ { 2 } } { c ^ { 2 } } { \\bigg ) } } \\end{array} }\n$$\n\n# （2）双椭球体分布热源\n实际上，由于电弧沿焊接方向运动，电弧热流是不对称分布的。由于焊接速度的影响，电弧前方的加热区域要比电弧后方的小；加热区域不是关于电弧中心线对称的单个的半椭球体，而是双半椭球体，并且电弧前、后的半椭球体形状也不相同，如图1-7所示。作用于焊件上的体积热源分成前、后两部分。设双半椭球体的半轴为$( \\textbf { \\em a } _ { 1 } \\ , \\ \\textbf { \\em a } _ { 2 } \\ , \\ \\textbf { \\em b } , \\ c )$ ，利用式（1-29），可以写出前、后半椭球体内的热流分布：\n\n$$\n{ q _ { i } } ( x , y , z ) = \\frac { 6 \\sqrt { 3 } ( { f _ { \\mathrm { f } } } q ) } { { a _ { 1 } b c \\pi \\sqrt { \\pi } } } \\mathrm { e x p } \\bigg ( - \\frac { 3 { x ^ { 2 } } } { { a _ { 1 } ^ { 2 } } } - \\frac { 3 { y ^ { 2 } } } { { b ^ { 2 } } } - \\frac { 3 { z ^ { 2 } } } { { c ^ { 2 } } } \\bigg ) ,\n$$\n\n$$\nx \\geqslant 0\n$$\n\n$$\n{ \\begin{array} { r l } { { \\boldsymbol { q } } _ { \\mathrm { \\tau } } \\left( \\mathbf { \\Delta x } , \\mathbf { y } , z \\right) } & { = { \\frac { 6 { \\sqrt { 3 } } \\left( f , q \\right) } { { a _ { \\mathrm { 2 } } b c \\pi } { \\sqrt { \\pi } } } } \\mathrm { e x p } { \\bigg ( } - { \\frac { 3 { x ^ { 2 } } } { { a _ { \\mathrm { 2 } } ^ { 2 } } } } - { \\frac { 3 { y ^ { 2 } } } { { b ^ { 2 } } } } - { \\frac { 3 { z ^ { 2 } } } { { c ^ { 2 } } } } { \\bigg ) } , } \\end{array} }\n$$\n\n$$\n\\textit { x } < 0\n$$\n\n其中， $f _ { t } + f _ { \\prime } = 2 , q = \\eta U I$\n\n![](images/5a513130b9fac5c93c371eb28848d5b6a23392d9782b879a4fca382c6c6967d0.jpg)  \n图1-7双椭球体分布热源示意图\n\n# （3）其他体积热源模型\n除了上面介绍的双椭球体分布热源之外，还有一些用于高能束焊接的其他体积热源模型，如锥体、曲面衰减型体积热源等，可以参阅参考文献[6]。\n\n# 1.3焊接温度场\n\n\n# 1.3.1焊接传热的基本定律\n1．热传导定律\n\n描述热传导现象的基本定律是傅里叶定律，其基本形式为：\n\n$$\nq _ { \\mathrm { ~ c ~ } } = - \\lambda \\frac { \\partial T } { \\partial n }\n$$\n\n式中 $\\lambda$ 热导率 $\\left[ \\boldsymbol { \\textbf { W } } / \\mathbf { \\epsilon } \\left( \\mathbf { m } \\cdot \\mathbf { K } \\right) \\right]$ ;\n\n$\\partial T / \\partial n$ 温度梯度（单位长度上的温度变化）。\n\n式（1-33）表明，在热传导现象中，通过物\n\n体某一点的热流密度 $\\pmb { q } _ { \\mathrm { c } }$ （ $\\mathbf { W } / \\mathbf { m } ^ { 2 }$ ）与垂直于该点处等温面的温度梯度成正比。",
    "summary": "（1）半椭球体分布热源, （2）双椭球体分布热源, （3）其他体积热源模型, 1.3.1焊接传热的基本定律, 1.3焊接温度场",
    "size": 3808
  },
  {
    "name": "第2卷_第1篇_材料的焊接性基础-part-6",
    "projectId": "K8AJ1Jw3zZGf",
    "fileName": "第2卷_第1篇_材料的焊接性基础.pdf",
    "content": "# 2.对流换热定律\n对流是指流体各个部分之间发生相对位移，冷、热流体相互掺混所引起的热量传递方式。对流仅能发生在流体中，而且必然伴有热传导现象。工程中经常遇到的不是单纯的对流方式，而是流体流过另一物体表面时对流与热传导联合起作用的热量传递过程，这称之为对流换热。焊接过程中，空气流过试件表面，冷却水流过焊炬内部，都是对流换热的例子。对流换热的基本计算式是牛顿冷却公式：\n\n$$\n{ q _ { \\bf k } } ~ = ~ \\alpha _ { \\bf k } \\Delta T\n$$\n\n式中 $\\Delta T$ —流体温度与壁面温度的差值（K)；\n\n$\\pmb { \\alpha } _ { \\pmb { k } }$ 表面传热系数 $[ \\mathbf { \\textbf { W } } / ( \\mathbf { \\textbf { m } } ^ { 2 } \\cdot \\mathbf { \\textbf { K } } ) ]$ 。\n\n表面传热系数的大小与换热过程中的许多因索有关，它不仪取决于流体的物性以及换热表面的形状与布置，而且还与流速有密切的关系。\n\n# 3.辐射换热定律\n物体因热的原因而发生辐射能量的现象称为热辐射。自然界中各个物体都不停地向空间发出热辐射，同时又不断地吸收其他物体发出的热辐射。辐射和吸收的综合结果就造成了以辐射方式进行的物体间的热量传递一辐射换热。当物体与周围环境处于热平衡时，辐射换热量等于零，这是一种动态平衡。\n\n根据斯蒂芬一玻尔兹曼定律，受热物体辐射的热流密度 $q _ { \\parallel }$ 与其表面温度 $\\pmb { T }$ 的四次方成比例：\n\n$$\nq _ { \\star } \\ = \\ \\varepsilon C _ { 0 } T ^ { 4 }\n$$\n\n$$\n\\begin{array} { r l } { . } & { { } q _ { \\tau } = \\epsilon C _ { 0 } ( T ^ { 4 } - T _ { t } ^ { 4 } ) } \\end{array}\n$$\n\n为了计算中能用统一的形式，把辐射换热的热流q.和焊件表面上的温度落差（ $T \\gets T _ { \\mathrm { f } }$ ）联系起来，\n\n$$\nq _ { \\star } = \\alpha _ { \\star } ( T - T _ { \\ t } )\n$$\n\n式中 $\\pmb { \\alpha } _ { r }$ 一辐射传热系数，可见，\n\n$$\n\\alpha _ { r } = \\varepsilon C _ { 0 } \\frac { T ^ { 4 } - T _ { \\mathrm { r } } ^ { 4 } } { T - T _ { r } }\n$$\n\n# 4.全部换热\n固体表面和外界的热量交换往往同时存在对流换热和辐射换热两种形式。为了应用方便，常常引用一个总的表面传热系数 $\\pmb { \\alpha }$ 来考虑这两种换热方式的综合影响，\n\n$$\nq _ { \\tau } \\ = \\ q _ { \\star } \\ + \\ q _ { r } \\ = \\ \\left( \\alpha _ { \\star } \\ + \\alpha _ { \\star } \\right) \\left( T - T _ { \\mathrm { f } } \\right) \\ = \\ \\alpha \\langle \\ T - T _ { \\mathrm { f } } \\rangle\n$$\n\n即\n\n$$\ng _ { \\tau } ~ = ~ \\alpha \\Delta T\n$$\n\n式中 $\\pmb { \\alpha }$ 一总的表面传热系数 $[ { \\bf { W } } / ( { \\bf { m } } ^ { 2 } \\cdot { \\bf { K } } ) ]$ ,它等于对流和辐射传热系数之和。\n\n表面传热系数 $\\pmb { \\alpha }$ 随表面温度的升高而增加。当表面温度不超过 $2 0 0 \\sim 3 0 0 \\mathrm { ^ q C }$ 时，大部分热量是经对流放出的；在较高温度时，则主要由辐射换热放出，比如说 ${ 8 0 0 } \\mathrm { ‰ }$ 时辐射的热量约占总放出热量的 $80 \\%$ 。\n\n# 1.3.2焊接热传导问题的数学描述\n在三维情况下，对从物体中分割出来的微元平行六面体做分析，并应用傅里叶公式和能量守恒定律，建立起热传导微分方程式的普遍形式：\n\n$$\n\\rho c _ { p } \\ { \\frac { \\partial \\ T } { \\partial \\ t } } \\ = \\ { \\frac { \\partial } { \\partial \\ x } } { \\left( \\lambda \\ { \\frac { \\partial \\ T } { \\partial \\ x } } \\right) } + { \\frac { \\partial } { \\partial \\ y } } { \\left( \\lambda \\ { \\frac { \\partial \\ T } { \\partial \\ y } } \\right) } + { \\frac { \\partial } { \\partial z } } { \\left( \\lambda \\ { \\frac { \\partial \\ T } { \\partial z } } \\right) }\n$$\n\n式中 $\\pmb { \\varepsilon }$ 物体的黑度系数。\n\n$_ { T }$ 是热力学温度，单位为 $\\mathbf { K }$ ，绝对黑体的辐射系数 $C _ { 0 } = 5 . 6 7 \\mathrm { \\bf W } / ( \\mathrm { \\bf ~ m } ^ { 2 } \\mathrm {  ~ \\cdot ~ } \\mathrm { \\bf K } ^ { 4 } )$ ，适用于“绝对黑体”（即能够吸收全部落在它上面的辐射能的物体，ε=1)。对于“灰体”而言，0<ε<1。对抛光后的金属表面，ε=0.2\\~0.4；对粗糙、被氧化的钢材表面，ε=0.6\\~0.9。ε会随温度而增加，在熔化温度范围内， $\\pmb { \\varepsilon } = \\ 0 . 9 0 \\sim \\pmb { 0 } . 9 5$ 。",
    "summary": "1.3.2焊接热传导问题的数学描述, 2.对流换热定律, 3.辐射换热定律, 4.全部换热",
    "size": 2716
  },
  {
    "name": "第2卷_第1篇_材料的焊接性基础-part-7",
    "projectId": "K8AJ1Jw3zZGf",
    "fileName": "第2卷_第1篇_材料的焊接性基础.pdf",
    "content": "# 1.热传导微分方程式\n焊接时相对比较小的焊件（温度 $\\pmb { T }$ ，在相对较宽阔的环境中（温度Tr）冷却，通过热辐射发生的热损失可按以下方式计算：\n\n式中 $\\pmb { \\rho }$ 密度 $( \\log / \\mathfrak { m } ^ { 3 } )$ ；\n\n$c _ { p }$ 比定压热容 $\\big [ \\mathrm { J } / ( \\mathsf { k g } \\cdot \\mathsf { K } ) \\big ]$ ]；\n\n$\\pmb { T }$ 温度（K）；\n\n时间（s）；\n\n$\\pmb { \\lambda }$ 热导率 $\\big [ \\boldsymbol { \\mathbf { W } } / \\big ( \\boldsymbol { \\mathbf { m } } \\cdot \\boldsymbol { \\mathbf { K } } \\big ) \\big ]$ ;x、y、z坐标 $\\mathbf { \\rho } ( \\mathbf { m } )$ 。\n\n一般情况下，体积热容 $\\rho c _ { _ p } [ \\mathrm { \\bf ~ J } / ( \\mathrm { \\bf ~ m } ^ { 3 } \\mathrm { \\bf ~ \\cdot ~ K } ) ]$ 和热导率 $\\pmb { \\lambda }$ 都是 $\\smash { \\pmb { x } , \\pmb { y } _ { 1 } , \\pmb { z } , \\pmb { T } }$ 的函数。对均匀、各向同性的材料，且其材料热物理性能参数值与温度无关，或在讨论的温度范围内取一平均值时，\n\n式（1-40）可简化为：\n\n$$\n\\frac { \\partial \\textbf { \\textit { T } } } { \\partial \\textbf { \\textit { t } } } = \\frac { \\lambda } { \\rho c _ { p } } \\bigg ( \\frac { \\partial \\mathbf { \\omega } ^ { 2 } T } { \\partial \\mathbf { \\omega } ^ { 2 } } + \\frac { \\partial \\mathbf { \\omega } ^ { 2 } T } { \\partial \\mathbf { \\omega } ^ { 2 } } + \\frac { \\partial \\mathbf { \\omega } ^ { 2 } T } { \\partial \\mathbf { \\omega } ^ { 2 } } \\bigg ) = \\textbf { \\textit { a } } \\nabla ^ { 2 } T\n$$\n\n式中 $^ a$ -热扩散率（或称导温系数）， $\\alpha =$ $\\lambda / \\rho c _ { p }$ ，它表示物体在加热或冷却时，各部分温度趋于一致的能力，其单位是（ $\\bf { m } ^ { 2 } / s$ ）。\n\n对二维的板材和一维的棒材，热传导微分方程式可进一步简化。在稳态温度场中，所有各点的温度在不同时刻均为常数，即 $\\partial T / \\partial t = 0$ ，式（1-41）就可简化为与材料无关的拉普拉斯微分方程：\n\n$$\n\\nabla ^ { 2 } T = 0\n$$\n\n2.运动热源情况下的热传导微分方程式\n\n由于焊接热源是移动的，我们所处理的问题就是一个热流密度为q（r）的热源以恒定速度v沿x轴移动，要求计算出热源周围的温度分布，即焊接温度场。如图1-8所示，设固定坐标系为（0'-5yz）和动坐标系为（0-xyz），则{就是式（1-41）中的x。根据两坐标系间的关系，用§代替式（1-41）中的x，并将x=-pt代人式（1-41），那么热传导微分方程式就完成了从固定坐标系到以热源中心为坐标原点的移动坐标系的转换，其中x是所考察的点到热源中心（即动坐标系原点）的距离：\n\n$$\n- \\ v \\ \\frac { \\partial \\ T } { \\partial \\ x } \\ = \\ a \\bigg ( \\ \\frac { \\partial \\ ^ { 2 } T } { \\partial \\ x ^ { 2 } } \\ + \\ \\frac { \\partial \\ ^ { 2 } T } { \\partial \\ y ^ { 2 } } \\ + \\ \\frac { \\partial \\ ^ { 2 } T } { \\partial z ^ { 2 } } \\bigg )\n$$\n\n式中热源的运动速度（ $\\mathbf { \\rho } _ { m } / \\mathbf { s } ^ { \\prime }$ 。\n\n![](images/7fc7a8ed99b14d1ac679dad23c27ea31e17295be9ccab5a28805cd34838f83db.jpg)  \n图1-8动坐标系\n\n# 3.初始条件和边界条件\n在焊接工作中，经常遇到的问题就是在确定状态下，在有限维数结构内，计算焊接热源产生的焊接温度场的问题，即求解给定了初始条件和边界条件的热传导微分方程式。初始条件指的是初始时刻物体上的温度分布，例如预热温度场，或多道焊时前一焊道产生的温度场。边界条件指的是物体边界上的热损失条件。对于稳态热传导，没有初始条件，仅有边界条件。\n\n热传导问题的常见边界条件可归纳为以下三类：\n\n1）规定了边界上的温度值，称为第一类边界条件：\n\n$$\nT _ { \\ast } \\ = \\ T _ { \\ast } ( x , y , z , t ) ^ { \\ast }\n$$\n\n特殊情况是：等温边界条件，即物体边界上的温度是常数，且不随时间而变化。\n\n2）规定了边界上的热流密度值，称为第二类边界条件：\n\n$$\nq _ { * } = q _ { * } ( x , y , z , t )\n$$\n\n特殊情况是：绝热边界条件， ${ { q } _ { \\bf { * } } } ~ \\mathrm { ~  ~ \\left. ~ \\right. ~ } { { q } _ { \\bf { * } } } ~ \\mathrm { ~  ~ \\left. ~ \\right. ~ }$\n\n3）规定了边界上的物体与周围介质间的传热系数及周围介质的温度T，称为第三类边界条件：\n\n$$\n- \\left. \\lambda \\frac { \\partial \\textbf { } T } { \\partial \\textbf { } n } \\right| _ { \\epsilon } \\ : = \\ : \\alpha ( \\ : T _ { * } \\ : - \\ : T _ { i } )\n$$\n\n当α/λ→∞时，T=T，即为等温边界条件，此时放热系数很大而热导率很小，以致于表面温度接近于周围介质的温度。当 $\\alpha / \\lambda {  } 0$ 时， $ \\frac { \\partial T } { \\partial n } | _ { , } $ 0，即为绝热边界条件，此时放热系数十分小而导热系数非常大，通过边界表面的热流趋近于零。\n\n# 4.材料热物理性能参数\n根据热传导基本公式计算温度场时，需要下列材料的热物理性能的数值：\n\n1）热导率 $\\pmb { \\lambda }$ （ $\\mathbb { W } / { \\bf m } \\cdot { \\bf K } )$ ；  \n2）比定压热容 $c _ { p } [ \\mathrm { J } / ( \\mathrm { k g } \\cdot \\mathrm { K } ) ]$ ;  \n3）密度 $\\pmb { \\rho }$ $( \\mathbf { k } \\mathbf { g } / \\mathbf { m } ^ { 3 }$ )；  \n4）热扩散率 $\\pmb { a }$ $( \\mathbf { m } ^ { 2 } / \\mathsf { s } )$ ；  \n5）表面换热系数 $\\alpha [ \\mathbb { W } / ( \\ b { m } ^ { 2 } \\cdot \\mathbb { K } ) ]$ 。\n\n实际上，这些参数均随温度而变化。图1-9表示出了各种钢热导率与温度的关系。\n\n![](images/75fbc9daaa27c0d01c6af29052aa65453ebd14ca697c6a81fef045f045b52488.jpg)  \n图1-9各种钢热导率与温度的关系[2]1一纯铁2-低碳钢 $[ { \\pmb w } ( { \\bf C } ) = 0 , 1 \\%$ 3-中碳钢 $[ \\pmb { w } ( \\mathbf { C } ) = \\mathbf { 0 } , 4 5 \\%$ ]4—低合金钢 $[ { \\pmb w } ( { \\bf C r } ) = { \\pmb 4 } , 9 8 \\%$ 5-高铬钢（1Cr13）6--不锈钢(18-8型)\n\n应将材料热物理性能参数随温度变化的瞬时值和在一定温度范围内的平均值区分开来。前者更适合于有限元分析，后者可供线性化的解析求解。\n\n一些常用金属材料在焊接温度变化范围内的热物理性能参数的平均值可参见表1-4。",
    "summary": "1.热传导微分方程式, 3.初始条件和边界条件, 4.材料热物理性能参数",
    "size": 3972
  },
  {
    "name": "第2卷_第1篇_材料的焊接性基础-part-8",
    "projectId": "K8AJ1Jw3zZGf",
    "fileName": "第2卷_第1篇_材料的焊接性基础.pdf",
    "content": "上述热传导微分方程式和定解条件能够完整地描述具体的热传导问题。为了计算焊接时金属焊件的加热和冷却过程，需要求解满足具体定解条件的热传导微分方程式。为得到合适的解，必须选择适当的计算方法，以突出所考虑过程的主要特点，忽略一些次要特点，从而不仅使计算简化，而且能够明显地揭示出过程的主要参数的影响。\n\n表1-4某些金属热物理性能参数的平均值[1]  \n\n<table><tr><td rowspan=2 colspan=1>热物理常数</td><td rowspan=2 colspan=1>单   位</td><td rowspan=1 colspan=4>焊接条件下选取的平均值</td></tr><tr><td rowspan=1 colspan=1>低碳钢</td><td rowspan=1 colspan=1>不锈钢</td><td rowspan=1 colspan=1>铝</td><td rowspan=1 colspan=1>纯铜</td></tr><tr><td rowspan=1 colspan=1>A</td><td rowspan=1 colspan=1>W/(m·K)</td><td rowspan=1 colspan=1>37.8~50.4</td><td rowspan=1 colspan=1>16.8~33.6</td><td rowspan=1 colspan=1>265</td><td rowspan=1 colspan=1>378</td></tr><tr><td rowspan=1 colspan=1>C</td><td rowspan=1 colspan=1>J/(kg· K)</td><td rowspan=1 colspan=1>652~756</td><td rowspan=1 colspan=1>420~500</td><td rowspan=1 colspan=1>1000</td><td rowspan=1 colspan=1>1320</td></tr><tr><td rowspan=1 colspan=1>p，</td><td rowspan=1 colspan=1>J/(m²· K)</td><td rowspan=1 colspan=1>(4.83~5.46） ×106</td><td rowspan=1 colspan=1>(3.36~4.2)×106</td><td rowspan=1 colspan=1>2.63×106</td><td rowspan=1 colspan=1>3.99 ×106</td></tr><tr><td rowspan=1 colspan=1>a =/pcp</td><td rowspan=1 colspan=1>m²/s</td><td rowspan=1 colspan=1>(0.07~0.10）×10-4</td><td rowspan=1 colspan=1>(0.05~0.07)×10-4</td><td rowspan=1 colspan=1>1.0×10-4</td><td rowspan=1 colspan=1>0.95×10-4</td></tr><tr><td rowspan=1 colspan=1>α</td><td rowspan=1 colspan=1>J/(m²·s· K)</td><td rowspan=1 colspan=1>6.3~378 (0-1500℃时）</td><td rowspan=1 colspan=1>1</td><td rowspan=1 colspan=1>1</td><td rowspan=1 colspan=1>1</td></tr></table>\n\nH.H.雷卡林院士，在美国学者D.罗森塞尔研究工作的基础上对焊接传热问题作了系统的研究，建立了焊接热过程计算的经典理论一解析法。雷卡林公式是在如下一些假设条件的基础上推导出来的：\n\n1）材料热物理性能参数不随温度而变化。2）材料无论在什么温度下都是固体，不发生相变，即忽略在焊接熔池中的复杂过程。3）焊件的几何尺寸是无限的。根据焊件的几何形状的大小，将其分为半无限体、无限大板和无限长杆。在半无限体中，为三维传热。在无限大板中，为二维传热，热流密度在板厚度方向上为零，温度沿板厚均匀分布。在无限长杆中，为一维传热，在杆的横截面上热流密度为零。\n\n4）当在厚大焊件表面堆焊时，可以把热源看成是集中在焊件表面电弧加热斑点的中心上一点热源。当对接焊薄板时，可以把电弧热能看作是施加在沿板厚方向的直线微元上一线热源。而模拟焊条（焊丝）或杆件摩擦加热时，可以认为热源均匀地作用于杆的横截面上- 面热源。\n\n因此雷卡林公式将焊接热过程计算归纳为三大类问题：\n\n1）厚大焊件焊接- 点热源。  \n2）薄板焊接——线热源。  \n3）细棒焊接——面热源。",
    "summary": "5.焊件几何尺寸和相应的热输人的简化模型",
    "size": 2041
  },
  {
    "name": "第2卷_第1篇_材料的焊接性基础-part-9",
    "projectId": "K8AJ1Jw3zZGf",
    "fileName": "第2卷_第1篇_材料的焊接性基础.pdf",
    "content": "1．焊接温度场的准稳定状态\n\n正常焊接条件下，焊接热源都是以一定速度沿接缝移动的。因此，相应的焊接温度场也是运动的。由电弧或其他集中热源产生的运动温度场，在加热开始时温度升高的范围会逐渐扩大，而达到一定的极限尺寸后，不再变化，只随热源移动。即热源周围的温度分布变为恒定。将这种状态称为准稳定态。当功率不变的焊接热源在焊件上作匀速运动时，所产生的焊接温度场就是准稳态温度场。\n\n2.厚大焊件焊接时的温度场·\n\n厚大焊件连续焊接时，温度场的计算公式为：\n\n$$\nT - T _ { \\mathrm { { o } } } ~ = ~ \\frac { q } { 2 \\pi \\lambda R } \\mathrm { e x p } \\Big ( - ~ \\frac { \\nu x } { 2 a } ~ - ~ \\frac { v R } { 2 a } \\Big )\n$$\n\n式中 $T _ { \\mathfrak { g } }$ 焊接的初始温度；$\\pmb q$ —电弧有效热功率；$\\lambda$ ——热导率；v焊接速度；$\\pmb { a }$ —热扩散率；\n\n$\\pmb { R }$ 焊件上某点到热源中心的距离， $R ^ { 2 }$ $= x ^ { 2 } + y ^ { 2 } + z ^ { 2 }$ ；\n\nx， $\\boldsymbol { \\mathscr { r } }$ ，z——该点在动坐标系的坐标值，热源沿$_ { x }$ 方向移动。\n\n关于移动热源轴线上（ $_ { x }$ 轴）各点的温度分布，按以下两种情况讨论：\n\n1）在热源后方各点， $\\boldsymbol { R } = \\mathbf { \\nabla } - \\boldsymbol { x }$ ， $x < 0$ ，则由式（1-47）得出：\n\n$$\nT - T _ { \\circ } \\ = \\frac { q } { 2 \\pi \\lambda R }\n$$\n\n即在x轴上的热源后方各点的温度与焊接速度无关。\n\n2）在热源前方各点， $R = { \\bf \\nabla } + { \\boldsymbol { x } } $ ， $\\pmb { x } > 0$ ，由式(1-47）得出：\n\n$$\nT - T _ { 0 } = \\frac { q } { 2 \\pi \\lambda R } \\mathrm { e x p } \\bigg ( - \\frac { v x } { a } \\bigg )\n$$\n\n可见，焊接速度v越大，热源前方温度的下降就越急剧。在极大焊速情况下，其热传播几乎全部在横向。\n\n图1-10描述了x轴上的热源前后方各点的温度分布。厚大焊件焊接时温度场如图1-11所\n\n示。\n\n![](images/7cc625ab01c07665ca2276c86caf11ec664766bd107a3270e0ec328fa2d96279.jpg)  \n图1-10厚大焊件 $_ { \\pmb { x } }$ 轴上热源前后各点的温度分布[2]\n\n3.薄板焊接时的温度场\n\n薄板连续焊接时，温度场计算公式为：\n\n$$\nT - T _ { \\circ } \\ = \\ \\frac { q } { 2 \\pi \\lambda \\delta } \\mathrm { e x p } \\Big ( - \\frac { \\nu x } { 2 a } \\Big ) K _ { \\circ } \\Big ( \\ r \\sqrt { \\frac { v ^ { 2 } } { 4 a ^ { 2 } } + \\frac { b _ { \\circ } } { a } } \\Big )\n$$\n\n式中 $q$ 电弧有效热功率；$\\pmb { \\lambda }$ 热导率；${ \\pmb \\delta } \\cdot \\mathbf { \\delta }$ —板厚；$\\pmb { v }$ 焊接速度；$\\pmb { \\alpha }$ 热扩散率；\n\n²=x²+y²—焊件上某点到热源中心的距离；\n\nx，y——动坐标系的坐标值，热源沿 $_ { x }$ 方向运动；\n\n$b _ { \\mathbf { 0 } }$ - 薄板的散温系数， $b _ { 0 } = 2 \\alpha /$ $\\rho c _ { p } \\delta ( 1 / { \\mathrm { s } } ) , \\alpha$ 是表面传热系数， $\\rho c _ { \\rho }$ 为容积热容。\n\n函数 $\\textstyle K _ { 0 } ( u )$ 是第二类虚自变量零阶贝塞尔函数： 7\n\n中， $u \\ = \\ r \\ \\sqrt { \\frac { v ^ { 2 } } { 4 a ^ { 2 } } + \\frac { b _ { 0 } } { a } }$ ， $\\pmb { \\omega }$ 是积分变量（定积分运算后ω消失）。函数K。（u）的数值有详表可查。表1-5列出了一些常用范围内的 $\\mathbf { { } } K _ { 0 } \\mathbf { { } } \\left( \\mathbf { { } } u \\right)$ 的数值。\n\n![](images/8bd1b8d4d2879edc4a2154a20415335e02d45b6a758c894280e8a102aaf1b07e.jpg)  \n图1-11厚大焊件上点状移动热源的温度场[2]\n\na）坐标示意图b) $_ { x } O y$ 面上沿 $\\pmb { x }$ 轴的温度分布c) $\\pmb { x } \\pmb { O } \\pmb { y }$ 面上的等温线d） $y O z$ 面上沿 $\\pmb { y }$ 轴的温度分布e) $y 0 z$ 面上的等温线$\\begin{array} { r } { q = 4 2 0 0 \\mathbb { W } \\quad \\nu = 0 , \\ 1 \\mathrm { c m / } \\mathfrak { s } \\quad \\lambda = 0 . \\ 4 2 \\ \\mathbb { W } / \\left( \\mathrm { ~ c ~ m ~ } \\cdot \\mathbb { C } \\ \\right) \\qquad \\alpha = 0 . \\ 1 \\mathrm { c m ^ { 2 } / s } } \\end{array}$\n\n表1-5第二类虚自变量零阶贝塞尔函数  ",
    "summary": "1.3.3典型的焊接温度场 - Part 1/2",
    "size": 2743
  },
  {
    "name": "第2卷_第1篇_材料的焊接性基础-part-10",
    "projectId": "K8AJ1Jw3zZGf",
    "fileName": "第2卷_第1篇_材料的焊接性基础.pdf",
    "content": "<table><tr><td rowspan=1 colspan=1>u</td><td rowspan=1 colspan=1>K（u）</td><td rowspan=1 colspan=1>u</td><td rowspan=1 colspan=1>K（u）</td></tr><tr><td rowspan=1 colspan=1>0.00</td><td rowspan=1 colspan=1>8</td><td rowspan=1 colspan=1>0.60</td><td rowspan=1 colspan=1>0. 7775</td></tr><tr><td rowspan=1 colspan=1>0.02</td><td rowspan=1 colspan=1>4.0285</td><td rowspan=1 colspan=1>0.70</td><td rowspan=1 colspan=1>0. 6605</td></tr><tr><td rowspan=1 colspan=1>0.04</td><td rowspan=1 colspan=1>3.3365</td><td rowspan=1 colspan=1>0.80</td><td rowspan=1 colspan=1>0.5654</td></tr><tr><td rowspan=1 colspan=1>0.06</td><td rowspan=1 colspan=1>2.9329</td><td rowspan=1 colspan=1>0.90</td><td rowspan=1 colspan=1>0. 4867</td></tr><tr><td rowspan=1 colspan=1>0.08</td><td rowspan=1 colspan=1>2. 6475</td><td rowspan=1 colspan=1>1.00</td><td rowspan=1 colspan=1>0. 4210</td></tr><tr><td rowspan=1 colspan=1>0.10</td><td rowspan=1 colspan=1>2. 4471</td><td rowspan=1 colspan=1>1. 20</td><td rowspan=1 colspan=1>0.3185</td></tr><tr><td rowspan=1 colspan=1>0.20</td><td rowspan=1 colspan=1>1. 7525</td><td rowspan=1 colspan=1>1. 40</td><td rowspan=1 colspan=1>0. 2437</td></tr><tr><td rowspan=1 colspan=1>0.30</td><td rowspan=1 colspan=1>1. 3725</td><td rowspan=1 colspan=1>1. 60</td><td rowspan=1 colspan=1>0.1880</td></tr><tr><td rowspan=1 colspan=1>0.40</td><td rowspan=1 colspan=1>1. 1145</td><td rowspan=1 colspan=1>1.80</td><td rowspan=1 colspan=1>0. 1459</td></tr><tr><td rowspan=1 colspan=1>0.50</td><td rowspan=1 colspan=1>0. 9242</td><td rowspan=1 colspan=1>2.00</td><td rowspan=1 colspan=1>0. 1139</td></tr></table>\n\n$_ { z }$ 轴上的温度分布并不对称于热源中心，而是在热源前方温度梯度大，后方温度梯度小，如图1-12所示。由图可以看出， $_ { x }$ 轴上热源后方的温度分布与焊速有关，这一点与厚大焊件焊接时不同。另外，薄板焊接还考虑了表面换热的影\n\n响。\n\n![](images/3ae31efaaea90c3f6873c1a149ebbea4ef8e2eb2732bdc5012ef3e27edadf836.jpg)  \n图1-13表示出了薄板焊接时的温度场。  \n图1-12薄板焊接时 $\\pmb { x }$ 轴上各点的温度分布[2]\n\n![](images/88b60007ef193fddd6ccf490f4135e0fb1c428bb5a8d6726a6e7a9c1479fa842.jpg)  \n图1-13薄板焊接时的温度场[2]\n\na）xOy面上平行x轴的温度分布b）xOy面上的等温线c）xOy面上平行y轴的温度分布d）坐标示意图(q=4200Wv=0.1cm/s λ=0.42 W/(cm·℃）α=0.1cm²/s b=28×10-4/sδ=1cm)",
    "summary": "1.3.3典型的焊接温度场 - Part 2/2",
    "size": 2098
  },
  {
    "name": "第2卷_第1篇_材料的焊接性基础-part-11",
    "projectId": "K8AJ1Jw3zZGf",
    "fileName": "第2卷_第1篇_材料的焊接性基础.pdf",
    "content": "# 4.细棒焊接时的温度场\n有效热功率为 $\\pmb q$ 的热源，均匀作用在细棒的断面上，并以恒速 $\\pmb { v }$ 移动，达到准稳态时的温度计算公式为：\n\n$$\n\\begin{array} { r } { T - T _ { \\circ } \\ = \\ \\frac { g / F } { 2 \\lambda \\displaystyle \\sqrt { \\frac { v ^ { 2 } } { 4 a ^ { 2 } } + \\frac { b _ { 1 } } { a } } } } \\end{array}\n$$\n\n$$\n\\exp \\Bigg ( - \\frac { v x } { 2 a } - 1 \\ x \\ | \\ \\sqrt { \\frac { v ^ { 2 } } { 2 a ^ { 2 } } + \\frac { b _ { 1 } } { a } } \\Bigg )\n$$\n\n式中 $F \\mathrm { \\mathrm { { } . } }$ 一为细棒的横截面积；9 -热源有效功率；$\\lambda$ —热导率；$v ^ { \\prime }$ 焊接速度；$_ { a }$ ——热扩散率；\n\n$b _ { \\scriptscriptstyle 1 }$ 细棒表面散温系数，b=αL/pcpF[1/s]， $\\iota$ 是细棒的周长；\n\nx动坐标系的坐标值，热源沿 $_ { x }$ 轴运动。\n\n# 5.中厚板焊接时的温度场\n前面所讨论的厚大焊件、薄板和细棒焊接时的温度场计算，都是根据半无限体、无限大板和无限长杆的假设条件而推导出来的。实际上在焊接工作中常遇到的不是这种情况，而是具有一定厚度的中厚焊件，既不能忽略板的下表面对传热过程的限制，又不能认为温度沿板厚均匀分布。中厚焊件的传热过程，既不同于厚大焊件，也不同于薄板，其传热过程有自己的特点。图1-14是中厚焊件焊接时的温度场，由图可以看出，中厚板焊件上表面传热情况与厚大焊件相似，而下表面的传热情况与薄板相似。\n\n解决中厚焊件的温度场计算问题，可以根据镜面像热源排列叠加法[2]，也可以通过引入厚a）中厚件上表面不同 $_ { y }$ 值时 $_ { \\pmb { x } }$ 方向上的温度分布曲线b） $\\pmb { x 0 z }$ 平面上的等温线c）中厚焊件的上表面温度场d）中厚焊件的下表面温度场e) $\\mathbf { y } O z$ 平面， $\\pmb { x = 0 }$ 时的温度分布f) $y 0 z$ 平面， $\\pmb { x } = \\mathbf { 0 }$ 时的热流分布(I区相当厚大焊件，Ⅲ区相当于薄板，Ⅱ区为无定型传热区）（ $\\pmb { q } = 4 2 0 0 \\pmb { \\mathrm { w } }$ $v = 0 . 1 \\mathrm { c m / s }$ $\\lambda = 0 ,$ 42W/ $( \\mathbf { c } \\mathbf { m } \\cdot \\mathbf { \\vec { C } } )$\n\n![](images/c07f64f56f789c80024465f02e7abd9719d68b54367683fe3fdcca7f620998d8.jpg)  \n图1-14中厚焊件焊接时的温度场[1]\n\n$$\n\\alpha = 0 . \\ 1 { \\mathrm { c m } } ^ { 2 } / { \\mathrm { s } } \\quad \\ b _ { 0 } = 2 8 \\times 1 0 ^ { - 4 } / { \\mathrm { s } } \\quad \\ \\delta = 1 { \\mathrm { c m } } { \\mathrm { ) } }\n$$\n\n度修正系数后直接利用厚大焊件或薄板焊接时的计算公式[1]。\n\n# 6.大功率高速移动热源的温度场\n大功率高速移动热源以高热功率 $\\pmb q$ 和高移动速度 $\\pmb { v }$ 为特征。定义单位长度焊缝上输人的热量$\\pmb { q } / \\pmb { \\nu }$ 为热输人，单位是 $\\mathbf { \\nabla } J / \\mathbf { c m }$ ，参数 $\\pmb q$ 和 $\\pmb { v }$ 成比例增加。当移动速度极高时，热传播主要在垂直于热源运动的方向上进行；在热源运动方向上的传热很小，可忽略不计。厚大焊件或薄板可以再划分为大量的垂直于热源运动方向的平面薄层，当热源通过这一薄层时，输人的热量仅仅在此薄层扩散，与相邻的薄层的状态无关，这将有助于大大简化计算公式。如图1-15所示，作用于厚大焊件高速运动大功率点热源温度计算公式为：\n\n$$\nT - T _ { 0 } \\ = \\ \\frac { q } { 2 \\pi \\lambda \\upsilon t } \\mathrm { e x p } \\bigg ( \\mathrm { ~ - ~ } \\frac { r _ { 0 } ^ { 2 } } { 4 a t } \\bigg )\n$$\n\n式中 $r _ { 0 } ^ { 2 }$ 某点 $\\pmb { A }$ 到热源的距离平方 ${ \\bf { \\sigma } } _ { , r _ { 0 } ^ { 2 } } = { \\bf { x } } _ { 0 } ^ { 2 } + { \\bf { y } } _ { 0 } ^ { 2 }$ ；\n\n一热源到达所求点A所在截面时起算的传热时间。\n\n可见温度升高值正比于热输人 $\\pmb { q } / v$ 。\n\n![](images/74faf5b6ad76791e39e50c8cbc09d218a10eec391138f7ba7c276bb7944e4a26.jpg)  \n图1-15厚大焊件上高速热源的传热模型[2]如图1-16所示，作用于薄板上的高速移动大功率线热源，温度计算公式为：\n\n$$\nT - T _ { 0 } \\ = \\ \\frac { q } { v \\delta ( 4 \\pi \\lambda \\rho C _ { \\mathsf { p } } t ) ^ { 1 / 2 } } \\mathrm { e x p } \\Big [ \\ - \\ \\Big ( \\frac { y _ { 0 } ^ { 2 } } { 4 a t } + b _ { 0 } t \\Big ) \\Big ]\n$$\n\n式中 $\\scriptstyle { \\boldsymbol { \\mathscr { r } } } _ { 0 }$ 距热源运行轴线的垂直距离。\n\n同样温度升高正比于热输入。\n\n式（1-52）和式（1-53）也可用于一般焊接速度下的传热过程计算。焊接速度越大，计算结果就越准确。一般低碳钢焊接时，焊接速度大于$3 6 \\mathrm { m / h }$ 就可应用。但应指出，式（1-52）和式（1-53）只能用于热源作用点的后方毗邻焊缝的区域，而距焊缝较远的点和热源作用的前方区域均不能利用。\n\n![](images/cff4c702858800a63895b1f3b67d61abf4ebba10a401377fd666fe782c80cc6a.jpg)  \n图1-16高速热源作用在薄板上的传热模型[2]\n\n# 1.3.4影响焊接温度场的主要因素\n焊接温度场受许多因素影响，其中主要是热源的种类、焊接参数、材质的热物理性能、焊件的形态以及热源的作用时间等。\n\n# 1.热源的种类和焊接参数\n由于采用的焊接热源种类不同（电弧、氧乙炔焰、电子束、激光等），焊接时温度场的分布也不同。电子束焊接时，热能极其集中，所以温度场的范围很小；而在气焊时加热面积很大，因而温度场的范围也很大。\n\n即使采用同样的焊接热源，如果焊接参数不同，温度场也相差很大。图1-17表示出焊接参数对10mm厚低碳钢试件焊接温度场的影响。当热源功率q=常数时，随焊接速度v的增加，等温线的范围变小，即温度场的宽度和长度均变小，而宽度变小得较显著，所以等温线的形状变得细长，如图1-17a所示。当v=常数时，随热源功率 $\\pmb q$ 的增大，等温线在焊缝横向变宽，在焊缝方向伸长，如图1-17b所示。当 $\\pmb { q } / \\pmb { v }$ 保持定值即热输人一定，同比例改变 $q$ 和 $\\pmb { v }$ ，会使等温线拉长，因而使温度场的范围也拉长，如图1-17c所示。\n\n当热功率 $\\pmb q$ 和焊速 $_ v$ 为常数时，增加预热温度 $\\pmb { T } _ { 0 }$ ，则使温度场中加热到某一温度以上的范围增大。\n\n# 2.被焊金属的热物理性质\n金属材料的热物理性质也会显著地影响焊接温度场的分布。例如，不锈钢导热很慢，而铜、铝导热很快，在相同的焊接热源、相同的焊接尺寸情况下，温度场的分布情况就有很大差别。\n\n热导率 $\\lambda = \\mathbf { \\boldsymbol { a } } C _ { \\mathrm { \\ p } } \\rho$ 对加热到某一温度以上的范围大小有决定性影响，如图1-18所示。当 $\\pmb { \\lambda }$ 值小时，焊接时需要较小的功率；当 $\\pmb { \\lambda }$ 值大时，则需要较大的功率 $\\pmb q$ 。因此，奥氏体CrNi钢（入小)，可以用较小的热输入焊接；而铝和铜（ $\\lambda$ 大)，需要较大的热输入焊接。",
    "summary": "1.3.4影响焊接温度场的主要因素, 1.热源的种类和焊接参数, 2.被焊金属的热物理性质, 4.细棒焊接时的温度场, 5.中厚板焊接时的温度场, 6.大功率高速移动热源的温度场",
    "size": 3987
  },
  {
    "name": "第2卷_第1篇_材料的焊接性基础-part-12",
    "projectId": "K8AJ1Jw3zZGf",
    "fileName": "第2卷_第1篇_材料的焊接性基础.pdf",
    "content": "焊件的几何尺寸、板厚和所处的状态（预热及环境温度等)，对传热过程均有很大影响，因而也就影响温度场的分布。对于厚大焊件、薄板和细棒，热源相应地被简化为点状、线状和面状，温度场也相应地成为三维、二维和一维。\n\n此外，接头形式、坡口形状、间隙大小，以及施焊工艺等对温度场的分布均有不同程度的影响。\n\n# 4．热源的分类\n根据热源的作用时间来分类，可分为瞬时集中热源和连续作用热源，前者对应于具有短暂加热和随后冷却的焊接过程（如点焊），后者用于描述电弧等焊接热源在金属焊件上长时作用的加热和随后的冷却过程。\n\n在连续作用热源中，根据热源移动速度又可分为：\n\n固定不动热源—-相当于缺陷焊补的情况；\n\n正常移动热源—相当于一般电弧焊；\n\n高速移动热源—一相当于快速自动焊。\n\n通过1.3.3节的讨论，可以看出不同种类的热源作用所产生的焊接温度场也有很大的不同。\n\n![](images/6733c367846e70180d1782f4f15b77a30f7beceaaf063b46c6782ebd994922f3.jpg)\n\n![](images/4805677b4e155a2c30c1bfa71764c125d8e9d697005a5c3687c275349bb7df28.jpg)  \n图1-18在相同的热功率 $\\pmb q$ 、热源移动速度 $\\pmb { v }$ 和相同板厚δ条件下，不同材料板上移动线热源周围的温度场[7]\n\n# 1.4焊接热循环\n在焊接过程中热源沿焊件移动时，焊件上某点的温度随时间由低而高，达到最大值后又由高而低的变化称为该点的焊接热循环。它描述焊接热源对被焊金属的热作用过程。在焊缝两侧不同距离的点，所经历的热循环是不同的，如图1-19所示。\n\n# 1.4.1焊接热循环的主要参数\n",
    "summary": "3.焊件的形态",
    "size": 756
  },
  {
    "name": "第2卷_第1篇_材料的焊接性基础-part-13",
    "projectId": "K8AJ1Jw3zZGf",
    "fileName": "第2卷_第1篇_材料的焊接性基础.pdf",
    "content": "根据焊接热循环对焊接接头组织和性能的影响，研究焊接热循环主要考虑以下四个参数：\n\n（1）加热速度（ $( v _ { \\mathtt { H } }$ ）\n\n加热速度受许多因素影响，例如不同的焊接方法、不同的被焊金属、不同厚度及不同的焊接热输入等。焊接低合金钢时，不同焊接方法、不同板厚及不同焊接热输人对加热速度的影响如表1-6所示。\n\n![](images/e74083e3e90a5e7a5e423cd4d4350f33612c02793a32cc5fb604f558d3a83a72.jpg)  \n图1-19距焊缝不同各点的焊接热循环[]\n\n表1-6单层电弧焊和电渣焊低合金钢时近缝区热循环参数[1]  ",
    "summary": "1.焊接热循环的主要参数 - Part 1/2",
    "size": 305
  },
  {
    "name": "第2卷_第1篇_材料的焊接性基础-part-14",
    "projectId": "K8AJ1Jw3zZGf",
    "fileName": "第2卷_第1篇_材料的焊接性基础.pdf",
