Repository: LunaReborn/Welding-6m-Extractor

# 焊接文档 6M 专有词汇抽取工具

用于从焊接相关文档中抽取“人、机、料、法、环、测”六类专有词汇，并导出 JSON 和 Excel。

## 目录结构

```text
project/
  cli.py
  engine/
    document_loader.py
    chunker.py
    llm_client.py
    extractor_6m.py
    normalizer.py
    validator.py
    exporter.py
  prompts/
    welding_6m_extract.txt
    welding_6m_review.txt
  outputs/
  data/
```

## 安装

```bash
pip install -r requirements.txt
```

## 使用 Ollama

先启动 Ollama，并拉取模型：

```bash
ollama serve
ollama pull qwen2.5:7b
```

运行：

```bash
python cli.py --file data/氩弧焊标准作业指导书.docx --extractor ollama --model qwen2.5:7b --output outputs
```

启用二阶段复核：

```bash
python cli.py --file data/氩弧焊标准作业指导书.docx --extractor ollama --review --output outputs
```

File: data/hanjie/3.txt (part 1 of 76)
[
  {
    "name": "第3卷_第1篇_焊接结构基础上-part-1",
    "projectId": "hUs7A9SmCung",
    "fileName": "第3卷_第1篇_焊接结构基础上.pdf",
    "content": "焊接结构基础\n\n![](images/e036bb0da808fdfadcbdfa8f456c871ad86d6c4cf614fa0ef1f2df3f28cf0643.jpg)\n\n# 第1章焊接结构常用金属材料\n\n\n# 作者李少华尹士科审者许祖泽\n本章筒要介绍了焊接结构常用金属材料，如碳素结构钢、低合金高强度钢、微合金化高强度高韧性钢、超细品高强度钢、超高强度钢、低合金耐蚀钢、低温铜、耐热钢、不锈钢、有色金属、复合材料及其金属基复合材料的主要性能和适用范围等，同时简述了设计，制造和使用人员选用结构材料和焊接材料时必须遵插的基本原则。应该指出：对于工程用钢中的大型钢结构件，由于成本和热处理等的制约，在选材时不一定按虽选用常用低合金钢的静止思维思考，而应考虐选用微合金化、控轧控冷生产的、均质洁净、焊接性更好、价格较低的新型工程结构钢材。\n\n# 1.1焊接结构常用金属材料\n\n\n# 1.1.1结构钢\n1.碳素结构钢（1）碳索结构钢的分类\n\n该钢材是以铁为基本成分，含有少量碳$5 0 0 \\div 5 = 1 . 0 4 = 1$ 的铁-碳合金，它还含有锰和硅等有益元素，并注意控制硫、磷等杂质含量。它有多种分类方法，按其含碳量可分为低碳销、中碳钢和高碳钢；按脱氧程度可分为沸脾钢、镇静钢和半镇静钢：按品质文可分为普通碳素钢和优质碳素钢。根据某些行业的特殊要求及用途等，对普通碳索结构钢的成分和性能进行调整，从而派生出一系列专业用碳素结构铜，如压力容器用钢、锅炉用钢、桥梁用钥，船体结构用铝等。碳素结构钢和优质碳素结构钢的化学成分及力学性能见GB/T700—2006 和 GB/T699—1999。\n\n（2）碳索结构钢的焊接特点\n\n碳索结构钢的焊接性主要取决于它的含碳量，随着含碳量的增加，焊接性逐漸变差，含碳量的影响见表1-1。",
    "summary": "第1篇",
    "size": 767
  },
  {
    "name": "第3卷_第1篇_焊接结构基础上-part-2",
    "projectId": "hUs7A9SmCung",
    "fileName": "第3卷_第1篇_焊接结构基础上.pdf",
    "content": "表1-1碳素结构钢的焊接性  \n\n<table><tr><td rowspan=1 colspan=1>名称</td><td rowspan=1 colspan=1>w（C）（%）</td><td rowspan=1 colspan=1>典型牌号</td><td rowspan=1 colspan=1>典型硬度</td><td rowspan=1 colspan=1>焊接性</td><td rowspan=1 colspan=1>典型用途</td></tr><tr><td rowspan=1 colspan=1>低碳钢</td><td rowspan=1 colspan=1>≤0.25</td><td rowspan=1 colspan=1>Q195.10Q215,151Q225,20Q255,25</td><td rowspan=1 colspan=1>60-90HRB</td><td rowspan=1 colspan=1>好家   8</td><td rowspan=1 colspan=1>铜板、钢管和型铜</td></tr><tr><td rowspan=1 colspan=1>中碳铜</td><td rowspan=1 colspan=1>0. 25 ~0. 60</td><td rowspan=1 colspan=1>30，35,40，45,50,55</td><td rowspan=1 colspan=1>25HRC</td><td rowspan=1 colspan=1>中等（一版要求预热和后热，推存采用低氢焊接材料）</td><td rowspan=1 colspan=1>机械零件和工具</td></tr><tr><td rowspan=1 colspan=1>高钢</td><td rowspan=1 colspan=1>≥0. 60 ~1. 00</td><td rowspan=1 colspan=1>60,65,70,75,80.85</td><td rowspan=1 colspan=1>40HHC</td><td rowspan=1 colspan=1>（要求低氢焊接材料，严格预热和后热）</td><td rowspan=1 colspan=1>弹簧、磨具、铁轨</td></tr></table>\n\n低合金高强度结构钢在我国钢分类标准GB/T13304-1991中称之为可焊接低合金高强度结构钢，还可称之为焊接高强度钢，也是国际上通称为低合金高强度钢或高强度低合金（HSLA钢）中的主体部分，与国际标准IS04948-1-1982和1504948-2-1981包含的铜类相适应。\n\n（1）低合金高强度结构钢的分类\n\n凡是合金元素总含量（质量分数）在5%以下，屈服强度在295MPa以上，具有良好的焊接性、耐蚀性、耐磨性和成形性，通常以钢板、带、型、管等钢材的形式，直接供用户使用的结构铜种可称之为低合金高强度结构钢。这类钢种适用于较重要的钢结构，如压力容器，电站设备、工程机械、船舶、桥梁、管道和建筑结构等。为满足上述产品要求，对钢中疏和磷的上限、碳及碳当量CE和P的上限、最高硬度值及夏比冲击吸收功 $A _ { \\parallel , \\parallel }$ 的下限均有严格规定。低合金高强度结构钢的分类方法有以下几种：\n\n1按合金成分分类，有单元素、多元素、 微合金元素等。\n\n2）按强度等级分类，有Q295、Q345、Q390、Q420、Q460等。\n\n3）按热处理分类，有非调质钢（包括热轧、控轧、正火等）和调质钢等。\n\n4）按金相组织分类，有珠光体-铁素体钢、贝氏体钢、低碳马氏体钢等。\n\n5）按使用分类，有船体结构用钢（GB712—2000）、锅炉用钢（GB713—1997）.桥梁用钢（GB/T714—2000）、低温压力容器用钢（GB3531—1996）、压力容器用钢（GB6654-1996）、焊接气瓶用9（GB6653-1994）、汽车大梁用铜（GB/T3273—2005）和一般用途的低合金高强度结构钢（GB/T1591—1994）等。\n\n（2）低合金高强度结构钢的热处理状态\n\n主要有三种状态，即热轧钢、正火钢和调质钢。\n\n热轧铜的合金系统有C-Mn系、C-Mn-Si系等，主要依靠Mn，Si的固溶强化作用来提高强度，还可以加人微量的V、Nb或Ti，利用其碳化物和氮化物的沉淀析出和细化晶粒进一步提高钢的强度，改善塑性和韧性。其组织有组晶粒的铁素体和珠光体。屈服强度多在400MPa以下。\n\n正火可以充分发挥沉淀强化的效果，通过正火处理使沉淀相从固溶体中以组小质点析出，弥散分布在晶界和晶内，并细化晶粒，有效地提高强度，且具有良好的塑性和韧性。正火钢加人的合金元素有Mn、Si、Ni、Mo、Cr、V、Nb、Ti等，大部分正火钢的组织是细晶粒的铁素体和珠光体。含钼的铜经过正火处理后，其组织为上贝氏体和少量铁索体，为改善这类钢的塑性和韧性，要求正火后再进行回火处理。正火钢的屈服强度为420\\~540MPa\n\n调质钢指的是低碳调质钢，它的合金化设计原则与铁素体-珠光体型的热乳铜和正火铜不同，其强度不直接取决于合金元素的含量，而取决于组织，即通过淬火来获得高强度的马氏体组织，再经过回火处理改善为回火马氏体，使其塑性和韧性得到改善。加入的合金元素有Cr、Ni、Mo、Cu、V、Nb、Ti、B等，目的是保证淬透性，有的元素（如Mo）还可提高的抗回火性能。在这类种中，镍是非常重要的合金元素，它能提高钢的韧性，降低钥的脆性转变温度。恪能明显提高淬透性，镍一起加入时可获得良好的综合力学性能，从而发展成了高强度高萄性钢系列，如HY80、HY100、HY130钢等。随着强度和韧性的提高，镍的含量应不断增加，w（Ni）可达到5%-10%：但m（Cr）则以1.6%为上限，维续增加对淬透性已不起作用，反而使得钢的韧性下降。为了提高钢材的抗氢致冷裂纹能力和改善低温韧性，降低含碳量和加人微量钛元素（（Ti）约为0.01%）是很有效的措施。为了弥补降碳造成的强度上的担失，还可加人多种微量元素。特别是像微量硼那样对淬透性影响彊烈的元素。因面已发展成了含碳量很低 $4 0 \\div 7 = 1 7 = 1 7 2 \\div 7$ 的调质高强度钥，即焊接无裂纹钢（简称CF调质高强度钢的合金系列是比较复杂的，加人了多种合金元素，但加人量一般不高。其组织属于低碳回火马氏体，也称之为板条马氏体。钢的屈服强度在490-1080MPa，但Q420和Q460的C、D，E级别的钢也可采用调质处理，以满足低福韧性的要求。\n\n（3）低合金高强度结构钢的焊接特点\n\n这种钢易于产生的焊接问题主要是焊接裂纹和热影响区性能的脆性化，对于抗拉强度大于800MPa级的调质钢种，还存在一个软化区问题。\n\n为了防止冷裂纹，要采取相应的预热和后热措施，以及选用低氢和超低氢型的焊接材料。而在抗拉强度800MPa级以上的钢种，还可以考虑选用低强度匹配的焊接材料等。为了缩小热影响区的脆化区，主要是限制焊接热输人，在多道焊接时降低焊道之间温度也有一定作用。因此，根据板厚，钢种和性能的要求等，通过工艺评定试验，选定合适的焊接材料及施焊工艺参数，限制热输人，则控制热影响区中的软化区宽度和软化程度问题可以解决。\n\n3.微合金化控轧控冷高强度高韧性钢",
    "summary": "2.低合金高强度结构钢 - Part 1/2",
    "size": 3043
  },
  {
    "name": "第3卷_第1篇_焊接结构基础上-part-3",
    "projectId": "hUs7A9SmCung",
    "fileName": "第3卷_第1篇_焊接结构基础上.pdf",
    "content": "20世纪60年代前后是低合金高强度结构钢发展和使用的时代，而20世纪70年代前后又由于几次大小能源危机引起不断开发大陆边远地区和海洋底层地区油气田，从面带动了油气平台和输送管线钢的开发。由于开发地区气候条件相当要劣，对平台和管线用钢结构的服投条件要求相当苛刻，特别是海底运行的管线，要承受自重管内介质、内压和外压等工作载荷作用，还要承受风、浪、水流、冰和地震等环境载荷的作用，为此要求销管具有足等的管壁厚度：与管径D之比（rD）。除此以外，由于大量管线钢破坏事故因腐蚀所引起，约占事故量的52，而由于在输送含 $H _ { 5 } =$ 的天然气的情况下，由腐蚀引起的破杯事故能上升到74%，其中临氢环境下管线铜的腐蚀开裂有两种，一种为氢致裂纹（HIC），一种为硫化物应力腐蚀开裂（SSC）。以上这些使用性能的综合要求引起对管线结构钢的要求，导致对钢铁工业生产工艺的要求，表现在高寒地区和酸性油气田的高纯度的“清净性”钢材的要求，也即销材中杂质含量的如下要求：$w ( S ) = \\mathbb { e } \\times 1 0 ^ { - 6 } , w ( \\mathbb { P } ) = 5 \\mathrm { ~ a s ~ } 1 0 ^ { - 3 } , w ( \\mathbb { N } ) = 2 , w$ 10 $1 ^ { - 4 } , \\mathrm { { s s } } ( 0 ) = 1 , 0 \\mathrm { { s } } ( 1 0 ^ { - 4 } , \\mathrm { { s } } ( \\mathrm { { H } } ) ) = 1 , 0 \\mathrm { { s } } ( 1 0 ^ { - 8 } , \\mathrm { { s } } ( \\mathrm { { H } } ) ) = 1 , 0 \\mathrm { { s } } ( 1 0 ^ { - 8 } , \\mathrm { { s } } ( \\mathrm { { H } } ) ) = 1 , 0 \\mathrm { { s } } ( 1 0 ^ { - 8 } )$ 由于管线销的组织性能决定其使用性能和安全性能，所以几十年的组织变化就有铁素体-珠光体钢，少珠光体-铁素体钢（其中 $3 0 + 1 1 = 1$ 为0.10%-0.14%）、针状铁素体（其中 $1 4 - 1 1 = 3$ 已降低到0.01条-0.04%）和超低碳贝氏体钢（其中（C）已降低到0.01%以下）和低碳索氏体钢。以上这类钢种的铁素体组织有的有效晶粒尺寸已组化到5-20μm，而屈服强度等级从350MPa上升410MPs,460MPa、510MPa、560 MPa,一直到800MPa乃至更高，而对低温冲击国性的要求也从90J（-20℃）上升到120J（-45℃）。因此，传统的铜铁冶金工业必须进行全面技术政造，采用专家系统技术全面控制高炉炼铁工艺。保证铁液中（C）控制在0.40%水平：采用器液预处理：转炉冶炼；采用钢包精炼、氧气转炉加RH真空处理技术：采用控制轧制和控制冷却技术细化铁素体的品粒；采用控制“二次冷却”技术保证钢材性能的均质性等工艺技术，实现全面现代化生产先进的油气输送管线钢用API5LX52、X60、X65、X70、X80乃至 X100等（屈服强度等级为360MP8、420MP&、450MP&、490 MPa、560MPa、700MPa等）宽板 $( 1 2 0 0 0 0 0 0 0 0 0 0 0 0 0 0 0 0 0 0 0 0 0 0 0 0 0 0 0 0 0 0 0 0 0 0 0 0 0 0 0 0 0 0 0$ 以上）、厚板（达到30mm以上）、钢板（卷）及其配套的焊接材料，而且其变形性和焊接性特别好，特别是能抗包辛格效应、易焊接、高强度、高韧性，价格又低廉的钢材，从而推动了大量作为替代普通低合金钢和低合金高强度钢的生产和应用。而可以生产这类钢材的钢铁冶金企业就标志其进人了先进行列。我国“西气东输”4000km工程建设的完成，焊管需求的钢板（卷）实现了 $7 1 1 4$ 国产化，焊管配套必须的埋弧焊丝实现了100亮国产化：最近北京奥运会国家体育场馆“鸟巢”焊接钢结构建筑工程的顺利完工，证明我国大规模生产使用现代化的新型微合金银的时代已经到来。\n\n最后说明，本章节中介绍的微合金销是新型微合金钢，即必须具有能生产这种类型钢材的炼铁、炼钢、控制轧制、控制冷却等自动化工艺设备和能力的新建或经过技术改造后的现代化钢铁厂，也即只有这种钢铁厂才能保证严格控制微合金元素的加人量，降低含碳量和碳当量，减少杂质元素，保证性能的洁净性：同时保证产品的铁素体晶粒细化 $1 5 - 2 [ 1 , 1 1 , 1 1 ]$ 提高钢材的强韧性，并保证产品性能的均质性和稳定性，因而改善了钢材的焊接性，保证焊接结构安全使用的寿命等。除此以外的钢铁厂家，即使加人了微合金元幸而称之为“微合金钢”，也不是本章节介绍的\n\n内容\n\n（1）微合金控轧控冷钢的特点\n\n这种钢是加人能形成碳化物或氮化物的微量合金元素（如Nb、V、Ti等），而且这些微合金元的含量（质量分数）一般低于0.2%。微合金元素的加人可以细化钢材的晶粒，提高钢的强度和获得较好的韧性。但铜的良好性能不仅依靠添加微合金元素，更主要的是通过控制轧制和控制冷却工艺的热变形导人的物理冶金因素的性能变化，从而在降低含碳量和合金元素的基础上提高强韧性。因此，在和一般普通的热轧微合金化钢种强度相同的情况下，这种新型微合金钢的磅当量低，焊接性优良。 LPX\n\n新型微合金铜的组织目前主要以针状铁素体为主，其品粒尺寸低达 $1 0 = 2 0 0 m ,$ 无珠光体，先共析铁素体和渗碳体都很少。这种钢材多用微量Ti处理[（Ti）为0.01%0.02%].由于TiN颗粒的熔化温度很高（约1350℃），所以在焊接热影响区邻近焊缝的高温区中TN粒很难熔化，因而阻止了奥氏体品粒长大，使该区域的韧性下降不多。所以这种铜适宜于大线能量，多层和高速度焊接，面且可以不预热、不后热焊接。按控制轧制控制冷却工艺分类又可分为两种：\n\n1）微合金控轧（TMCP铜）在微合金钢热轧过程中，通过对金属加热温度、轧制温度、变形量、变形速率、终轧温度和热轧后冷却工艺等诸参数的合理控制，使被轧制件的塑性变形与固态相变相结合，以获得良好的组织，提高钢材的强韧性，使其成为综合性能优异的钢。通常可分为奥氏体再结品区 $= - 4 - 1 7 - 5$ ）、奥氏体未再结晶区（Ar，点-950℃）和奥氏体与铁素体两相区（Ar以下）结东轧制，通过这三种不同的控轧温度生产微合金钢。人前光全\n\n2）微合金控轧控冷钢（即 $1 1 . 1 5 \\vert ^ { \\mathrm { ~ v ~ } } + \\vert ^ { \\mathrm { ~ v ~ } } \\vert ^ { - 1 }$ 钢在轧制过程中，通过冷却装置，在轧制线上对热轧后轧制件的温度和冷却速度进行控制，即利用轧制件热轧后的余热进行在线热处理生产的钢。这种铜具有更好的性能，特别是强度，可省去再加热、淬火，回火等热处理工艺。用较少的源和较少的合金含量可生产出强度和韧性更高，焊接性更好的钢材。在控制冷却中，主要控制被轧制件的开始和终了温度、冷却速度和冷却的均匀程度等。冷却形式主要是水冷和风冷，如板带的水幕冷却、层流冷却等，它取决于冷却装置的结构形式、水压、水量及控制机构和自动化控制技术等。 通",
    "summary": "2.低合金高强度结构钢 - Part 2/2",
    "size": 3129
  },
  {
    "name": "第3卷_第1篇_焊接结构基础上-part-4",
    "projectId": "hUs7A9SmCung",
    "fileName": "第3卷_第1篇_焊接结构基础上.pdf",
    "content": "这种钢碳当量低，（C）一般在0.04%0.16%之间，S、P和其他杂质元素含量也很低，与一般热轧结构钢相比焊接性有很大的改善。例如对预热和后热的要求低，冷裂纹、热裂纹和层状撕裂等焊接裂纹发生的可能性较低，可使用的焊接热输人范围宽，可以进行单层、大热输人、高速度焊接等，更有价值的是价格相对比较低。这类钢材主要应用在要求比较高的焊接结构中，如车辆、桥梁、船舶和采油平台、锅炉与压力容器、油气管线、建筑结构等。产（3）焊管中采用的理弧焊丝\n\n油气输送用焊管钢材中用的中，厚板结构钢是典型的新型微合金化钢材，因而要求有相应的焊接材料。这种焊接材料可分为两类，一类是制管用的埋弧焊丝，另一类是管线现场施工用的纤维素焊条、低氢型焊条、自保护药芯焊丝、 $\\mathbf { C D } _ { \\lambda }$ 气体保护实心焊丝。前者已实现了100%国产化，后者则仍然需要大部分从国外进口。\n\n国外进入微合金化控轧控冷工艺生产新一代结构钢材后，由于这类钢材和焊材在进人焊缝冷却过程中不可能采用控轧控冷工艺细化晶粒以适应强韧性的要求，所以发达国家研发的这类埋弧焊经多数采用价格较高的镍、铬，钼等元素以适应强韧性的要求，如瑞典伊萨，美国林背等公司。20世纪90年代前后，我国为适应长油气输送管道能源工程建设的市场需求，自主创新研发了专利埋弧焊丝，即低碳微合金化埋孤焊丝。这类埋弧焊丝的特点是采用特殊的低碳、微合金化元素锰钼确钛的组合，不含镍，铬等合金元素。但焊成的焊缝是以多边铁素体、针状铁素体、氏体铁素体等为主体的焊缝金属组织，价格低襄，但性能特别优良。其性能表现如下：①可适用于高效率的大电流 $1 . 1 0 0 0 0 = 2 1 0 0 0 0 0$ 大热输人 $c = 1$ 36J焊接：②可进行高速度焊接$= 4 0 ( m \\cdot 5 )$ ：③可适用单面，双面和多层，开坡口和不开坡口焊接，也可以单丝、双丝和多丝（单层和多层焊缝）焊接：④可进行不预热、不后热和不进行焊后热处理的焊接：⑤适合于不同强度级别的API5LX52、X60、X65、X70和X80的螺旋缝板卷和直缝钢板的焊接：⑥焊缝的淬硬性低，以确保野外小线能量高速手工焊接的T形接头处与原先管体的埋弧焊缝熔合成的焊缝的硬度低于250HV，可以防止出现氢致裂纹（HIC）和应力腐蚀开裂（SSC）：①焊丝易于拉拔加工，成品焊丝硬度适中，易于缠绕送丝进行焊接。表1-2为“西气东输”等工程建设中采用国产专利H08MnMoBTi（H08C）埋弧焊丝生产的直建和螺旋缝焊管性能。\n\n表1-2埋弧焊丝（H08C）焊接的直缝和螺旋缝焊管的冲击性能  ",
    "summary": "(2）微合金控轧控冷钢的焊接特性 - Part 1/3",
    "size": 1104
  },
  {
    "name": "第3卷_第1篇_焊接结构基础上-part-5",
    "projectId": "hUs7A9SmCung",
    "fileName": "第3卷_第1篇_焊接结构基础上.pdf",
    "content": "<table><tr><td rowspan=1 colspan=1>焊形式</td><td rowspan=1 colspan=1>工程名称（焊管）</td><td rowspan=1 colspan=1>API 5L级别</td><td rowspan=1 colspan=1>焊缝平均夏比冲击吸收功（试验湿度-20℃）</td><td rowspan=1 colspan=1>壁厚/mm</td><td rowspan=1 colspan=1>管径/mm</td></tr><tr><td rowspan=1 colspan=1>直</td><td rowspan=1 colspan=1>“西气东输”管线</td><td rowspan=1 colspan=1>X70</td><td rowspan=1 colspan=1>180</td><td rowspan=1 colspan=1>26.2</td><td rowspan=1 colspan=1>1016</td></tr><tr><td rowspan=1 colspan=1>直</td><td rowspan=1 colspan=1>“陕西-北京”二线</td><td rowspan=1 colspan=1>X70</td><td rowspan=1 colspan=1>180</td><td rowspan=1 colspan=1></td><td rowspan=1 colspan=1></td></tr><tr><td rowspan=1 colspan=1>直</td><td rowspan=1 colspan=1>“广东LNG”管线</td><td rowspan=1 colspan=1>X65</td><td rowspan=1 colspan=1>197</td><td rowspan=1 colspan=1></td><td rowspan=1 colspan=1></td></tr><tr><td rowspan=1 colspan=1>直缝</td><td rowspan=1 colspan=1>“番禺-惠州”海底管线</td><td rowspan=1 colspan=1>X65</td><td rowspan=1 colspan=1>190</td><td rowspan=1 colspan=1></td><td rowspan=1 colspan=1></td></tr><tr><td rowspan=1 colspan=1>直建</td><td rowspan=1 colspan=1>“四川-武汉”输气管线</td><td rowspan=1 colspan=1>X.60</td><td rowspan=1 colspan=1>1431</td><td rowspan=1 colspan=1></td><td rowspan=1 colspan=1></td></tr><tr><td rowspan=1 colspan=1>直建</td><td rowspan=1 colspan=1>“港-青”复线</td><td rowspan=1 colspan=1>X60</td><td rowspan=1 colspan=1>155</td><td rowspan=1 colspan=1></td><td rowspan=1 colspan=1></td></tr><tr><td rowspan=1 colspan=1>直缝</td><td rowspan=1 colspan=1>“冀-宁”联络线</td><td rowspan=1 colspan=1>X80</td><td rowspan=1 colspan=1>170</td><td rowspan=1 colspan=1></td><td rowspan=1 colspan=1></td></tr><tr><td rowspan=1 colspan=1>直</td><td rowspan=1 colspan=1>“苏丹”管线</td><td rowspan=1 colspan=1>X65</td><td rowspan=1 colspan=1>155</td><td rowspan=1 colspan=1></td><td rowspan=1 colspan=1></td></tr><tr><td rowspan=1 colspan=1>螺旋缝</td><td rowspan=1 colspan=1>“西气东输”管线</td><td rowspan=1 colspan=1>X70</td><td rowspan=1 colspan=1>180</td><td rowspan=1 colspan=1>≥14.6</td><td rowspan=1 colspan=1>约700</td></tr><tr><td rowspan=1 colspan=1>螺旋缝</td><td rowspan=1 colspan=1>“西气东输”管线</td><td rowspan=1 colspan=1>X52</td><td rowspan=1 colspan=1>153</td><td rowspan=1 colspan=1></td><td rowspan=1 colspan=1></td></tr><tr><td rowspan=1 colspan=1>螺旋缝</td><td rowspan=1 colspan=1>“西部输气”管线</td><td rowspan=1 colspan=1>X52</td><td rowspan=1 colspan=1>153</td><td rowspan=1 colspan=1></td><td rowspan=1 colspan=1></td></tr><tr><td rowspan=1 colspan=1>螺旋址</td><td rowspan=1 colspan=1>“西部输气”管线</td><td rowspan=1 colspan=1>X60</td><td rowspan=1 colspan=1>138</td><td rowspan=1 colspan=1></td><td rowspan=1 colspan=1></td></tr><tr><td rowspan=1 colspan=1>螺旋维</td><td rowspan=1 colspan=1>“陕西-北京”输气管线</td><td rowspan=1 colspan=1>X65</td><td rowspan=1 colspan=1>&gt;120</td><td rowspan=1 colspan=1></td><td rowspan=1 colspan=1></td></tr><tr><td rowspan=1 colspan=1>螺旋</td><td rowspan=1 colspan=1>“印度”输油管线</td><td rowspan=1 colspan=1>X65</td><td rowspan=1 colspan=1>&gt;120</td><td rowspan=1 colspan=1></td><td rowspan=1 colspan=1></td></tr><tr><td rowspan=1 colspan=1>螺旋蜂</td><td rowspan=1 colspan=1>“苏丹”管线</td><td rowspan=1 colspan=1>X65</td><td rowspan=1 colspan=1>&gt;120</td><td rowspan=1 colspan=1></td><td rowspan=1 colspan=1></td></tr><tr><td rowspan=1 colspan=1>螺旋缝</td><td rowspan=1 colspan=1>“巴基斯坦”管线</td><td rowspan=1 colspan=1>X65</td><td rowspan=1 colspan=1>&gt; 120</td><td rowspan=1 colspan=1></td><td rowspan=1 colspan=1></td></tr></table>\n\n（4）微合金控轧控冷钢焊接的问题\n\n由于这类钢种在成分和热轧工艺上的特点，根据国外采用这类铜种在焊接方面的经验，仍有以下潜在的问题需要读者注意：\n\n1冷裂纹的危险性由于这类钢的成分比较纯净，含C和S、P等杂质比较低，因此缺少可能形成氢陷阱的杂质，使焊接时可以容纳氢的体积减少；另外，由于可以形成品核的杂质减少，使得奥氏体不易发生转变，也即增加了淬硬性，这些都可增加冷裂纹的危险性。\n\n2）热影响区中局部脆化区对固性的影响这类钢成分和热轧工艺上的特点，使韧性得到了很大的改善，而韧性一般由裂纹起裂和裂纹扩展两部分所需的能量来度量。在这类钢中的焊接条件下，有可能在热影响区中形成局部脆化区，这些局部脆化区会降低裂纹起裂所需的能量，作为多层焊接接头的局部化区，一般有四个部位被认为是局部脆化区的关键部位，即粗晶热影响区、临界温度区间热影响区，临界温康区问租晶热影响区和亚临界温度区粗品热影响区，这四个部位一般可能是裂纹的起裂部位。",
    "summary": "(2）微合金控轧控冷钢的焊接特性 - Part 2/3",
    "size": 3891
  },
  {
    "name": "第3卷_第1篇_焊接结构基础上-part-6",
    "projectId": "hUs7A9SmCung",
    "fileName": "第3卷_第1篇_焊接结构基础上.pdf",
    "content": "3）M-A-C组元对热影响区团性的影响在大热输入焊接工艺的条件下，由于焊接冷却速度降低，也即 $\\frac { r } { 4 } = \\frac { 1 } { 2 }$ 增加，有时会出现过量的M-A-C组元，因而降低了低温韧性，其中的M就是含碳量较高的马氏体，A是奥氏体，而C是碳化物。随着微合金化铜生产工艺的不断改进，含碳量已降到很低的水平，如（C）0.04%以下，因此M-A-C组元的影响也会不断缩小。\n\n4软化这类钢的部分高强度是在热轧工艺中采用加速冷却，将能量储存在位错组织中面获得的，而这种能量在高温下可以釋故，这样就会导致在焊接条件下产生在临界温度区间和亚临界温度区间的加热区，甚至在缓慢冷却的粗品粒区的加热区中，形成硬度比母材金属更低的区域，即软化区。软化使接头的强度降低，倒如。在理弧焊的条件下，板厚为40mm的焊接接头中有时会发现强度下降25%的软化区。\n\n（5）新型微合金钢的应用\n\n近二十年以来，新型微合金钢已属于钢铁材料中使用量很大的工程结构钢，广泛用于石油和天然气管线、采油平台、船舶、桥梁、大型闸门、码头、大型和高层建筑、车辆、压力容器、锅炉、储管、重型机械、化工容器、轻工机械等设备的制造。目前全世界每年生产的新型微合金钢约占钢材总产量的10%（>8000万t），预计今后十年内可提高到总产量的15%-20%。我国生产的新型微合金钢（包括普通微合金钢）仅占钢材总产量的5%\\~7%（近1000万吨），预计今后十年内可提高到材总产量的20%左右。至今仍有不少重要焊接结构采用了从国外进口的 $1 3 9 + 1 9 + 1 9 =$ 新型徽合金化结构钢材。今后，新型微合金化结构钢将戚为我国更加广泛应用的新一代焊接高强度结构钢。以下简要介绍发达国家和我国广泛虚用的新型微合金银的典型钢种和用途。 中\n\n1车辆用钢这类钢具有很高的抗拉强度，同时也能满足要求的屈服强度，塑性和韧性也很好，更为重要的是，由于其特殊的显微组织结构，使其具有非常好的冷成形性能。因此，这类钢是最为合适的车辆用钢，在现有的道路条件下，可显著地提高运输能力，从而获得良好的经济效益\n\n2）桥梁用钢这类铜由于屈服强度高，韧性和焊接性能也能满足桥梁用销的要求，所以已经大量应用于桥梁建设中。\n\n3）船舶和采油气平台用钢这类钢具有良好的强度与塑韧性，井具有良好的加工性能和焊接性能，因此可用于船舶和采油气平台的建设，特别是近年来研制厚度方向性能优良的Z向钢，在海上采油气平台的建设中具有重要的地位。\n\n4锅炉和压力容器用钢这类钢具有良好的强度与塑韧性，由于其较高的中温强度，良好的加工性能和焊接性能，能足锅炉和压力容器的要求。\n\n5）建筑结构钢微合金元素加入的钢中。经过适当的控轧控冷工艺处理，能有效地提高钢材的屈服强度面相应地对焊接性能影响较小。因此，这类铜在建筑工程构件中获得了广泛应用。现在低碳钢采用了控轧控冷工艺生产，而且中碳钢、中高碳钢和中碳低合金钢也可采用这种工艺技术生产建筑结构用钢。\n\n6油气管线钢发达国家早在20世纪80年代中期就开始大规模生产应用这类新型微合金钢，而我国在20世纪90年代初由于开发西部天然气资源，才开始在输送管道用铜中研发、生产应用新型微合金钢。表1-3为发达国家生产新型微合金化控轧控冷（TMCP $^ +$ AcC）结构钢类型及性能。",
    "summary": "(2）微合金控轧控冷钢的焊接特性 - Part 3/3",
    "size": 1386
  },
  {
    "name": "第3卷_第1篇_焊接结构基础上-part-7",
    "projectId": "hUs7A9SmCung",
    "fileName": "第3卷_第1篇_焊接结构基础上.pdf",
    "content": "（TMCP+AcC）结构钢类型及性能  \n\n<table><tr><td colspan=\"1\" rowspan=\"1\">钢材类型</td><td colspan=\"1\" rowspan=\"1\">屈服强度/MPa</td><td colspan=\"1\" rowspan=\"1\">初脆转变温座汽</td><td colspan=\"1\" rowspan=\"1\">厚度范围/mm</td></tr><tr><td colspan=\"1\" rowspan=\"1\">普通结构用钢</td><td colspan=\"1\" rowspan=\"1\">235 = 355</td><td colspan=\"1\" rowspan=\"1\">-20</td><td colspan=\"1\" rowspan=\"1\">1.5~150</td></tr><tr><td colspan=\"1\" rowspan=\"1\">低合金结构用钢</td><td colspan=\"1\" rowspan=\"1\">355 − 500</td><td colspan=\"1\" rowspan=\"1\">-50</td><td colspan=\"1\" rowspan=\"1\">5-80</td></tr><tr><td colspan=\"1\" rowspan=\"1\">压力容器用器</td><td colspan=\"1\" rowspan=\"1\">235 -355</td><td colspan=\"1\" rowspan=\"1\">−20</td><td colspan=\"1\" rowspan=\"1\">2-150</td></tr><tr><td colspan=\"1\" rowspan=\"1\">钢材类型</td><td colspan=\"1\" rowspan=\"1\">屈服强度/MPa</td><td colspan=\"1\" rowspan=\"1\">脆转变温度/C</td><td colspan=\"1\" rowspan=\"1\">厚度范围/mm</td></tr><tr><td colspan=\"1\" rowspan=\"1\">精制压力容器用钢</td><td colspan=\"1\" rowspan=\"1\">235 − 390</td><td colspan=\"1\" rowspan=\"1\">−60</td><td colspan=\"1\" rowspan=\"1\">5-70</td></tr><tr><td colspan=\"1\" rowspan=\"1\">抗烟变钢</td><td colspan=\"1\" rowspan=\"1\">235 -355</td><td colspan=\"1\" rowspan=\"1\"></td><td colspan=\"1\" rowspan=\"1\">2-150</td></tr><tr><td colspan=\"1\" rowspan=\"1\">酣腐恒用铜</td><td colspan=\"1\" rowspan=\"1\">215 -345</td><td colspan=\"1\" rowspan=\"1\">−20</td><td colspan=\"1\" rowspan=\"1\">2 ~ 60</td></tr><tr><td colspan=\"1\" rowspan=\"1\">破冰船及其设备用钢</td><td colspan=\"1\" rowspan=\"1\">235 ~390</td><td colspan=\"1\" rowspan=\"1\">−40</td><td colspan=\"1\" rowspan=\"1\">2~100</td></tr><tr><td colspan=\"1\" rowspan=\"1\">造船用铜</td><td colspan=\"1\" rowspan=\"1\">315 ~500</td><td colspan=\"1\" rowspan=\"1\">−40</td><td colspan=\"1\" rowspan=\"1\">5-80</td></tr><tr><td colspan=\"1\" rowspan=\"1\">海上采油平台用钢</td><td colspan=\"1\" rowspan=\"1\">340 ~355</td><td colspan=\"1\" rowspan=\"1\">− 40</td><td colspan=\"1\" rowspan=\"1\">5~100</td></tr><tr><td colspan=\"1\" rowspan=\"1\">可控伸长条用钢</td><td colspan=\"1\" rowspan=\"1\">340 ~ 460</td><td colspan=\"1\" rowspan=\"1\">− 60</td><td colspan=\"1\" rowspan=\"1\">5~80</td></tr><tr><td colspan=\"1\" rowspan=\"1\">高强度易变形条用钢</td><td colspan=\"1\" rowspan=\"1\">170 ~210</td><td colspan=\"1\" rowspan=\"1\"></td><td colspan=\"1\" rowspan=\"1\">1.5-16</td></tr><tr><td colspan=\"1\" rowspan=\"1\">高强度可感形用钢板</td><td colspan=\"1\" rowspan=\"1\">275 -490</td><td colspan=\"1\" rowspan=\"1\">−20</td><td colspan=\"1\" rowspan=\"1\">5~25</td></tr><tr><td colspan=\"1\" rowspan=\"1\">营线用钢</td><td colspan=\"1\" rowspan=\"1\">205 -560</td><td colspan=\"1\" rowspan=\"1\">−40</td><td colspan=\"1\" rowspan=\"1\">330</td></tr><tr><td colspan=\"1\" rowspan=\"1\">耐寒冷卷线铜</td><td colspan=\"1\" rowspan=\"1\">205 ~ 560</td><td colspan=\"1\" rowspan=\"1\"></td><td colspan=\"1\" rowspan=\"1\">2-5</td></tr><tr><td colspan=\"1\" rowspan=\"1\">作业线板用钢</td><td colspan=\"1\" rowspan=\"1\">205 ~490</td><td colspan=\"1\" rowspan=\"1\">−40</td><td colspan=\"1\" rowspan=\"1\">5~25</td></tr><tr><td colspan=\"1\" rowspan=\"1\">豪华轮船用铜</td><td colspan=\"1\" rowspan=\"1\">315 -500</td><td colspan=\"1\" rowspan=\"1\">−20</td><td colspan=\"1\" rowspan=\"1\">4080</td></tr></table>\n\n4.超细晶高强度销（1）超细晶高强度钢的特点\n\n20世纪末，中国、日本、韩国和欧盟几乎同时启动了“超组品钢”项目。我国的研究目标是在保证良好的塑性和韧性的基础上大幅度提高钢材强度。其技术路线是以组化钢材的晶粒和组织为枝心，在或分变化不大的前提下把钢的强度提高一倍左右，进面发展成超细晶高强度铜。而在日本，超细晶的提法是将晶粒度从传统的几十徽米大小细化一个数量级，目标是达到1-2μm\n\n1超细晶只有获得超细晶组织才能使钢的强度翻倍，并具有良好的强韧性配合。对于热轧钢材，基体强度是一种基本值，固溶，位错沉淀三种强化方式能对提高强度起一定作用，但唯有细晶强化可使屈服强度大幅度提高，同时其韧性也提高或不降低。已有试验表明，晶粒尺寸在20μm时， $\\pmb { \\mathbb { E } } _ { \\pmb { \\mathbb { Z } } } ~ \\pmb { \\mathbb { \\tau } }$ 为200MP：晶粒细化到1μm时 $\\scriptstyle { \\pmb { \\mathbb { E } } } _ { \\parallel , 1 } =$ 达到600MPa。对于现在大量生产的低碳钢，只要把品粒组化到5μm左右，其强度可由200MPa提高到400MPa以上。对低合金钢，把晶粒组化到 $z \\mu m$ 左右，强度可提高到800MPa以上。\n\n2高洁净度洁净度是指钢材允许的杂质含量和夹杂物形态能满足使用要求。由于钢的强度翻倍，材料在使用时承受更大应力，使裂纹形成和扩展的敏感性增加，故要求新材料有更高的洁净度，但并非越高越好，而是要能满足使用要求，可把这一洁净度称为“经济洁净度”。\n\n3高均匀性铜液凝固过程中，由于热传导规律造成顺序凝固，带来低熔点元素的宏现偏析，形成了堆以克服的中心偏析。为改善锅的均匀性，在凝固过程中尽可能阻止柱状晶的发展。目标是在性能要求高的钢的铸坯中争取基本为全等轴晶。在杂质总量不变的情况下，提高均匀性相当于提高洁净度。\n\n(2）超细晶高强度销的类型\n\n按照显微组织的不同，可分为如下三类不同的类型，其细化机制也不同。",
    "summary": "表1-3发达国家生产新型微合金化控轧控冷 - Part 1/2",
    "size": 3869
  },
  {
    "name": "第3卷_第1篇_焊接结构基础上-part-8",
    "projectId": "hUs7A9SmCung",
    "fileName": "第3卷_第1篇_焊接结构基础上.pdf",
    "content": "1）超细晶铁素体-珠光体钢低碳钢或低合金钢属于此类，它们是通过形变诱导铁素体相变（DIFT）、形变强化铁素体相变（DEFT）和铁素体动态再结晶组化品粒，提高强韧性。DIFT是在较低温度（靠近相变点A）以较大的积累变形量和较高的应变速率进行热变形时，其形变能不能完全释故，使系统的自由能变化，成为相变驱动力，在变形过程中诱发奥氏体-铁素体相变，使晶粒细化。DEFT是将过冷奥氏体（在A，温度以下）以与DIFT其他条件相同的情况下进行变形，此时相变驱动力进一步增加，形成的铁素体品粒更细。为了达到DIFT和DEFT，必须控制奥氏体的组织形态。形变使奥氏体呈“薄饼状”，晶内产生大量晶体缺陷，将部分形变能储存为相变驱动力。奥氏体转变为铁素体后，由于第二相渗碳体存在，在与第二相交界处往往受到不均匀变形，具有较高畸变能，成为铁索体动态再结品形核的有利部位。铁素体动态再结品使品粒进一步细化。根据产品性能要求和生产设备条件，选用DIFT、DEFT、TMCP和铁素体动态再结晶技术，可以综合开发出多种生产超细晶钢的流程。\n\n2）超细组织低（超低）破贝氏体钢为了开发强度大于600MPa级的经济型低合金铜，发展了热机械控制技术，在其工艺中增加了一个弛豫控制阶段，即形变后将奥氏体弛豫一段时间再加速冷却。在此阶段内，变形奥氏体中实现品体缺陷的重新排列、组合，让微合金元素的析出质点在特定位置析出，分割原奥氏体晶粒，从而控制随后冷却时贝氏体相变在已被分割的小空间内进行，实现组织超细化。该技术称做弛豫-析出控制技术（RPC）。RPC技术使中温转变组织组化的机制是：位错亚结构的限制作用：微细析出质点的钉扎作用；针状铁素体的分割作用。三者结合使贝氏体组织超细化，这类钢具有高强度、高韧性和低的韧脆转变温度。面主品起\n\n3）耐延迟断裂高强度马氏体钢在42CrMo钢的基础上，根据强化晶界、细化品粒和控制氢陷阱的技术思路，设计了中碳Cr-Mo-V-Nb钢，其强度范围为1300-1600MPa，具有良好的耐延迟断裂性能，主要用于高强度栓。\n\n（3）超细晶高强度铜的焊接特性\n\n对于超组晶钢而言，焊接过程中出现的主要问题是热影响区的品粒长大倾向比传统钢严重。导致低温韧性下降。\n\n为改善超细晶钢的品粒粗化，减少软化区的宽度和软化程度，要采用低热输人的焊接方法和施焊技术，如大功率激光焊、超窄间隙电弧焊、脉冲MAG焊接等。对于超组晶的碳钢薄板，通过焊接参数的选择和控制，也可以采用 $\\mathbb { E } \\mathbb { D } _ { \\tau }$ 气体保护焊（含实心焊丝、药芯焊丝）和焊条电弧焊等常用焊接方法。\n\n超细晶高强度钢对冷裂纹的敢感性比传统的高强度钢要低，原因在于它的合金元素含量较低，蛋当量下降，施焊时可以降低预热温度或不预热。随着钢的洁净度和均匀性的提高，焊接时产生热裂纹和液化裂纹等倾向也降低。\n\n（4）超细晶高强度钢的性能数据\n\n铁素体-珠光体型和低碳贝氏体型超细品钢板的化学成分和母材力学性能汇总于表1-4。综上所述及我国最近的报道，超细晶高强度铜已在钢筋和薄板钢材中得到应用，在焊接用中等厚度钢板中也有一定应用，焊接用大厚度钢板的研发仍在进行中。",
    "summary": "表1-3发达国家生产新型微合金化控轧控冷 - Part 2/2",
    "size": 1328
  },
  {
    "name": "第3卷_第1篇_焊接结构基础上-part-9",
    "projectId": "hUs7A9SmCung",
    "fileName": "第3卷_第1篇_焊接结构基础上.pdf",
    "content": "通常把抗拉强度在1500MPa以上或屈服强度在1380MPa以上，并且具有良好的断裂封度和加工工艺性能的钢称为超高强度钢。也有的把抗拉强度及屈服强度分别定在1370MPa和1180MPa以上。其主要用于航天、航空工业中承受高应力的重要结构部件。\n\n（1）低合金超高强皮钢\n\n其（C）般在0.3%-0.5%，合金元素总量（质量分数）不超过6%，通常加人的合金元素有Ni、Cr,Si、Mn、Mo,W、V等。这类钢的热处理采用淬火加低温回火，有的钢种进行高温回大或等温淬火加低温回火，热处理后获得回火马氏体，回火马氏体加贝氏体、高温回火后的索氏体组织。钢的强度主要取决于在马氏体中固濬的碳浓度，随着含碳量的增加，钢的强度提高，塑性和韧性降低，致使冷加工性能和焊接性能恶化。20世纪50年代，我国在30CrMnSiA钢的基础上研制出了30CrMnSiNi2A钢：到了20世纪60-70年代，结合我国资源，先后研制出35Si2Mn2MoVA、30Si2MnCrMoVA 和40CrMnSiMoVA等钢，抗拉强度为1670 $\\scriptstyle { \\mathbb { E } } = { \\frac { } { } }$ 1860MPa。与此同时还仿制了AIS4340（40CrN2MoA）D6AC（45CrNiMoVA）.300M（40CrN2S2MoVA）等钢，广泛用于制造飞机的起落架和固体火箭发动机壳体等，20世纪80年代以后，为了提高钢的洁净度，对上述的一些烟种从选用原料到冶炼王艺（采用真空感应加真空自耗重熔，或电渣重熔等方法）都作了严格规定，快钢中的杂质元素和气体含量大大降低，提高了钢的断裂起度和疲劳强度，使用更加安全可靠\n\n表14超细晶钢板的典型成分和实测性能  \n\n<table><tr><td rowspan=2 colspan=1>强度级别/MPa</td><td rowspan=1 colspan=4>化学成分（质量分数，%）</td><td rowspan=1 colspan=4>力学性能</td><td rowspan=2 colspan=1>备注</td></tr><tr><td rowspan=1 colspan=1>C</td><td rowspan=1 colspan=1>5</td><td rowspan=1 colspan=1>M</td><td rowspan=1 colspan=1>其他    曾</td><td rowspan=1 colspan=1>g/MP</td><td rowspan=1 colspan=1>F/MPa</td><td rowspan=1 colspan=1>1（%）</td><td rowspan=1 colspan=1>Agv/J</td></tr><tr><td rowspan=1 colspan=1>,≥400</td><td rowspan=1 colspan=1>0.08-0.12</td><td rowspan=1 colspan=1>≤0.30</td><td rowspan=1 colspan=1>1.0-1.3</td><td rowspan=1 colspan=1></td><td rowspan=1 colspan=1>420-470</td><td rowspan=1 colspan=1>≥500</td><td rowspan=1 colspan=1>≥27</td><td rowspan=1 colspan=1>-</td><td rowspan=1 colspan=1>板</td></tr><tr><td rowspan=1 colspan=1>≥500</td><td rowspan=1 colspan=1>0.17</td><td rowspan=1 colspan=1>0.19</td><td rowspan=1 colspan=1>1.25</td><td rowspan=1 colspan=1>Nb:0.015</td><td rowspan=1 colspan=1>543</td><td rowspan=1 colspan=1>615</td><td rowspan=1 colspan=1>25</td><td rowspan=1 colspan=1>T</td><td rowspan=1 colspan=1>薄板</td></tr><tr><td rowspan=1 colspan=1>≥590</td><td rowspan=1 colspan=1>0.045</td><td rowspan=1 colspan=1>0.49</td><td rowspan=1 colspan=1>1.45</td><td rowspan=1 colspan=1>Nb=O.02Ti:0.18B:微量</td><td rowspan=1 colspan=1>505</td><td rowspan=1 colspan=1>600</td><td rowspan=1 colspan=1>27.5</td><td rowspan=1 colspan=1>280（-20℃）</td><td rowspan=1 colspan=1>中厚板</td></tr><tr><td rowspan=1 colspan=1>≥655</td><td rowspan=1 colspan=1>0.05</td><td rowspan=1 colspan=1>0.47</td><td rowspan=1 colspan=1>1.59</td><td rowspan=1 colspan=1>Ni:0.2Cu:0.4 Mo0.11 Nb:0.05</td><td rowspan=1 colspan=1>625</td><td rowspan=1 colspan=1>720</td><td rowspan=1 colspan=1>18.0</td><td rowspan=1 colspan=1>152（0℃）</td><td rowspan=1 colspan=1>中厚板</td></tr><tr><td rowspan=1 colspan=1>≥785</td><td rowspan=1 colspan=1>0.05</td><td rowspan=1 colspan=1>0.36</td><td rowspan=1 colspan=1>1.60</td><td rowspan=1 colspan=1>Ni:0.29 Cu:0.49 Me：0. 25 Nb:0.04</td><td rowspan=1 colspan=1>830</td><td rowspan=1 colspan=1>860</td><td rowspan=1 colspan=1>28.0</td><td rowspan=1 colspan=1>143（-20℃）</td><td rowspan=1 colspan=1>中厚板</td></tr></table>\n\n这类钢的焊接性能主要取决于钢的含碳量，含崔量越高，焊接性能越差。主要问题是焊接冷裂纹感性大，焊前预热温度为200-300℃.\n\n道温保持在300℃左右，焊后尽快放人炉内保温缓冷。表1-5为常用低合金超高强度钢的力学性能。\n\n表1-5常用低合金超高强度钢的力学性能  ",
    "summary": "5.超高强度钢 - Part 1/2",
    "size": 3073
  },
  {
    "name": "第3卷_第1篇_焊接结构基础上-part-10",
    "projectId": "hUs7A9SmCung",
    "fileName": "第3卷_第1篇_焊接结构基础上.pdf",
    "content": "<table><tr><td rowspan=1 colspan=1>铜号</td><td rowspan=1 colspan=1>热处理工艺</td><td rowspan=1 colspan=1>b/MP</td><td rowspan=1 colspan=1>.2/MP</td><td rowspan=1 colspan=1>品（%）</td><td rowspan=1 colspan=1>中（）</td><td rowspan=1 colspan=1>AEV门</td><td rowspan=1 colspan=1>KE/（MPa-m）</td></tr><tr><td rowspan=1 colspan=1>30CrMnSiN2A</td><td rowspan=1 colspan=1>900油260C回大</td><td rowspan=1 colspan=1>1795</td><td rowspan=1 colspan=1>1430</td><td rowspan=1 colspan=1>12.3</td><td rowspan=1 colspan=1>52.5</td><td rowspan=1 colspan=1>98</td><td rowspan=1 colspan=1>70</td></tr><tr><td rowspan=1 colspan=1>40CrNi2S2MoA</td><td rowspan=1 colspan=1>845C油200℃回火</td><td rowspan=1 colspan=1>1960</td><td rowspan=1 colspan=1>1605</td><td rowspan=1 colspan=1>120</td><td rowspan=1 colspan=1>39.5</td><td rowspan=1 colspan=1>中</td><td rowspan=1 colspan=1></td></tr><tr><td rowspan=1 colspan=1>40CrN2S2MoVA</td><td rowspan=1 colspan=1>870℃油摔300℃回火</td><td rowspan=1 colspan=1>1925</td><td rowspan=1 colspan=1>1630</td><td rowspan=1 colspan=1>12.5</td><td rowspan=1 colspan=1>50.6</td><td rowspan=1 colspan=1>76</td><td rowspan=1 colspan=1>A85</td></tr><tr><td rowspan=1 colspan=1>45CrMnS2MoVA</td><td rowspan=1 colspan=1>80C油淬550℃回火</td><td rowspan=1 colspan=1>1610</td><td rowspan=1 colspan=1>1470</td><td rowspan=1 colspan=1>14.0</td><td rowspan=1 colspan=1>48.5</td><td rowspan=1 colspan=1>老</td><td rowspan=1 colspan=1>99</td></tr><tr><td rowspan=1 colspan=1>08+30CrMnS2MqVA</td><td rowspan=1 colspan=1>930℃油300℃回火</td><td rowspan=1 colspan=1>匠棋班1750</td><td rowspan=1 colspan=1>1455</td><td rowspan=1 colspan=1>CHE12.5</td><td rowspan=1 colspan=1>50.7</td><td rowspan=1 colspan=1>94</td><td rowspan=1 colspan=1>9</td></tr></table>\n\n这些钢主要用于直升机部件，飞机机身、起落架、航空航天飞行器、海洋工程结构、压力容器及其他厚壁结构中需-出土更",
    "summary": "5.超高强度钢 - Part 2/2",
    "size": 1772
  },
  {
    "name": "第3卷_第1篇_焊接结构基础上-part-11",
    "projectId": "hUs7A9SmCung",
    "fileName": "第3卷_第1篇_焊接结构基础上.pdf",
    "content": "属于淬火回火锅，即经过加热淬火后在480-600C高温回火时析出复合碳化物达到二次硬化的效果。在这类铜中加大了足够数量的碳化物形成元素，如Cr、W、Mo、V等，在480-600℃回火时，在马氏体板条的位错线上析出稳定的MC类合金碳化物，这些碳化物细小、弥散，使铜的强度大大提高。由于不同于通常的回火软化效应，因此称为“二次硬化”。二次硬化钢都含有高的Ni、 $c = \\frac { 2 } { 3 }$ 元素。它们对基体的韧性及回火行为有显著影响。Ni提高钢的淬透性，降低钢的韧脆转变温度和解理断裂倾向：加人Co还能使铁产生短程有序，在回火时推迟马氏体位错亚结构的回复，从而保证在位错处形成细小弥散的合金碳化物。日前，这种钢材的典型代表产品是高Co-Ni二次硬化马氏体钢，它是以高韧性的Fe-Ni-Co马氏体为基体，在固态溶解的状态下，不仅强度高，而且韧性好，当含碳量较低时具有良好的自回灾能力。在时效硬化状态下，具有优异的强韧性配合，高的疲芳强度，高的耐应力腐蚀能力，同时具有较高的形变硬化指数和低的屈强比。2000MPa以下的高Co-Ni二次硬化马氏体钢是目前强韧性配合最好的钢种。这类铜种的最初名称是Hp9-4-20（9Ni-4Co-0.2C）。为提高韧性并进一步改善焊接性能，发展了HY180钢（10Ni-8Co-0.12C）和AF1410钢（10Ni-14Co-0.16C）。为进一步提高强度，又开发了AerMet100（11Ni-13Co-0. 23C）和（C）为0.2%的AF1410钢。HY180钢的σb≥1300MPa,σα≥1200MPa；AF1410钢的σ≥1620MPa, $\\mathbb { E } \\equiv \\breve { \\ P } = \\breve { \\ P }$ 1480 MPa；AerMet100钢的 $^ { 1 0 } \\Vdash$ i≥2000MPa,σ¹≥1690 MPa\n\n高Co-Ni二次硬化马氏体钢的热处理工艺包括：正火加软化处理，这是预备热处理；固溶处理可获得马氏体基体，一般加热温度在880℃以上，保温1h左右，油淬或在动空气中冷却：冷处理应紧接固蒂处理之后进行，冷至-70℃左右，在空气中回升至室温；最后是回火时效处理，加热温度在480℃左右，保温5-6h，空高Co-Ni二次硬化马氏体钢的焊接性良好含碳量低时可不进行预热或焊后热处理。若用母材做填充焊丝，焊前采用喷砂 $\\scriptstyle +$ 砂轮打磨”处理亦可获得优质的焊缝，且抗热裂性良好。\n\n这类钢有的用于制造飞机重要受力结构件等",
    "summary": "（2）二次硬化超高强度钢",
    "size": 1084
  },
  {
    "name": "第3卷_第1篇_焊接结构基础上-part-12",
    "projectId": "hUs7A9SmCung",
    "fileName": "第3卷_第1篇_焊接结构基础上.pdf",
    "content": "# （3）马氏体时效钢\n它是在超低碾铁镍马氏体基体上，利用某些金属间化合物的沉淀析出进行强化，具有非常优异的强韧性配合。这种合金几乎不含碳，其淬火组织硬度低，且无淬火变形倾向，有高的尺寸稳定性和良好的焊接性能。在马氏体时效钢中，主要的合金元素是Ni、Co、Mo、Ti等，Si、Mn、S、P都是铜中的杂质元素，损害销的韧性，其含量越低越好。镍对提高的詞性和强度都有重要作用，时效处理后形成Ni3Ti，Ni3Mo等金属间化合物，可强化基体。如镍的含量偏低，将使钢的强度下降：若镍含量过高，经固蒂处理冷却到室温后，马氏体转变不完全，出现残余奥氏体，也不能确保高强度。因此，铜中（Ni）以18%左右为宜。钴具有固溶强化作用，又能促进含钼金属间化合物的析出，还能提高马氏体转变点和提高马氏体的稳定性。辅也是重要的强化元，还能防止Ni3Ti在晶界上析出，改善钢的韧性。钛是钢中最主要的强化元素，时效后钢中的钛几平完全形成弥散的Ni3Ti强化相，钢的强度主要是随着钛含量的多少而变化，但钛对钢的韧性损害较大。碳的含量越低则越好，要求x（C）在0.03%以下，同时用钛来进一步降低基体中的碳。 2\n\n马氏体时效钢的热处理包括固溶和时效两部分，时效之前通常进行固溶处理。以18Ni钢为例，经820\\~840℃固溶处理后，马氏体基体可获得较好的塑性和韧性。钢的高强度是通过时效处理得到的，一般时效温度为480\\~510℃，温度低则强度高，温度高则句性好，保温时间为几个小时。典型的钢包括18Ni系列的18Ni（250）、18Ni（300）以及无钴系列的T-250、T-300：我国的钢号主要为CM-1、CM-2TM210TM210A等。CM-1钢的成分为18Ni-12Co-4Mo-1.3Ti,其σ≥2250MPa,a≥2150MPa； $\\bar { k } _ { 1 1 } =$ 150MPa· $\\mathbf { m } ^ { \\pm , \\pm }$ T.300钢的成分系为18Ni-4Mo-1.8Ti,其σb=2000MPa,σ=1960MPa, ${ \\cal A } _ { \\parallel , \\parallel , } =$\n\n20J。当强度超过2000MPa时，马氏体时效铜是强国性匹配最好的钢种。 中真近年来一些国家研制成功许多马氏体时效钢的变异钢种，特别是开发成功不少具有良好性能的无钴马氏体时效钢。表1-6列出了近期发展的一些有代表性的的马氏体时效。\n\n表1-6近期发展的一些有代表性的马氏体时效钢  \n\n<table><tr><td rowspan=1 colspan=1>国家</td><td rowspan=1 colspan=1>牌号</td><td rowspan=1 colspan=1>成分（质量分数，%）Ni       C       M0      Ti       A     其他</td><td rowspan=1 colspan=1>屈强度/MPa</td></tr><tr><td rowspan=1 colspan=1>美国</td><td rowspan=1 colspan=1>T-250</td><td rowspan=1 colspan=1>18                 3.0     1.4     0.1</td><td rowspan=1 colspan=1>1700</td></tr><tr><td rowspan=1 colspan=1>日本</td><td rowspan=1 colspan=1>14 Ni-3Cr-3Mo-1.5Ti</td><td rowspan=1 colspan=1>14                   3      1.5                3Cr</td><td rowspan=1 colspan=1>1750</td></tr><tr><td rowspan=1 colspan=1>日本</td><td rowspan=1 colspan=1>10Ni-18Co-14Mo</td><td rowspan=1 colspan=1>10       18       14</td><td rowspan=1 colspan=1>3300</td></tr><tr><td rowspan=1 colspan=1>中国</td><td rowspan=1 colspan=1>TM210</td><td rowspan=1 colspan=1>18       10      4.5     1.1     0.1</td><td rowspan=1 colspan=1>2000</td></tr><tr><td rowspan=1 colspan=1>中国</td><td rowspan=1 colspan=1>00Ni12Mn3Mo3TiAIV</td><td rowspan=1 colspan=1>12                   3      0.3     0.2 0. 1V3Mm</td><td rowspan=1 colspan=1>1600</td></tr><tr><td rowspan=1 colspan=1>韩国</td><td rowspan=1 colspan=1>W-250</td><td rowspan=1 colspan=1>18                             1,4    0.1    4.5W</td><td rowspan=1 colspan=1>1780</td></tr><tr><td rowspan=1 colspan=1>前苏联</td><td rowspan=1 colspan=1>H166M6</td><td rowspan=1 colspan=1>16                   6                              6Y</td><td rowspan=1 colspan=1>1880</td></tr></table>\n\n马氏体时效钢对冷裂纹的感性不大，存在的主要问题是热影响区软化、焊接热裂纹（含焊缝热裂纹和近缝区液化裂纹）和应力腐蚀等问题。另外，当采用与母材成分相同的填充丝焊接时，焊缝金属的强度和韧性都较母材为低。焊接时无需预热，焊后通过时效可保持其性能。这些钢主要用于航天和航空中对焊接性和强度都有较高要求的部件、火箭发动机壳体、导弹壳体、轴同位素高心分离机的高速转籍、直升机起落架、高压容器、转轴、齿轮、轴承、高压传感器、紧固件，弹簧以及铝合金挤压模、铸件模、精密模具，冷冲模工具。也有用它作为工具铜使用，因为其在时效期间尺寸变化小，盏后再时效处理以增加强度和硬度。熟融品中\n\n6.低合金耐蚀钢\n\n按照使用环境的不同，该类钢包括耐大气腐蚀、耐海水腐蚀、耐盐卤腐蚀、耐磺化特应力腐蚀、耐氢腐蚀及耐硫酸露点腐蚀等多个钢种，它是在碳素钢成分基础上添加适量的一种或几种合金元素，以改善铜的耐腐蚀性能，所以称为低合金耐性。茅产羊干田营山\n\n（1）耐大气腐蚀钢\n\n又称之为耐候钢。铜中含有Cu、P、Cr、\n\nSi，Ni等合金元素，用以改善锈层结构，提高致密度，增强与大气的隔离作用。在上述元素中。铜的作用最大，w（Cu）为0.25%-0.55%：磷元素也起重要作用，铜与确复合则效果更明显。磷的加人量（P）为0.08%-0.15%，含磷的钢又称之为高耐候性钢。但磷能降低铜的韧性，恶化焊接性能，只有要求高耐蚀性时才采用含磷钢。高耐侯结构钢板见GB/T4171-2000。一般焊接结构用耐候钢中（P） $= 1 1$ 035%，见GB/T4172—2000。这类钢以Cu-Cr和Cu-Cr-Ni系为主，具有优良的焊接性能和低温韧性。焊接含确的钢种时，可以采用含磷的焊接材料，也可以采用不含磷的焊接材料，可用适量的铬，镍元索来替代。\n\n# （2）耐海水腐蚀销\n海洋环境复杂，包括海洋大气、飞溅带，潮差带、全浸带、海土带等。不同环境下腐蚀特性差异很大，对铜的合金化也有不同要求。确和在飞囊带和海洋大气中耐蚀效果最显著：恪和铝对抗全浸带耐蚀效果较佳：钼主要是提高耐点蚀性能。上述元素的适当组合可进一步发挥综合效果。我国的耐海水腐蚀钢有下列牌号：12Cr2MoAIRE,10CrMoAl,10NiCuA.08PVRE\n\n10MnPNbRE，09MnCuPTi等。它们在不同的海洋环境中各有特长，已有多年的使用历史焊接性能良好且有专用的焊接材料，在全国海洋用钢统一评定的16个钢中，以上牌号性能是最理想的T出赤五制大拍\n\n# （3）耐硫和疏化物腐蚀钢\n在石油及化学工业中，大量的腐蚀是由于硫和硫化物引起的，特别是HS，其腐蚀性最强。碳索钢在含有HS的介质中容易发生硫化物应力腐蚀开裂（SSCC），为清除SSCC橄感性，国内已开发了两种类型的耐硫和硫化物腐蚀用铜：一类是Cr-Mo钢，如12CrMoV、12CrMoAIV、25Cr2MoV等：另一类则是含铝钢，而铝和铬一样，也能在铜的表面形成致密的钝化膜，可以取得基本相同的耐蚀效果，钢中铝含量越高，耐蚀性越好。按照含铝量的不同，又分为三个小类，其一是（Al）<0.5%，如O9AIVTCu；其二是（Al）-1%，如12AIMoV；其三是w（Al）=2%-3%，如15AI3MoWTi。前两类钢焊接性能良好，但第三类钢由于含铝量高，焊接性变差，焊接接头易于脆化，应采取相应措施，如焊接15Al3MoWTi钢时，要采用特殊焊条TS607（4Mn23Al3Si2Mo）和严格的施焊工艺。\n\n# 1.1.2特珠钢\n",
    "summary": "（2）耐海水腐蚀销, （3）马氏体时效钢, （3）耐硫和疏化物腐蚀钢, 1.1.2特珠钢",
    "size": 4011
  },
  {
    "name": "第3卷_第1篇_焊接结构基础上-part-13",
    "projectId": "hUs7A9SmCung",
    "fileName": "第3卷_第1篇_焊接结构基础上.pdf",
    "content": "# 1.耐热钢\n耐热钢是指在高温下具有较高强度和良好的化学稳定性的特殊钢，它包括抗氧化钢（高温不起皮钢）和热强钢两类。抗氧化钢要求较好的化学稳定性，但承受的载荷较低，抗蠕变和抗鳕变断裂能力不高；热强钢承受应力较大，要求材料兼有良好的抗蠕变性、抗破断性和抗氧化性能。耐热铜广泛用于电站的锅炉和汽轮机，石油化工中的反应塔和加热炉，汽车和轮船的内燃机航空航天用喷气发动机等。耐热铜接其组织可分为珠光体钢，铁素体钢奥氏体钢，马氏体钢和沉淀硬化型耐热钢，各类铜的化学成分和力学性能参见GB/T4238-1992.断插情全议\n\n（1）珠光体耐热\n\n珠光体耐热钢的合金元素总量（质量分数）一般不超过5%主要元素有：CrMo、V、W等。在450-620℃有良好的耐热性，焊接性也可以又比较经济，是动力，石油和化工部门用于高温条件下的主要结构材料，如加氢、裂解氢和煤液化用的高压容器等。钢中的Cr和Mo含量是决定铜的抗氧化性和热强性的主要因素。因为Cr和Mo既能固溶强化铁素体，Cr又对氧的亲和力较大，高温时首先在金属表面形成氧化恪，它可以致密地包敷在金属的表面，防止金属连续氧化。Al、Si等合金元索对抗高温氧化也是有效的，因为它们也能在高温下于金属表面形成ALO、SiO等氧化膜。钢中的铬和碳有很强的亲和力，能形咸铬的碳化物，因面降低了固溶体内铬的有效浓度，使高温抗氧化性能有所降低。因此应对钢的含碳量有所限制。但如钢中同时含有V、W、Nb、Ti等合金元素时，因为它们都能与碳形成稳定的碳化物，因而起着沉淀硬化铁素体的作用，并提高了铜的耐热性能，在此情况下，提高耐热铜的含碳量又是有利的。此外，加入微量元素如RE、B、Ti等，能被吸附加在晶界，延缓合金元素沿晶界面的扩散，从而强化了晶粒界面增加铜的热强性能目前，珠光体耐热销的基本合金体系是：Cr-Mo系，Cr-Mo-V系Cr-Mo-W-V系.Cr-Mo-W-V-B 系和 Cr-Mo-V-Ti-B系等。\n\n# （2）铁素体耐热钢\n这类钢含有较多的Cr、Al、Si等铁素体形成元素，有优良的抗氧化性和耐高温气体腐蚀能力，在含硫介质中也具有足够的耐蚀性。但如果加热温度超过900℃，品粒将迅速长大，从而不能用热处理方法细化品粒。因此，这类钢在焊接过程中容易引起热影响区魔化和产生裂纹。另外，在焊后缓冷情况下易出现475C脆性和相的析出所引起的脆化，进而使焊接接头韧性恶化。能改善铁素体耐热钢焊接性的有效方法是提高钢的纯净度，并加人Nb和Ti等来控制间踪元素（C、N）的有害作用。焊接时宜采用小的热输人，预热和道间温度不可过高，以防止过热和475℃脆化。常用于汽车排气净化装置、散热器燃烧室、喷嘴、炉罩等。多年来，国外还开发和扩延了（Cr）为9%-12%的铁素体耐热钢，国内将其列人马氏体耐热钢中，主要用于大力发电锅炉，以减少发电厂区的 $\\Gamma _ { 5 } \\Omega _ { 7 }$ 排出量，降低室温效应气体。该类钢既提高了蠕变强度，又有良好的韧性，其成分系统有9Cr-1MoVNb9Cr-0.5Mo-1.8WVNb和12Cr-0.5Mo-2WCuVNb等在发展钢种的同时也开发了相应的焊接材料为了满足强度和韧性的要求，焊缝中C和Nb的含量较母材有所下降，而Mn、Co、Ni的含量相应增加：列大我国标准的牌号有00Cr120Cr13AI,1Cr171Cr19Al32Cr25N等。00\n\n# （3）奥氏体耐热钢\n这类铜中含有较多的NiMn，V等奥氏体形成元素，在600℃以上有较好的高温强度和组织稳定性，焊接性能良好，是在600-1200℃高温条件下应用最广的钢。按其合金组成可分为Cr-Ni，Cr-Ni-V、Cr-Mn-N等不同系列，其中Cr-Ni系列是应用最广，牌号最多的一类钢，以其不同的，镍含量配比棄满足不同温度档次的雷要。铬含量增高，抗氧化性和高温强度也随之提高，根据需要在钢中再加人能形成固溶强化的元索如W、Mo等）、碳化物形成元索（如V、Nb.Ti等）及微量元素（如B、ZrHc等），可进一步提高钢的热强性。如OCrI8NiI0Ti0Cr18Ni11Nb等银可用于850℃C以下：0Cr23Ni13银可用于1000C左右：1Cr25N20S2钢是在$1 0 0 0 0 0 = 1 2 0 0 0$ 范围内各国普遍采用的牌号。奥氏体耐热钢焊接时易产生热裂纹和弧坑裂纹等，应注意控制铁素体的含量，选择合适的工艺参数和焊接材料不非用带高经里起的\n\n# （4）马氏体耐热钢\n其（Cr）为7%-13%再加人Mo、W、Y、Nb、Ti、B等合金元素，使钢的热强性明显提高，在650℃以下有较高的强度和抗氧化性。常用的牌号有：1Crl1MoV1Cr12Mo1Cr12WMoV等。广泛用于汽轮机、燃汽轮机叶片，高压锅炉管等。但应注意焊接时的淬硬倾向大易产生冷裂纹等缺陷M80Th00\n\n# 2.低温钢\n低温钢是指在 $= 1 9 5 - 1 9 5$ 下使用并具有足够的缺口韧性的钢：在-196℃C以下的更低温度使用的钢称之为超低温用钢，但仍归之于低温\n\n（1）低碳铝镇静钢\n\n这类钢以C-Mn为主要的合金元素，为提高其低温韧性：须尽量降低钢的含碳量，提高MnC比例，减少P、S等有害元素，井加大适量的铝元素用以固定钢中的氰，细化晶粒，改善时效性能。主要牌号有16MnDR等，已列人国标GB3531-1996中通031-\n\n（2）镍系低温钢\n\n这类钢种的主要合金元素为镍，随着钢中含镍量的增加，低温韧性提高，韧脆转变温度下降，最低的使用温度也降低，它主要用于制造196--40℃下使用的低温设备。根据使用温度的不同，确定了不同的含镍量。形成了（Ni）分别为2.5%、3.5%、5%和9%等镍系列低温钢种。在各种元素中，镍是改善低温韧性最有效的元素，它不与碳形成碳化物，但镍能与铁形成或 $\\sharp$ 固济体，随着含镍量的增加，冷却时 $A \\equiv _ { k }$ 点降低，奥氏体的稳定性增大，而且，当镍的含量足够高时，甚至在-196℃以下也不发生相变，从而得到单相奥氏体组织，因此镍是形成和稳定奥氏体的元素。一轻认为，当钢中（Ni）超过3%时，采用二次淬火加回火处理这种特殊热处理方法，在钢中能形成较多的逆转变奥氏体：镍含量越高，逆转变奥氏体的数量也越多，提高低温韧性的效果也越显著。（Ni）为2.5%的铜经过正火处理后可使用到-60℃：N为3.5%的钢经过正火加回火处理后可使用到-88℃，调质处理后可使用到-101℃；（N）为5%的钢经过调质处理后可使用到-162C；w（Ni）为9%钢经过调质处理后可使用到-196℃C。（Ni）为5%的钢经过二次摔火加回火处理后，其低温韧性可达到或接近（i）为9%的钢的韧性水平。其原因是通过二次淬火。不但细化了钢的晶粒，而且在原奥氏体品粒界面和马氏体板条束界上都析出了大量的逆转变奥氏体它能阻止形变裂纹的生和扩展，使冲击功大幅度提高。同样，经过特热处理的w（Ni）为9%的钢，其低温韧性也会进一步提高。（Ni）\n\n分别为2.5%和3.5%钢的焊接性能良好，且有成分相近的配套焊接材料：但由于（Ni）为9%钢的焊接材料与母材的化学成分差异甚大，主要采用镍基合金的焊接材料，有茵康镍和哈斯特洛依两个成分系统。为预防热裂纹，应减小焊接电流和焊接速度。 元青9题\n\n# （3）奥氏体低温销\n它们属于面心立方品格结构，没有韧脆转变现象，在-196℃以下的低温下韧性几乎没有损失，所以这类钢种主要用做超低温钢。除铬镍型奥氏体铜外，铬锰镍氮型奥氏体钢也可用做超低低温钢广泛用于能源工业和石化工业中的成套低温设备，液化丙烧（-45℃）介质的低温设备可采用正火的铝镇静钢；液化丙烯（-48C）介质应采用（Ni）为2.5%；液化乙烷（-88.6℃）介质要采用调质的w（Ni）为3.5%或5%；从液化天热气（-162℃）到液态氮 $\\ell =$ 196℃）均应使用（Ni）为9%；液化氢 $1 - 2 5 = 1 2$ 介质应采用真氏体低温钢。1990年我国还研制了 $v = 4 4 0 k l / \\Delta$ 级的高强度低温钢（钢号为DG50），是低温设备中的球罐专用钢材，目前使用的牌号主要有304L、304LN、316L等。 中国",
    "summary": "（2）铁素体耐热钢, （3）奥氏体低温销, （3）奥氏体耐热钢, （4）马氏体耐热钢, 1.耐热钢, 2.低温钢",
    "size": 3412
  },
  {
    "name": "第3卷_第1篇_焊接结构基础上-part-14",
    "projectId": "hUs7A9SmCung",
    "fileName": "第3卷_第1篇_焊接结构基础上.pdf",
    "content": "# 3.不锈钢\n不锈钢是指w（Cr）大于11%，且具有不铸性和耐酸性能的一系列铁基合金钢的统称。它的品种繁多，性能各异，分类方法也不少，目前广泛采用的是以钢的组织结构为主要依据的分类方法，即将不锈钢分为马氏体、铁素体、奥氏体、奥氏体 $^ { + }$ 铁素体双相钢和沉淀硬化不锈铜五种类型。常用不锈钢的成分和性能见GB4237—1992\n\n（1）马氏体不锈钢\n\n马氏体不锈钢中w（Cr）为11.5%-18%（C）为0.08%-1.2%，其他合金元素质量分数小于2%-3%，常用的钢号有0Cr13、1Cr13、2CrI3、1Cr17Ni2等。它们在高温下呈奥氏体存在，经过适当冷却至室温后转变为马氏体组织。但铜中常含有一定量的残留奥氏体、铁素体或珠光体组织。马氏体不锈钢的特点是具有较高的硬度、强度、耐磨性，抗疲劳性及一定的耐蚀性能。20世纪50年代。为改善马氏体不铸铜的焊接性能，将钢的（C）降至0.07%以下，为获得马氏体相变的可能性再加人一定量的镍，从而形成了一个新的钢种系列。随着冶金精炼技术的发展，并引人了钢厂不锈钢的生产线，可将铜中的（C）降低至0.03%以下，并根据需要优化钢的成分，形成了一系列的超级马氏体不锈钢，如00Cr13Ni2Mo，00Cr13Ni5Mo等，其焊接性能得到极大的改善。但是，普通马氏体不锈铝的焊接性能所以不佳，主要问题是由于淬火裂纹和延迟裂纹。为此，焊前应该预热并保持道间温度，一般为200-400℃，但不宜起过400℃，以防止475C脆化。此外，焊后还应该进行缓冷处理。\n\n# （2）铁索体不锈钢\n这类钢一般不含镍，（Cr）为12%-30%有的还含少量的钼，牡或锯等元素，具有良好的抗氧化性，耐蚀性和耐氧化物腐蚀断裂性能。根据含铬的数量可分为低铭，中铬和高铬三类铜；根据钢的纯净度，特别是碳，氮杂质含量，又可分为普通型和高纯型。普通铁素体不锈钢具有低温和室温脆性，禁口教感性和较高的品间腐蚀倾向、焊接性较差等缺点。其中，低铬的铁素体不钢的（Cr）为11%-14%，如00Cr12、0CrI3AI等，具有良好的韧性、塑性、冷变形性和焊接性能；中铁素体不锈钢的 $4 1 - ( - 1 . 5 ) = 3$ 为14§-18%，如1Cr17、1Cr17Mo等，具有较好的耐蚀性和耐锈性：高恪铁素体不锈钢的 $\\scriptstyle 1 + ( - 1 ) ( - 1 )$ 为18%\\~30%，如Cr18Si，Cr25等，具有良好的抗氧化性，可在980℃高温下连续使用。高纯铁素体不锈钢含有极低的破和氮 $[ 1 - 1 ] + [ 1 - 1 ] =$ 0.015%]，含铬量高，又含有钼、钛、锯等元，这类钢具有良好的力学性能（特别是韧性）焊接性能、耐晶间腐蚀性能、耐点蚀和缝隙腐蚀，优异的耐应力腐蚀断裂性能等，如00Cr17Mo，00Cr18Mo2,00Cr26Mol、00Cr30Mo2等。 %\n\n高铬铁索体钢在400\\~500℃保温时将引起强烈脆化，由于在475脆化速度最快，故称\n\n475C脆化。脆化程度随着含铬量的增加而增加，但经过600℃以上建理可以恢复韧性。另外，在500\\~800℃保温时，含Cr量高的合金将形成相，能显著降低钢的塑性和韧性。为防止产生475C魔化和相组织，应严格控制这类钢的热加工工艺过程。焊接时宜采用小的热轴人，等待前一焊道的焊缝冷却至预热温度后再焊接下一道焊缝：焊后退火处理时应该采用快冷措施。高纯铁素体不锈钢焊接时，还要注意焊缝中增碳、增萬带来的不利影响0\n\n# （3）奥氏体不锈钢\n按照奥氏体化元素的不同，可将其分为恪镍系和珞锰系两大类。恪镍系以镍作为主要奥氏体化元素，（Ni）至少要在8%以上，最高可达到30%。为保证钢种的不锈性和耐蚀性，（Cr）一般不低于17%。铬锰系钢种奥氏体化是以锰作为主要奥氏体化元素，但能够加人到钢中的锰的数量要比镍的加人量低得多（仅为镍加人量的一半左右），而且在 $\\operatorname { L E } ( \\operatorname { L E } )$ 超过15%的钢中，仅掌加锰即使再高也不能使钢完全奥氏体化。因此该系中通常都含有足事量的氮，有的还得保留适当的镍，故该系钢种实际上成为铬锰氮系或备锰镍氮系的奥氏体不锈钢种\n\n1铬镍奥氏体不锈钢。它是奥氏体不锈钢的主体，中的格镍的质量分数分别是19%和10%，在氧化性介质材料中耐恒性优良，其基础牌号是18-8不铸钢。为了提高在各种不同使用条件下及较强腐蚀环境中的耐蚀性能，铜的合金成分在两个方面作了发展和改进：一是提高铬镍含量，（Cr）可提高到25%以上，而（Ni）可高达30%左右：二是向钢中添加Mo、Cu、SiN、Ti和Nb等合金元素。含碳量都较低，常用牌号 $\\mathbb { H } \\mathbb { L } \\mathbb { L } .$ 多低于0.08%，并且有越来越多的牌号已达到超低碳（（C）≤0.03%），甚至更低的水平（（C）≤0.02%）。其中最常用的铜种及其代表性牌号有： $\\textcircled { 1 7 }$ 基础铜种：00Cr18N900Cr19Ni10；②采用钛、锯元素稳定化的银：1Cr18Ni9Ti.0Cr18NiI1Nb；③提高、镍含量的钢：0Cr23Ni13,0Cr25Ni20、0Cr18Ni35Si； $\\textcircled { 4 1 }$ 用钼，铜元素合金化的钢：0Cr7Ni12M2\n\n0Cr18Ni10Cu3;00Cr18Ni14Mo2Cu2.00Cr20Ni   \n29M2Cu3Nb：⑤高硅或含氯的钢：0CrI8Ni   \n13S4、0Cr19N9N、00Crl7Ni13Mo2N等。\n\n2）珞锰奥氏体不锈钢锰能维持奥氏体基体的合金元素，m（Mn）为5%-18%：x（Cr）多在17%以上，最高可达22%，以保证不情性和耐蚀性。氮元素奥氏体化的能力是镍元素的30倍（N）一般在0.2%以上，有时可达0.5%0.6%。简单的铬锰氮钢种只能耐氧化性介质材料的腐蚀，如向钢中加人钼，铜等元素，则可提高钢在多种非氧化性腐蚀环境中的耐蚀性：有时也加人少量锐或钒（质量分数 $\\yen 123$ 以改善耐晶间腐蚀性能，已经应用的牌号有 $= [ 1 7 ]$ 铬锰氰不锈钢，如0Crl8MnI5N： $1 2$ 铬锰镍氮不锈钢如0Cr18Ni3Mn13N0Cr21Ni6Mn9N：③含钼或铜的锰系不锈钢，如0Cr18MnI3Mo2N0Cr18Ni5Mn10Mo3N,0Cr17Ni5Mn6Cu,0Cr17Ni6Mn6MoCu2等。\n\n奥氏体不锈钢具有良好的焊接性能，要特别留意选用相应的焊接材料和适宜的焊接工艺方法等，如果选用不当，有可能引起品粒间界面腐蚀，应力腐蚀或焊接热裂纹等问题。",
    "summary": "（2）铁索体不锈钢, （3）奥氏体不锈钢, 3.不锈钢",
    "size": 2812
  },
  {
    "name": "第3卷_第1篇_焊接结构基础上-part-15",
    "projectId": "hUs7A9SmCung",
    "fileName": "第3卷_第1篇_焊接结构基础上.pdf",
