Repository: LunaReborn/Welding-6m-Extractor

# 焊接文档 6M 专有词汇抽取工具

用于从焊接相关文档中抽取“人、机、料、法、环、测”六类专有词汇，并导出 JSON 和 Excel。

## 目录结构

```text
project/
  cli.py
  engine/
    document_loader.py
    chunker.py
    llm_client.py
    extractor_6m.py
    normalizer.py
    validator.py
    exporter.py
  prompts/
    welding_6m_extract.txt
    welding_6m_review.txt
  outputs/
  data/
```

## 安装

```bash
pip install -r requirements.txt
```

## 使用 Ollama

先启动 Ollama，并拉取模型：

```bash
ollama serve
ollama pull qwen2.5:7b
```

运行：

```bash
python cli.py --file data/氩弧焊标准作业指导书.docx --extractor ollama --model qwen2.5:7b --output outputs
```

启用二阶段复核：

```bash
python cli.py --file data/氩弧焊标准作业指导书.docx --extractor ollama --review --output outputs
```

File: data/hanjie/3.txt (part 7 of 76)
[
    "fileName": "第3卷_第1篇_焊接结构基础上.pdf",
    "content": "图4-106为各种焊接变形控制方法分类。从焊接结构的设计开始，就应考虑控制变形可能采取的措施，合理安排焊缝位置（见图4-107）：进人生产制造阶段，可采用在焊前的预防变形措施和在焊接过程中的“积极”（或称“主动”控制）工艺措施：而在焊接完成后，只好选择适用的“消极”（或称“被动的）矫正措施来减小或消除已发生的残余变形。 （1）预变形法（或称反变形法）\n\n根据预测的焊接变形大小和方向，在待焊工件装配时造成与焊接残余变形大小相当，方向相反的预变形量（反变形量）。如图4-108所示。焊后，焊接残杂变形抵消了预变形量，使构件回复到设计要求的几何型面和尺寸。\n\n面当构件刚度过大（如工字梁翼板较厚或大型霜形梁等），采用上述反变形有困难时，可以aT形焊接构件角焊缝引起的变形（变形量故大30倍）b）助壁板结构的焊接变形（变形量大15倍）\n\n![](images/54193a06f0915813c83425d7a486f7198bbafd0b1088e3215a270398d3a42429.jpg)  \n图4-105数值模报带助壁板构性的 焊接变形[,]\n\n先将梁的翼板强制反变形如图4-109a、b，或将的腹板在下料拱板时作成上捷的，然后再进行装配焊接（如桥式起重机箱形大梁），见图4-109c.\n\n（2）预拉伸法\n\n预拉伸法多用于薄板平面结构件，如壁板的焊接。在焊前，先将薄板件用机棱方法拉伸或用加热方法使之伸长：然后再与其他构件（如框架或肋条）装配焊接在一起。焊接是在薄板有预张力或有预先热膨胀量的情况下进行的。焊后，去除预拉伸或加热，薄板回复初始状态，可有效地降低残余应力，控制波浪形失稳变形效果明星。图4-110为采用拉伸法（SS法）、加热法（SH法）和二者并用的拉伸加热法（SSH），把薄板与壁板骨架焊接成一个整体构件时的工艺实施方案示意。对于面积较大的壁板结构，预拉伸法要求有专门设计的机械装置与自动化焊接设备配套，工程应用受到局限。在SH法中，也可以用电流通过面板自身电阻直接加热的办法取代附加的加热器间接加热，简化工艺。\n\n![](images/24cd8ca1a24b32bf984af81bc34096f5152d048262d42efe2a95f41bde4c5f24.jpg)  \n图4-106焊接变形控制方法分类\n\n![](images/623271d28a90f02606cfda65e8082a8e88af2654b4aa9dafdc304db339813845.jpg)  \n图4-107合理安排焊缝位置防止变形a不合理b）合理c合理d不合理）合理\n\n（3）薄板低应力无变形焊接法（LSND焊接法）[\n\n与在焊后降低应力的温差拉伸法（本章4.2.5（8））不同，这是一种在焊接过程中实謠的减小应力、防止变形的方法。一般，薄壁结构的直线对接焊缝（壁板或壳体对接焊缝）。均在琴键式纵向焊接夹具上施焊。焊后，构件仍熬会有失稳波浪变形，在焊缝纵向产生曲f，如图4-111所示。\n\n图4-112所示为低应力无变形焊接法（LSND法），在焊缝区有铜垫板进行冷却，两侧有加热元件（图4-112a），形成一个特定的预置温度场（曲线 $\\boldsymbol { \\mathbf { \\mathit { i } } } ^ { \\dagger } )$ 最高温度 $T _ { \\mathrm { s u p } }$ 离开焊缝中心线的距离为H，因此产生相应的预置拉伸效应（曲线g），见图4-112b。图4-112c所示为实际温度场。焊建两侧用双支点 $\\mathbf { F } _ { 1 }  \\mathbf { F } _ { \\frac { 1 } { 2 } }$ 压紧工件，P离开焊缝中心的距离为 $_ { \\mathrm { ~ r ~ } } ^ { + }$ （见图4-112b），防止在加热和焊接过程中的瞬态面外失稳变形，保证在焊接高温区的预置拉伸效应。这是一种在焊接过程中直接控制瞬态热应力与变形的产生和发展的“积极”控制法，或称“主动”控制法。焊后，残余拉应力峰值可以降低2/3以上，如图4-112d残余应力场对比所示。图4-112e为常规焊后残余塑性应变（曲线1）和LSND焊后残余塑性应变（曲线2）的对比。根据要求，调整预置温度场，还可以在焊缝中造成压应力，使残余应力场重新分布。随着焊缝中的拉应力水平的降低，两倒的压应力也降到临界失稳应力水平以下，工件不再失稳。因此，焊后的工件没有焊接残余变形，保持焊前的平直状态。\n\n![](images/dbb3edaf9d44105d64c6d2ac807ab93c8b79e65e24717915cef4c1c566edbe61.jpg)  \n图4-108在不同工件上采用预变形措施\n\n![](images/da0fa852ed326ae22b3ec2544450c9d73cc402c73131022341cec4a588499513.jpg)  \n图4-109防止构件变形采取的强制反变形措施\n\n低应力无变形焊接法（LSND法）适用于各类材料：铝合金、不锈钢、钛合金、高温合金等。预置温度场中的最高温度因材料和结构而异，一般在100-300℃左右，可根据待焊工件来优选预置温度场。实践表明，预置温度场坯有利于改善焊接接头的性能（如高强铝合金）。低应力无变形焊接法可以在通常的极氩弧焊，等离子弧焊及其他熔焊过程中实施，井保持常用的焊接工艺参数不变。\n\n在低应力无变形焊接法中，预置温度场在焊缝两侧，可以看作是一种“静态”控制法。以LSND法为基础，“动态”控制的低应力无变形焊接法，不再依赖于预置温度场，而是利用一个有急剧冷却作用的热沉（冷源）紧跟在焊接热源（电弧）之后，见图4-113a，在热源-热沉之间有极陡的温度梯度，见图4-113b、c，高温金属在急冷中被拉伸，补偿接头区的塑性变形。焊后，在薄板上同样可以达到完全无变形的效果，在焊缝中的残余应力甚至可转变为压应力，见图4-114。图4-114a为在低碳铜上的实测结果，图4-114b为在不铸钢上实测结果：与常规焊后的残余应力分布（曲线a）相比，热沉参数变化明显影响残余应力重新分布。这种动态控制低应力无变形焊接法（DC-LSND）比静态的LSND法更具良好的工艺柔性]。\n\n（4）滚压焊缝消除薄板残余变形\n\n焊缝滚压技术[见本章4.2.5（3）]不仅可用于消除薄壁构件上的焊接残余应力，而且是一种焊后矫正板壳构件变形的有效手段，多用于自动焊方法完成的规则焊缝（直线焊缝，环形焊缝）。此外，窄轮滚压法也用于某些材料（如铝合金）焊接接头的强化：但滚压所产生的塑性变形量比用于清除应力和变形时大得多。用轮滚压法还可以在工件待焊处先造或预变形，以抵消焊接残余变形。 （020\n\n![](images/21bc7082de1ba3992db8bbfffce3913d178854a3d3029061c71b5338f2eecd4b.jpg)  \n图4-110采用预控伸法控制壁板焊接失稳变形[27]\n\n![](images/192e1a62375a1d5023a02dd32faa378c37c260d7b40b8a1dc2d1406d51c92fb6.jpg)  \n图4-111薄整壳体纵向焊建引起的失稳翘曲变形，f表示最大捷度[]\n\n图4-115所示为在不锈钢圆筒（中1450mm壁厚1.5mm）上环形焊缝引起的残余变形及采用窄轮滚压的效果（ΔR为半径方向上的收缩量）。图4-115a为焊后状态，ΔR值可达1.5mm。图4-115b为焊后滚压矫正效果；只滚压Ⅰ区焊缝两侧各宽 $1 0 0 0 \\div 1$ 尚未完全消除变形；滚压I区和Ⅱ区（两侧各宽20mm），残杂变形基本消除。图4-115c，d为用焊前滚压产生预变形来补偿焊后残余变形的实测结果。\n\n（5）局部加热法\n\n多采用火焰对焊接构件局部加热，在高温处，材料的热膨胀受到构件本身刚性制约，产生局部压缩塑性变形，冷却后收缩，抵消了焊后在该部位的伸长变形，达到矫正目的。可见，局部加热法的原理与锤击法的原理正好相反。锤击法是在有缩短变形的部位造成金属延展，达到矫形的目的。因此，这两种方法都会引起新的矫正变形建余应力场，所产生的残余应力符号相反。\n\n![](images/abfa18def801d9d32cc62805e9f38650655bde29253ca9fc4e304a29f8324640.jpg)  \n图4-112低应力无变形焊接法（LSND法）原理工艺实施方案及在铝合金上实测对比[]\n\n![](images/0f4506ab48e05ad5f65d7f7cb2c8d77963c5e9c177e8ba3f103639f5468dab93.jpg)  \n图4-113动态控制低虚力无变形焊接法（DC-LSND法）[29.34,43]\n\n![](images/ddb8c1ca12f3bbd39d559520f43d5325149664c224365c65b3eb570cbbe09a66.jpg)  \n图4-113（续）\n\na）热源（电弧）热沉（剧冷）装置，形成局部热拉伸效应b）采用热源-热沉系统   \n焊的畸变温度场（钛合金TC4厚2.5mm，锦极氢弧焊）c）畸变温度场的等温线 1—冷却介质霉化喷嗜2—抽气管3—真空泵4-弹簧5-封严套 -焊枪7—压紧夹具8—工件9—嘉具支撑垫",
    "summary": "4.3.3焊接变形的控制与消除 - Part 1/2",
    "size": 3900
  },
  {
    "name": "第3卷_第1篇_焊接结构基础上-part-78",
    "projectId": "hUs7A9SmCung",
    "fileName": "第3卷_第1篇_焊接结构基础上.pdf",
    "content": "![](images/6e541ec4c89b10e1e908fa1115e53ec7ddd97b7e747cb32e3a64717aed34f245.jpg)  \n图4-114热源-热沉控制低应力无变形的效果[29.45]\n\n![](images/ef9c03860456051fa57ec5d7054a9f134c44c18374e05d4c57546ef64c99d686.jpg)  \n图4-115窄轮滚压圆筒对接环形焊缝控制变形[]\n\n在图4-116上给出在刚性较好的构件上（如焊接工字梁、带纵缝的管件）局部加热的部位，直接用火焰加热构件横截面上金属延伸变形区，但加热面积应有限定。\n\n在矫正薄壁构件失稳波浪变形时，会由于火焰加热面积过大发生新的翘曲变形。因此，采用多孔压板防止薄板在加热过程中变形，通过压板上的小孔加热，限制受热面积，形成点状加热，增强矫形效果。有时也可以采用热量更集中的钨极氢弧或等离子弧作为热源，但应防止加热时金属过热或熔化。 6\n\n在中厚板上大面积火焰加热矫形时，可在火焰周围喷水冷却，提高对受热区的挤压作用。因此，这种方法也可用于曲率不大的板件弯曲成形。火焰加热矫正法多用于钢制构件。在一些合金钢管子构件上也有应用，但应考虑加热和冷却过程对材料性能的影响（如30CrMnSiA管子焊接构件），且在加热区会留有拉伸残余应力。\n\n![](images/8a55e4236b950037e48ff59de0d830a1198ca9b7011bac2674b014588dd1cbf7.jpg)  \na）碍后残余变形b）焊后矫正c)、d）焊前滚压形成预变形  \n图4-116火焰局部加热正焊接残余变形\n\n（6）强电磁脉冲矫形法（电磁锤法）\n\n利用强电磁脉冲形成的电磁场冲击力，在焊件上产生与残余焊接变形相反的变形量，达到矫正目的。电磁锤是用于钣金件成形的一种有效工具，其工作原理如图4-117所示。\n\n高压电容通过国盘形线圈组成的电磁锤放电，在线圈与工件之间感应生成很强的脉冲电醛场，形成一个较均匀的（与机械锤击相比而言）\n\n压力脉冲，用以矫形\n\n该方法适用于导电系数高的铝、铜等材料的薄壁焊接构件。对导电系数低的材料，需在工件与电磁锤之间，放置铝或铜质薄板，采用该方法矫正的优点是：在工件表面不会产生如锤击或点状加压所形成的撞击损伤痕迹，冲击能量可控。操作时，应注意高压线圈绝缘可靠。\n\n（7）其他精形法\n\n![](images/34969f4d79f025cb9ffdadda8f8c7e91e5ca149d22e9018b166cd5eeff5f8f20.jpg)  \n图4-117电磁工作原理图\n\nT一调压器T-高压变压器 V一整流元件R-限流元件C—储能电容器G—隔离间隙L—矫形线圈 $k _ { \\parallel }$ 一传输电缆\n\n![](images/eb9144272e81f5aadaa35d819d472e1e119e9e62df5e5144aad199f66e090c6f.jpg)  \n图4-118采用加压机构桥正工字梁的捷由变形\n\n对于某些刚度较大的焊接构件，除用火焰矫形外，还可以呆用机械矫正法。图4-118所示，利用外力使构件产生与焊接变形方向相反的塑性变形，二者互相抵消，图示为用加压机构来矫正工字梁的挠曲变形的倒子。\n\n除了采用压力机外，还可用锤击法来廷展焊缝及其周围压增塑性变形区城的金属，达到消除焊接变形的目的，其原理见图4-73。这种方法比较简单，经常用来矫正不太厚的板结构。锤击法的缺点是劳动强度大，表面质量欠佳。",
    "summary": "4.3.3焊接变形的控制与消除 - Part 2/2",
    "size": 1495
  },
  {
    "name": "第3卷_第1篇_焊接结构基础上-part-79",
    "projectId": "hUs7A9SmCung",
    "fileName": "第3卷_第1篇_焊接结构基础上.pdf",
    "content": "[1] 陈丙轟，焊接手册（第2版）.焊接结构，第3mul 卷[M]，北京：机械工业出版社，2001.[2]田锡唐，焊接结构[M]，北京：机械工业出版社,1982. 2 od-Dialx[3]American Welding Society.Welding Handbook 9th",
    "summary": "参考文献 - Part 1/3",
    "size": 140
  },
  {
    "name": "第3卷_第1篇_焊接结构基础上-part-80",
    "projectId": "hUs7A9SmCung",
    "fileName": "第3卷_第1篇_焊接结构基础上.pdf",
    "content": "EditiotYolume1'eldig Science and Technole-.Miami,2001.  \n[4] 日本溶接学会溶接·接合便览，丸善株式会社，1990.  \n[5] .A.HHoaca,C. A. EypKHH,B. A.BaHoypoa,CBapHe Koscrpyku. Mockea，Bacas ona1982.  \n[6]关桥.航空制造工程手册.焊接分册[M]北京：航空工业出版社，1996.  \n[7] 别尔克r5，马凯维奇五π造精焊接学李传曦，译，北章：国防工业出版社，1963.  \n[8] H.H. Paka,Pacueru Tenaoaax IIpouecconnpH Capce.Mocksa,MAIIH3,1951.  \n[9] D.拉达伊，焊接热效应一温度场、残余应力。变形，戴第京，等译，北京：机械工业出版社，1997.  \n[10] 关桥等，焊接热源有效利用率的测试计算法焊接学报，第3卷第1期，P10-P24，1982B.A. BHoypoa. CapoHae eopauHHHanpEaeHHaMocsaaMamnocrpoee.1968.  \n[12] 关桥，博昱华，薄板氢弧点状加热应力应变过程的数值分析，机械工程学报，1982，3（1）：10-24  \n[13] 唐葛尧，焊接测试技术：北京机械工业出版社，1988. [14] 关桥，三向残余应力测试技术的最新进展国外焊接，1981（1），7-12.  \n[15]黄守勤，等，三向残余应力测定的研究一一内孔直接贴片法，焊接学会文集，1988.  \n[16] F.M.BundekinReisdDefinitiveSaen  \n[17] OhtaA,SuzukiN,MardaY.EffectofReeidualStresses on Fatigue of WeldmeatProcedings ofthe International Conderence on\" PerformanceefDynamicallyLoadedWeldedStructures\"W,San Francisco,CA,July 14-15,1997.  \n[18] 关桥，薄壁圆筒单道环形对接焊缝所引起的残余应力与变形，机械工程学抵，1979，15（3、4）：54-63.  \n[19] Fujita Y,et aL Welding Dedoemations and Reidual StresesduetoCireumferential WeldsattheJoint Between CylindricalDrumapd HemisphericalHead Plate, IIW Doc. X-985-81.  \n[20] Ueda Yetal.Mechanical CharncteristiesofRepairWelds in Thick Plate-DistributionofThreeDimen-sionalWeldingResidualStressesandPlasticStrains and Their Productiom Mechanisms.Quart↓ Jap. Weld. Soc, 4（1986）No. 3.  \n[21]MddexSJ,ImproringtheFotigueStrengthofWeldedJointsbyPening;MetalConstruction,April,1985,  \n[22]王严岩，等，锤击处理消除焊接接头残余应力研究中科院金属研究所，金情91-030，1991  \n[23]陈亮山，王严岩，陈怀宁，等，爆炸消除残余出应力机理研究[J]锅炉压力容器安全，爆炸消除残余应力专辑，1989.  \n24]BA BnmxypoOyc Capx KowpyECmcentHanpgxenMauocTpoe-e1973.  \n[25]Hrivnak I,Yushchenke K A.Principlesaf Mechan-ical StressRelief Treatment,Proedingsof theInt.Welding Conf, Sofia, 1987  \n[26]BurdekinFMLocal Stress Reliefaf Circumfern-tial ButtWeldsin Cylinders.BitishWeling Jou-  \n业al1963（10）  \n[271北京：机械工业出版社1985[28] 关桥，郭德伦，李从卿，低应力无变形焊接新技术一—薄板构件的LSND焊接法[J]，焊学报，1990，11（4），231-237.[29] 关桥，张崇显，郭德伦，动态控制的低应力无变形焊接新技术[J]焊接学报.1994，15（1）：8-15.[30] 触福明，高进强，钟国柱。等，大型法兰拼焊中平面度的控制，焊接，1997.[31] Masubuchi K, Predietionand Conteol ofResidualStresses andDistortion in Welded Structures[J].Welding Researeh Abroed，1997,43（6、7）.[32] Verhaeghe G.Predietive Formulae for Weld Distor-tion—aeriticalreview[J].TWI Report,June1998.  \n[33]H. O; Oxep6aoM，PacrlepopsatnMerat-BOKOmCTpyKItHp CEapae Mocaa,MAIITH3,1955.  \n[34] 李菊，试合金低应力无变形焊接过程机理研究[D]工学博士学位论文，北京工业大学，2004年2月  \n[35] 关桥，焊接力学在航空构件上的应用[J].航空制造工程，1983（6，7）.  \n[36] TyambLno，Ocraoe HanpageHHg,eopmauHIlpounocnTomkoacroBx3neMenrToB CBapHxKoHcpyHTHamoBxCnan,epTuK.T.HMBTY M.bayaa,Moca,1963.  \n[37]LM.Lobanov,V.A.Pivtorak et al,Procedurefor DeterminationofResidsal StresesinWelded三JointsandStructuralElementsusingElectronSpeckle-Interferometry，TbePatonWeldingJoursnml,2006,No.1,24-29A.M.Zara-Paradowska,↓W.HPriceetal,NeutromandSymchrotron Measurements ofResidualSteesineeWees，IIX1602006,IIW 2006 Annual Assembly， Quebee, Can-ada  \n[39] F.5.Bayraktr，P.Starom,M.Kocak,et al,Residual StressAnalysis of Laser Welded Alminum T-Joins Using Neutron Difeseton,IIw DoeX-1610-2006，IIW2006AnmualAssembly,Qeebee,Canad  \n[40]赵海燕，关桥，中国材料工程大典（第22卷）。焊接应力与变形控制，北京：化学工业出版社，2006，1.   \n[41] Artem Pilipenko,Computer simulation of residualstress and distortion of thick plates inmulti-eleetrodesubmergedare welding.Their mitigationtechniques,PhD thesis,Department of MachineDesign and Materials Teehnology Norwegian Uni-versity of Seienee nd Teehnology，Norway,July2001.   \n[42]C.Dalle Donne,E.Lim,J.Wegener，APyzalla,Investigation on Residual Stressesin FrictionStir Welds, 3nd International Symposium on Fric-tion Stir Welding,Kobe,Japqn, 27 and 28 Sep-tember 2001,TWI（UK）.  \n[43]LPB Applieatiom Note,Frietiom-StirWeld Finish-ing，In：htp：//www.Lambdatechs. com/html./documents/few_app.pdL  \n[44] A.P.Reynolds,Wei Tang,T.Gnaupel-Herold,H.Prask,Struclure,properties,and residualstress of 304L stsinless steel friction stir welds,Seripta Materialis 48 (2003) 1289-1294.",
    "summary": "参考文献 - Part 2/3",
    "size": 3945
  },
  {
    "name": "第3卷_第1篇_焊接结构基础上-part-81",
    "projectId": "hUs7A9SmCung",
    "fileName": "第3卷_第1篇_焊接结构基础上.pdf",
    "content": "  \n[45] QUAN Qiao,Control of Buckling Distortions inPlates and Shells（Chapter 9）Proceeses andMeehanisms of Welding Residual Stress and Distor-tion,Editedby ZhiliFeng，WoodheadPublishingLimited,Cambeidge,Englend，2005.  \n[46] SANO Y=ji et al, Residual Stress Improvement ofWeldmeat by Lsser Peening, Joumal of the JapanWelding Society,VoL74,No.8,Deeember,2005,19-22.  \n[47] SAITOU Noboru,MORINAKA Ren,Reduction of  \n吉水 Resideal Stpess on Nuelear Reactor Internals byWater Jet Peening, Joursal of the Jspan WeldingSociety,VeL 74,No.7,0eiober,2005,25-28.  \n[48] 赵海燕，鹿安理，史清宇，焊接结构CAE中数值模报技术的实现[J]，中国机械工程。2000,11（7）：732-734.  \n[49]Roper J.R.and Burley Terry,Finite ElementModeling of Complex Welded Staetures，WeldingJoumal，Deormber 2005,42-45.  \n[50]TSAI C.LHAN M.S.nd JUNG GH.In-vestigating the Bifurcation Phenomenon in PlateWelding.The Welding Journal,July,2006,151s-162,  \n[51] 唐夢尧等，焊接过程力学行为的数值研究方法[J].焊接学报，第9卷，第3期，1988.  \n[52] Anderson,B.A.B.,Thermal Strrssesina Sub-merged Are Welded Joint Considering Phase Trans-formation,Trans.Or the ASME,Vol.100,OeL1978.356-362 二  \n[53]Ls Fuglsang Anderen,Residual StessesndDefotmations in Steel Structures,PhD thesis,De-partmee of Naval Architecture and Offsheee Engi-eering.Technical University of Demark，Dec2000.\n\n定印量大全至味册\n\nub\n\n# 作者史永吉审者赵海燕\n疲劳定义为由重复应力引起的裂纹起始和缓慢扩展面产生的结构部件的损伤。在结构承受重复载荷的虚力集中部位，在构件所受的标称应力低于弹性板限时就可能产生疲劳裂纹。因为疲劳裂纹发展的最后阶段一失稳扩晨（断裂）是突然发生的，没有预兆，无明星塑性变形，难以采取预防措施，所以，瘦劳裂纹对结构的安全性具有严重的或胁\n\n121 钢结构连接由铆接发展到焊接后，对疲劳的敏感性和产生裂纹的危险性也随之增大。其原因是：①当铆接构件某一板件出现裂纹井裂透后，裂纹扩晨遇到铆钉孔或板层间隙而受阻，而焊接构件一旦产生裂纹，裂纹扩展不受阻止，直至整个构件断裂；②焊接连接不可避免地存在着夹渣、气孔、咬边等缺陷，以及几何形状突变； $^ { 1 0 } _ { \\textcircled { 1 } }$ 焊缝区存在着很大的残余拉应力。所以，在历史上桥梁、吊车梁，起重机械和工程机械，车辆、船舶和海洋结构、压力容器、飞机等焊接结构在正常运行情况下，因疲芳断裂而酬成灾难性事故的事倒时有发生。 .000r\n\n从20世纪初至今，通过大量的实验研究。已经韋握了金属材料和结构疲劳的基本规律，如各种材料和接头的疲劳性能（S-N曲线）及其影响因素、疲劳载荷谱或应力谱、变辐载荷下的疲劳积累损伤理论、热点应力引起疲劳裂纹的研究、应用断裂力学概念进行扩展速率的估算等。根据这些研究成果建立的疲劳设计规范，有效地控制了结构中绝大部分疲劳裂纹的发生。\n\n# 5.1疲劳的基本概念\n\n\n# 5.1.1疲劳裂纹萌生和扩展机理\n焊接结构疲劳裂纹通常发生在焊接接头儿何形状发生变化或焊接缺陷等应力集中处。从破坏断面观察，裂纹从剪生、扩展到最后破坏是一个连续的过程。如图5-1a所示，裂纹发展大体可分为三个阶段，第一阶段由裂纹源向与载荷作用方向大体成45\\*的方向发展，第二阶段垂直于载荷作用方向发展，第三阶段为裂纹快速扩展阶段，直至破断\n\n![](images/310682faf3e901736878e2723affe88c4f586e16fe0912f4d8e43940387198c0.jpg)  \n图5-1疲劳裂纹生和扩展机理a）疲劳裂纹的生和扩展b）疲劳裂纹滑移面（裂纹生模型）e）疲劳裂纹扩展模型（C.Laind）",
    "summary": "第5章焊接结构疲劳",
    "size": 2214
  },
  {
    "name": "第3卷_第1篇_焊接结构基础下-part-1",
    "projectId": "hUs7A9SmCung",
    "fileName": "第3卷_第1篇_焊接结构基础下.pdf",
    "content": "# 第5章焊接结构疲劳\n\n\n# 作者史永吉审者赵海燕\n疲劳定义为由重复应力引起的裂纹起始和缓慢扩展面产生的结构部件的损伤。在结构承受重复载荷的虚力集中部位，在构件所受的标称应力低于弹性极限时就可能产生疲劳裂纹。因为疲劳裂纹发展的最后阶段一失稳扩晨（断裂）是突然发生的，没有预兆，无明星塑性变形，难以采取预防措施，所以，瘦劳裂纹对结构的安全性具有严重的或胁\n\n121 钢结构连接由铆接发展到焊接后，对疲劳的敏感性和产生裂纹的危险性也随之增大。其原因是：①当铆接构件某一板件出现裂纹井裂透后，裂纹扩晨遇到铆钉孔或板层间隙而受阻，而焊接构件一旦产生裂纹，裂纹扩展不受阻止，直至整个构件断裂；②焊接连接不可避免地存在着夹渣、气孔、咬边等缺陷，以及几何形状突变； $^ { 1 0 } _ { \\textcircled { 1 } }$ 焊缝区存在着很大的残余拉应力。所以，在历史上桥梁、吊车梁，起重机械和工程机械，车辆、船舶和海洋结构、压力容器、飞机等焊接结构在正常运行情况下，因疲芳断裂而酬成灾雎性事故的事倒时有发生。 .000r\n\n从20世纪初至今，通过大量的实验研究。已经韋握了金属材料和结构疲劳的基本规律，如各种材料和接头的疲劳性能（S-N曲线）及其影响因素、疲劳载荷谱或应力谱、变辐载荷下的疲劳积累揖伤理论、热点应力引起疲劳裂纹的研究、应用断裂力学概念进行扩展建率的估算等。根据这些研究成果建立的疲劳设计规范，有效地控制了结构中绝大部分疲劳裂纹的发生。\n\n# 5.1疲劳的基本概念\n\n\n# 5.1.1疲劳裂纹萌生和扩展机理\n焊接结构疲劳裂纹通常发生在焊接接头儿何形状发生变化或焊接缺陷等应力集中处。从破坏断面观察，裂纹从萌生、扩展到最后破坏是一个连续的过程，如图5-1a所示，裂纹发展大体可分为三个阶段，第一阶段由裂纹源向与载荷作用方向大体成45\\*的方向发展，第二阶段垂直于载荷作用方向发展，第三阶段为裂纹快速扩展阶段，直至破断\n\n![](images/c6c3ca51a8ce65aa38250ef6385b557cdc4604db2eb4399008a8ea0801827f39.jpg)  \n图5-1疲劳裂纹生和扩展机理a）疲劳裂纹的生和扩展b）疲劳裂纹滑移面（裂纹生模型）e）疲劳裂纹扩展模型（C.Laind）\n\n从客阶段的微观观察可见，在第一阶段初期，由于循环载荷的作用，在结品方向和最大切应力方向相近的晶粒首先引起滑移，随着载荷循环的维续，导致滑移的出现和消失的循环，直至滑移不能复原，这一现象称为固定滑移带的集积，维之在某一滑移面发生剪切微裂纹。最初该固定滑移带中的微裂纹止于晶粒的晶界处，并译发相邻品粒的局部塑性变形超过某一临界值时。裂纹就开始扩展。在显微镜下观察第一阶段裂纹形成的破面，可以看到晶粒的挤人和挤出。挤人和挤出与宏观裂纹发展方向井不一致，破坏面呈现很乱的条纹状，如图5-1b所示。\n\n第二阶段中裂纹扩展过程如图5-1c所示。即由拉仲引起裂纹尖端的扩张和裂纹的成长及由压缩引起裂纹闭合的循环，并沿着与载荷作用方向大体垂直的方向扩展。裂纹扩展时，裂纹表面可见延性滑移状，在低倍显微镜下呈同心圆贝壳纹形状。 1\n\n第三阶段已接近脆性破坏，随着裂纹的扩展，裂纹尖端的应力集中越来越大，扩展速率越来越快，直至裂纹失稳扩展，导致构件的破坏。\n\n# 5.1.2高周次低应力疲劳\n工程结构中最常遇到的是高周次疲劳，即标称应力小于材料的屈服应力，瘦劳破坏的应力循环次数大于10-10次。 国\n\n（1）应力循环特性\n\n一次连续的加载和卸载在结构构件中产生一次正弦波循环应力。插环应力可用以下基本参数表示：\n\n图5-2为高周疲劳试验中常采用的几种应力循环。\n\n（2）S-N曲线和瘦劳强度\n\n20世纪中期Wohler通过试验建立了等幅循环应力与疲劳破坏时循环次数之间的关系，如式（5-1）所示。\n\n![](images/37ab097b72189733d20fe6e5aa60199d6efb98d416a36e205512c504652f7f89.jpg)  \n图5-2疲劳试验中营采用的典型应力环半拉伸循环b脉动拉伸循环\n\n交变循环\n\n图5-3为疲劳 $5 7 - 1 5 =$ 曲线。在双对数坐标图上lgS-lgN为一直线，如图5-3b所示。则式（5-1）为\n\n$$\n\\vert \\overrightarrow { A } \\vert = \\vert \\overrightarrow { b } \\vert - m \\vert = \\vert \\overrightarrow { b } \\vert\n$$\n\n当 $5$ 降低 $\\frac { \\pi } { \\mu }$ 增至无穷大时，疲劳曲线趋向于渐近水平线，此时的应力称为瘦劳极限，亦称为无限寿命疲劳强度，高于疲劳极限的称为有限寿命疲劳强度，可以通过式（5-2）求得。试验表明，在 $S _ { 1 } = P _ { 1 } ^ { 1 1 }$ 曲线图上，疲劳试验致据分布在一离散带内。在某一应力本平时，疲劳破坏的寿命呈正态分布，对有效试验数据进行回白分析，可求出某个存活概率的S-曲线。对于一般的焊接结构，其设计疲劳由线的存活率取97.7%；对特殊重要的结构，存活率取99.99%。\n\n# 5.1.3低周次高应变疲劳\n某些工程结构中，如管结构的顶点、压力容a）S-V曲线b）S-N曲线的对数垒标表示法器的接管等位置，由于循环载荷的作用，在应力集中区引起明显的塑性变形循环，其应力-应变曲线已不是高周瘦芳中的线性关系，而是一个滞回曲线，如图5-4所示。这时，用应力参数表示已不适合，应代之以应变和至破坏的循环次数来表示瘦劳曲线，这就是高应变低周次疲劳，即作用的应力超过弹性范围，疲劳破坏次数小于${ \\mathbb { I } } [ { \\mathbb { I } } ^ { - } - { \\mathbb { I } } { \\mathbb { I } } ^ { - }$ 。实际上，任何工程结构都不允许出现全截面的标称应力大于屈服点的情况，低周次瘦劳仅是某些应力集中区域的材料单元疲劳行为的\n\n![](images/d0819f5a421ed8b64630f5a666859f6ef1d24bf52c3e5a75c1db94d5ad3e55c8.jpg)  \n图5-3S-N关系由线\n\n![](images/b6ba6a203ab8990c99b54f81bd49609510050193fd1877b4ca0d56f49d702c77.jpg)  \n图5-4循环载荷下的应力-应变关系\n\n实验室模拟。\n\n低周次疲劳的循环应变与破坏时的循环次数的关系可以用下式表示：首望品\n\n式中， $\\Delta E _ { 1 } = \\Delta E _ { 2 } + \\Delta E _ { 2 }$ 是总应变幅值，等于弹性应变加塑性应变 $= \\pm \\pi$ 是曲线斜率：c是常数。图5-5为钢材的应变疲劳曲线。曲中航全固\n\n![](images/c80b398df0e56e2f3e5bf113da8bde63702cbb423f917ddab6c64171495b38cd.jpg)  \n图5-5材在空气介质中的 $\\mathbf { D } = \\mathbf { F }$ 曲线\n\n# 5.1.4变幅载荷疲劳和疲劳累积损伤\n迄今为止，大部分疲劳试验都是研究等幅载荷下的疲劳问题，然而实际结构一般是在随机变幅载荷下服役。所以，疲劳研究的实用意义是结构在随机变幅载荷作用下的疲劳性能，以及如何应用已有的大量等幅载荷的疲劳试验资料来评定结构的疲劳寿命。Palmgren和Miner根据试验研究较好地解决了这一问题，认为疲劳是不同应力水平 $\\exists \\equiv \\mathbb { F } _ { i }$ 及其循环次数 $\\scriptstyle { \\frac { 1 } { 4 } } ,$ 所产生的瘦劳损伤的线性累加，从而提出了疲劳线性累加损伤定则：\n\n$$\nD = \\frac { \\pi } { 2 } \\frac { n _ { i } } { N _ { i } }\n$$\n\n式中 相应于应力水平Aσ的循环次数；\n\n相应于应力水平 $\\check { \\pm } \\check { \\mathbf { E } } \\bar { \\mathbf { F } } _ { \\bar { \\mathbf { i } } }$ 的疲劳破坏循环次数。\n\n当D≥1时，产生瘦劳破坏。\n\n由式（5-4）可推导出将变幅应力等效成等幅应力的表达式：\n\n式中△等效等幅应力；\n\nN-Δσ作用下的破坏次数，此时N△r 变载荷引起的各应力水平：\n\n一相应于 $\\underline { { \\mathbb { S } } } _ { 1 } \\equiv F _ { \\frac { 1 } { r } }$ 的循环次数。\n\nPalmgren—Miner定则假定，①低于疲劳极限的应力不导致瘦劳损伤：②略去了大小不同载荷加载顺序的影响。由于这些假定，式（5-5）有一定的误差。然面，对于焊接结构而言，它是偏于保守的，而且使用起来简单方便，各国最新版的瘦劳设计规范仍采用这一定则把变幅疲劳换算成等效等幅疲劳 ICI\n\n# 5.2疲劳载荷和疲劳应力谱\n",
    "summary": "5.1.1疲劳裂纹萌生和扩展机理, 5.1.2高周次低应力疲劳, 5.1.3低周次高应变疲劳, 5.1.4变幅载荷疲劳和疲劳累积损伤, 5.1疲劳的基本概念, 5.2疲劳载荷和疲劳应力谱, 第5章焊接结构疲劳, 作者史永吉审者赵海燕",
    "size": 3869
  },
  {
    "name": "第3卷_第1篇_焊接结构基础下-part-2",
    "projectId": "hUs7A9SmCung",
    "fileName": "第3卷_第1篇_焊接结构基础下.pdf",
    "content": "20世纪70年代以前的各国疲劳设计规范中，常常把强度设计载荷作为疲劳载荷，显然这是不合理的。疲劳载荷应是结构设计寿命内实际承受的运行载荷总和，一般以谱载荷的形式表示。在制定谱载荷时应注意以下事项：短期测量的载荷不能完全反映未来运行载荷的变化，应考虑其用途的可能政变，如运量的增加，负载的变化等：当动载荷产生动力效应时应计人动力作用的影响；当结构由于外载引起变形或者振动而产生次效应时，也应计人。\n\n# 5.2.2疲劳载荷模型\n任何结构承受的瘦劳载荷一般都是随机变化的，疲劳谱载荷就是依据载荷的形式和变化规律使其模型化。一般而言，疲劳载荷可以由不同的载荷事例组成，每一种载荷事例由大小不同的载重和载重序列及其相应的发生率来表示。一次加载事件是指一种载荷事例作用在结构上的全过程，倒如，铁路桥桑中的一列火车或公路桥梁中的一辆车的驶人、通过和离开。加载事件的效应应由相应的应力历程来描述，该应力历程是加载事件发生时，结构某一指定部位的应力变化过程。为了简化计算，疲芳载荷用代表全部加载事件疲劳效应的等效疲劳载荷表示。\n\n# 5.2.3疲劳应力谱\n疲劳应力谐是对结构进行疲劳评定的主要依据。它是疲劳载荷在被评定结构部位引起的应力效应，因此，疲劳应力谱可根据疲劳载荷谐井通过弹性理论分析求得，也可通过实测应力谐推算。以下是制定疲劳应力谱时应注意的事项：\n\n（1）应力计算\n\n用于结构疲劳评定的应力，除非另有说明外应是被评定部位的标称应力幅值，如前面所述，可根据疲劳载荷按弹性理论方法确定。对于复杂连接的疲劳评定，可在原结构的适当位置布置应变计测定，以便得到更精确的应力。\n\n计算被评定细节的标称应力时，需考虑由于接头偏心，强制的变形和扭曲等因素引起的次应力的影响。\n\n当某细节承受法向应力和切应力的复合作用时，应考虑它们的复合效应，应计算最大主应力：若法向应力和切应力发生在同一位置但不同时发生，可应用Mincr定则将各自的担伤分量叠加\n\n# （2）应力历程分析\n应力谱是一次加载事件在结构某一位置引起的应力历程中所有不同大小的标称应力幅值出现率的列表或直方图。通常采用雨流法或泄水池法对应力历程进行分析，求得各应力幅值及其相应的出现次数。图5-6为雨流法和泄水池法的示意\n\n![](images/f43c600585f5e6f1c662968f5bf3cbdbe56b8f1a350eaf61be0380046cca07b9.jpg)  \n图5-6应力历程分析方法雨流法泄水池法\n\n图5-7为一列火车通过跨长为31. $4 0 0$ 的下承式板梁桥时，实测的主梁（影响线长度 $\\mathbb { A } =$\n\n31.4m）、横梁（A=8.0m）和纵梁 $: A ^ { \\prime } = 4 , 0 , m =$ 跨中下翼缘位置的应力历程，以及采用雨流法求得应力谱的直方图宝\n\n![](images/97b1eb50e34d5b657bcda504b8a579a07d0d362e8596d3bd1664cf156cd73e92.jpg)  \n图5-7一列火车（火车）引起桥梁中不同长度构件的应力历程及其应力直方图a）主梁 $[ \\hat { A } ] = \\hat { \\mathbf { J } } ] , 4 [ \\overline { { \\mathbf { m } } } ]$ b）纵梁（A=4.0m））横 $[ \\hbar ^ { 4 } , \\pm \\frac { \\sqrt { 9 } } { 4 } , \\pm \\frac { \\sqrt { 9 } } { 4 } ]$\n\n（3）疲劳设计应力谐\n\n![](images/66ca4e9b2da6d8adcd4b220d3e230ff6553640b09cfc3df79320a9e80025a4e2.jpg)  \n图58疲劳设计应力谐直方图\n\n用于疲劳评定的疲劳设计应力谱是结构设计寿命内的所有加载事件引起的应力谱的总和。疲劳设计应力谱可用列表的形式或直方图来表示。图5-8为疲劳设计应力谱的一种表示方法[]。\n\n# 5.3焊接结构的疲劳强度\n焊接结构是用角焊缝和对接焊缝将板件或部件连接而成。焊接接头按其受力方向可分为纵向或横向角焊缝和对接焊缝，根据它们是否传力又可进一步分为传力焊缝，受力焊缝和非传力焊缝。影响这些接头瘦劳寿命的主要因素是这些接头的细节类型及其承受应力幅值的大小，在同样疲劳载荷条性下，不同焊接接头组节的瘦劳寿命可能相差数十倍以上。本节概要介绍主要焊接接头的瘦劳性能及其影响因素。画回宝不",
    "summary": "5.2.1一般原则",
    "size": 1892
  },
  {
    "name": "第3卷_第1篇_焊接结构基础下-part-3",
    "projectId": "hUs7A9SmCung",
    "fileName": "第3卷_第1篇_焊接结构基础下.pdf",
    "content": "# 5.3.1焊接接头的疲劳性能\n（1）母材的疲劳性能及缺口的影响作用下，2x10次循环应力的疲劳强度与母材抗拉强度（）之间的关系。当长于700MPa时，其疲劳强度随上升而提高，两者的比值分布在0.4-0.625之间；当α维续增加时，疲劳强度不再提高。图中阴影线区是采用机加工表面试样的瘦劳试验结果3。由此可见，钢材表面的粗糙度对钢材疲劳强度的橄感性随增加而增强。 （S）\n\n![](images/59b0a68e40a19c57735d9f8319ba55866ff01b244f8c0e940a3117a503e43680.jpg)  \n图5-9为原轧制表面板试样在脉动拉伸载荷  \n图5-10为带有不同缺口板试样的钢材抗拉\n\n![](images/f0391cacc4742b84bab0440551a822b1e0710c645cc11794bd11cb9568a7f193.jpg)  \n图5-脉动拉伸载荷作用下保留轧制表面板试样对烟材抗拉强度与疲劳强度之间的关系 -00  \n图5-10脉动拉伸载荷作用下，号缺口试样对铜材疲劳强度的橄感性\n\n强度与疲劳强度之间的关系。试样宽度25mm$[ 1 ]$ 是经过机加工的板试样，②是板中心有一个${ \\bar { 5 } } { \\mathrm { m m } }$ 直径的圆孔，理论应力集中系数 $\\tilde { \\bar { k } _ { \\parallel } } = \\tilde { \\bar { \\mathbf { z } } }$ 65,$( 3 ) 7$ 是试板两侧开45°V形缺口，缺口根部半径0.25mm $k _ { \\parallel } = \\pmb { \\mathbb { f } } _ { \\parallel } \\pmb { \\mathbb { f } } ^ { \\parallel } = \\pmb { \\mathbb { f } } ^ { \\parallel } \\pmb { \\mathbb { f } } ^ { \\parallel }$ 该试验结果清楚表明，缺口引起的应力集中程度对钢材疲劳强度的敏感性随 $\\varepsilon _ { \\mathrm { ~ F ~ } }$ 增加面增强。选营快面(2）纵向焊缝接头的疲劳强度平行于受力方向的连续纵向焊缝接头（包括纵向对接焊缝、熔透或非熔透纵向角焊缝）\n\n的疲劳裂纹一般起始于焊缝缺陷处、未熔透纵向角焊缝焊根或焊缝表面波纹等处。图5-11为连续纵向角焊缝接头的S-N曲线[5]。试验表明，焊接缺陷的大小是影响该类接头疲劳性能的主要因素要主\n\n不连续纵向角焊缝接头的焊缝竭部有较大的应力集中，疲劳裂纹一般从这里产生，其疲劳强度远低于连续纵向角焊缝接头；图5-12为纵向角焊缝端部细节的S-N曲线[] 中\n\n（3）对接焊接头的疲劳性能\n\n![](images/784a78a1ecbdb27c4cc62b325e77e1d587c8b1b3b5771d14b3777403b93af95c.jpg)  \n图5-11连续纵向角焊缝接头的S-N由线\n\n![](images/7d8422478805f6be7b74cb47163e18bdb9be4e860ee47785d6ef931ff6fe7654.jpg)  \n图5-12纵向角焊缝端部的S-N曲线\n\n垂直于受力方向的横向对接焊缝接头的瘦劳裂纹一般起源于焊趾。图5-13是最常见的横向对接焊的接头类型及易产生疲劳裂纹的部位。影响该接头疲劳性能的最主要因素是焊缝的外形和焊趾咬边缺陷。图5-14为采用低破钢材由焊条电弧焊和埋弧焊制成的对接焊板试样，在脉动拉伸载荷作用下的疲劳试验结果[3]，焊缝余高外夹角在110°-150°之间， ${ \\bf \\widehat { A } } = { \\bf \\widehat { A } } \\widehat { \\bf \\Pi } \\widehat { \\bf \\Pi } ^ { \\ast }$ 次的瘦劳强度随增加而提高。当=180°时，接近于母材的疲劳强度，试验数据的上限与钢材表面经机加工后的试验结果相近，下限接近于保留轧制表面的试验结果。由此可见，采用机加工或砂轮打磨法去掉对接焊缝余高（使=180°）后，其疲劳强度相当于母材。\n\n![](images/3688b3ea6b29c06727e2a58556a8ae1d9038c6103578a955768836cf9e628d2d.jpg)  \n图5-13 横向对接焊缝接头的类型及疲劳裂纹\n\n![](images/ac883bd7aec44a99b6ae568aae879f60eef1de876303a7ba82f75f65ccf045ab.jpg)  \n图5-14向对接焊板试样焊建余高外夹角与疲劳强度之间的关系\n\n影响横向对接焊接头瘦芳强度的另一因索是错边和焊接角变形引起的受力偏心，如图5-15所示。在辅向载荷作用下，由此引起的次弯矩将降低其疲劳强度。图5-16为不同对接偏心的铝合金板对接焊接头的疲劳试验结果5T，瘦劳强度降低系数K=1+3e/t来表示，与试验数据吻合较好。\n\n![](images/943bc7b213dbbe382baccd551fe3f6940895e74a19f6070777eac3c1bdee08b4.jpg)  \n图5-15对接焊接头的偏心\n\n![](images/c5d98b8c1b921392a839f6facda9b39fe4815417a7b7023996f22690a1e4c768.jpg)  \n图5-16横向对接焊接接头中情边 对藏劳强度的影响\n\n（4）横向角接焊接头的瘦劳性能\n\n0图5-17表示了横向角焊缝接头的一般形式及其应力分布，图中5-17为非传力焊缝，图5-17b和图5-17c为传力焊缝：对于非传力的横向角焊缝接头，裂纹总是产生在有应力集中的焊趾处：对于传力的横向角焊缝接头，裂纹可能产生在主板焊趾处，也可能产生在焊根处，这中间存在一个临界焊脚尺寸（a），当焊脚尺寸a<a时，裂纹产生在焊程应力集中处，当a≥a时，裂纹产生在焊趾。图5-18为Ouchida和Nishioka确定传力的横向角焊缝临界焊脚尺寸的试验方法[]。\n\n横向角接焊接头因截面几何形状的突热变化而引起应力集中，以及焊趾存在着不可避免的咬边缺陷：其疲劳强度较低，图5-19为横向角接焊接头的S-N曲线[1。在进行焊接结构设计时，应注意：尽可能用横向对接焊接头代替传力的横向角接焊接头，若不能避免时，应使焊脚尺寸\n\n![](images/4402349414c2a2c88aa69fb7427a8d687c2d827905089949ec210d863a4c4f6e.jpg)  \n图5-17横向角焊缝接头的类型及其应力分布α2a；横向角焊缝接头应避免布置在受拉应力较大的区域。\n\n# （5）咬边对疲劳性能的影响\n表5-1是Ⅱ $\\mathbb { F } _ { }$ 推荐的对接焊和角焊缝接头咬边深度d与板厚之比的基准疲劳容许应力。\n\n![](images/52a909bf507c4f9b9305a8132a998a9eb9185b7613317e3c3619f6b1339b8bb0.jpg)  \n图5-18-传力的横向角焊缝临界焊脚尺寸的确定\n\n![](images/8bc6173daa3b07cfca8c08631d395b385570379324c400cc14ba3fbd7958f123.jpg)  \n图5-19横向角接焊接头的 $\\mathbf { 5 } = \\mathbf { 7 }$ 曲线\n\n表5.1咬边深度与基准疲劳容许应力 $1 \\times 1 = 1 2 = 1 0$ 次）的关系  \n\n<table><tr><td rowspan=1 colspan=1>接头类别</td><td rowspan=1 colspan=1>前工示先中</td><td rowspan=1 colspan=1>2x10次疲劳容许应力/MPa</td><td rowspan=1 colspan=1>京</td></tr><tr><td rowspan=1 colspan=1>对接碍接接头</td><td rowspan=1 colspan=1>0.000-0.0250.0250.0500.0500.0750.075-0.100</td><td rowspan=1 colspan=1>100干  9071   #</td><td rowspan=1 colspan=1></td></tr><tr><td rowspan=1 colspan=1>積向角焊缝</td><td rowspan=1 colspan=1>0.000-0.0500.050-0.0750.075-0.100</td><td rowspan=1 colspan=1>8071价      6大建</td><td rowspan=1 colspan=1>福成</td></tr></table>",
    "summary": "（5）咬边对疲劳性能的影响, 5.3.1焊接接头的疲劳性能",
    "size": 3767
  },
  {
    "name": "第3卷_第1篇_焊接结构基础下-part-4",
    "projectId": "hUs7A9SmCung",
    "fileName": "第3卷_第1篇_焊接结构基础下.pdf",
    "content": "（1）钢材强度的影响\n\n随着冶金和焊接技术的发展，大型钢结构工程建设的日益增多，以及为了减轻结构重量的需要，采用高强度钢材的比事越来越大。然而，试验证明，钢材的抗拉强度越高对疲劳越敏感，尤其是焊接结构。应力集中较大的焊接接头的疲劳强度并不随母材的抗拉强度成比例地增加。充分认识这一特性对合理地选材是非常有益的。图5-20表示采用焊条电弧焊横向对接焊接头在脉动拉伸载荷作用下， $2 = 1 \\pi ^ { 2 }$ 次的疲劳强度与母材抗拉强度无任何关系[4]。图5-21表示纵向角焊缝竭部细节的试样在脉动拉伸载荷的作用下，其疲劳强度与母材的抗拉强度也完全无关[3]。所以，各国焊接钢结构最新的疲劳设计规范中，对于相同的构造细节：不同强度级别的钢材均采用相同的疲劳设计曲线[1,3,3,4,7-9] □\n\n![](images/5f1a340d0bfadf322e482c5597efc52052964ac8271dd9fefdeab35eee766dbf.jpg)  \n图5-20横向对接焊试样疲劳强度与母材抗拉强度之间的关系\n\n（2）试样尺寸的影响\n\n以往的疲劳试验中，出于经费、试验设备的能力和时间的限制等因素，有相当数量的试验资料是从小试样取得的，应用这些试验资料时需考虑试样尺寸的效应。一般而言，试样尺寸的疲劳效应还与焊接残余应力和焊接缺陷有关，小试样或焊后再切割加工的试样往往不能反肤实际结构中残余应力的大小和分布，包含焊接缺陷的概率也小。表5-2为横向对接焊接头去掉焊缝余高）在脉动拉伸载荷作用下，试样尺寸对疲劳强度的影响。表中小试样是从焊建根部截取的圆棒，圆截面积为48mm，中型和大型试样为板试样，截面尺寸为30mm×14mm和70mmx14mm。\n\n![](images/def2b0a0c3df7301d2b3c968e4ebc4f582f790c56441c8d2d6f28615d684091a.jpg)  \n图5-21纵向角接焊细节疲劳强度与母材抗拉强度之间的关系\n\n表5-2试样尺寸对横向对接焊接头的疲劳强度的影响  \n\n<table><tr><td rowspan=3 colspan=2>坡口形式</td><td rowspan=3 colspan=2>试样类别</td><td rowspan=1 colspan=6>变劳强度/MPa</td></tr><tr><td rowspan=1 colspan=3>SM50钢</td><td rowspan=1 colspan=3>HT80</td></tr><tr><td rowspan=1 colspan=1>5×10次</td><td rowspan=1 colspan=1>10次</td><td rowspan=1 colspan=1>2×10次</td><td rowspan=1 colspan=1>5×10次</td><td rowspan=1 colspan=1>10次</td><td rowspan=1 colspan=1>210次</td></tr><tr><td rowspan=1 colspan=2>母材</td><td rowspan=1 colspan=2>小</td><td rowspan=1 colspan=1>396. 3</td><td rowspan=1 colspan=1>386.5</td><td rowspan=1 colspan=1>377.7</td><td rowspan=1 colspan=1>770.0</td><td rowspan=1 colspan=1>762.2</td><td rowspan=1 colspan=1>753.4</td></tr><tr><td rowspan=3 colspan=2>单侧V形坡口间d=0</td><td rowspan=1 colspan=2>大</td><td rowspan=1 colspan=1>298.2</td><td rowspan=1 colspan=1>262.9</td><td rowspan=1 colspan=1>232.5</td><td rowspan=1 colspan=1>345.3</td><td rowspan=1 colspan=1>274.7</td><td rowspan=1 colspan=1>217.8</td></tr><tr><td rowspan=1 colspan=2>中</td><td rowspan=1 colspan=1>310,0</td><td rowspan=1 colspan=1>278.6</td><td rowspan=1 colspan=1>249.1</td><td rowspan=1 colspan=1>379.6</td><td rowspan=1 colspan=1>325.7</td><td rowspan=1 colspan=1>278.6</td></tr><tr><td rowspan=1 colspan=2>小</td><td rowspan=1 colspan=1>387.5</td><td rowspan=1 colspan=1>353. 1</td><td rowspan=1 colspan=1>322.7</td><td rowspan=1 colspan=1>516. 0</td><td rowspan=1 colspan=1>489.5</td><td rowspan=1 colspan=1>464. 0</td></tr><tr><td rowspan=2 colspan=2>V形坡口d=2mm</td><td rowspan=1 colspan=2>大</td><td rowspan=1 colspan=1>310.0</td><td rowspan=1 colspan=1>277,6</td><td rowspan=1 colspan=1>249.1</td><td rowspan=1 colspan=1>312.9</td><td rowspan=1 colspan=1>287,4</td><td rowspan=1 colspan=1>264.8</td></tr><tr><td rowspan=1 colspan=2>小</td><td rowspan=1 colspan=1>364.9</td><td rowspan=1 colspan=1>342.3</td><td rowspan=1 colspan=1>321.7</td><td rowspan=1 colspan=1>529.7</td><td rowspan=1 colspan=1>529.7</td><td rowspan=1 colspan=1>528.7</td></tr></table>\n\n（续）",
    "summary": "5.3.2影响焊接结构疲劳强度的其他因素 - Part 1/2",
    "size": 2861
  },
  {
    "name": "第3卷_第1篇_焊接结构基础下-part-5",
    "projectId": "hUs7A9SmCung",
    "fileName": "第3卷_第1篇_焊接结构基础下.pdf",
    "content": "<table><tr><td rowspan=3 colspan=1>坡口形式</td><td rowspan=3 colspan=1>试样类别</td><td rowspan=1 colspan=6>疲劳强度/MPa</td></tr><tr><td rowspan=1 colspan=3>SM50钢</td><td rowspan=1 colspan=3>HT80钢</td></tr><tr><td rowspan=1 colspan=1>5x10次</td><td rowspan=1 colspan=1>10次</td><td rowspan=1 colspan=1>2x10次</td><td rowspan=1 colspan=1>5×10次</td><td rowspan=1 colspan=1>10次</td><td rowspan=1 colspan=1>2x10次</td></tr><tr><td rowspan=1 colspan=1>Y形坡口未熔透d=2mm</td><td rowspan=1 colspan=1>大</td><td rowspan=1 colspan=1>291.3</td><td rowspan=1 colspan=1>270.7</td><td rowspan=1 colspan=1>248.2</td><td rowspan=1 colspan=1>288.4</td><td rowspan=1 colspan=1>260.9</td><td rowspan=1 colspan=1>235.4</td></tr><tr><td rowspan=1 colspan=1>形坡口未熔透d=4mm</td><td rowspan=1 colspan=1>大</td><td rowspan=1 colspan=1>255.0</td><td rowspan=1 colspan=1>216.8</td><td rowspan=1 colspan=1>183.4</td><td rowspan=1 colspan=1>268.8</td><td rowspan=1 colspan=1>241.3</td><td rowspan=1 colspan=1>215.8</td></tr><tr><td rowspan=2 colspan=1>K形坡口</td><td rowspan=1 colspan=1>大</td><td rowspan=1 colspan=1>343.3</td><td rowspan=1 colspan=1>333.5</td><td rowspan=1 colspan=1>323.7</td><td rowspan=1 colspan=1>388.4</td><td rowspan=1 colspan=1>377.7</td><td rowspan=1 colspan=1>366.9</td></tr><tr><td rowspan=1 colspan=1>小</td><td rowspan=1 colspan=1>436.5</td><td rowspan=1 colspan=1>415.9</td><td rowspan=1 colspan=1>396. 3</td><td rowspan=1 colspan=1>583.7</td><td rowspan=1 colspan=1>577.8</td><td rowspan=1 colspan=1>368.0</td></tr></table>\n\n表5-3为非传力植向角接焊接头在肆动拉伸载荷作用下板厚对疲劳强度的影响。",
    "summary": "5.3.2影响焊接结构疲劳强度的其他因素 - Part 2/2",
    "size": 1538
  },
  {
    "name": "第3卷_第1篇_焊接结构基础下-part-6",
    "projectId": "hUs7A9SmCung",
    "fileName": "第3卷_第1篇_焊接结构基础下.pdf",
    "content": "强度 ${ \\bf \\Pi } ^ { \\left[ \\begin{array} { l } { { \\bf \\tilde { \\Pi } } } \\\\ { { \\bf \\tilde { \\Pi } } } \\end{array} \\right] } = { \\bf \\Pi } ^ { \\left[ \\begin{array} { l } { { \\bf \\tilde { \\Pi } } } \\\\ { { \\bf \\tilde { \\Pi } } } \\end{array} \\right] } = { \\bf \\Pi } ^ { \\left[ \\begin{array} { l } { { \\bf \\tilde { \\Pi } } } \\\\ { { \\bf \\tilde { \\Pi } } } \\end{array} \\right] } .$ 的比较（单位：MPa）\n\n<table><tr><td rowspan=2 colspan=1>板厚/mm</td><td rowspan=1 colspan=4>焊脚尺寸/mm</td></tr><tr><td rowspan=1 colspan=1>0. 25</td><td rowspan=1 colspan=1>0. 40</td><td rowspan=1 colspan=1>0. 63</td><td rowspan=1 colspan=1>0. 79</td></tr><tr><td rowspan=1 colspan=1>8.0</td><td rowspan=1 colspan=1></td><td rowspan=1 colspan=1></td><td rowspan=1 colspan=1>117.7</td><td rowspan=1 colspan=1></td></tr><tr><td rowspan=1 colspan=1>12.7</td><td rowspan=1 colspan=1></td><td rowspan=1 colspan=1>97.1</td><td rowspan=1 colspan=1>96.1</td><td rowspan=1 colspan=1>95.1</td></tr><tr><td rowspan=1 colspan=1>25.4</td><td rowspan=1 colspan=1>102.0</td><td rowspan=1 colspan=1>100.0</td><td rowspan=1 colspan=1>84.4</td><td rowspan=1 colspan=1>80.4</td></tr><tr><td rowspan=1 colspan=1>38.0</td><td rowspan=1 colspan=1>76.5</td><td rowspan=1 colspan=1>77.5</td><td rowspan=1 colspan=1></td><td rowspan=1 colspan=1></td></tr></table>\n\n（3）焊接残余应力的影响焊接残余应力是焊接过程中构件不均匀受热和冷却面产生的，在平行于焊缝的方向，焊缝区承受拉应力，该拉应力被其他区域的压应力平衡，而且焊建区的拉应力往往达到材料的屈服应力。基于焊接残余应力分布这一特点，焊接结构在静载和疲劳载荷下工作时，残余应力的影响是完全不同的。就疲劳而言，焊接结构中焊接接头几何非连续性和焊接缺陷等引起应力集中的部位经常位于高残余拉应力区，采用近似应力叠加原理来研究残余应力对疲劳应力循环特性的影响，如图5-22所示。假定材料为理想弹塑性体（图5-22a），残余应力对称分布，如图5-22b所示，外载引起等幅应力循环如图5-22e，图5-22d、5-\n\n![](images/0caaa0f95c93acdd8622ec7933566e363dd8406ec98d7da3d380483986417974.jpg)  \n图5-22务载荷对有或余应力构件的影响a理想弹塑性材料的应力-应变曲线）残余应力分布e）外加等幅循环应力d脉冲拉应力作用时e）交变应力作用时半拉应力作用时\n\n22e、5-22f分别表示残余应力与脉动拉体载荷、交变载荷和半拉仲载荷作用时的应力叠加，图中曲线①为残余应力的分布，曲线②为残余应力与外载应力线性叠加后的应力分布，曲线③为残余应力峰值进人屈服后的应力重分布，曲线④为弹性师载后的应力分布。所以，对于有残杂应力的焊接结构来说，外加循环载荷引起的应力实际上在③和④之间变化。\n\n由此可见，不管疲劳载荷如何，焊缝区承受的实际应力循环是从拉伸屈服应力向下脉动变化。这一分析所揭示的特性对研究焊接结构的疲劳性能是特别重要的。美国里海大学J.W.Fisher教授果用带有各种焊接细节的焊接工字梁进行了大量试验，证明用应力幅值 $\\mathbb { E } ( \\mathbb { E } _ { r } ^ { * } )$ 作为疲劳应力参数时，可以虑略平均应力对疲劳强度的影\n\n关于残杂应力对疲劳强度的影响，人们常用原焊态试样和消除应力试样进行对比试验。较早期的试验采用较窄的试板，特别是横向对接焊试样，在磨掉焊缝余高后，或者先焊成大板再切割加工制成试样，其残余应力峰值已有很大降低，因此，消除应力后的疲劳强度井设有很大提高[3]。英国T.R.Gurney教授采用较宽的非传力纵向角焊缝端部细节试样（试板宽150mm）进行了试验，证明消除应力后特别是在低应力长寿命范围内，疲劳强度有显著提高，如图5-23所示 出\n\n![](images/e5bfc7956be437ef350f4ab17d9ed264069db97ea5d012e6c7235fc1debf7bb6.jpg)  \n图5-23非传力纵向角焊缝墙部细节试样在脉动拉伸载荷作用下原焊态（O）与消应力（△）的试验结果比较\n\n在消除残余应力的焊接结构中，在完全压压循环载荷作用下，一般不会产生载劳裂纹。而，在有高拉伸残余应力的结构中，即使完全压应力循环，也可能产生疲劳裂纹，图5-24为非传力角焊建端部组节试样在完全压-压缩循环载荷作用下的S-N曲线，此时，平均应力的影响是不容忽略的外回宝读需线（4）焊接缺陷的影响和对焊接质量的要求\n\n![](images/0cd46f05479f8605c1a645b70ecbc09326c0992982e6d80300f8daca0cd1e9ce.jpg)  \n图5-24非传力向角焊接接头在完全压-压载荷作用下的S曲线\n\n焊接缺陷主要有裂纹、未熔合、未熔透、气孔、夹渣和外形不良（包括咬边和飞溅）等，有些焊接缺陷在焊接结构中是难以完全避免的。众所周知，焊接缺陷对静强度不很敏感，试验表明当密集气孔使断面的面积减小7%时，抗拉强度不会降低[5]。然面，在疲劳载荷作用下它会因应力集中面产生疲劳裂纹。一般说，垂直于受力方向的二维缺陷（裂纹、未熔合）比三维缺陷（气孔等）要严重得多，表面缺陷要比内部缺陷严重，只有内部缺陷足够大，且其影响程度超过外表形状变化的影响时才是有威胁的缺陷。图5-25表示低碳钢材对接焊接头中密集气孔对瘦劳强度的影响]方与守原代由此可见，为了确保焊接结构抗疲劳性能。对需要进行疲劳评定的焊接接头应足相应的焊缝质量要求，并在构造细节设计图和制造图上明确注明。表5-4列出了欧洲钢结构协会（ECCS）制定的钢结构疲劳设计规范对焊缝质量的最低要求[1]。应当指出，对重要性不同的焊接结构。对焊缝质量的要求也不相同，重要性越大对焊缝质量的要求也越严。\n\n![](images/4ed6659d6b3ee6db0681416987453d0c6d153a58f0f61058edf5f50f65e06d30.jpg)  \n图5-25低碳铜对接焊接头密集气孔 对疲劳强度的影响\n\n表5-4最低焊缝质量要求  ",
    "summary": "表5-3不同板厚横向角接焊接头疲劳 - Part 1/2",
    "size": 3291
  },
  {
    "name": "第3卷_第1篇_焊接结构基础下-part-7",
    "projectId": "hUs7A9SmCung",
    "fileName": "第3卷_第1篇_焊接结构基础下.pdf",
    "content": "<table><tr><td></td><td rowspan=1 colspan=1>序号</td><td rowspan=1 colspan=1>缺陷种类</td><td rowspan=1 colspan=1></td><td rowspan=1 colspan=1>图例</td><td rowspan=1 colspan=1>最低质量要求</td></tr><tr><td></td><td rowspan=1 colspan=1>1</td><td rowspan=1 colspan=1>裂纹</td><td rowspan=1 colspan=1></td><td rowspan=1 colspan=1></td><td rowspan=1 colspan=1>不允许</td></tr><tr><td></td><td rowspan=1 colspan=1>2</td><td rowspan=1 colspan=1>对接焊建未熔合</td><td rowspan=1 colspan=2></td><td rowspan=1 colspan=1>不允许</td></tr><tr><td></td><td rowspan=1 colspan=1>3</td><td rowspan=1 colspan=1>部分熔透纵向对接焊缝</td><td rowspan=2 colspan=2></td><td rowspan=1 colspan=1>视为角焊缝</td></tr><tr><td></td><td rowspan=1 colspan=1>4</td><td rowspan=1 colspan=1>对接焊建未填</td><td rowspan=1 colspan=1>不允许</td></tr><tr><td rowspan=1 colspan=2>5</td><td rowspan=1 colspan=1>焊瘤</td><td rowspan=1 colspan=2>历大办大街</td><td rowspan=1 colspan=1></td></tr><tr><td rowspan=1 colspan=2>点</td><td rowspan=1 colspan=1>横向对接焊缝凹坑</td><td rowspan=1 colspan=2>1A</td><td rowspan=1 colspan=1>（2）深度小于0.1t{3）副余焊健厚度≥</td></tr></table>\n\n（续）  \n\n<table><tr><td rowspan=1 colspan=1>序号</td><td rowspan=1 colspan=1>缺陷种类</td><td rowspan=1 colspan=3>图  空</td><td rowspan=1 colspan=1></td><td rowspan=1 colspan=1>量低质量要求</td></tr><tr><td rowspan=1 colspan=1>7</td><td rowspan=1 colspan=1>焊趾咬边度d</td><td rowspan=1 colspan=3>2</td><td rowspan=1 colspan=2>（1焊绿垂直于应力方向当细节类别大于56时。不得有可径查出的咬边：当细节类别≤56时，d≤0.05r和1.0mm（2）焊缝平行于受力方向，dE≤0.11和1.0mm</td></tr><tr><td rowspan=1 colspan=1>8</td><td rowspan=1 colspan=1>夹清</td><td rowspan=1 colspan=2></td><td rowspan=1 colspan=1></td><td rowspan=2 colspan=2>（1）表面夹壺不得超过咬边建议值（2）内部夹清不得超过咬边允许度的二倍（3）两个相邻夹渣间距不得小于尺寸的9倍</td></tr><tr><td rowspan=1 colspan=1></td><td rowspan=1 colspan=1></td><td rowspan=1 colspan=1></td><td rowspan=1 colspan=1></td><td rowspan=1 colspan=1></td></tr><tr><td rowspan=2 colspan=1>鼎</td><td rowspan=1 colspan=1></td><td rowspan=1 colspan=2></td><td rowspan=1 colspan=1></td><td rowspan=1 colspan=2>分散的小气孔影面积的百分率应低于下列数值：细节类别最大投影面积（%）</td></tr><tr><td rowspan=1 colspan=1>气孔</td><td rowspan=1 colspan=2></td><td rowspan=1 colspan=1></td><td rowspan=1 colspan=2>≤71       571-90   3&gt;90       不允许有气孔对接焊缝中，最大气孔直径不应超过t/4，任何情况下气孔直径不得起过3.0mm</td></tr></table>",
    "summary": "表5-3不同板厚横向角接焊接头疲劳 - Part 2/2",
    "size": 2229
  },
  {
    "name": "第3卷_第1篇_焊接结构基础下-part-8",
    "projectId": "hUs7A9SmCung",
    "fileName": "第3卷_第1篇_焊接结构基础下.pdf",
    "content": "如前所述，在相同的循环应力作用下，不同焊接接头的疲劳寿命相差很大。在焊接结构的设计和制造中某些疲劳强度较低的接头常常是难以避免的，如横向角焊建、带有节点板的纵向角焊缝端部细节等。若采取增大构件断面降低其标称应力来确保其疲劳寿命，从技术和经济原因来看是不可取的，特别是高强度钢材。因此，采用改善方法来提高达些焊接接头的疲劳性能具有十分重要的经济意文。近几十年来，人们已研究出许多提高焊接接头疲劳寿命的方法，概括起来可分为三类：一是改善非连绩性的几何形状，缓和集中力：二是在易产生裂纹的缺口部位预制残余压应力，或者消除有不利影响的焊接残余应力：三是画盖塑料等涂层，防止腐蚀介质环境的不利影响。表5-5列出了各种改善方法及其技术说明、适用范围、优点和缺点[3]。\n\n各国学者对这些方法进行了较多的试验，图5-26为低碳铜材非传力横向角焊缝接头原焊态与采取各种改善方法后瘦劳曲线的比较[5]，由该图可见，对于横向角焊缝（或横向对接焊缝）接头，改善焊趾几何形状，消除焊趾咬边的方法比预制残余压应力的方法效果好。图5-27是低碳钢非传力纵向角焊建端部细节原焊态与采取各种改善方法的疲劳曲线的比较[31。对于这些细节，预制残余压应力的方法比改善几何形状的方法有效。其他一些试验表明，对于高强度钢而言，采用TIG重熔法、球形锋头锤击法比打磨法有更好的效果。值得注意的是，在选择改善法时需综合考虑以下因素：\n\n表5-5提高焊接接头疲劳强度的方法  ",
    "summary": "5.3.3改善焊接接头疲劳强度的方法 - Part 1/2",
    "size": 615
  },
  {
    "name": "第3卷_第1篇_焊接结构基础下-part-9",
    "projectId": "hUs7A9SmCung",
    "fileName": "第3卷_第1篇_焊接结构基础下.pdf",
    "content": "<table><tr><td></td><td>方法</td><td>技术说明</td><td>使用范围及优点</td><td>弱点</td></tr><tr><td>改善 儿</td><td>电弧气制后 补焊法 砂轮修磨法 估孔法</td><td>用碳氢气刨吹掉熔化金属后 再补焊 用100cm直径砂，60- 150缓石英砂 孔径一般为11-15mm用</td><td>适用于有很大的内部缺陷 适用于对接焊缝余高，快 速容易 适用于节点板和个别有裂</td><td>费用高，补焊可能产生 新的缺陷 不能打磨所有缺陷</td></tr><tr><td>形状 方法</td><td>锥形砂轮磨 光法 TIG重熔齿</td><td>0.5mm 用30-200级石英砂轮分3 次连续磨光 用TIG焊不填充焊丝重熔焊 趾，能消除6mm深的缺陷 将焊缝加热至500℃保持</td><td>特别的设备适用于角焊缝这 是打磨法中量有效的方法 适用于厂制的小机械部件 和横向焊缝 对高强铜，当裂纹起始寿 命较大时，改普效果更大 不需知道裂纹起始位置，</td><td>清耗多，费用高，难于 确保质量 要求焊缝表面清洁，引 起焊址表面硬化 高温（500℃），限制冷</td></tr><tr><td></td><td>点加热法 多丝锤击法</td><td>3min，然后射水使表面快速冷 却 在距焊缝一定位置加热至 280℃，引起局部屈服 用d2钢丝组成束状锤头。 对焊趾表面进行冷作加工，压</td><td>不需严格控制温度 适用于大板 适用于中等严重的缺口</td><td>却位置。\n\n1）改善疲劳强度的效果；\n\n2附加费用（包括材料消耗，工时和技术难易等）；\n\n3）改善方法的质量控制。\n\n![](images/0e643119ad22448cf73d0f175739c5237dd6ef33ec4813594175157304ff724d.jpg)  \n图5-26横向角焊缝接头各种改善方法S-N由线的比较\n\n对所选用的方法应有充分的试验证明，避免选用方法不当造成有害的影响。",
    "summary": "5.3.3改善焊接接头疲劳强度的方法 - Part 2/2",
    "size": 883
  },
  {
    "name": "第3卷_第1篇_焊接结构基础下-part-10",
    "projectId": "hUs7A9SmCung",
    "fileName": "第3卷_第1篇_焊接结构基础下.pdf",
    "content": "对于承受疲劳载荷的结构，疲劳设计是在对结构进行强度设计并确定了各构件截面尺寸和连接细节后，为了避免疲劳破坏而必不可少的程序。实践证明，正确仔细的疲劳设计和制造是防止结构疲劳破坏的最有效措施。\n\n# 5.4.1疲劳设计方法\n（1）容许应力设计法\n\n该方法是把各种构件和接头的实验疲劳强度除以一个特殊安全系数作为容许应力（如疲劳极限、非破坏概率95%的 $\\underline { { \\tilde { \\mathbb { F } } } } \\ \\ast \\lVert \\vec { \\mathbb { D } } ^ { \\mathbb { b } }$ 次的疲劳强度等），使设计载荷引起的应力最大值不超过其容许应力，从而确定构件断面尺寸的设计方法。该方法是建立在大量的试验资料和多年经验基础上的设计方法，当疲劳载荷引起的应力偏差很大时，它往往是不经济的。\n\n![](images/0e3d95f31b2a20056da5b852b769c279ea0bf224e2fed56448a3c5379d038722.jpg)  \n图5-27纵向角焊缝接头各种改普方法S-N由线的比较\n\n（2）极限状态设计法\n\n该方法是把疲劳载荷和各种接头的疲劳强度视为按一定概率密度函数分布的变量，根据这两个变量的某个期望值和可船的变异性，计算出结构设计寿命终止时的存活概率，据此来决定构件的断面尺寸。该方括并不意味着结构设计寿命终了时结构立即报废，而是反映结构抗疲劳的安全水平，安全本平的指标可以定义为安全水平指数B N\n\n这种基于可靠性理论的极限状态设计法是机械和工程结构设计的发展趋势。本节将对极限状态设计法作一简要介绍。",
    "summary": "5.4疲劳设计",
    "size": 704
  },
  {
    "name": "第3卷_第1篇_焊接结构基础下-part-11",
    "projectId": "hUs7A9SmCung",
    "fileName": "第3卷_第1篇_焊接结构基础下.pdf",
