Repository: LunaReborn/Welding-6m-Extractor

# 焊接文档 6M 专有词汇抽取工具

用于从焊接相关文档中抽取“人、机、料、法、环、测”六类专有词汇，并导出 JSON 和 Excel。

## 目录结构

```text
project/
  cli.py
  engine/
    document_loader.py
    chunker.py
    llm_client.py
    extractor_6m.py
    normalizer.py
    validator.py
    exporter.py
  prompts/
    welding_6m_extract.txt
    welding_6m_review.txt
  outputs/
  data/
```

## 安装

```bash
pip install -r requirements.txt
```

## 使用 Ollama

先启动 Ollama，并拉取模型：

```bash
ollama serve
ollama pull qwen2.5:7b
```

运行：

```bash
python cli.py --file data/氩弧焊标准作业指导书.docx --extractor ollama --model qwen2.5:7b --output outputs
```

启用二阶段复核：

```bash
python cli.py --file data/氩弧焊标准作业指导书.docx --extractor ollama --review --output outputs
```

File: data/hanjie/3.txt (part 35 of 76)
[
    "content": "B柱加强板由B柱板，加强板和盖板拼焊面成，如图21-45所示。B挂板厚为 $1 \\div 2 \\cdots$ 加强板厚为1.5mm，盖板厚为1.0mm。日柱是侧撞时承受冲击力和分解冲击力的主要零件，要求有足够的强度和力分解能力。各零件间采用搭接形式，括接边一般为 $1 5 - 1 = 1 m + 1$ 单排焊点，焊点均布，焊点间距为20mm。后门通过上下两个铰链安装在B柱上，以螺栓螺母的形式连接。在B柱上焊有带螺母的校链加强板，用以螺栓连接。\n\n![](images/1241f0f2044cdea04caef3eb0015aa4caf00fabdbf18af23cc91d43a6eb409f4.jpg)  \n图21-43侧框内板零件示意图1-A柱加强板2—门槛加强板3-侧框上部加强板4—B柱加强板\n\n![](images/963647316730ec21cc1ac8650a2fbca761e1ad72bf8ca930ae1171d5162493b3.jpg)  \n图21-44侧框后部加强板零件示意图1-侧框内板后部2-连接板3-侧框内板后毒加强板\n\n铰链加强板厚为3.5mm，与加强板弧焊连接。\n\nA柱加强板由A柱板、加强板和铰链加强板拼焊面成，如图21-46所示。A柱板厚为1.2mm，加强板厚为1.5mm，铰链加强板厚为$\\mathbf { J } : \\mathbf { J } \\mathbf { m } \\mathbf { m }$ 侧面板厚为1.5mm。A柱是侧撞时承受冲击力和分解冲击力的主要零件，要求有足够的强度和力分解能力。各零件间采用搭接形式，焊点均布。前门通过上下两个较链安装在A柱上。以螺栓螺母的形式连接。在A柱上焊有带螺母的铰链加强板，用以螺栓连接。铰链加强板以点焊在侧面与A柱加强板连接。\n\n![](images/64beb85c0dd95af602c034f4954ae100d9796b026df9f892f9013cae9f7e74f9.jpg)  \n图21-45B柱加强板零件示意图1-B柱板2—加强板3一盖板\n\n![](images/78964be7b73924f3df377f61c02f84216d84c1793572db278897c8d5f4621fd1.jpg)  \n图21-46A挂加强板零件示意图1—A柱板2-铰轻加强板3—加强板\n\n白车身骨架总成是由地板总成，侧框总成、车顶横梁和车顶拼焊而成。白车身骨架是承载结构，为了提高其刚度，强度和稳定性，白车身骨架设计为框架结构，由前纵梁、后纵梁和门植组成下部纵梁：由前上纵梁和侧框上板组或上部梁：由A柱、地板横、散热器横和车顶前横梁组成前部横梁系统；由B柱，车顶中植梁和座椅横梁组成中部横梁系统：由C柱、后地板横梁和车顶后横梁构成后部横梁系統，从而形成稳固的白车身骨架梁系統。为进一步增加其稳定性，也可以增加衣帽架横梁。车顶零件采用双面镀锌铜板，厚度一般为0.8mm。对于天窗车顶，由于车顶总成有加强板，所以可以取消车顶中横梁。图21-47是P0L0轿车的白车身骨架总成零件示意图。各零件间采用点焊连接，零件上有翻边，翻边一般为15-18mm，零件之间采用搭接形式，采用单排点焊结构，焊点间距为15-20mm。\n\n![](images/4fbe18124c8eff997225524b861e17136f3658a64da968e7dcd88711edc8dc88.jpg)  \n图21-47白车身骨架零件示意图\n\n1-散热器横梁2-侧框上板3-前上纵第4-A柱5-门槛6-B柱 7—地板8—车顶前横梁9—车顶10-车顶后横梁11-C柱\n\n白车身总成的外挂件包括四门和前盖，后盖。门和盖是外观零件，表面质量要求高，同时要求防腐，所以门和盖的外板都采用双面镀锌钢板。\n\n前盖又称为发动机盖板，由前盖外板、前盖内板、较链加强板、前盖镇钩加强板和支撑加强板组成，如图21-48所示。加强板与内板点焊连接，零件采用搭接形式，焊点在零件上均布。内板与外板通过折边连接，使外部为圆滑过渡。以便发生碰撞时保护行人。内板板厚为1.0mm，外板板厚为0.8mm，加强板板厚为1.2mm。\n\n后盖叉称为行李箱盖板，由后盖外板、后盖内板、铰链加强板、后盖镇钩加强板和支撑加强板组成，如图21-49所示。加强板与内板点焊连接，零件采用搭接形式，焊点在零件上均布。内板与外板通过折边连接，使外部为圆滑过渡，当发生碰撞时，以保护行人。内板板厚为 $] , [ [ m ]$ ,外板板厚为0.8mm，加强板板厚为 $1 \\div 2 \\cdots$\n\n门总成由门外板、门内板、窗框、玻璃导槽、铰链加强板、防撞板等组成，如图21-50所示。窗框，玻璃导槽，加强板与内板点焊连接，零件采用搭接形式，焊点在零件上均布。内板与外板通过折边连接，使外部为回滑过渡，当发生碰撞时。以保护行人。内板板厚为1.0mm，外板板厚为0.8mm，加强板板厚为1.2mm。防撞板与内板采用点焊或弧焊连接，防撞板与外板间涂有支撑胶。窗框和防撞板组成防撞骨架，以保证侧面建撞时门不变形。 书一般车身上的点焊搭接有三种形式，一是零件无翻边，只有搭接边：二是零件有翻边：三是一个零件有翻边，另一个零件无翻边，只有搭接边如图21-51所示的是三mm2-\n\n![](images/f68d97e51c29fc6f42cc4429a50a2e72302aa794ce8212e556fec7f0889dc4e8.jpg)  \n图21-48前盖零件示意图\n\n![](images/1626147deb705546ba678a1f8d59b1e6c7ac9745ae17287dc6e6d3376391a5ce.jpg)  \n1-前盖外板2-支撑加强板3-锁砖加强板4-铰链加强板5-前盖内板  \n图21-49后盖零件示意图\n\n1一高位制动灯支架2一后盖内板3—加强板4-后盖刮水器电动机支架 5—铰链加强板6-支撑加强板7-后盖外板",
    "summary": "21.3.1轿车结构 - Part 2/3",
    "size": 2487
  },
  {
    "name": "第3卷_第2篇_典型焊接结构设计下-part-69",
    "projectId": "hUs7A9SmCung",
    "fileName": "第3卷_第2篇_典型焊接结构设计下.pdf",
    "content": "考虑到焊点的可靠性，一般车身上的点焊设计为二层板，尽量少用三层板，不用四层板。一般二层板连接的板材厚度差低于2.5mm。如：$0 . 8 \\mathbf { m } \\mathbf { m } - \\mathbb { I } _ { 1 } \\mathbb { 0 } _ { + } \\mathbb { I } _ { 1 } \\mathbb { 0 } \\mathbf { m } \\mathbf { m } - \\mathbb { I } _ { 2 } \\mathbb { 0 } \\mathbf { m } \\mathbf { m } _ { + } \\mathbb { I } _ { 2 } \\mathbb { 0 } \\mathbf { m } \\mathbf { m } = \\mathbb { I } _ { 1 } , \\ \\mathbf { 2 } \\mathbf { m } \\mathbf { m } _ { + } \\mathbb { I } _ { 2 } \\quad \\mathbf { 2 } \\mathbf { m } \\mathbf { m } _ { - }  _ { 1 } \\mathbb { I } _ { 2 } \\mathbb { I } _ { 1 } \\mathbb { I } _ { 1 } \\mathbb { I } _ { 1 } \\mathbb { I } _ { 1 } \\mathbb { I } _ { 2 } \\mathbb { I } _ { 2 } \\mathbb { I } _ { 2 } \\mathbb { I } _ { 2 } \\mathbb { I } _ { 1 } \\mathbb { I } _ { 2 } \\mathbb { I } _ { 2 } \\mathbb { I } _ { 2 } \\mathbb { I } _ { 2 } \\mathbb { I } _ { 1 } \\mathbb { I } _ { 2 } \\mathbb { I } _ { 2 } \\mathbb { I } _ { 2 } \\mathbb { I } _ { 2 } \\mathbb { I } _ { 2 } \\mathbb { I } _ { 1 } \\mathbb { I } _ { 2 } \\mathbb { I } _ { 2 } \\mathbb { I } _ { 2 } \\mathbb { I } _ { 2 } \\mathbb { I } _ { 2 } \\mathbb { I } _ { 2 } \\mathbb { I } _ { 2 } \\mathbb { I } _ { 2 } \\mathbb { I } _ { 2 } \\mathbb { I } _ { 2 } \\mathbb { I } _ { 2 } \\mathbb { I } _ { 2 } \\mathbb { I } _ { 2 } \\mathbb { I } _ { 2 } \\mathbb { I } _ { 2 } \\mathbb { I } _ { 2 } \\mathbb { I } _ { 2 } \\mathbb { I } _ { 2 } \\mathbb { I } _ { 2 } \\mathbb { I } _ { 2 } \\mathbb { I } _ { 2 } \\mathbb { I } _ { 2 } \\mathbb { I } _ { 2 } \\mathbb { I } _ { 2 } \\mathbb { I } _ { 2 } \\mathbb { I } _ { 2 } \\mathbb { I } _ { 2 } \\mathbb { I } _ { 2 } \\mathbb { I } _ { 2 } \\mathbb { I } _ { 2 } \\mathbb { I } _ { 2 } \\mathbb { I } _$ 1.0mm-1.5mm，1.0mm-2.5mm，不采用1.0mm-3.5mm。三层板连接的板厚，最厚的与最薄的厚度差低于2.0mm。如1.0mm-1.5mm1.0mm，不采用0.8mm-1.5mm-3.0mm。如果最厚的板厚起过3.5mm，一般采用凸焊或弧焊。\n\n当三层板的总厚度大于3.5mm时，如$1 , 2 \\cdots - 1 , 5 \\cdots - 1 , 2 \\cdots$ 可以设计成交错连接的形式，如图21-52所示。出当请面长\n\n![](images/80e475f67e864636c03d996a759a559b948b3c975f0d0b5bc9e20effd0a870dd.jpg)  \n图21-50门零件意图\n\n1—门外板2—链加强板3—门内板4—三角窗支架5—上窗框加强板6—下窗框加强板外板7—窗玻璃导槽8—下窗框加强板9—加强板10—侧面防撞板零件无翻边，只有搭接边b）零件有翻边c）一个零件有翻边，另一个零件无翻边b中间板有U形开口，一侧板为平板，另一侧板有凸台\n\n![](images/b78291ed59c08b7d4cc28dfefaedfea724aa0bdf5c43caa98143a93eafbcede4.jpg)  \n图21-51车身点焊搭接形式\n\n![](images/50527616c9ae7a0ab2d9c53135f94d84657b01cebc418fc47f27330e764a6ce8.jpg)  \n图21-52三层板接头形式示意图中间为平板，两葡板有U形开口\n\n2.弧焊结构\n\n为了提高轿车车身的制造精度，现代轿车尽量藏少强焊焊墟数量，但是在某些点焊焊钳难以达到的部位（如图21-53所示）、要求强度高的部位（如前保险杠支架）以及要求密封的部位（如A柱中竭前风窗玻璃处）等仍然采用弧焊\n\n![](images/6706a22fc16e5fdd70c9c7710e71834f5076748a218a0513f3983b35c5ee4f83.jpg)  \n图21-53点焊焊钳难以达到的都位采用弧焊\n\n轿车上的弧焊接头一般有塞焊、对焊、搭接焊等。\n\n3.凸焊结构\n\n部分小的加强板，由于板厚较厚，可达3.5mm或4mm，采用点焊无法焊牢，采用弧焊则产生较大的热变形，因而可以采用凸焊形式。在加强板上冲出凸点，可以牢固地焊在车身上。\n\n装配各种总装零件的螺母也可以采用凸焊焊在车身上。",
    "summary": "21.3.1轿车结构 - Part 3/3",
    "size": 2696
  },
  {
    "name": "第3卷_第2篇_典型焊接结构设计下-part-70",
    "projectId": "hUs7A9SmCung",
    "fileName": "第3卷_第2篇_典型焊接结构设计下.pdf",
    "content": "# 4.螺栓焊结构\n为了装配各种总装零件，如线束、地毯、仪表盘、发动机、座椅、前桥、后桥、油箱等，车身上焊接了很多螺栓，螺栓一般采用螺桂焊。一般一部整车上有300多只共20多种螺栓，它们的长度、直径、螺纹、处理方式等都各不相同。\n\n# 5.激光焊结构\n为提高竞争能力，各国汽车制造厂商及科研部门都在积极探索和开发新工艺、新材料，以减轻车身重量，节约能源，降低成本，提高车身整体性能，环保等。\n\n与其他焊接方法相比，激光焊具有以下特点：\n\n1）能量密度大，生产率高：\n\n2）热影响区小，由此产生的热变形和热损伤少，焊缝强度大；\n\n3）焊接装置与焊件无机械接触，可降低对工件的污染；\n\n4）方便进行异种金属焊接；\n\n5）能精确控制能量输出。\n\n对于汽车制造工业来说，激光焊接可以取代点焊和弧焊，使车型设计更为简单，不必考虑可达性问题；焊缝更美观，基本没有热变形；更加节约材料，焊接翻边缩短，一般点焊需要 $1 5 =$ 18mm，激光焊只需要10mm；车身强度和刚度更高，零件间结合更紧密。\n\n激光焊接从1966年开始用于汽车工业，进人20世纪80年代后，激光焊接在汽车工业中的应用逐步形成规模。国外各大汽车生产厂商都先后把激光焊接引入其汽车制造中。我国起步较晚，上海大众汽车有限公司从1999年在上海PASSAT轿车的制造中首次引人激光焊接技术。截至2006年国内只有上海大众和一汽大众在其各款车型上使用了激光焊接工艺。\n\n激光焊接是激光器中的激光灯发出的光直接或通过反射器照射到激光棒上，激光棒便开始发射光线。激光通过输出镜从激光器中射出，由光束导向镜组控制其走向，然后聚焦到工件上。激光器根据所采用的激光介质可分为：固体激光器、液体激光器和气体激光器，工业上应用激光源一般有Nd：YAG激光器（固体激光器）和$\\mathbb { E } \\mathbb { D } _ { \\neq }$ 散光器（气体激光器）\n\n上海大众和一汽大众的车身上都采用双面镀梓铜板。两层或三层板间激光焊接。板材之间的间隙必须保证0. $1 = \\mathbb { U } = \\mathbb { - } \\mathbb { - } \\mathbb { 1 } \\mathbb { m }$ 如果间隙过大，能量无法集中于板材，会产生板材未熔化问题；如果间隙过小，高温下产生的锌蒸气无法排出，只能通过熔池排出，会产生大量气孔。\n\n激光焊接一般采用对接或搭接形式，如图21-54所示。\n\n![](images/e5c6aa5f44392adcd68ccc84d0696fc0b9cfe1075f1b8ac5ae998b3da8d65dfb.jpg)  \n图21-54几种煮光焊缝形式\n\n}间断焊缝，有翻边搭接b）间断焊缝，无翻边搭接连续焊，无翻边搭醬d）对接焊缝，变断面\n\n激光钎焊采用CuSi3作为填料。它能有效补偿由于高温下锌层蒸发面引起焊缝及附近区域的耐腐蚀性能下降。激光轩焊属于高温钎焊，钎料的熔点高于900℃。轩焊焊缝外观好，采用激光焊焊接车顶的轿车不需要密封饰条，而且强度和剛度高，体现了高新技术的作用。目前国产轿车采用激光钎焊焊接车顶的有奥迪、宝来、POLO和Touran图21-55为上海大众POLO轿车光焊和激光钎焊焊缝位置示意图。\n\n![](images/3d87928ffd11a945841c2a8d609fd364bf87fa1640e0c06d9b3c10d2ceecab5f.jpg)  \n图21-55P0L0车身童光焊建位置示意图\n\n# 21.3.2载货汽车结构\n载货汽车以承载和运输物品为目的，所以要求载货汽车具有高的章载性能和安全性。我国国内市场的主要载货汽车品牌为东风和解故，它们是我国自主研发的车型。载货汽车上常用的焊接结构包括：点焊结构、弧焊结构、凸焊结构、螺栓焊结构等。与轿车不同，载货汽车上使用最多的是弧焊结构。\n\n究[J]：同济大学学报：自然科学版，2005（8）\n\n# 参考文献\n[1]曹建国，陈世平，廖仕利，等。汽车概论[M].重庆：重庆大学出版社，2000.  \n[2]王望予.汽车设计[M].北章：机械工业出版社,2005.  \n[3]李桂红，邱亚峰，徐峰成，新型轿车车身设计（Body Design of A ew-jle Car][].天津汽车.2003(2）.  \n[4]黄天泽，黄金陵，汽车车身结构与设计[M].北京：机械工业出版社，2000  \n[5]高云凯，杨耿，全哲峰，轿车车身刚度优化方祛  \n[6]乐玉汉：特车车身设计[M].北京：高等教育出版社.2000  \n[7]谷正气，轿车车身[M].北京：人民交通出版社。2002.  \n[8]邓仕珍，汽车车身制造工艺学[M].北京：北京理工大学出版社，2003.  \n[9]田碧唐，焊接结构[M].北章：机械工业出版社。1991,  \n[10]汽车工程手册：制造[M].北章：人民交通出版社.2001.  \n[11]现代焊接生产实用手册[M].北京：机械工业出版社，2005.  \n[12] QC/T265-2004汽车产品零部件编号规则[S].  \n[13] QC/T514-1999辑车车身名司术语[5].  \n[14]GB/T4780-2000汽车车身术语[S].  \n[15]GB/T5727—1985汽车液力变速器术语及定叉[S].  \n[16] GB/T5333-1985汽车惠动桥术语及定文[S].  \n[17] CB5620.2-1985汽车和挂车制动名词术语及  \n其定义[5]\n\n# 第22章典型航空航天结构\n\n\n# 作者张田仓姚君山审者周万盛\n\n\n# 22.1航空航天薄壳结构焊接应力变形控制\n航空航天结构多为薄壁结构，倒如飞机机身、燃料箱和发动机壳体等，在使用熔化焊焊接方法焊接时，这类结构往往出现失稳翘曲变形，尤其是对于板材厚度在4mm以下的结构，这一问题尤为突出。失稳翘曲变形给结构制造带来很多问题：使得结构不能满足设计的尺寸要求和外观要求；结构变形超出装配公差使得装配困难甚至无法进行。因此，以往的结构制造往往伴有费时耗力的变形去除过程。从结构服役的可靠性来看，失稳翘曲变形降低了结构的刚性，损害了结构的质量。过去几十年中，世界范围内的焊接科学和工程技术人员致力于焊接变形的去除并取得了明显进步[1-10]。许多在焊前、焊中和焊后减小、去除焊接失稳翘曲变形的方法已经在工业界中得到成功应用。目前研究表明，去除焊接失稳翘曲变形的方法已经从被动消除变形的方法变为主动控制焊接不协调应变，从面省去费时耗力的焊后校形过程[11-4]。\n\n# 22.1.1航空航天板壳结构的失稳耀曲变形\n在板材结构制造中多采用熔化焊的焊接方法。焊接导致的失稳翘曲变形不同于弯曲变形，其特点在于是面外变形且有多种变形模式。失稳翘曲变形的模式主要取决于结构的尺寸，接头的形式、特别是板材的厚度。\n\n图22-1a、图22-1b、图22-1c和图22-1e是在板材和带助壁板中由纵向焊缝引起的典型失稳翘曲变形，图22-1d和图22-1f是由环形焊缝引起的典型失稳翘曲变形。\n\n图22-2a、图22-2c和图22-2e是筒体上纵向焊建引起的失稳翘曲变形的典型形式，图22-2b、图22-2d和图22-2f是简体上环形焊缝引起的失稳翘由变形的典型形式。\n\n对比图22-1和图22-2可以清楚地发现，板或筒体上组向焊缝引起的失稳翘曲变形主要是由于焊缝附近区域压缩应力造成的，而环形焊缝引起的失稳翘曲变形主要是由于径向焊缝的横向收缩在切向产生压缩应力引起的。失稳翘曲变形的形式主要取决于结构的刚度（厚度，尺寸和形状）、接头形式和焊接热输人。\n\n![](images/81a3f9c76db83fc091914599a92445ff8928ec8ce2147ce82259ad80bc18f4a3.jpg)  \n图22-1薄壁结构典型失稳曲变形\n\n![](images/2ac514de63c3363617dee88b42ce966b60f4ec11f88f06348cb58eb773d72c24.jpg)  \n图22-2薄壳结构典型失稳变形\n\n# 22.1.2减小和消除失稳翘由变形的方法\n在薄壁结构制造过程中，可以在装配和焊接阶段选择合适的工艺方法，合适的焊接过程防止失稳翘由变形的发生。采用一系列去除变形的工艺方法可以方便经济地焊接薄壁结构，这些结构的质量和可靠性也将会得到保证。",
    "summary": "21.3.2载货汽车结构, 22.1.1航空航天板壳结构的失稳耀曲变形, 22.1.2减小和消除失稳翘由变形的方法, 22.1航空航天薄壳结构焊接应力变形控制, 4.螺栓焊结构, 5.激光焊结构, 参考文献, 第22章典型航空航天结构, 作者张田仓姚君山审者周万盛",
    "size": 3483
  },
  {
    "name": "第3卷_第2篇_典型焊接结构设计下-part-71",
    "projectId": "hUs7A9SmCung",
    "fileName": "第3卷_第2篇_典型焊接结构设计下.pdf",
    "content": "去除失稳题曲变形最重要的阶段是设计阶段，即设计出合理的焊接结构。对于设计者来讲，有必要认识到失稳翅曲变形是可以和工程技术人员一道采取办怯去除的。实际上，失稳翅曲变形是可以采取工程手段减小或去除的。 大表22-1列出了控制失稳翅曲变形的主要阶段和方法。在设计阶段，必须选择合理的几何形式材料厚度和接头形式。在制造阶段，可以采取如表中所示工艺方法和技术去席失稳翘曲变形。\n\n表22-1控制失稳翅曲变形的方法  \n\n<table><tr><td rowspan=1 colspan=1>阶味段</td><td rowspan=1 colspan=1>方法</td></tr><tr><td rowspan=1 colspan=1>设计阶段</td><td rowspan=1 colspan=1>合理设计几何尺寸和厚度合理选择接头形式合理选择焊接工艺</td></tr><tr><td rowspan=1 colspan=1>制造阶段，焊</td><td rowspan=1 colspan=1>预变形（反变形）预拉仲（机械、热）刚性夹具装配</td></tr><tr><td rowspan=1 colspan=1>制造阶段，焊接过程中</td><td rowspan=1 colspan=1>选择低的热输人选用高能束流焊接强制冷却选择合理的焊接顺序热拉伸低应力无变形焊接技术（L5ND）</td></tr><tr><td rowspan=1 colspan=1>制造阶段。焊后</td><td rowspan=1 colspan=1>使用机械冲击去除或均正焊接变形（锤击、碳压、电磁冲击）热处理（在刚性夹具中整体加热局部血热）</td></tr></table>\n\n# 2.合理选择焊接方法\n在控制焊接应力和变形的工作中最为突出的成就就是高能束流焊接方法的使用。电子东焊激光焊等焊接方法极大程度地减少了焊接热输人，从而减小了不协调应变，残余应力和失稳翘曲变形。\n\n图22-3是试验测得的不同焊接方法对应的不协调应变[13]。在图22-3a中，对于板厚为1.5mm的钛合金钨极氢弧焊试样，曲线1为较大热输人对应的不协调应变：曲线2为较低热输人对虚的不协调应变。热轴人越大，不协调应变$\\pi _ { \\parallel } ^ { * }$ 的宽度越大，不协词应变 $\\varepsilon _ { \\parallel } ^ { \\parallel }$ 的峰值越高。不同培焊方法 $\\tilde { \\varepsilon } _ { \\parallel } ^ { \\parallel }$ 的分布与无量纲宽度 $l _ { 1 } = \\frac { 1 } { 2 }$ 和厚度：的关系如图22-3b所示。电子束焊（曲线4）和激光焊（曲线5）的不协调应变宽度远运小于弧焊（曲线2）、等离子焊接（曲线3）和氧-乙块火焰焊接（曲线1。高能束焊接平板或薄壳结构中不协调应变的存在，使得失稳趣曲变形不能完全避免。\n\n![](images/5776b727658ada21fa54a9e894769d3ca23f10c163a8d75692436daf147ac58d.jpg)  \n图22-3不同焊接方法形成的不协调应变\n\n3.焊后去除失稳变形的工艺方法\n\n一旦失稳翘曲变形形成，必须采取措施将之去除。作为附加工序，去除变形的过程和生产线紧密相连。基本上，所有被动去除变形的方法都是采取反变形来补偿焊接产生的不协调应变。\n\n（1）滚压法\n\n在薄壁构件上，焊后用窄滚轮滚压焊缝或近缝区是一种调节和消除焊接残余应力和变形的有效而经济的工艺手段；还可以通过滚压改善焊接接头性能（滚压后再进行相应的热处理）：可将繁重的手工工作机械化，并能稳定产品的质量。在滚轮的压力下，沿焊缝纵向的伸长量（即塑性变形量），一般在 $[ 1 , 7 ] = 2 1 , \\pi = 2 5$ 左右（千分之几），即可达到补偿焊接所造或的压缩塑性变形的目的，如图22-4所示。滚压焊缝的方案不同，所得到的降低和消除残余应力的效果也不同（图22-5）。借助近似计算，可以确定最佳滚轮压力P，使焊缝中心残余应力峰值降至接近于零值：财自姓金合\n\n式中P轮压力（N）大滚轮工作面宽度（cm）：d轮直径（cm）：d-  \n个-材料厚度（cm）；（材料屈服强度（N/em2）;  \n斯E- 材料弹性模量（N/cm2）。\n\n（2）插击法\n\n睡击法可以用来延展焊缝及其周围压缩塑性\n\n![](images/9b0b842f38b960bad5a49f63a1366e409093a2f34b4d73ef9953360abedb2d2c.jpg)\n\n图22-4压理健调节和消除残余应力原理变形区域的金属，达到消除焊接变形的目的[15,其原理见图22-6。这种方法比较简单，经常用来矫正不太厚的板焊接变形。它的缺点是劳动强度大，表面质量不好。\n\n4.在焊接过程中积极主动控制焊接变形的方法乳合\n\n在焊前或焊接过程中控制失稳翘曲变形的方法主要目的是去除焊后校形过程，常见的方法列于表22-2\n\n![](images/6c6cde0f4b462b30a8443af2c4cb6deba71a8cd52a15998b6a8cd3d6f9f879dc.jpg)  \n图22-5用轮（工作面宽e）滚压焊缝a焊后纵向残应力b只滚压焊e同时滚压焊缝及其两侧d用较大的力滚压焊建和两倒）用大压力只滚压两侧",
    "summary": "1.去除变形的方法",
    "size": 2268
  },
  {
    "name": "第3卷_第2篇_典型焊接结构设计下-part-72",
    "projectId": "hUs7A9SmCung",
    "fileName": "第3卷_第2篇_典型焊接结构设计下.pdf",
    "content": "# 表22-2焊接过程中主动控制焊接变形的方法\n<table><tr><td rowspan=1 colspan=1>方法</td><td rowspan=1 colspan=1>原理</td><td rowspan=1 colspan=1>应用</td></tr><tr><td rowspan=1 colspan=1>预变形（反变形法）</td><td rowspan=1 colspan=1>补偿降低残余应力</td><td rowspan=1 colspan=1>带环建的筒体和带纵缝的平板</td></tr><tr><td rowspan=1 colspan=1>预拉伸（或焊接过程中拉伸）</td><td rowspan=1 colspan=1>机械拉伸热拉中机械-热复合拉伸</td><td rowspan=1 colspan=1>带助壁板</td></tr><tr><td rowspan=1 colspan=1>低应力无变形焊接法（LSND）</td><td rowspan=1 colspan=1>全藏面热拉伸局部热拉伸降低不协调应变</td><td rowspan=1 colspan=1>板或薄壁简体</td></tr></table>\n\n（1）焊前预变形\n\n根据预测的焊接变形大小和方向，在待焊工件装配时造成与焊接残余变形大小相当，方向相反的预变形量（反变形量）；焊后，焊接残余变形抵消了预变形量，使构件恢复到设计要求的几何型面和尺寸。\n\n在安装座焊缝（圆形或椭圆形）上，焊接变形主要是由于焊缝的横向收缩引起的，因此。若在施焊前就造成与焊后壹形量大小相等而方向相反的预变形，就可以补偿由焊缝横向收缩引起的变形。但这一措施并不能消除焊缝中的残余应力。图22-7所示为在圆形壳体上焊接安装座后的变形情况，壳体焊后的变形用虚线标出，安装座偏离设计位置的位移量为Δb。但如果在焊前壳体成形时（冲压成形）就给予壳体以相反方向的预变形量 $= 1 5 . 6$ 那么，在焊后安裴座即可恢复到设计所要求的正确位置上。\n\n![](images/543306db18be389326fbdc4b0cee5995a3dc9b35d76811df810fdf346a65b6fa.jpg)  \n图22-6点状加压卸载后形成的残余应力\n\n焊前预变形措施还可应用于其他类型的接头形式，如简体环形对接焊缝与安装边的对接焊缝等，见图22-8。\n\n![](images/6a00c9d938b6873d1a5e5d30b7292efe69484f5f325e624e3876b553d09edc84.jpg)  \n图22-7安装座焊前预变形\n\n![](images/538d1d66bfe197e38732576a26067ccd71689b8ac06b3531e2c5b83ad0552df0.jpg)  \n图22-8筒体焊前预变形\n\n（2）预拉伸法\n\n预拉仲法多用于薄板平面结构件，如壁板的焊接。在焊前，先将薄板件用机械方法拉伸或用加热方法使之伸长；热后再与其他构件（如框架或助条）装配焊接在一起，焊接是在薄板有预张力或有预先热膨胀量的情况下进行的。焊后，去除预拉伸或加热，薄板恢复初始状态，可有效地降低残余应力，控制波浪形失稳变形效果明显。图22-9为采用拉伸法（SS法）、加热法（SH法）和二者并用的拉伸加热法（SSH），把薄板与壁板骨架焊接成一个整体构件时的工艺实施方案示意。对于面积较大的壁板结构，预拉伸法要求有专门设计的机械装置与自动化焊接设备配套，应用上受到局限。在SH法中，也可以用电流通过面板自身电阻直接加热的办法取代附加的加热器间接加热，简化工艺。\n\n5.低应力无变形焊接法\n\n薄板低应力无变形焊接法是一种在焊接过程中实施的降低应力、防止变形的方法。一般，结构上的直线对接焊缝（壁板或壳体对接焊缝）均在琴键式纵向具上施焊。焊后，构件仍然会有失稳波浪变形，在焊缝纵向产生翘曲变形f如图22-10所示。\n\n图22-11所示为低应力无变形焊接法示意图（LSND），在焊缝区有铜垫板1进行冷却，两侧有加热元件2（图22-11a），形成一个特定的预  \n置温度场（曲线T），最高温度 $\\tilde { T } _ { \\left| \\mu \\right| }$ 离开焊缝中心线的距离为H，因此产生相应的预置拉伸效应（曲线g），见图22-11b。图22-11c所示为实际温度场。焊缝两侧用双支点P与 $P _ { \\frac { 1 } { 2 } }$ 压紧工件，P离开焊缝中心的距离为G，防止在加热和焊接过程中的面外失稳变形，保证在焊接高温区的预置拉伸效应。这是一种在焊接过程中直接控制瞬态热应力与变形产生和发展的”积极”控制\n\n![](images/cf440c1a1b77887ef63482924fb2f46a27c572f8fd43a0a85d29d19ce405e7b1.jpg)  \n图22-9用预拉伸法控制壁板焊接失稳变形\n\n![](images/a21191d96637dae9215e04d0f163c2ae9983ea8d7e2cf745439861aca02eab2f.jpg)  \n图22-10薄板壳体纵向焊缝引起的失稳变形\n\n法，或称“主动”控制法。焊后，残余拉应力峰值可以降低2/3以上，如图22-11d残余应力场对比所示。图22-11e为常规焊后残余墨性应变（曲线1）和LSND焊后残余塑性应变（曲线2）的对比。根据要求，调整预置温度场，还可以在焊缝中造成压应力，使残余虚力场重新分布。随着焊缝中拉应力水平的降低，两侧压应力也降到失稳应力水平以下，工件不再失稳。因此，焊后的工件设有焊接残余变形，保持焊前的平直状态。 低应力无变形焊接法（LSND）可用于各类材料：铝合金、钛合金、不锈铜和高温合金等。预置温度场中的最高温度因材料和结构而异，一般在100-300℃，可根据待焊工件来优选预置温度场。实践表明，预置温度场还有利于改善焊接接头的性能（如高强铝合金。低应力无变形焊接法可以在兽极氩弧焊，等离子弧焊及其它焊接方法中使用，并保持常用的焊接工艺参数不变。 v\n\n在低应力无变形焊接法中，预置温度场在焊缝两侧，可以看做是一种“静态”控制法。以LSND法为基础，“动态“控制的低应力无变形焊接法不再依赖于预置温度场，而是利用一个起急剧冷却作用的热沉（冷源）紧跟在焊接热源（电弧）之后，见图22-12，在热源与热沉之间有极陡的温度梯度，见图22-12b，熔池与热沉之间的高温金属在急冷中被拉仲，补偿焊缝区已经产生的压缩塑性变形。焊后，在薄板上同样可以达到完全无变形的效果，在焊缝中的残余应力甚至可以转变为压应力，见图22-13。图22-13a为低碳钢上的实测结果，图22-13b为在不锈铜上实测结果，与常规焊后的残余应力分布（曲线a]相比，热沉参数变化明显影响致余应力重新分布。这种动态控制低应力无变形焊接法（DC-LSND）比静态LSND法具有更好的工艺柔性。\n\n![](images/0f8ee28cb70429da84bb46dcdee64c75b51bf2735964b07dc2e72d6c6cb5cf47.jpg)  \n图22-11低应力无变形焊接法（LSND）原理和工艺实施方案及在铝合金上实测对比图a）LSND焊接示意图b）预置温度场（T}和拉伸效应c）实际温座场d）LSND控制应力的效果）常规焊后（曲线1）和LSND（由线2）焊后残余塑性应变的对比1—铜垫板2—加热元件\n\n![](images/082b00ff9f3a387f82d9eb68394c439988f52f5649f8bbd04f854074da9f1d1b.jpg)  \n图22-12动态控制低应力无变形焊接法  \n）焊接装置示意图b）三维温度场e）等温线\n\n![](images/8837d0d158cbfcea2133a2422ff5c82994b02ff3c32ce348cacbd7e0d893329a.jpg)  \n图22-13动态控制低应力无变形的效果\n\n（曲线a为常规焊后的残余应力，曲线b，c、d为采用不同热沉参数焊后的残余应力）\n\n）低破钢b）不锈钢\n\n# 22.2飞机起落架结构\n\n\n# 22.2.1结构特点\n起落架前、主起外简、横梁等主要承力构件，收故作动筒，转弯作动简等液压作动筒均为焊接结构。焊接工艺技术在飞机起落架的制造过程中占有非常重要的位置。\n\n飞机起落架结构尺寸天、形状复杂，在结构设计上大量采用焊接结构，以小拱大，化难为易。采用的焊接技术主要包括埋弧焊，氩氢焊TIG）、导管轩焊、真空充氢焊，焊接方法上是手工、自动并存，传统和先进焊接方法并用。先进焊接技术的广泛运用，不仅解决了大型构件制造设备能力和加工技术难度大的固难。而且可以明显地减少工作量和减轻结构重量。\n\n在选材上充分考虑了材料的焊接性。飞机起落架除了通常选用的高强度钢（如30XTCA）、超高强度剖（如30XTCH2A）外，充分利用高性能的钛合金（如BT-22），这些材料都具有较好的焊接工艺性能，能获得比较满意的焊接接头。书\n\n随着技术的进步，飞机起落架的焊接工艺也在不断改进，一些先进的焊接方法也在飞机起落架的焊接中得到应用，如埋弧自动焊被先进的电子東焊替代。\n\n典型的飞机前起落架及主要焊接件见图22-14。主起落架及主要焊接件见图22-15。",
    "summary": "22.2.1结构特点, 22.2飞机起落架结构, 表22-2焊接过程中主动控制焊接变形的方法",
    "size": 3886
  },
  {
    "name": "第3卷_第2篇_典型焊接结构设计下-part-73",
    "projectId": "hUs7A9SmCung",
    "fileName": "第3卷_第2篇_典型焊接结构设计下.pdf",
    "content": "起蒂架结构组成见表22-3，主要焊接件清单见表22-4。\n\n![](images/41798c434cca1aa77525e422a92da73d06d893eaee089121f54ea7195df78149.jpg)  \n图22-14伊尔-76飞机前起落架及主要焊接件  \n表22-3起落架结构的组成\n\n<table><tr><td rowspan=1 colspan=1>序号</td><td rowspan=1 colspan=1>部件名称</td><td rowspan=1 colspan=1>组成零件</td><td rowspan=1 colspan=1>材料</td><td rowspan=1 colspan=1>焊接方法</td><td rowspan=1 colspan=1>备注</td></tr><tr><td rowspan=3 colspan=1>1</td><td rowspan=3 colspan=1>前起落荣减震支柱外筒</td><td rowspan=1 colspan=1>头部</td><td rowspan=3 colspan=1>30XTCH2A（B）</td><td rowspan=3 colspan=1>埋孤自动焊</td><td rowspan=3 colspan=1>后改为电子束焊≥Ⅱ级</td></tr><tr><td rowspan=1 colspan=1>简</td></tr><tr><td rowspan=1 colspan=1>垫圈</td></tr><tr><td rowspan=3 colspan=1>2</td><td rowspan=3 colspan=1>前起横量</td><td rowspan=1 colspan=1>前起横梁1</td><td rowspan=3 colspan=1>BT22</td><td rowspan=3 colspan=1>真空充氢焊</td><td rowspan=3 colspan=1>Ⅱ级</td></tr><tr><td rowspan=1 colspan=1>前起横梁2</td></tr><tr><td rowspan=1 colspan=1>垫圈</td></tr><tr><td rowspan=2 colspan=1>3</td><td rowspan=2 colspan=1>前轮转弯作动筒外筒</td><td rowspan=1 colspan=1>头部</td><td rowspan=5 colspan=1>30XTCA或30XrCH2A</td><td rowspan=5 colspan=1>手孤焊或电子束焊</td><td rowspan=5 colspan=1>级</td></tr><tr><td rowspan=1 colspan=1>简体</td></tr><tr><td rowspan=2 colspan=1>4</td><td rowspan=2 colspan=1>前轮转弯作动筒活塞杆</td><td rowspan=1 colspan=1>活</td></tr><tr><td rowspan=1 colspan=1>杆</td></tr><tr><td rowspan=1 colspan=1></td><td rowspan=1 colspan=1>前起收放作动简活塞杆</td><td rowspan=1 colspan=1></td></tr><tr><td rowspan=4 colspan=1>6</td><td rowspan=4 colspan=1>主起减震支柱外简</td><td rowspan=1 colspan=1>菌头部</td><td rowspan=7 colspan=1>?30XTCH2A（B）</td><td rowspan=7 colspan=1>埋弧自动焊</td><td rowspan=7 colspan=1>后改为电子束焊Ⅱ级</td></tr><tr><td rowspan=1 colspan=1>简中段</td></tr><tr><td rowspan=1 colspan=1>簡</td></tr><tr><td rowspan=1 colspan=1>垫圈（2）</td></tr><tr><td rowspan=3 colspan=1>7</td><td rowspan=3 colspan=1>  主起轮轴</td><td rowspan=1 colspan=1>轴(2)</td></tr><tr><td rowspan=1 colspan=1>中部接头</td></tr><tr><td rowspan=1 colspan=1>垫圈（2）</td></tr></table>\n\n（续）",
    "summary": "22.2.2焊接技术在飞机起落架制造过程中的应用情况 - Part 1/3",
    "size": 2011
  },
  {
    "name": "第3卷_第2篇_典型焊接结构设计下-part-74",
    "projectId": "hUs7A9SmCung",
    "fileName": "第3卷_第2篇_典型焊接结构设计下.pdf",
    "content": "<table><tr><td rowspan=1 colspan=1>序号</td><td rowspan=1 colspan=1>部件名称</td><td rowspan=1 colspan=1>组成零件</td><td rowspan=1 colspan=2>材料</td><td rowspan=1 colspan=1>焊接方法</td><td rowspan=1 colspan=1>备注</td></tr><tr><td rowspan=1 colspan=1></td><td rowspan=1 colspan=1></td><td rowspan=1 colspan=1>轴（2）</td><td rowspan=1 colspan=1></td><td rowspan=1 colspan=1></td><td rowspan=1 colspan=1></td><td rowspan=1 colspan=1></td></tr><tr><td rowspan=1 colspan=1></td><td rowspan=1 colspan=1></td><td rowspan=1 colspan=1>维管（2）</td><td rowspan=1 colspan=1></td><td rowspan=1 colspan=1></td><td rowspan=1 colspan=1></td><td rowspan=1 colspan=1></td></tr><tr><td rowspan=1 colspan=1></td><td rowspan=4 colspan=1>主起横</td><td rowspan=1 colspan=1>中部接头（2）</td><td rowspan=4 colspan=1>BT22</td><td rowspan=1 colspan=1></td><td rowspan=1 colspan=1></td><td rowspan=1 colspan=1>级</td></tr><tr><td rowspan=3 colspan=1>B</td><td></td><td></td><td></td><td></td></tr><tr><td rowspan=3 colspan=1>下部接头（2）</td><td></td><td></td><td></td></tr><tr><td rowspan=1 colspan=1></td><td rowspan=1 colspan=1>真空充氢焊</td><td rowspan=2 colspan=1></td></tr><tr><td rowspan=5 colspan=1></td><td rowspan=6 colspan=1>联</td><td></td><td></td><td></td></tr><tr><td rowspan=3 colspan=1>简</td><td></td><td></td><td></td><td></td></tr><tr><td rowspan=4 colspan=1></td><td rowspan=4 colspan=1></td><td rowspan=4 colspan=1></td><td></td></tr><tr><td rowspan=1 colspan=1>≥Ⅱ级</td></tr><tr><td rowspan=2 colspan=1>垫圈（4）</td><td rowspan=2 colspan=1>级</td></tr><tr><td rowspan=1 colspan=1></td></tr><tr><td rowspan=1 colspan=1>9</td><td rowspan=2 colspan=1>主起收款作动筒活塞杆</td><td rowspan=1 colspan=1></td><td rowspan=2 colspan=2>30XTCA或30XrCH2A</td><td rowspan=2 colspan=1>手弧焊</td><td rowspan=2 colspan=1>级</td></tr><tr><td rowspan=1 colspan=1></td><td rowspan=1 colspan=1></td></tr><tr><td rowspan=1 colspan=1>10</td><td rowspan=1 colspan=1>导管</td><td rowspan=1 colspan=1>管接头营</td><td rowspan=1 colspan=2>25</td><td rowspan=1 colspan=1></td><td rowspan=1 colspan=1>火焰轩焊（轩料黄铜）J62</td></tr></table>\n\n![](images/3f61726a09b2e6d76e94465d13ef7b6dc3b208cbd922a23a81829a570746dd15.jpg)  \n图22-15主起落架及主要焊接件\n\n表22-4主要焊接件清单  ",
    "summary": "22.2.2焊接技术在飞机起落架制造过程中的应用情况 - Part 2/3",
    "size": 2154
  },
  {
    "name": "第3卷_第2篇_典型焊接结构设计下-part-75",
    "projectId": "hUs7A9SmCung",
    "fileName": "第3卷_第2篇_典型焊接结构设计下.pdf",
    "content": "<table><tr><td rowspan=1 colspan=2>序号</td><td rowspan=1 colspan=1>名称</td><td rowspan=1 colspan=1>材料</td><td rowspan=1 colspan=1>焊接方法</td><td rowspan=1 colspan=2>类别</td></tr><tr><td rowspan=1 colspan=2>1</td><td rowspan=1 colspan=1>摇臂</td><td rowspan=1 colspan=1>30XTCA/30XTCH2A</td><td rowspan=1 colspan=1>电弧焊</td><td rowspan=1 colspan=1>I类</td><td rowspan=1 colspan=1></td></tr><tr><td rowspan=1 colspan=1>2</td><td rowspan=1 colspan=1></td><td rowspan=1 colspan=1>悬挂装置</td><td rowspan=1 colspan=1>30XTCA/30XTCH2A</td><td rowspan=1 colspan=1>电弧焊</td><td rowspan=1 colspan=1>Ⅱ类</td><td rowspan=1 colspan=1></td></tr><tr><td rowspan=1 colspan=2>3</td><td rowspan=1 colspan=1>主起外筒</td><td rowspan=1 colspan=1>30XTCH2 A</td><td rowspan=1 colspan=1>埋孤自动焊</td><td rowspan=1 colspan=1>1类</td><td rowspan=1 colspan=1></td></tr><tr><td rowspan=1 colspan=1>4</td><td rowspan=1 colspan=1></td><td rowspan=1 colspan=1>主起横梁</td><td rowspan=1 colspan=1>BT-22</td><td rowspan=1 colspan=1>真空充氢焊</td><td rowspan=1 colspan=1>Ⅱ类</td><td rowspan=1 colspan=1></td></tr><tr><td rowspan=1 colspan=2>5</td><td rowspan=1 colspan=1>主起轮轴</td><td rowspan=1 colspan=1>30XrCH2A-BJI</td><td rowspan=1 colspan=1>理弧自动焊</td><td rowspan=1 colspan=1>1类</td><td rowspan=1 colspan=1></td></tr><tr><td rowspan=1 colspan=2>6</td><td rowspan=1 colspan=1>招臂轴</td><td rowspan=1 colspan=1>30XTCA</td><td rowspan=1 colspan=1>电弧焊</td><td rowspan=1 colspan=1>Ⅱ类</td><td rowspan=1 colspan=1></td></tr><tr><td rowspan=1 colspan=2>7</td><td rowspan=1 colspan=1>前起外筒</td><td rowspan=1 colspan=1>30XTCH2A-BI</td><td rowspan=1 colspan=1>埋弧自动焊</td><td rowspan=1 colspan=1>1类</td><td rowspan=1 colspan=1></td></tr><tr><td rowspan=1 colspan=2>8</td><td rowspan=1 colspan=1>前起横梁</td><td rowspan=1 colspan=1>BT-22</td><td rowspan=1 colspan=1>真空充氩焊</td><td rowspan=1 colspan=1>■类</td><td rowspan=1 colspan=1></td></tr><tr><td rowspan=1 colspan=2>9</td><td rowspan=1 colspan=1>外筒</td><td rowspan=1 colspan=1>30XrCH2A</td><td rowspan=1 colspan=1>电弧焊</td><td rowspan=1 colspan=1>1类</td><td rowspan=1 colspan=1></td></tr><tr><td rowspan=1 colspan=2>10</td><td rowspan=1 colspan=1>柱塞</td><td rowspan=1 colspan=1>30XTCA/30XTCH2A</td><td rowspan=1 colspan=1>电弧焊</td><td rowspan=1 colspan=1>Ⅱ吴</td><td rowspan=1 colspan=1></td></tr><tr><td rowspan=1 colspan=2>11</td><td rowspan=1 colspan=1>下部套筒</td><td rowspan=1 colspan=1>BT-22</td><td rowspan=1 colspan=1>真空充氩焊</td><td rowspan=1 colspan=2>Ⅱ类</td></tr><tr><td rowspan=1 colspan=2>12</td><td rowspan=1 colspan=1>挂钩</td><td rowspan=1 colspan=1>30XrCA</td><td rowspan=1 colspan=1>电弧焊</td><td rowspan=1 colspan=2>Ⅱ类</td></tr><tr><td rowspan=1 colspan=2>13</td><td rowspan=1 colspan=1>支架</td><td rowspan=1 colspan=1>30XTCA</td><td rowspan=1 colspan=1>电弧焊</td><td rowspan=1 colspan=2>Ⅱ类</td></tr><tr><td rowspan=1 colspan=2>14</td><td rowspan=1 colspan=1>吊钩</td><td rowspan=1 colspan=1>30XTCA</td><td rowspan=1 colspan=1>电弧焊</td><td rowspan=1 colspan=2>Ⅱ类</td></tr><tr><td rowspan=1 colspan=2>15</td><td rowspan=1 colspan=1>简子</td><td rowspan=1 colspan=1>30 XTCA/30XTCH2A</td><td rowspan=1 colspan=1>电弧焊</td><td rowspan=1 colspan=2>I类</td></tr><tr><td rowspan=1 colspan=2>16</td><td rowspan=1 colspan=1>桂塞</td><td rowspan=1 colspan=1>30XTCA/30XTCH2A</td><td rowspan=1 colspan=1>电弧焊</td><td rowspan=1 colspan=2>1类</td></tr><tr><td rowspan=1 colspan=2>17</td><td rowspan=1 colspan=1>捆臂</td><td rowspan=1 colspan=1>30XTCA</td><td rowspan=1 colspan=1>电弧焊</td><td rowspan=1 colspan=2>类</td></tr><tr><td rowspan=1 colspan=2>18</td><td rowspan=1 colspan=1>导</td><td rowspan=1 colspan=1>C25</td><td rowspan=1 colspan=1>轩焊</td><td rowspan=1 colspan=2>Ⅱ类</td></tr></table>\n\n注：为特别重要的零件。\n\n从表22-4可以看出起落架焊接件中I“Ⅱ”类焊缝多，所采用的材料大部分为高强度铜、超高强度钢和高强度的钛合金。这给零件的加工、焊接、热处理带来了很大围难，需要采取特殊的工艺措施。起落架零件尺寸大，形状复杂，又对工装、设备提出了一些特殊的要求。",
    "summary": "22.2.2焊接技术在飞机起落架制造过程中的应用情况 - Part 3/3",
    "size": 3778
  },
  {
    "name": "第3卷_第2篇_典型焊接结构设计下-part-76",
    "projectId": "hUs7A9SmCung",
    "fileName": "第3卷_第2篇_典型焊接结构设计下.pdf",
    "content": "",
    "summary": "22.2.3工艺流程及焊接工艺分析",
    "size": 0
  },
  {
    "name": "第3卷_第2篇_典型焊接结构设计下-part-77",
    "projectId": "hUs7A9SmCung",
    "fileName": "第3卷_第2篇_典型焊接结构设计下.pdf",
    "content": "主起外筒是起落果特别重要的部件，是“I”类焊缝，早期采用埋弧自动焊，后来采用了更为先进的电子束焊接工艺方法进行焊接。表22-5、表22-6、表22-7分别给出了30XTCA埋弧焊、30XTCH2A埋弧焊及电子束焊焊接接头的力学性能。\n\n表22-5 30XICA钢埋弧焊焊接接头力学性能  \n\n<table><tr><td rowspan=2 colspan=1>厚度/m</td><td rowspan=2 colspan=1>焊接方法</td><td rowspan=2 colspan=1>焊条或焊丝1牌号</td><td rowspan=1 colspan=2>试样状态</td><td rowspan=2 colspan=1>gb/MPa</td><td rowspan=2 colspan=1>面（J·m-）</td><td rowspan=2 colspan=1>注</td></tr><tr><td rowspan=1 colspan=1>焊前</td><td rowspan=1 colspan=1>焊后</td></tr><tr><td rowspan=1 colspan=1>10</td><td rowspan=5 colspan=1>手弧焊</td><td rowspan=2 colspan=1>HTJ-3或H18CrMeA</td><td rowspan=2 colspan=1>S退大</td><td rowspan=2 colspan=1>900℃加热</td><td rowspan=2 colspan=1>1360</td><td rowspan=2 colspan=1>65.0</td><td rowspan=5 colspan=1>焊缝区取样</td></tr><tr><td rowspan=2 colspan=1>12</td></tr><tr><td rowspan=3 colspan=1>H18CrMoA</td><td rowspan=3 colspan=1>250C预热</td><td rowspan=3 colspan=1>290℃等温</td><td rowspan=2 colspan=1>1264</td><td rowspan=2 colspan=1>61.0</td></tr><tr><td rowspan=2 colspan=1>14</td></tr><tr><td rowspan=1 colspan=1>1215</td><td rowspan=1 colspan=1></td></tr><tr><td rowspan=3 colspan=1>25 + 33</td><td rowspan=3 colspan=1>埋弧自动焊</td><td rowspan=3 colspan=1>HI8CrMoA</td><td rowspan=3 colspan=1>退火</td><td rowspan=3 colspan=1>加热890-900℃油220-330℃回火</td><td rowspan=1 colspan=1>1611</td><td rowspan=1 colspan=1>70. 6</td><td rowspan=1 colspan=1>母材上取样</td></tr><tr><td rowspan=1 colspan=1>1066</td><td rowspan=1 colspan=1>80. 4</td><td rowspan=1 colspan=1>焊缝上层取样</td></tr><tr><td rowspan=1 colspan=1>995</td><td rowspan=1 colspan=1></td><td rowspan=1 colspan=1>焊缝下层取样</td></tr></table>\n\n表22-6国内30CrMnSiNi2A钢埋弧焊焊接接头力学性能  \n表22-7 国内30CrMnSINIA，30CrMnSiNI2A钢电子束焊焊接接头力学性能  \n\n<table><tr><td rowspan=2 colspan=1>热处理状态</td><td rowspan=2 colspan=1>焊接种类</td><td rowspan=1 colspan=4>gb/MPa</td><td rowspan=1 colspan=2>/（J·cm²）</td></tr><tr><td rowspan=1 colspan=1>≤4mm</td><td rowspan=1 colspan=1>≤10mm</td><td rowspan=1 colspan=1>10-20m</td><td rowspan=1 colspan=1>&gt;20mm</td><td rowspan=1 colspan=1>≤4mm</td><td rowspan=1 colspan=1>&gt;4mm</td></tr><tr><td rowspan=3 colspan=1>前基体材料热处理至=1270MPa</td><td rowspan=1 colspan=1>焊剂（AH-95）层下焊接</td><td rowspan=1 colspan=1></td><td rowspan=1 colspan=1>930</td><td rowspan=1 colspan=1>880</td><td rowspan=1 colspan=1>835</td><td rowspan=1 colspan=1></td><td rowspan=1 colspan=1>49</td></tr><tr><td rowspan=1 colspan=1>手乳焊</td><td rowspan=1 colspan=1>590</td><td rowspan=1 colspan=1>590</td><td rowspan=1 colspan=1>540</td><td rowspan=1 colspan=1>490</td><td rowspan=1 colspan=1>98</td><td rowspan=1 colspan=1>98</td></tr><tr><td rowspan=1 colspan=1>溶剂层下自动焊</td><td rowspan=1 colspan=1></td><td rowspan=1 colspan=1>590</td><td rowspan=1 colspan=1>540</td><td rowspan=1 colspan=1></td><td rowspan=1 colspan=1></td><td rowspan=1 colspan=1>98</td></tr></table>\n\n（高温回火+淬火）  ",
    "summary": "1.主起外筒焊接工艺分析 - Part 1/3",
    "size": 2825
  },
  {
    "name": "第3卷_第2篇_典型焊接结构设计下-part-78",
    "projectId": "hUs7A9SmCung",
    "fileName": "第3卷_第2篇_典型焊接结构设计下.pdf",
    "content": "<table><tr><td rowspan=1 colspan=1>材料牌号</td><td rowspan=1 colspan=1>件号</td><td rowspan=1 colspan=1>σ/MPB</td><td rowspan=1 colspan=1>延伸率δ5（%）</td><td rowspan=1 colspan=1>断面收缩率（%）</td><td rowspan=1 colspan=1>冲击值/（J·cm−）</td></tr><tr><td rowspan=3 colspan=1>30CrMn5iNiA</td><td rowspan=1 colspan=1>1</td><td rowspan=1 colspan=1>1120</td><td rowspan=1 colspan=1>14</td><td rowspan=1 colspan=1>55</td><td rowspan=1 colspan=1>90</td></tr><tr><td rowspan=1 colspan=1>2</td><td rowspan=1 colspan=1>1120</td><td rowspan=1 colspan=1>13</td><td rowspan=1 colspan=1>55</td><td rowspan=1 colspan=1>85</td></tr><tr><td rowspan=1 colspan=1>3</td><td rowspan=1 colspan=1>1100</td><td rowspan=1 colspan=1>14</td><td rowspan=1 colspan=1>55</td><td rowspan=1 colspan=1>88</td></tr><tr><td rowspan=3 colspan=1>30CrMnSiNi2A</td><td rowspan=1 colspan=1>1</td><td rowspan=1 colspan=1>1720</td><td rowspan=1 colspan=1>12</td><td rowspan=1 colspan=1>45</td><td rowspan=1 colspan=1>76</td></tr><tr><td rowspan=1 colspan=1>2</td><td rowspan=1 colspan=1>1720</td><td rowspan=1 colspan=1>12</td><td rowspan=1 colspan=1>45</td><td rowspan=1 colspan=1>76</td></tr><tr><td rowspan=1 colspan=1>3</td><td rowspan=1 colspan=1>1700</td><td rowspan=1 colspan=1>12</td><td rowspan=1 colspan=1>46</td><td rowspan=1 colspan=1>76</td></tr></table>\n\n从表22-7可以看出电子束焊焊接接头的强度值接近母材强度值，具有良好的综合机械性能。埋弧自动焊在国内起蒂架焊接方法中也日趋减少，有遙步或已经被熔化极脉冲氢弧焊，电子束焊接替代的趋势。\n\n（1）主起外筒的结构特点主起外筒由头部1，中段2，筒3及垫板4.\n\n5，5个零件焊接而成见图22-16。\n\n接头形式采用的带垫板的对接，共有两条焊缝。从结构分析井结合电子束焊的实践来看主起外简接头形式均为无坡口对接一次焊透并在焊缝反面加工艺垫环的结构，电子束焊接工艺上采用非穿透焊。如果采用电子束焊穿透焊接工艺，费必会产生表面塌陷（见图22-17）.这是由于\n\n![](images/a805ff924d799e2cc643bb4c38c39c7671c61857e123d95a91a4f197e69f788c.jpg)  \n图22-16主起外前\n\n30XTCA和30XTCH2A两种材料熔化金属的表面张力小，流动性好，造成焊缝正面不能良好成型。采用电子束焊非穿透焊，一方面保证了焊缝上面成型良好，另一方面可将电子束焊缝根部所形成固有的根部“钉形”缺陷（根部锯，见图22-18），引人到工艺垫环中，以便于焊后加工掉。\n\n![](images/246538cb00f91bef03d22e03ddb22b9954fab87a161491467e4aa5c4b4173909.jpg)  \n图22-17表面塌陷\n\n![](images/9e4c33a7134e574e62cc62bfe7583f34327e9b456a5adfd738c112dafc005856.jpg)  \n图22-18根部锯照片\n\n接头对接时无间隙电子束焊对接时装配间原技术要求为 $\\smash { \\overline { { \\mathbb { D } } } = \\overline { { \\mathbb { D } } } , 1 }$ 。电子束焊接时电子束焦点直径很小（对于高真空高电压电子束来说一般约为0.2mm左右），若装配间隙过大，易造成焊缝下陷和焊漏，严重时会形或切割，过大的间隙也会使焊件焊后变形大。\n\n接头正面在对接处加工了0.5x45°的倒角。其目的是为了在焊接接头装配间原很小的条件下，作为电子束焊接时目视、光学系统或二次电子焊缝对中的信息源。\n\n工艺垫环的尺寸设计、装配定位必须保证有足够的刚性、装配紧度和牢固，不因焊接热过程工件热涨冷缩使得工艺垫环移位导致焊接失败（烧穿或切割）。\n\n（2）材料\n\n主起外简采用的材料为超高强度的30XTCH2A钢，头部、中段是“ⅡI”类锻件，管为管料加工。按PTM1.4.1380—84《高强度钢零件和部件的电子束焊》技术文件要求，起落集所用的30XTCH2A采用真空电弧重熔（BI）方法精炼，改善了材料的性能和焊接性。30XTCA钢和30XICH2A-BI钢化学成分列于表22-8\n\n表22-8主要钢成分  ",
    "summary": "1.主起外筒焊接工艺分析 - Part 2/3",
    "size": 2526
  },
  {
    "name": "第3卷_第2篇_典型焊接结构设计下-part-79",
    "projectId": "hUs7A9SmCung",
    "fileName": "第3卷_第2篇_典型焊接结构设计下.pdf",
    "content": "<table><tr><td rowspan=1 colspan=1></td><td rowspan=1 colspan=1>C（%）</td><td rowspan=1 colspan=1>Si（%）</td><td rowspan=1 colspan=1>Mn（%）</td><td rowspan=1 colspan=1>Cr（%）</td><td rowspan=1 colspan=1>Ni（%）</td><td rowspan=1 colspan=1>5（%）</td><td rowspan=1 colspan=1>P（%）</td><td rowspan=1 colspan=1>备注</td></tr><tr><td rowspan=1 colspan=1>30XTCA</td><td rowspan=1 colspan=1>0.28-0. 34</td><td rowspan=1 colspan=1>0. 901.2</td><td rowspan=1 colspan=1>0.801. 10</td><td rowspan=1 colspan=1>0.801. 10</td><td rowspan=1 colspan=1>≤0.3</td><td rowspan=1 colspan=1>局0.025</td><td rowspan=1 colspan=1>福0.025</td><td rowspan=1 colspan=1></td></tr><tr><td rowspan=1 colspan=1>30XICH2A</td><td rowspan=1 colspan=1>0. 27-0.33</td><td rowspan=1 colspan=1>0.90 -1. 20</td><td rowspan=1 colspan=1>1.0-1. 20</td><td rowspan=1 colspan=1>0.90-1. 20</td><td rowspan=1 colspan=1>1.401. 80</td><td rowspan=1 colspan=1>≤0.011</td><td rowspan=1 colspan=1>≤0.015</td><td rowspan=1 colspan=1>B（真空电孤熔炼）</td></tr><tr><td rowspan=1 colspan=1>1X18H9T</td><td rowspan=1 colspan=1>≤0.12</td><td rowspan=1 colspan=1>0.80</td><td rowspan=1 colspan=1>≤0.02</td><td rowspan=1 colspan=1>17~19</td><td rowspan=1 colspan=1>8~9.5</td><td rowspan=1 colspan=1>10.020</td><td rowspan=1 colspan=1>唱0.035</td><td rowspan=1 colspan=1>Ti(C-0. 02）X5-7</td></tr><tr><td rowspan=1 colspan=1>3878（12X17r9AH4）</td><td rowspan=1 colspan=1>≤0.12</td><td rowspan=1 colspan=1>≤0.08</td><td rowspan=1 colspan=1>8.010.5</td><td rowspan=1 colspan=1>16-18</td><td rowspan=1 colspan=1>3.5-4.5</td><td rowspan=1 colspan=1>写0.020</td><td rowspan=1 colspan=1>《0.035</td><td rowspan=1 colspan=1>NO.15 -0. 25</td></tr></table>\n\n为了避免产生焊接裂纹，在埋弧焊时采取焊前 $\\angle D A D = \\angle C D C$ 预热，焊后在 $1 0 m ^ { 2 }$ 内进行650-680℃回火措施，在电子束焊时，呆用电子束散焦预热和焊后立即回火的方法。30XTCH2A钢呆用在退火状态下的焊接。\n\n（3）焊接接头零件制造\n\n焊前零件接头表面必须留出不少于1.5mm的加工余量，采用不开坡口的对接接头形式。焊前零件经过磁探伤和目视检查是否存在裂纹、发裂、分层、划痕、锈蚀等缺陷。\n\n部件焊接前应焊接一定数量的工艺试样（以确认材料的焊接规范）和力学试样作为验证试样。验证试样比例一般应为1：10或根据相关的技术文件确定全套试样的数量和比例。验证试样由与零件相同的炉号和相似热处理制度的同一材料制成。\n\n零件、工艺垫环，验证试样在装配前都应按相应的技术文件或规程进行去融。去磁后零件垫环、试样的剩磁不应超过0.3mT。\n\n（4）设备、工装\n\n设备的真空室压力应达到和维持 $5 , 7 \\times 1 5 ^ { - 1 }$ $= \\mathbb { I } _ { + } \\breve { \\mathbb { I } } \\breve { \\mathbb { I } } = \\mathbb { I } \\breve { \\mathbb { I } } ^ { - } \\mathbb { E } \\breve { \\mathbb { I } } .$ 设备和焊接夹具所采用的材料应是非磁性的，具有在焊接过程中移动焊枪或零件、调节规范参数的数控系统。主起外首需要一套定位焊夹具，一套焊接夹具。 营工塑处\n\n（5）装配、清洗\n\n先在定位焊夹具上进行预装配，保证配合及间原、尺寸。可采用对被装配件进行机械修正或钳工修正以排除发现的偏差。\n\n修正时焊接面不允许采用磨料。清理装备时不准用压缩空气吹而要用真空吸尘器吸。装配前检验零件刺磁以及必要时重复去磁工序。\n\n装配前必须对配套零件、工艺装备和验证试 样进行仔细清洗。\n\n（6）定位焊、焊接\n\n将装配好的试件、零件先用手工氩弧焊进行定位，保证零件在搬运到真空室过程中的装配精度。热后将零件装入真空室内用电子束进行第二\n\n次定位。\n\n电子束焊必须保证真空度外，其他主要可调参数有加速电压，束盖、表面焦点、工作焦点焊接建度、扫措波形等。这些规范参数必须进行合理的匹配整合，再通过相应的模担件进行验证优化后输人计算机，通过事先编好的程序自动完成焊接工作东亚文未共更期\n\n在规范参数的选取上，宜采用软规范，即加速电压为90kV，焊接速度18m/min左右的软规范，以降低焊接接头的冷却速度：同时采用偏摆扫描，既改善了焊接接头的冷却速度，又使焊接熔池停留时间增长并对熔池有一定的搅拌作用，使得焊缝的气体有条件和时间上浮逸出，对消除气孔缺陷有利。扫描适当地增加了焊缝的宽度，有利于防止产生未焊透缺陷。这些措施改变了电子束流热输人分布，减小根部“钉型”缺陷的间距，降低焊接时“匙孔”效应使焊缝根部平缓。\n\n先焊试样，试样全部合格后，方可焊接正式产品。为防止“根部锯”进入焊缝工作截面。施焊规范要保证根部缺陷区落在焊后去除的工艺垫环上。电子东焊工艺试验程序见图22-19：\n\n![](images/f163fbae43319946d5ad8a7ca38a81d0e60da100bc1830f53466a33293151d11.jpg)  \n图22-19电子束焊接工艺试验程序\n\n（7）焊后退火和淬火\n\n30XTCH2A钢电子束焊接件.焊后在10min内必须进行高温回火。加热温度650-680C，保温时间≥30min。主起外筒焊后热处理工艺见表22-9批血班，合四函股合",
    "summary": "1.主起外筒焊接工艺分析 - Part 3/3",
    "size": 3206
  },
  {
    "name": "第3卷_第2篇_典型焊接结构设计下-part-80",
    "projectId": "hUs7A9SmCung",
    "fileName": "第3卷_第2篇_典型焊接结构设计下.pdf",
    "content": "按俄罗斯技术文件的要求，缺陷用电子東以该厚度的焊接工艺参数对焊缝进行再次重熔或修饰焊道的方式进行修补。为此，在焊缝检验（X光或超声探伤）前，切除工艺垫环时必须保留一定量的加工杂量，以防补焊后无法精加工。经过总冶金师批准允许根据有关工艺文件修补表面缺陷旧古宝温定空直首着\n\n在最终热处理前对缺陷部件进行补焊。\n\n（9）综上所述，主起外筒焊接工艺流程分析到于表22-10。\n\n表22-9主起外筒热处理工艺  \n\n<table><tr><td rowspan=2 colspan=1>序号</td><td rowspan=2 colspan=2>工序名称</td><td rowspan=1 colspan=1>设   备</td><td rowspan=1 colspan=2>工作状态</td><td rowspan=1 colspan=1>介</td></tr><tr><td rowspan=1 colspan=1></td><td rowspan=1 colspan=1>温度/℃</td><td rowspan=1 colspan=1>时间/min</td><td rowspan=1 colspan=1></td></tr><tr><td rowspan=1 colspan=1>5</td><td rowspan=1 colspan=1>外观检查</td><td rowspan=1 colspan=1></td><td rowspan=1 colspan=1></td><td rowspan=1 colspan=1></td><td rowspan=1 colspan=1></td><td rowspan=1 colspan=1></td></tr><tr><td rowspan=1 colspan=1>10</td><td rowspan=1 colspan=1>涂敷螺纹</td><td rowspan=1 colspan=1></td><td rowspan=1 colspan=1></td><td rowspan=1 colspan=1></td><td rowspan=1 colspan=1></td><td rowspan=1 colspan=1></td></tr><tr><td rowspan=2 colspan=1>15</td><td rowspan=2 colspan=1>预热</td><td rowspan=1 colspan=1>加热</td><td rowspan=2 colspan=1>立式炉</td><td rowspan=1 colspan=1>600-680</td><td rowspan=1 colspan=1></td><td rowspan=3 colspan=1>空气</td></tr><tr><td rowspan=1 colspan=1>保温</td><td rowspan=1 colspan=1>600-680</td><td rowspan=1 colspan=1>60</td></tr><tr><td rowspan=3 colspan=1>20</td><td rowspan=3 colspan=1>淬火</td><td rowspan=1 colspan=1>加热</td><td rowspan=1 colspan=1></td><td rowspan=1 colspan=1>900±10</td><td rowspan=1 colspan=1></td></tr><tr><td rowspan=1 colspan=1>保湿</td><td rowspan=1 colspan=1>立式炉</td><td rowspan=1 colspan=1>900 ± 10</td><td rowspan=1 colspan=1>60</td><td rowspan=1 colspan=1></td></tr><tr><td rowspan=1 colspan=1>冷却</td><td rowspan=1 colspan=1>20 - 70</td><td rowspan=1 colspan=1></td><td rowspan=1 colspan=1>油</td></tr><tr><td rowspan=1 colspan=1>25</td><td rowspan=1 colspan=1>检验</td><td rowspan=1 colspan=1></td><td rowspan=1 colspan=1></td><td rowspan=1 colspan=1></td><td rowspan=1 colspan=1></td><td rowspan=1 colspan=1></td></tr><tr><td rowspan=1 colspan=1>30</td><td rowspan=1 colspan=1>清洗</td><td rowspan=1 colspan=1></td><td rowspan=1 colspan=1></td><td rowspan=1 colspan=1></td><td rowspan=1 colspan=1></td><td rowspan=1 colspan=1></td></tr><tr><td rowspan=3 colspan=1>35</td><td rowspan=3 colspan=1>回火</td><td rowspan=1 colspan=1>加热</td><td rowspan=1 colspan=1></td><td rowspan=1 colspan=1>290 ±10</td><td rowspan=1 colspan=1></td><td rowspan=3 colspan=1>空气</td></tr><tr><td rowspan=1 colspan=1>保温</td><td rowspan=1 colspan=1>立式炉</td><td rowspan=1 colspan=1>290 ± 10</td><td rowspan=1 colspan=1>3h</td></tr><tr><td rowspan=1 colspan=1>冷却</td><td rowspan=1 colspan=1></td><td rowspan=1 colspan=1>室温</td><td rowspan=1 colspan=1></td></tr><tr><td rowspan=1 colspan=1>40</td><td rowspan=1 colspan=1>检验</td><td rowspan=1 colspan=1></td><td rowspan=1 colspan=1></td><td rowspan=1 colspan=1></td><td rowspan=1 colspan=1></td><td rowspan=1 colspan=1></td></tr><tr><td rowspan=1 colspan=1>45</td><td rowspan=1 colspan=1>打磨</td><td rowspan=1 colspan=1></td><td rowspan=1 colspan=1></td><td rowspan=1 colspan=1></td><td rowspan=1 colspan=1></td><td rowspan=1 colspan=1></td></tr><tr><td rowspan=1 colspan=1>50</td><td rowspan=1 colspan=1>硬度检验100%</td><td rowspan=1 colspan=1></td><td rowspan=1 colspan=1></td><td rowspan=1 colspan=1></td><td rowspan=1 colspan=1></td><td rowspan=1 colspan=1></td></tr><tr><td rowspan=1 colspan=1>.55</td><td rowspan=1 colspan=1>吹砂</td><td rowspan=1 colspan=1></td><td rowspan=1 colspan=1></td><td rowspan=1 colspan=1></td><td rowspan=1 colspan=1></td><td rowspan=1 colspan=1></td></tr><tr><td rowspan=1 colspan=1>60</td><td rowspan=1 colspan=1>磨削后回火</td><td rowspan=1 colspan=1></td><td rowspan=1 colspan=1></td><td rowspan=1 colspan=1></td><td rowspan=1 colspan=1></td><td rowspan=1 colspan=1></td></tr></table>\n\n注：1.淬火与回火时间间隔不超过1262.磨削与回火时间间隔不超过6b（破后）。\n\n表22-10主起外筒电子束焊接工艺流程  ",
    "summary": "（8）电子束焊缺陷修补方法 - Part 1/3",
    "size": 3878
  },
  {
    "name": "第3卷_第2篇_典型焊接结构设计下-part-81",
    "projectId": "hUs7A9SmCung",
    "fileName": "第3卷_第2篇_典型焊接结构设计下.pdf",
