Repository: LunaReborn/Welding-6m-Extractor

# 焊接文档 6M 专有词汇抽取工具

用于从焊接相关文档中抽取“人、机、料、法、环、测”六类专有词汇，并导出 JSON 和 Excel。

## 目录结构

```text
project/
  cli.py
  engine/
    document_loader.py
    chunker.py
    llm_client.py
    extractor_6m.py
    normalizer.py
    validator.py
    exporter.py
  prompts/
    welding_6m_extract.txt
    welding_6m_review.txt
  outputs/
  data/
```

## 安装

```bash
pip install -r requirements.txt
```

## 使用 Ollama

先启动 Ollama，并拉取模型：

```bash
ollama serve
ollama pull qwen2.5:7b
```

运行：

```bash
python cli.py --file data/氩弧焊标准作业指导书.docx --extractor ollama --model qwen2.5:7b --output outputs
```

启用二阶段复核：

```bash
python cli.py --file data/氩弧焊标准作业指导书.docx --extractor ollama --review --output outputs
```

File: data/hanjie/2.txt (part 44 of 111)
[
    "fileName": "第2卷_第2篇_铁与钢的焊接.pdf",
    "content": "0Cr21Ni6Mn9N钢室温和低温的力学性能见表10-14。此钢被N合金化，因而强度高，塑性好，断裂韧性也好。N能增加组织稳定性，因此低温性能也较好。\n\n表10-140Cr21Ni6Mn9N 钢的力学性能  \n\n<table><tr><td rowspan=1 colspan=1>温度/℃</td><td rowspan=1 colspan=1>g/MPa</td><td rowspan=1 colspan=1>gb/MPa</td><td rowspan=1 colspan=1>8（%）</td><td rowspan=1 colspan=1>（%）</td><td rowspan=1 colspan=1>Akv/J</td></tr><tr><td rowspan=1 colspan=1>室温</td><td rowspan=1 colspan=1>≥343</td><td rowspan=1 colspan=1>≥631</td><td rowspan=1 colspan=1>≥40</td><td rowspan=1 colspan=1>≥50</td><td rowspan=1 colspan=1>二</td></tr><tr><td rowspan=1 colspan=1>-190</td><td rowspan=1 colspan=1>884</td><td rowspan=1 colspan=1>1431</td><td rowspan=1 colspan=1>52.8</td><td rowspan=1 colspan=1>68.1</td><td rowspan=1 colspan=1>134.8</td></tr><tr><td rowspan=1 colspan=1>-253</td><td rowspan=1 colspan=1>二</td><td rowspan=1 colspan=1>1</td><td rowspan=1 colspan=1>二</td><td rowspan=1 colspan=1>二</td><td rowspan=1 colspan=1>89.0</td></tr><tr><td rowspan=1 colspan=1>-269</td><td rowspan=1 colspan=1>1370</td><td rowspan=1 colspan=1>1712</td><td rowspan=1 colspan=1>24.6</td><td rowspan=1 colspan=1>21.0</td><td rowspan=1 colspan=1></td></tr></table>\n\n6.焊接性应该说，0Cr21Ni6Mn9N钢的焊接性还是比\n\n较好的，但有时也会产生焊接热裂纹、冷裂纹以及碳化物析出等。\n\n为防止热裂纹，奥氏体焊缝中应有一定的8铁素体。但是8铁素体会使低温韧性降低，磁性增高。因此为了防止出现8相，应保证焊缝金属中的镍当量（Ni）。焊缝金属中的Ni可用下式计算：$\\mathrm { N i } _ { e q } = 4 . 7 1 + 0 . 9 2 w \\big ( \\mathrm { G r } \\big ) \\ - 0 . 0 8 8 w \\big ( \\mathrm { M n } \\big ) \\ + 0 . 0 0 7 w \\big ( \\mathrm { M n } \\big ) ^ { 2 }$ $+ \\ 1 . \\ 3 0 w \\ ( \\ \\mathbf { M o } \\ ) + \\ 0 . \\ 5 1 w$ (Si) $\\textbf { + } 2 , 2 2 w$ (v）0.69w(W）+2.12w(Ti）+0.17w(Nb）+0.32w(Ta)-14.6w（N）-16.7w（C)-0.47w（Co）$0 . 4 2 w ( \\mathrm { \\bf ~ C u } ) + 2 . 3 0 w ( \\mathrm { \\bf ~ A l } )$ (10-2)\n\n在 0Cr21Ni6Mn9钢中，不出现δ铁素体的最低$\\mathbf { N i } _ { \\mathrm { e q } }$ 值为 $9 . 5 \\%$ ，高于 $_ { 0 \\mathbf { C } \\mathbf { r } 2 1 \\mathbf { N i } 6 \\mathbf { M } \\mathbf { n } 9 \\mathbf { N } }$ 钢中的Ni含量[w(Ni）=5.50%\\~8.0%]，因此在熔合区会出现少量的8铁素体。但量极少，对磁性和低温韧性影响不大。现在研制的0Cr21Ni6Mn9N钢中的Ni含量增加了，因此，在熔合区不会出现δ铁素体。\n\n钢中的Mn对防止热裂纹有益。但为防止热裂纹，还必须控制焊接材料中S和P的含量。${ \\pmb w } ( { \\pmb S } )$ 应控制在 $0 . 0 1 \\%$ 以下，而 $w \\left( \\mathrm { \\bf ~ P } \\right)$ 应控制在$0 . 0 1 5 \\%$ 以下。\n\n为防止在焊缝中出现气孔，焊缝中的 $\\pmb { w }$ （N）应控制在 $0 . 2 5 \\%$ 以下。\n\n0Cr21Ni6Mn9N钢在 $6 5 0 \\sim 7 5 0  { \\mathrm { ~ ‰ ~ } }$ 回火，或加热到这个温度范围的HAZ，也会沿晶粒边界析出大量 $\\mathbf { C r } _ { 2 3 } \\mathbf { C } _ { 6 }$ 碳化物而导致脆性提高。所以焊接0Cr21Ni6Mn9N钢时，要严格控制焊接热输入及层间温度，不能预热和后热。必要时还要采取强迫冷却的措施以防止产生碳化物。",
    "summary": "5.力学性能",
    "size": 2430
  },
  {
    "name": "第2卷_第2篇_铁与钢的焊接-part-445",
    "projectId": "K8AJ1Jw3zZGf",
    "fileName": "第2卷_第2篇_铁与钢的焊接.pdf",
    "content": "# 7．焊接材料和焊接工艺\n目前，0Cr21Ni6Mn9N钢的焊接还仅限于TIG 焊及真空电子束焊接。焊接参数可参照不锈钢。填充焊丝的化学成分见表10-15。焊缝金属的力学性能如表10-16所示。\n\n$( \\% )$\n\n表10-150Cr21Ni6Mn9N钢焊接的填充焊丝的化学成分  \n表10-160Cr21Ni6Mn9N钢焊缝金属的力学性能  \n\n<table><tr><td rowspan=1 colspan=1>w(C）</td><td rowspan=1 colspan=1>u(Si)</td><td rowspan=1 colspan=1>w（Mn)</td><td rowspan=1 colspan=1>w(S)</td><td rowspan=1 colspan=1>w(P）</td><td rowspan=1 colspan=1>w(Cr）</td><td rowspan=1 colspan=1>w(Ni)</td><td rowspan=1 colspan=1>w(N)</td></tr><tr><td rowspan=1 colspan=1>≤0.04</td><td rowspan=1 colspan=1>≤0.50</td><td rowspan=1 colspan=1>8.0~10.0</td><td rowspan=1 colspan=1>≤0.02</td><td rowspan=1 colspan=1>≤0.02</td><td rowspan=1 colspan=1>19~22.0</td><td rowspan=1 colspan=1>13.0~16.0</td><td rowspan=1 colspan=1>0.15-0.20</td></tr></table>\n\n但不能用碳弧气刨清根。\n\n<table><tr><td rowspan=1 colspan=1>温度/℃</td><td rowspan=1 colspan=1>g/MPa</td><td rowspan=1 colspan=1>gb/MPa</td><td rowspan=1 colspan=1>s(%）</td><td rowspan=1 colspan=1>（%）</td><td rowspan=1 colspan=1>Axv/J</td></tr><tr><td rowspan=1 colspan=1>27</td><td rowspan=1 colspan=1>551</td><td rowspan=1 colspan=1>684</td><td rowspan=1 colspan=1>31.6</td><td rowspan=1 colspan=1>65.5</td><td rowspan=1 colspan=1></td></tr><tr><td rowspan=1 colspan=1>-196</td><td rowspan=1 colspan=1></td><td rowspan=1 colspan=1></td><td rowspan=1 colspan=1></td><td rowspan=1 colspan=1></td><td rowspan=1 colspan=1>59</td></tr><tr><td rowspan=1 colspan=1>-269</td><td rowspan=1 colspan=1>1236</td><td rowspan=1 colspan=1>1435</td><td rowspan=1 colspan=1>19.6</td><td rowspan=1 colspan=1>21.2</td><td rowspan=1 colspan=1>1</td></tr></table>\n\n焊接第一层焊缝时，必须用氩气保护背面。层间温度控制在 $1 0 0 \\mathrm { ‰ }$ 以下。背面还要打磨清根，\n\n# 10.3.2锰-铝系高锰奥氏体低温无磁钢的焊接\n这类钢是奥氏体型低温无磁用钢，主要用于超低温（ $= - 2 5 3 9 \\mathrm { C }$ ）及无磁条件下。我国为节约 Ni、Cr而研制了 $\\mathbf { M } _ { \\mathbf { n } - \\mathbf { A l } }$ 系低温用钢。15Mn26Al4钢及$2 0 \\mathbf { M n } 2 3 \\mathbf { A l }$ 钢即属于此类低温无磁用钢。\n\n# 1．化学成分\n$1 5 \\mathsf { M n 2 6 A l 4 }$ 钢及 $2 0 \\mathbf { M } \\mathbf { n } 2 3 \\mathbf { A } \\mathbf { l }$ 钢的化学成分在表10-17中给出。\n\n表10-1715Mn26Al4钢及20Mn23Al钢化学成分  \n\n<table><tr><td rowspan=2 colspan=1>钢号</td><td rowspan=1 colspan=7>化学成分（质量分数，%）</td></tr><tr><td rowspan=1 colspan=1>C</td><td rowspan=1 colspan=1>Mn</td><td rowspan=1 colspan=1>Si</td><td rowspan=1 colspan=1>Ai</td><td rowspan=1 colspan=1>V</td><td rowspan=1 colspan=1>S</td><td rowspan=1 colspan=1>P</td></tr><tr><td rowspan=1 colspan=1>15Mn26Al4</td><td rowspan=1 colspan=1>0.13~0.19</td><td rowspan=1 colspan=1>24.5~27.0</td><td rowspan=1 colspan=1>≤0.6</td><td rowspan=1 colspan=1>2.80~4.70</td><td rowspan=1 colspan=1></td><td rowspan=1 colspan=1>≤0.035</td><td rowspan=1 colspan=1>≤0.035</td></tr><tr><td rowspan=1 colspan=1>20Mn23Al</td><td rowspan=1 colspan=1>0.14~0.22</td><td rowspan=1 colspan=1>21.0~25.5</td><td rowspan=1 colspan=1>≤0.5</td><td rowspan=1 colspan=1>0.5-2.0</td><td rowspan=1 colspan=1>0.04~0.10</td><td rowspan=1 colspan=1>≤0.035</td><td rowspan=1 colspan=1>≤0.035</td></tr></table>\n\n# 2.合金元素的作用\n可以看出 $1 5 \\mathbf { M n } 2 6 \\mathbf { A } \\mathbf { l } 4$ 钢及 $2 0 \\mathbf { M n } 2 3 \\mathbf { A l }$ 钢的主要合金元素是 $\\mathbf { { M } } _ { \\mathfrak { n } }$ 和 $\\mathbf { A l } _ { \\circ }$\n\n# （1）Mn\n锰是奥氏体形成元素，但在冷变形及低温下Fe-Mn合金的奥氏体并不稳定。当u（Mn）<10%时，与一般合金钢一样，会发生铁素体或马氏体相变。当 $w \\left( \\mathrm { \\bf ~ M } \\mathrm { \\bf n } \\right) = 1 0 \\% \\sim 1 5 \\%$ 之间时，会发生α马氏体及ε马氏体相变。Mn含量越高，ε相的比例越大。当w（Mn）=15%\\~28%之间时，主要发生 $\\pmb \\varepsilon$ 马氏体相变。无论是 $\\pmb { \\alpha }$ 马氏体，还是 $\\pmb { \\varepsilon }$ 马氏体，都会导致钢的冷脆。\n\n提高 Fe-Mn合金奥氏体组织的稳定性，一般有两条途径，实际上是一条途径，即添加其他元素：一是当锰含量较低时增加碳的含量，如Mn13钢；二是锰含量高时，加人合金元素，如Ni、Cr、Mo、Al、N等。其中以加人AI最有效。在Fe- $M n 2 5 \\%$ 中 ${ \\pmb w }$ (Al)从0增加到 $4 \\%$ 时，Ms点及Mf点将降低到 $- 2 5 3 \\mathrm { ‰}$ 以下，而且韧性也会随之增大。\n\n(2）Al\n\n铝能稳定Fe-Mn合金的奥氏体组织，还降低加工硬化能力，从而改善了切削性能和冷加工性能。同时还改善了其耐蚀性，提高了抗氧化性。",
    "summary": "（1）Mn, 1．化学成分, 10.3.2锰-铝系高锰奥氏体低温无磁钢的焊接, 2.合金元素的作用, 7．焊接材料和焊接工艺",
    "size": 3757
  },
  {
    "name": "第2卷_第2篇_铁与钢的焊接-part-446",
    "projectId": "K8AJ1Jw3zZGf",
    "fileName": "第2卷_第2篇_铁与钢的焊接.pdf",
    "content": "# 3.热处理和力学性能\n此类钢可以热轧、冷轧或固溶。15Mn26Al4钢力学性能如表10-18所示。\n\n表10-1815Mn26Al4 钢的力学性能  \n\n<table><tr><td rowspan=1 colspan=1>温度广</td><td rowspan=1 colspan=1>供货状态</td><td rowspan=1 colspan=1>0/MP</td><td rowspan=1 colspan=1></td><td rowspan=1 colspan=1>(%)</td><td rowspan=1 colspan=1>(%)</td><td rowspan=1 colspan=1>Akv</td></tr><tr><td rowspan=2 colspan=1>室温</td><td rowspan=1 colspan=1>热轧</td><td rowspan=1 colspan=1>245</td><td rowspan=1 colspan=1>490</td><td rowspan=1 colspan=1>30</td><td rowspan=1 colspan=1>50</td><td rowspan=1 colspan=1>94(-196℃)</td></tr><tr><td rowspan=1 colspan=1>固溶</td><td rowspan=1 colspan=1>196</td><td rowspan=1 colspan=1>470</td><td rowspan=1 colspan=1>30</td><td rowspan=1 colspan=1>50</td><td rowspan=1 colspan=1>94（(-196℃C)</td></tr><tr><td rowspan=3 colspan=1>-196•</td><td rowspan=1 colspan=1>热轧纵向</td><td rowspan=1 colspan=1>630</td><td rowspan=1 colspan=1>1035</td><td rowspan=1 colspan=1>65.6</td><td rowspan=1 colspan=1>67.1</td><td rowspan=1 colspan=1></td></tr><tr><td rowspan=1 colspan=1>热轧横向</td><td rowspan=1 colspan=1>611</td><td rowspan=1 colspan=1>1053</td><td rowspan=1 colspan=1>67.7</td><td rowspan=1 colspan=1>65.7</td><td rowspan=1 colspan=1>二</td></tr><tr><td rowspan=1 colspan=1>固溶</td><td rowspan=1 colspan=1>582</td><td rowspan=1 colspan=1>967</td><td rowspan=1 colspan=1>70.9</td><td rowspan=1 colspan=1>66.8</td><td rowspan=1 colspan=1>192.8</td></tr><tr><td rowspan=3 colspan=1>-253</td><td rowspan=1 colspan=1>热轧纵向</td><td rowspan=1 colspan=1>849</td><td rowspan=1 colspan=1>1157</td><td rowspan=1 colspan=1>37.7</td><td rowspan=1 colspan=1>70.8</td><td rowspan=1 colspan=1></td></tr><tr><td rowspan=1 colspan=1>热轧横向</td><td rowspan=1 colspan=1>816</td><td rowspan=1 colspan=1>902</td><td rowspan=1 colspan=1>29.6</td><td rowspan=1 colspan=1>70.1</td><td rowspan=1 colspan=1></td></tr><tr><td rowspan=1 colspan=1>固溶</td><td rowspan=1 colspan=1>794</td><td rowspan=1 colspan=1>882</td><td rowspan=1 colspan=1>33.5</td><td rowspan=1 colspan=1>67.9</td><td rowspan=1 colspan=1>189.7</td></tr></table>\n\n# 4.物理性能\n该钢的物理性能如表10-19 所示。\n\n表10-1915Mn26Al4钢的主要物理性能  \n\n<table><tr><td rowspan=2 colspan=1>密度/(B/cm²）</td><td rowspan=2 colspan=1>弹性模量/MPa</td><td rowspan=2 colspan=1>线胀系数(27~-183℃）/[m/(m·K)]</td><td rowspan=1 colspan=2>热导率/W/(M·K)]</td><td rowspan=2 colspan=1>磁导率(-269℃)</td></tr><tr><td rowspan=1 colspan=1>127℃</td><td rowspan=1 colspan=1>657℃</td></tr><tr><td rowspan=1 colspan=1>7.36</td><td rowspan=1 colspan=1>156800</td><td rowspan=1 colspan=1>9.2×10-6</td><td rowspan=1 colspan=1>15.41</td><td rowspan=1 colspan=1>26.63</td><td rowspan=1 colspan=1>1.0021</td></tr></table>\n\n# 5.焊接性\n影响 $1 5 M n 2 6 A l 4$ 钢焊接性的问题主要是铝，因为它易被氧化，过渡系数低；还容易产生气孔及热裂纹问题。但是若焊缝含铝过低，从图10-8可以看出，会使韧性下降。\n\n![](images/c7a0e05e4f97e25ac81d57beca9de0de64968fed475e7e0f6c5fa937423c0800.jpg)  \n图10-8Al对 $\\mathbf { F e } { \\cdot } \\mathbf { M } \\mathbf { n } 2 5 \\%$ 合金韧性的影响（1）铝向焊缝金属中的过渡\n\n铝的含量决定 $1 5 \\mathrm { M n } 2 6 \\mathrm { A } 1 4$ 钢的奥氏体在低温的稳定性问题。但铝很活泼，易被氧化烧损。既使采用铝酸钠作粘结剂或熔剂，其过渡系数也不到 $50 \\%$ 。为保证焊缝组织的稳定性，必须使焊缝金属中的 ${ \\pmb w } \\{ { \\bf A } 1 \\}$ 超过 $3 , 5 \\%$ 。同时要尽量降低焊接材料的氧化性，药皮中或焊剂中的 SiOz要尽量降低。由于Al的过渡系数很低，所以在焊缝中用Cr及Mo代替部分 $\\mathbf { A l }$ 。\n\n# (2）焊缝金属中的气孔\n焊缝金属中的气孔属于氢气孔，是因为铝的强烈的还原作用，使电弧气氛中氢的分压升高造成的。所以在焊接材料中应考虑氢、氧平衡问题，将脱氧强度保持在一个合适的水平上，避免脱氧过度。焊接材料要充分干燥。保护气体中氧和水分的含量都要尽量降低。\n\n# （3）焊缝中的热裂纹\n由于15Mn26A14钢是奥氏体型低温无磁用钢，因此焊缝金属也要具有无磁性，就必须为单相奥氏体，不应有δ相存在。但单相奥氏体又容易产生热裂纹，所以只有严格限制S、P含量。\n\n另外 $1 5 \\mathsf { M n 2 6 A l 4 }$ 钢对Cu的污染很敏感。Cu沿奥氏体晶界扩散形成Cu污染裂纹。因此钎焊时，不能用含Cu钎料。与铜及其合金焊接时，在铜侧要焊中间过渡层。",
    "summary": "(2）焊缝金属中的气孔, （3）焊缝中的热裂纹, 3.热处理和力学性能, 4.物理性能, 5.焊接性",
    "size": 3510
  },
  {
    "name": "第2卷_第2篇_铁与钢的焊接-part-447",
    "projectId": "K8AJ1Jw3zZGf",
    "fileName": "第2卷_第2篇_铁与钢的焊接.pdf",
    "content": "$5 M n 2 6 A l 4$ 钢可用气体火焰及等离子切割，\n\n切口无硬化。\n\n法焊接，其所用焊接材料及力学性能在表10-20\n\n$1 5 \\mathbf { M n } 2 6 \\mathbf { A } \\mathbf { l } 4$ 钢可用MMAW、SAW及TIG方．至表10-23中给出。\n\n表10-20焊接材料的化学成分  \n\n<table><tr><td rowspan=2 colspan=1>焊接方法</td><td rowspan=2 colspan=1>焊接材料</td><td rowspan=1 colspan=8>化学成分（质量分数，%）</td></tr><tr><td rowspan=1 colspan=1>C</td><td rowspan=1 colspan=1>Si</td><td rowspan=1 colspan=1>Mn</td><td rowspan=1 colspan=1>S</td><td rowspan=1 colspan=1>P</td><td rowspan=1 colspan=1>Cr</td><td rowspan=1 colspan=1>Mo</td><td rowspan=1 colspan=1>Al</td></tr><tr><td rowspan=1 colspan=1>TIG</td><td rowspan=1 colspan=1>15Mn26-A14</td><td rowspan=1 colspan=1>0.13~0.19</td><td rowspan=1 colspan=1>0.6</td><td rowspan=1 colspan=1>24.5~27.0</td><td rowspan=1 colspan=1>≤0.02</td><td rowspan=1 colspan=1>≤0.025</td><td rowspan=1 colspan=1></td><td rowspan=1 colspan=1></td><td rowspan=1 colspan=1>3.84.7</td></tr><tr><td rowspan=2 colspan=1>MMAW</td><td rowspan=1 colspan=1>15Mn26-Al3Cr</td><td rowspan=1 colspan=1>0.13~0.19</td><td rowspan=1 colspan=1>≤2.0</td><td rowspan=1 colspan=1>25~29</td><td rowspan=1 colspan=1>≤0.02</td><td rowspan=1 colspan=1>≤0.025</td><td rowspan=1 colspan=1>1.5~2.5</td><td rowspan=1 colspan=1></td><td rowspan=1 colspan=1>2.5~3.5</td></tr><tr><td rowspan=1 colspan=1>15Mn26A13Mo</td><td rowspan=1 colspan=1>0.13~0.19</td><td rowspan=1 colspan=1>≤2.0</td><td rowspan=1 colspan=1>25~29</td><td rowspan=1 colspan=1>≤0.02</td><td rowspan=1 colspan=1>≤0.025</td><td rowspan=1 colspan=1></td><td rowspan=1 colspan=1>1.0~2.0</td><td rowspan=1 colspan=1>2.5~3.5</td></tr><tr><td rowspan=1 colspan=1>SAW</td><td rowspan=1 colspan=1>12Mn27-A16</td><td rowspan=1 colspan=1>≤0.15</td><td rowspan=1 colspan=1>≤0.6</td><td rowspan=1 colspan=1>26~28.5</td><td rowspan=1 colspan=1>≤0.03</td><td rowspan=1 colspan=1>≤0.03</td><td rowspan=1 colspan=1></td><td rowspan=1 colspan=1></td><td rowspan=1 colspan=1></td></tr></table>\n\n# 10.3.3高锰奥氏体超低温无磁钢的焊接\n",
    "summary": "6.焊接工艺要点",
    "size": 1952
  },
  {
    "name": "第2卷_第2篇_铁与钢的焊接-part-448",
    "projectId": "K8AJ1Jw3zZGf",
    "fileName": "第2卷_第2篇_铁与钢的焊接.pdf",
    "content": "在研制超导发电机及核聚变装置大型超导磁体等的过程中，发现原先常用的一些铬镍奥氏体钢在技术性能上存在许多不足，如屈服强度太低、奥氏体组织不稳定、在低温下易转变为马氏体,从而导致钢材的低温韧性降低。增加镍含量，可以提高钢的奥氏体的稳定性，但却增加磁性，价格也昂贵等。因此铬镍奥氏体钢已不能满足需要。新型超导材料的开发及应用,将给机械行业带来深远的影响。如超导发电机的容量可提高10倍，而其重量和尺寸可减少 $1 / 2 \\sim 2 / 3$ 。在核聚变装置上必须使用大型的超导磁体。在磁流体发电、船舶电力推进、超高速磁浮列车、磁力选矿及高能物理研究等均需超导技术。制造这些设备除要求超导性外，还要有高的超低温下的屈服强度和韧性、无磁性、组织稳定、价格低廉等。自20世纪70年代末，一些科学技术先进的国家，先后研究开发高锰奥氏体超低温钢。这不仅是因为锰和镍都是奥氏体稳定化元素，可增加奥氏体的低温稳定性，而且锰提高奈尔(Neel)转变温度，而镍则降低奈尔转变温度(见式10-1)。因此锰不会使钢在低温下呈现铁磁性。同时，锰还增加氮在钢中的固溶度，而氮又是提高奥氏体钢低温屈服强度的主要元素。锰元素价格低廉，资源丰富。因而高锰奥氏体超低温钢是很有发展前途的。\n\n表10-21焊条电弧焊（MMAW）焊缝金属的室温力学性能  \n\n<table><tr><td rowspan=1 colspan=1>母材</td><td rowspan=1 colspan=1>焊接材料</td><td rowspan=1 colspan=1>/MPa</td><td rowspan=1 colspan=1>σb/MPa</td><td rowspan=1 colspan=1>8（%）</td><td rowspan=1 colspan=1>（%）</td><td rowspan=1 colspan=1>Akv/J</td></tr><tr><td rowspan=1 colspan=1>20Mn23Al</td><td rowspan=1 colspan=1>KTD-286A</td><td rowspan=1 colspan=1>314</td><td rowspan=1 colspan=1>566</td><td rowspan=1 colspan=1>34</td><td rowspan=1 colspan=1>52</td><td rowspan=1 colspan=1>117</td></tr><tr><td rowspan=2 colspan=1>15Mn26 Al4</td><td rowspan=1 colspan=1>15Mn26AI3Cr</td><td rowspan=1 colspan=1>582</td><td rowspan=1 colspan=1>637</td><td rowspan=1 colspan=1>25.1</td><td rowspan=1 colspan=1>52.1</td><td rowspan=1 colspan=1>166</td></tr><tr><td rowspan=1 colspan=1>15Mn26A13Mo</td><td rowspan=1 colspan=1>二</td><td rowspan=1 colspan=1>651</td><td rowspan=1 colspan=1>34.7</td><td rowspan=1 colspan=1>68.0</td><td rowspan=1 colspan=1>194</td></tr></table>\n\n表10-22焊缝金属的低温力学性能  \n\n<table><tr><td rowspan=2 colspan=1>焊接方法</td><td rowspan=2 colspan=1>焊接材料</td><td rowspan=1 colspan=2>gb/MPa</td><td rowspan=1 colspan=2>/MPa</td><td rowspan=1 colspan=2>8（%）</td><td rowspan=1 colspan=2>（%)</td><td rowspan=1 colspan=2>Akv/J</td></tr><tr><td rowspan=1 colspan=1>①</td><td rowspan=1 colspan=1>②</td><td rowspan=1 colspan=1>①</td><td rowspan=1 colspan=1>②</td><td rowspan=1 colspan=1>①</td><td rowspan=1 colspan=1>②</td><td rowspan=1 colspan=1>①</td><td rowspan=1 colspan=1>②</td><td rowspan=1 colspan=1>①</td><td rowspan=1 colspan=1>②</td></tr><tr><td rowspan=1 colspan=1>TIG</td><td rowspan=1 colspan=1>15 Mn26Al4</td><td rowspan=1 colspan=1>二</td><td rowspan=1 colspan=1>二</td><td rowspan=1 colspan=1>1</td><td rowspan=1 colspan=1>1</td><td rowspan=1 colspan=1>二</td><td rowspan=1 colspan=1>1</td><td rowspan=1 colspan=1>1</td><td rowspan=1 colspan=1>!</td><td rowspan=1 colspan=1>146</td><td rowspan=1 colspan=1>1</td></tr><tr><td rowspan=2 colspan=1>MMAW</td><td rowspan=1 colspan=1>15Mn26Al3Cr</td><td rowspan=1 colspan=1>1145</td><td rowspan=1 colspan=1>1087</td><td rowspan=1 colspan=1>882</td><td rowspan=1 colspan=1>962</td><td rowspan=1 colspan=1>31</td><td rowspan=1 colspan=1>17.6</td><td rowspan=1 colspan=1>39.6</td><td rowspan=1 colspan=1>52.2</td><td rowspan=1 colspan=1>111</td><td rowspan=1 colspan=1>84.6</td></tr><tr><td rowspan=1 colspan=1>15Mn26Al3Mo</td><td rowspan=1 colspan=1>二</td><td rowspan=1 colspan=1>二</td><td rowspan=1 colspan=1>二</td><td rowspan=1 colspan=1>二</td><td rowspan=1 colspan=1>36.4</td><td rowspan=1 colspan=1>二</td><td rowspan=1 colspan=1>59.1</td><td rowspan=1 colspan=1>二</td><td rowspan=1 colspan=1>100</td><td rowspan=1 colspan=1>92.5</td></tr><tr><td rowspan=1 colspan=1>SAW</td><td rowspan=1 colspan=1>15Mn27Al6</td><td rowspan=1 colspan=1></td><td rowspan=1 colspan=1></td><td rowspan=1 colspan=1></td><td rowspan=1 colspan=1>一</td><td rowspan=1 colspan=1>一</td><td rowspan=1 colspan=1></td><td rowspan=1 colspan=1>一</td><td rowspan=1 colspan=1></td><td rowspan=1 colspan=1>91.7</td><td rowspan=1 colspan=1>97</td></tr></table>\n\n$\\textcircled{1}$ -196℃。②-253℃。\n\n（单位：J）\n\n表10-23焊接热影响区和熔合区的低温冲击吸收功  ",
    "summary": "1.概述 - Part 1/2",
    "size": 3700
  },
  {
    "name": "第2卷_第2篇_铁与钢的焊接-part-449",
    "projectId": "K8AJ1Jw3zZGf",
    "fileName": "第2卷_第2篇_铁与钢的焊接.pdf",
    "content": "<table><tr><td rowspan=2 colspan=1>焊接方法</td><td rowspan=2 colspan=1>焊接材料</td><td rowspan=1 colspan=2>热影响区</td><td rowspan=1 colspan=2>熔合区</td></tr><tr><td rowspan=1 colspan=1>-196℃</td><td rowspan=1 colspan=1>-253℃</td><td rowspan=1 colspan=1>-196C</td><td rowspan=1 colspan=1>-253℃</td></tr><tr><td rowspan=2 colspan=1>MMAW</td><td rowspan=1 colspan=1>15Mn26Al3Cr</td><td rowspan=1 colspan=1>二</td><td rowspan=1 colspan=1>二</td><td rowspan=1 colspan=1>91</td><td rowspan=1 colspan=1>97</td></tr><tr><td rowspan=1 colspan=1>15Mn26Al3 Mo</td><td rowspan=1 colspan=1>151</td><td rowspan=1 colspan=1>140</td><td rowspan=1 colspan=1>123.8</td><td rowspan=1 colspan=1>132</td></tr><tr><td rowspan=1 colspan=1>SAW</td><td rowspan=1 colspan=1>15 Mn26 Al4</td><td rowspan=1 colspan=1>158</td><td rowspan=1 colspan=1>168.5</td><td rowspan=1 colspan=1>121.5</td><td rowspan=1 colspan=1>134</td></tr></table>\n\n表10-24中给出。",
    "summary": "1.概述 - Part 2/2",
    "size": 909
  },
  {
    "name": "第2卷_第2篇_铁与钢的焊接-part-450",
    "projectId": "K8AJ1Jw3zZGf",
    "fileName": "第2卷_第2篇_铁与钢的焊接.pdf",
    "content": "高锰奥氏体超低温无磁钢的参考化学成分在\n\n# 3.合金元素的作用\n$( \\% )$\n\n表10-24高锰奥氏体超低温无磁钢的参考化学成分  \n\n<table><tr><td rowspan=1 colspan=1>w(C）</td><td rowspan=1 colspan=1>w（Mn)</td><td rowspan=1 colspan=1>w(Si)</td><td rowspan=1 colspan=1>w(S)</td><td rowspan=1 colspan=1>w(P)</td><td rowspan=1 colspan=1>w(Cr)</td><td rowspan=1 colspan=1>w(Mo)</td><td rowspan=1 colspan=1>w（Cu）</td><td rowspan=1 colspan=1>w(N)</td></tr><tr><td rowspan=1 colspan=1>0.004</td><td rowspan=1 colspan=1>28.98</td><td rowspan=1 colspan=1>0.20</td><td rowspan=1 colspan=1>0.016</td><td rowspan=1 colspan=1>0.012</td><td rowspan=1 colspan=1>12.3</td><td rowspan=1 colspan=1>1.75</td><td rowspan=1 colspan=1>0.915</td><td rowspan=1 colspan=1>0.20</td></tr><tr><td rowspan=1 colspan=1>0.098</td><td rowspan=1 colspan=1>31.15</td><td rowspan=1 colspan=1>0.039</td><td rowspan=1 colspan=1>0.003</td><td rowspan=1 colspan=1>0.0194</td><td rowspan=1 colspan=1>7.37</td><td rowspan=1 colspan=1>0.69</td><td rowspan=1 colspan=1>1</td><td rowspan=1 colspan=1>0.30</td></tr><tr><td rowspan=1 colspan=1>0.040</td><td rowspan=1 colspan=1>35.45</td><td rowspan=1 colspan=1>0.27</td><td rowspan=1 colspan=1>0.002</td><td rowspan=1 colspan=1>0.015</td><td rowspan=1 colspan=1>1</td><td rowspan=1 colspan=1>1</td><td rowspan=1 colspan=1>1</td><td rowspan=1 colspan=1>二</td></tr><tr><td rowspan=1 colspan=1>0.059</td><td rowspan=1 colspan=1>38.54</td><td rowspan=1 colspan=1>0.061</td><td rowspan=1 colspan=1>0.015</td><td rowspan=1 colspan=1>0.010</td><td rowspan=1 colspan=1></td><td rowspan=1 colspan=1></td><td rowspan=1 colspan=1></td><td rowspan=1 colspan=1>0.002</td></tr><tr><td rowspan=1 colspan=1>0.071</td><td rowspan=1 colspan=1>41.43</td><td rowspan=1 colspan=1>0.43</td><td rowspan=1 colspan=1></td><td rowspan=1 colspan=1></td><td rowspan=1 colspan=1>6.68</td><td rowspan=1 colspan=1></td><td rowspan=1 colspan=1>！</td><td rowspan=1 colspan=1>一</td></tr></table>\n\n（1）Mn\n\nMn是高锰奥氏体超低温无磁钢最重要的合金元素，也是最基本的合金元素。它奠定了奥氏体组织具有超低温的优良性能及无磁性的基础。但是，高锰奥氏体钢随温度的降低会出现由韧性向脆性的转变，断口则由韧窝状断裂向沿晶状断裂的转变。研究表明，出现这种脆性转变的原因，是由于Mn在晶界的偏聚，使得晶界附近的强度、硬化指数及应变硬化率( $\\mathbf { d } \\sigma / \\mathbf { d } \\varepsilon .$ ）都高于晶内，因而造成沿晶脆性断裂。在 ${ \\pmb w } \\left( { \\pmb M } { \\pmb n } \\right)$ 为 $4 . 7 7 \\%$ \\~$4 2 . 8 7 \\%$ 的广阔范围内都会出现这种现象。随 $\\mathbf { M } _ { \\mathbf { n } }$ 含量的增加，这种偏聚的宽度及峰值都增加。随固溶处理温度的提高，其偏聚量及偏聚的宽度也都增加。但固溶处理后的冷却速度对Mn的偏聚有重要影响。当冷却速度小于 $0 . 1 \\mathcal { \\mathbf { C } } \\mathrm { ~ / ~ s ~ }$ 或高于$1 0 0 0 \\%$ 时， $\\mathbf { M } \\mathbf { n }$ 在奥氏体晶界的偏聚消失。\n\n# (2)Cr\nCr加入高锰奥氏体低温无磁钢中可使其韧性大大提高。但是当 ${ \\pmb w } ( { \\pmb C } _ { \\bf T } )$ 大到 $13 \\%$ 时，比 $7 \\%$ 时的韧性又大大降低了，如图10-9所示。这是因为Cr是铁素体形成元素，其含量过高，会在钢中出现8铁素体，它阻止了奥氏体的滑移，因而韧性下降。此外，由于Cr的加人，也影响了\n\nMn的作用。在 $\\begin{array} { r l } { \\pmb { w } } & { { } ( \\mathbf { \\nabla C r } ) } \\end{array} = 7 \\%$ 的条件下，Mn含量增加，其韧性提高，但其大于 $3 5 \\%$ 之后韧性又下降了，见图10-10。\n\n![](images/0539f8e354ec4ecf4c7ff8fe6f32821fd2045b7d86af8a344e807c594e062fdb.jpg)  \n图10-9 Cr对韧性的影响[11]1-28%Mn 2-32% Mn 3-35% Mn4-40%Mn 5-45%Mn\n\n(3）N\n\nN和C都是Fe的间隙固溶强化元素。对高锰钢来说，在极低温下N的强化效果比C更有效，且N稳定奥氏体的作用也比C大。在\n\n![](images/d24a352a3f53dde7f9d4c373d8517dc55cf8a41dcbf388c4fb0a9af29049cb8e.jpg)  \n图10-10 $\\pmb { M _ { \\Pi } }$ 对 $M n \\mathrm { - C r } 7 \\%$ 性能影响[1]\n\n$3 5 \\% - 4 0 \\% \\ \\mathbf { M n } { - } 5 \\% \\ \\mathbf { C r }$ 钢中，N引起基体的畸变应力比C大3.3倍，因此很多极低温用钢都用N来固溶强化和稳定奥氏体。N对 $2 8 \\mathbf { M n } { \\cdot } 1 3 \\mathbf { C r } { \\cdot } 1 \\mathbf { M } { \\mathrm { ~ } }$ 0钢性能的影响见图10-11。随N含量的提高，σb及 $\\pmb { \\sigma } _ { 0 , 2 }$ 均近于线性地增大，伸长率 $\\delta _ { s }$ 有些下降。对冲击韧度的影响，则随N含量的增大而提高，出现一个最大值后又下降。但试验温度不同，$A _ { \\mathrm { { \\pmb { k } } \\mathrm { { \\pmb { v } } } } }$ 最大值所对应的N含量不一样。随试验温度的降低，峰值 $A _ { \\kappa \\nu }$ 值所对应的N含量向低N方向移动。\n\n![](images/b6f985cee0096b5839f66c8e8eb01f2292fc0253522b0c13d3e6d7f9e00bb068.jpg)  \n图10-11N对28Mn-13Cr- $( 0 \\sim 1 . 8 \\%$ ）Mo钢冲击韧度的影响[11]",
    "summary": "(2)Cr, 2．化学成分 - Part 1/2",
    "size": 3787
  },
  {
    "name": "第2卷_第2篇_铁与钢的焊接-part-451",
    "projectId": "K8AJ1Jw3zZGf",
    "fileName": "第2卷_第2篇_铁与钢的焊接.pdf",
    "content": "N 对高锰钢韧性的作用有二：其一，对有少量铁素体的钢来说，加人N之后，它阻止了铁素体的形成而增加了奥氏体组织，因此韧性提高，但当铁素体已经消失，N的含量增大，使之奥氏体过于强化，所以韧性下降；其二，N能降低Mn在奥氏体晶界的偏聚， $\\mathtt { M } \\mathfrak { n }$ 又能促进 $\\mathbf { N }$ 在晶界的偏聚，因而韧性随N含量的提高而提高。前者如 $2 8 \\mathbf { M n } \\mathbf { - } 1 3 \\mathbf { C r } \\mathbf { - } 1 \\mathbf { M _ { 0 } }$ 钢的情况，如图10-11所示；后者如 $\\mathbf { F e } { - } 3 8 \\mathbf { M } \\mathbf { n }$ 钢的情况，如图10-12所示。从图中可以看出，在 $\\begin{array} { r l } { w } & { { } \\left( \\mathbf { \\nabla } \\mathbf { N } \\right) } & { { } = 0 . 0 0 2 \\% } \\end{array}$ 时，有明显韧脆转变温度，这一温度约为 $2 7 \\%$ ，$- \\mathbf { \\nabla } \\mathbf { i } 9 6 \\mathbf { \\mathcal { C } }$ 的冲击吸收功约为 $^ { 2 5 { \\mathrm { J } } }$ 。而 ${ \\pmb w }$ $\\begin{array} { r l } { \\langle \\textbf { N } \\rangle } & { { } = } \\end{array}$ $0 . 0 5 8 \\%$ 时，就没有明显的韧脆转变现象，其$- 1 9 6 \\mathcal { C }$ 的冲击吸收功约为 ${ \\bf 1 3 0 } { \\bf J }$ 。这就是N含量高能消除因 $\\pmb { M _ { \\Pi } }$ 偏聚而引起脆化的缘故。\n\n![](images/e2dd1798557f02d3e79cd8a34f19f5cf4cf75f1f06666a97a8632aca9b72b39d.jpg)  \n图10-12温度对不同氮含量高锰钢冲击吸收功的影响[15]",
    "summary": "(2)Cr, 2．化学成分 - Part 2/2",
    "size": 1000
  },
  {
    "name": "第2卷_第2篇_铁与钢的焊接-part-452",
    "projectId": "K8AJ1Jw3zZGf",
    "fileName": "第2卷_第2篇_铁与钢的焊接.pdf",
    "content": "# 4.力学性能\n0.098C-31.15Mn-7.34Cr-0.69Mo-0.30N-0.39Si-0.0194P-0.003S试验钢的力学性能随温度变化的情况在图10-13\\~图10-16中给出。\n\n![](images/3efe42df16e178da0d5a102318ab160106359714ba0d737ebc5f596d70ad28fd.jpg)  \n图10-13 $\\sigma _ { b }$ 和 $\\pmb { \\sigma }$ 随温度的变化[16]其屈服强度可用下式计算：\n\n![](images/cac7fc0eca60c1aa5f77df39e439abd6184a6288be2aeb0fada596fed38a874d.jpg)  \n图10-14 $\\delta _ { 5 }$ 和 $\\psi$ 随温度的变化[16]\n\n![](images/f7e224e463de2e8b68ffeda1104c785ec780bba1a25a9bf3b75e91e45cd40e0d.jpg)  \n图10-15加工硬化指数随温度的变化[16]\n\n![](images/10431fa85462ae5f0cb1a5c5474db8c6dedc8bfa7097b103fcc00c4468f148cf.jpg)  \n图10-16冲击吸收功随温度的变化[16]\n\n$$\n\\sigma _ { \\scriptscriptstyle 0 , \\mathrm { ~ 2 ~ } } = 3 0 0 + 1 3 9 2 . 4 \\exp { \\mathrm { ~ ( ~ - 0 . 0 1 0 6 } T ) } ( 1 0 - 3 )\n$$\n\n应该指出，除上述合金元素对力学性能的影响之外，固溶温度及冷却速度也对其力学性能，特别是韧性产生影响。因为它们都对Mn的偏聚量（ $\\Delta w \\mathrm { ~ ( ~ } \\mathbf { M } \\mathbf { n } \\mathrm { ) ~ = ~ }$ 晶界上的 $\\pmb { M _ { \\Pi } }$ 含量-平均Mn含量）有影响。图10-17为固溶温度对Mn的偏聚量及冲击吸收功的影响。它是从固溶温度下直接淬人 $10 \\%$ 的盐水中得到的；而表10-25为冷却速度对 $\\mathbf { M } _ { \\mathfrak { n } }$ 的偏聚量及冲击吸收功的影响。\n\n![](images/22a19d73770769728f6a1d4618227dced79394452b674c3b32549fa55a278eee.jpg)  \n图10-17固溶温度对Mn偏聚量及低温韧性的影响[13]\n\n表10-25冷却速度对Mn偏聚量及冲击吸收功的影响[13]  \n\n<table><tr><td rowspan=1 colspan=1>冷却速度(K/s)</td><td rowspan=1 colspan=1>晶界上Mn的偏聚△w(Mn）（%）</td><td rowspan=1 colspan=1>Akv/J（-100℃）</td><td rowspan=1 colspan=1>Axv/J（-80℃）</td></tr><tr><td rowspan=1 colspan=1>0.1</td><td rowspan=1 colspan=1>0</td><td rowspan=1 colspan=1>14</td><td rowspan=1 colspan=1>17</td></tr><tr><td rowspan=1 colspan=1>0.5</td><td rowspan=1 colspan=1>0.67</td><td rowspan=1 colspan=1>22</td><td rowspan=1 colspan=1>38</td></tr><tr><td rowspan=1 colspan=1>5.0</td><td rowspan=1 colspan=1>0.72</td><td rowspan=1 colspan=1>87</td><td rowspan=1 colspan=1>134</td></tr><tr><td rowspan=1 colspan=1>40</td><td rowspan=1 colspan=1>0.95</td><td rowspan=1 colspan=1>144</td><td rowspan=1 colspan=1>171</td></tr><tr><td rowspan=1 colspan=1>230</td><td rowspan=1 colspan=1>1.66</td><td rowspan=1 colspan=1>52</td><td rowspan=1 colspan=1>88</td></tr><tr><td rowspan=1 colspan=1>340</td><td rowspan=1 colspan=1>2.51</td><td rowspan=1 colspan=1>32</td><td rowspan=1 colspan=1>39</td></tr></table>\n\n从表10-25可以看出，随冷却速度的降低，Mn 的偏聚减少，但冲击吸收功并不是随 $\\mathbf { M } \\mathbf { n }$ 的偏聚减少而单调地增大。也就是说冲击吸收功的大小，并不完全决定于 $\\pmb { M _ { \\Pi } }$ 偏聚量的大小。实验表明，冷却速度下降使C的偏聚量增大，所以奥氏体钢一直采用快冷以防止C的析出。但对于高锰奥氏体钢来说，应采取一个适当的冷却速度，以避免快冷而增大Mn在晶界上的偏聚和因慢冷而造成C的析出。\n\n# 5.焊接性\n由于高锰奥氏体低温无磁钢的C含量很低，因此焊接性能良好。 但是由于其使用条件为低温无磁，因而对焊缝金属的纯度要求就高，所以应严格控制有害杂质，如S、P、O、H等的混入。应采用保护良好的焊接方法，如TIG法焊接。\n\n另外，由于含N量对此类钢的重要性，因此母材都含有一定量的N，焊缝金属中也要含一定量的N。-方面， $\\aleph _ { \\tau }$ 极易从熔池中逸出而可能产生气孔；另一方面，又必须使焊缝金属中含有合适的N量，否则，焊缝金属中含N量不足，就使其低温韧性下降。为此，就要从焊接材料及焊接工艺上来满足上述要求：即要严格控制有害杂质侵入，又要保证焊缝金属中含有一定量的N，这两方面的要求。\n\n# 6.焊接材料及焊接工艺\n",
    "summary": "4.力学性能, 5.焊接性, 6.焊接材料及焊接工艺",
    "size": 2748
  },
  {
    "name": "第2卷_第2篇_铁与钢的焊接-part-453",
    "projectId": "K8AJ1Jw3zZGf",
    "fileName": "第2卷_第2篇_铁与钢的焊接.pdf",
    "content": "为保证焊缝金属与母材的一致性，应采用与母材化学成分一致的焊丝。\n\n表10-26母材及焊缝金属的化学成分[17]  \n\n<table><tr><td rowspan=2 colspan=1>材料</td><td rowspan=2 colspan=1>保护气</td><td rowspan=1 colspan=8>化学成分（质量分数，%）</td></tr><tr><td rowspan=1 colspan=1>C</td><td rowspan=1 colspan=1>Mn</td><td rowspan=1 colspan=1>Cr</td><td rowspan=1 colspan=1>Mo</td><td rowspan=1 colspan=1>Si</td><td rowspan=1 colspan=1>S</td><td rowspan=1 colspan=1>P</td><td rowspan=1 colspan=1>N</td></tr><tr><td rowspan=1 colspan=1>母材</td><td rowspan=1 colspan=1>1</td><td rowspan=1 colspan=1>0.098</td><td rowspan=1 colspan=1>31.15</td><td rowspan=1 colspan=1>7.34</td><td rowspan=1 colspan=1>0.69</td><td rowspan=1 colspan=1>0.39</td><td rowspan=1 colspan=1>0.019</td><td rowspan=1 colspan=1>0.003</td><td rowspan=1 colspan=1>0.30</td></tr><tr><td rowspan=3 colspan=1>焊缝</td><td rowspan=1 colspan=1>Ar100%</td><td rowspan=1 colspan=1>二</td><td rowspan=1 colspan=1>31.07</td><td rowspan=1 colspan=1>7.53</td><td rowspan=1 colspan=1>0.42</td><td rowspan=1 colspan=1>0.27</td><td rowspan=1 colspan=1>二</td><td rowspan=1 colspan=1>1</td><td rowspan=1 colspan=1>0.27</td></tr><tr><td rowspan=1 colspan=1>Ar +4% N</td><td rowspan=1 colspan=1>二</td><td rowspan=1 colspan=1>30.02</td><td rowspan=1 colspan=1>7.70</td><td rowspan=1 colspan=1>0.56</td><td rowspan=1 colspan=1>0.30</td><td rowspan=1 colspan=1></td><td rowspan=1 colspan=1></td><td rowspan=1 colspan=1>0.39</td></tr><tr><td rowspan=1 colspan=1>Ar +8%N</td><td rowspan=1 colspan=1>一</td><td rowspan=1 colspan=1>30.64</td><td rowspan=1 colspan=1>7.95</td><td rowspan=1 colspan=1>0.45</td><td rowspan=1 colspan=1>0.34</td><td rowspan=1 colspan=1></td><td rowspan=1 colspan=1></td><td rowspan=1 colspan=1>0.54</td></tr></table>\n\n在保护气体中加人一定量的 $\\Nu _ { 2 }$ 气，以保证焊缝金属中的N含量。",
    "summary": "（1）焊接材料",
    "size": 1752
  },
  {
    "name": "第2卷_第2篇_铁与钢的焊接-part-454",
    "projectId": "K8AJ1Jw3zZGf",
    "fileName": "第2卷_第2篇_铁与钢的焊接.pdf",
    "content": "# （2）焊接工艺\n采用TIG法，保护气体用纯氩或氩加氮气，填充焊丝直径 $4 \\mathrm { m m }$ 。母材及焊缝金属的化学成分在表10-26中给出。表10-27为-196℃时母材的力学性能。表10-28为 TIG 的焊接参数。表10-29为两种保护气体下焊接接头的力学性能。焊接接头的硬度测定表明，焊缝金属的硬度因保护气体不同而不同。保护气体为Ar+8%N时，焊缝金属的硬度比用Ar+4%N2作为保护气体时高；而 $\\mathbf { A r } + 4 \\% \\mathbf { N } _ { 2 }$ 作为保护气体时，焊缝金属的硬度又高于纯氩的。焊缝金属的组织都是纯奥氏体，这一结果充分说明N的强化作用。\n\n表10-27 $\\mathbf { - 1 9 6 9 }$ 时母材的力学性能[17]  \n\n<table><tr><td rowspan=1 colspan=1>温度/C</td><td rowspan=1 colspan=1>g/MPa</td><td rowspan=1 colspan=1>Jb/MPa</td><td rowspan=1 colspan=1>8(%）</td><td rowspan=1 colspan=1>Akv/</td><td rowspan=1 colspan=1>Kc/MPa·m1/2</td></tr><tr><td rowspan=1 colspan=1>-196</td><td rowspan=1 colspan=1>870</td><td rowspan=1 colspan=1>1350</td><td rowspan=1 colspan=1>69</td><td rowspan=1 colspan=1>128</td><td rowspan=1 colspan=1>240</td></tr></table>\n\n表10-28焊接参数[17]  \n\n<table><tr><td rowspan=1 colspan=1>板厚/mm</td><td rowspan=1 colspan=1>焊接位置</td><td rowspan=1 colspan=1>电流/A</td><td rowspan=1 colspan=1>压/V1</td><td rowspan=1 colspan=1>1（cm/min）</td><td rowspan=1 colspan=1>（L/min）</td></tr><tr><td rowspan=1 colspan=1>5</td><td rowspan=1 colspan=1>水平</td><td rowspan=1 colspan=1>230</td><td rowspan=1 colspan=1>18</td><td rowspan=1 colspan=1>25</td><td rowspan=1 colspan=1>5</td></tr></table>\n\n表10-29焊接接头的拉伸性能[17]  \n\n<table><tr><td rowspan=2 colspan=1>试样型式</td><td rowspan=1 colspan=4>纯Ar</td><td rowspan=1 colspan=4>Ar +4%N2</td></tr><tr><td rowspan=1 colspan=1>板厚/mm</td><td rowspan=1 colspan=1>温度/℃</td><td rowspan=1 colspan=1>0/MPa</td><td rowspan=1 colspan=1>断裂位置</td><td rowspan=1 colspan=1>板厚/mm</td><td rowspan=1 colspan=1>温度/℃</td><td rowspan=1 colspan=1>0b/MPa</td><td rowspan=1 colspan=1>断裂位置</td></tr><tr><td rowspan=1 colspan=1>光滑</td><td rowspan=1 colspan=1>4.5</td><td rowspan=1 colspan=1>-196</td><td rowspan=1 colspan=1>1150</td><td rowspan=1 colspan=1>焊缝</td><td rowspan=1 colspan=1>4.5</td><td rowspan=1 colspan=1>-196</td><td rowspan=1 colspan=1>1250</td><td rowspan=1 colspan=1>焊缝</td></tr><tr><td rowspan=1 colspan=1>①</td><td rowspan=1 colspan=1>4.5</td><td rowspan=1 colspan=1>-196</td><td rowspan=1 colspan=1>1340</td><td rowspan=1 colspan=1>缺口</td><td rowspan=1 colspan=1>4.5</td><td rowspan=1 colspan=1>-196</td><td rowspan=1 colspan=1>1340</td><td rowspan=1 colspan=1>缺口</td></tr><tr><td rowspan=1 colspan=1>②</td><td rowspan=1 colspan=1>4.5</td><td rowspan=1 colspan=1>-196</td><td rowspan=1 colspan=1>1010</td><td rowspan=1 colspan=1>缺口</td><td rowspan=1 colspan=1>4.5</td><td rowspan=1 colspan=1>-196</td><td rowspan=1 colspan=1>1010</td><td rowspan=1 colspan=1>缺口</td></tr><tr><td rowspan=1 colspan=1>③</td><td rowspan=1 colspan=1>4.5</td><td rowspan=1 colspan=1>-196</td><td rowspan=1 colspan=1>1040</td><td rowspan=1 colspan=1>缺口</td><td rowspan=1 colspan=1>4.5</td><td rowspan=1 colspan=1>-196</td><td rowspan=1 colspan=1>1040</td><td rowspan=1 colspan=1>缺口</td></tr></table>\n\n$\\textcircled{1}$ 缺口在母材。 $\\textcircled{2}$ 缺口在HAZ。 $\\textcircled{3}$ 缺口在焊缝。\n\n# 10.4马氏体时效钢的焊接\n\n\n# 10.4.1马氏体时效钢的焊接\n上世纪中期，由于航空和宇航事业的迅猛发展，低合金超高强钢已不能满足要求，于是研究出了马氏体时效钢。这种钢具有很高的屈服强度，良好的韧性及优良焊接性能。所谓马氏体时效钢即是由低碳马氏体相变强化和时效强化叠加\n\n的高强度钢。",
    "summary": "（2）焊接工艺, 10.4.1马氏体时效钢的焊接, 10.4马氏体时效钢的焊接",
    "size": 3083
  },
  {
    "name": "第2卷_第2篇_铁与钢的焊接-part-455",
    "projectId": "K8AJ1Jw3zZGf",
    "fileName": "第2卷_第2篇_铁与钢的焊接.pdf",
    "content": "# 1．化学成分\n马氏体时效钢的化学成分在表10-30中给出。从表中可以看出：其含碳量非常低， $\\pmb { w }$ (C）小于 $0 . 0 3 \\%$ ；有害杂质S及P的质量分数也非常低，小于 $0 . 0 1 \\%$ ； $\\mathbf { M } _ { \\mathbf { n } }$ 及Si也是作为杂质元素存在，其质量分数小于 $0 , 1 \\%$ ；主要的合金元素是 Ni,其次是 $\\mathbf { \\boldsymbol { C } } \\mathbf { \\sigma } _ { 0 }$ 、Mo、Ti、AI、Nb等。根据Ni含量的不同，可分为 $13 \\%$ Ni钢、 $18 \\%$ Ni钢、$20 \\%$ Ni钢、 $2 5 \\%$ Ni钢。 $18 \\%$ Ni钢又根据其他合金如 ${ \\bf M o }$ 、Ti含量的不同而引起屈服强度的不同，按屈服强度又可分为140（ $1 3 7 2 \\mathbf { M P a }$ ）级、175（1715MPa）级、210（ $2 0 5 8  { \\mathbf { M P a } }$ ）级等三个级别。\n\n表10-30典型马氏体时效钢的额定化学成分及屈服强度[18]  \n\n<table><tr><td rowspan=2 colspan=1>钢种</td><td rowspan=1 colspan=5>化学成分（质量分数，%）</td><td rowspan=2 colspan=1>q,/MPa</td></tr><tr><td rowspan=1 colspan=1>Ni</td><td rowspan=1 colspan=1>Co</td><td rowspan=1 colspan=1>Mo</td><td rowspan=1 colspan=1>Ti</td><td rowspan=1 colspan=1>Al</td></tr><tr><td rowspan=1 colspan=1>18%Ni(200)</td><td rowspan=1 colspan=1>18</td><td rowspan=1 colspan=1>8.5</td><td rowspan=1 colspan=1>3.3</td><td rowspan=1 colspan=1>0.2</td><td rowspan=1 colspan=1>0.11</td><td rowspan=1 colspan=1>1400</td></tr><tr><td rowspan=1 colspan=1>18% Ni(250)</td><td rowspan=1 colspan=1>18</td><td rowspan=1 colspan=1>8.5</td><td rowspan=1 colspan=1>5.0</td><td rowspan=1 colspan=1>0.4</td><td rowspan=1 colspan=1>0.10</td><td rowspan=1 colspan=1>1700</td></tr><tr><td rowspan=1 colspan=1>18%Ni(300)</td><td rowspan=1 colspan=1>18</td><td rowspan=1 colspan=1>9.0</td><td rowspan=1 colspan=1>5.0</td><td rowspan=1 colspan=1>0.7</td><td rowspan=1 colspan=1>0.10</td><td rowspan=1 colspan=1>2000</td></tr><tr><td rowspan=1 colspan=1>18%Ni(350)</td><td rowspan=1 colspan=1>18</td><td rowspan=1 colspan=1>12.5</td><td rowspan=1 colspan=1>4.2</td><td rowspan=1 colspan=1>1.6</td><td rowspan=1 colspan=1>0.10</td><td rowspan=1 colspan=1>2400</td></tr><tr><td rowspan=1 colspan=1>18% Ni(cast)</td><td rowspan=1 colspan=1>17</td><td rowspan=1 colspan=1>10.0</td><td rowspan=1 colspan=1>4.6</td><td rowspan=1 colspan=1>0.3</td><td rowspan=1 colspan=1>0.10</td><td rowspan=1 colspan=1>1650</td></tr><tr><td rowspan=1 colspan=1>400Alloy</td><td rowspan=1 colspan=1>13</td><td rowspan=1 colspan=1>15.0</td><td rowspan=1 colspan=1>10.0</td><td rowspan=1 colspan=1>0.2</td><td rowspan=1 colspan=1>0.10</td><td rowspan=1 colspan=1>2800</td></tr><tr><td rowspan=1 colspan=1>500Alloy</td><td rowspan=1 colspan=1>8</td><td rowspan=1 colspan=1>18.0</td><td rowspan=1 colspan=1>14.0</td><td rowspan=1 colspan=1>0.2</td><td rowspan=1 colspan=1>0.10</td><td rowspan=1 colspan=1>3500</td></tr></table>\n\n# 2.合金元素的作用\n马氏体时效钢是通过实现奥氏体一马氏体→时效马氏体这一系列的组织转变得到的。因此，化学元素的作用应当满足这种转变，并保证获得高的力学性能：在加热到高温时，钢应转变为单相奥氏体；冷却时，应得到马氏体，并最好能在室温以上完成马氏体转变；马氏体在时效过程中能析出所要求的时效相，从而得到高强韧性的组织。要满足这些要求须有合适的化学成分配合及合理的热处理工艺。\n\n合金元素根据其作用，大体可分为两类：一类是保证能得到单相奥氏体，并在冷却后得到马氏体，这就需要足够的γ相形成元素，如Ni、Co；另一类能使马氏体基体有充分的沉淀强化能力，如Mo、Ti、Nb等，它们又是α相形成元素。两者之间是相互矛盾的，因此合理的配合是最重要的。\n\n(1）Ni\n\nNi是马氏体时效钢基本的合金元素。加人w（Ni）=6%时，高温奥氏体冷却到室温，将转变为马氏体。再加热时，马氏体转变为奥氏体的温度比冷却时奥氏体转变为马氏体的温度要高出很多，这种加热冷却中的滞后现象是马氏体时效钢的组织基础，因为这种滞后现象使得再加热进行时效成为可能。对于18%Ni钢而言，冷却到300℃以下奥氏体才能转变为马氏体，而加热时，温度达600℃以上才发生马氏体转变为奥氏体，如图10-18所示。这就为时效留出了相当大的温度空间。此外，Ni使得奥氏体转变为马氏体时，受冷却速度的影响很小，这就为加工工艺（如焊接及热处理等）创造了良好条件。Ni还能够与Mo、Ti等形成金属间化合物NiTi、NiMo等引起弥散强化。Ni还能使螺形位错不易发生分解，保证交互滑移的发生，提高马氏体的塑性和韧性。所以应加人尽量多的Ni，但加人Ni过多，淬火后会保留残留奥氏体。\n\n# （2）Co\nCo也是扩大 $\\pmb { \\gamma }$ 相的元素，而且能使马氏体相变点升高，使高Ni时淬火后也不会存在残留奥氏体。此外，它还可以改善钢的塑性。其实，Co本身不能产生金属间化合物，不能引起弥散强化，但却可降低Mo在固溶体中的溶解度，加强Mo的弥散强化作用，间接地产生时效强化效果。因此每增加1%的Co，强度将提高58.8MPa。同时，\n\n![](images/69cbc2420d2e99e4b74a1aa0249de7c75424e647bea19af3814672f50a9b82c5.jpg)  \n图10-18Fe-Ni加热冷却组织转变图[10]\n\nCo可以抑制马氏体中位错亚结构的回复，为随后的析出相提供更多的形核位置，而使析出相粒子更细小，分布更均匀，并减少析出粒子的间距。但这并不说明Co、Mo的相互作用对韧性提高有贡献。因此马氏体时效钢中的Co并不是一定必需的，既使不含Co也不一定使塑、韧性恶化。这就为研制无钴马氏体时效钢提供了可能性。\n\n# （3）Mo\nMo既可提高马氏体时效钢的强度，又可提高其塑、韧性。时效初期（约 $4 9 7 \\mathrm { \\ P }$ ）开始析出富Mo析出相，它在强化钢的同时对保持韧性有重要作用。另外，Mo的存在，还可阻止析出相沿奥氏体晶界析出，从而避免了沿晶断裂，提高断裂韧性。但Mo含量也不能过高，超过 $10 \\%$ 也会生成残留奥氏体，这一点与Ni相似。\n\n# （4）Ti\nTi能强力地强化马氏体时效钢，它是最有效的强化元素。Ti的析出相 $\\mathrm { N i } _ { 3 } \\mathrm { T i }$ 在 $4 6 7 \\mathrm { ‰ }$ 就开始析出，一直持续到较高温度。",
    "summary": "（2）Co, （3）Mo, （4）Ti, 1．化学成分, 2.合金元素的作用",
    "size": 3979
  },
  {
    "name": "第2卷_第2篇_铁与钢的焊接-part-456",
    "projectId": "K8AJ1Jw3zZGf",
    "fileName": "第2卷_第2篇_铁与钢的焊接.pdf",
    "content": "Al是作为脱氧剂而加入的，对马氏体时效钢也有强化作用。它的作用是束缚残留的氧和氮。\n\n# （6）杂质元素\n1）C。在马氏体时效钢中必须尽量降低钢中的C含量，其 $\\pmb { w }$ （C）不得超过 $0 . 0 3 \\%$ 。\n\n2） $\\mathbb { M } { \\mathfrak { n } }$ 、 $\\mathrm { \\bf { S i } }$ 。这两种元素在马氏体时效钢中的含量也要严加限制。它们虽然也是强化性元素，但它们在马氏体时效钢中的强化作用有限，可是却能降低其塑性及韧性。所以在马氏体时效钢中Mn、Si的质量分数要限制在 $0 . 1 \\%$ 以下。\n\n# 3）S、P\nS、P在一般钢中都是有害的杂质元素，在这种高强度、高韧性的马氏体时效钢中危害更大。在马氏体时效钢中，S、P的质量分数要限制在 $0 . 0 1 \\%$ 以下。\n\n# 3.热处理\n如上所述，马氏体时效钢是通过奥氏体-马氏体-时效马氏体的组织转变而实现的。即：\n\n1）加热到高温时，要能得到单一的奥氏体组织。\n\n2）奥氏体向马氏体的转变最好在室温以上完成，或者至少在经过不深的 $_ { 0 \\mathrm { ‰} }$ 以下处理后得到单一的马氏体组织。\n\n3）在随后的加热中，在不太高加热温度的时效过程中能析出弥散分布的强化相，且具有优良的综合力学性能。\n\n可以看出，要满足上述的要求，其热处理有三道工序：\n\n1）加热，使之得到单一的奥氏体组织，并使合金元素全部溶解到奥氏体中，叫固溶处理。$18 \\%$ Ni（350）马氏体时效钢的 $A f = 7 7 3 \\operatorname { \\mathrm { ‰} }$ ， $A s =$ $6 9 7 \\mathrm { ‰ }$ 。\n\n2）冷却，马氏体时效钢在固溶处理后的冷却过程没有严格的要求，可以水淬，也可以空冷。因为它在宽的冷却速度范围内均可得到单一的马氏体组织。 $18 \\%$ Ni（350）马氏体时效钢的$M s = 1 7 0 \\mathrm { \\ P }$ ， $M f = 5 0 \\operatorname { \\mathcal { C } }$ 。\n\n3）时效，以弥散析出强化相，并得到最佳的力学性能。对18Ni（350）钢来说，随时效时间的延长（ ${ } 8 0 0 \\mathrm { { T } }$ 固溶， ${ 5 0 0 } \\mathrm { \\textcircled { C } }$ 时效）分三阶段析出：时效 $3 0 \\mathrm { { m i n } }$ 先析出 ${ \\bf N i } _ { 3 }$ （Mo,Ti），再析出$( \\mathrm { { F e } , \\mathrm { { N i } , \\mathrm { { C o } ) _ { 2 } ( \\mathrm { { M o } , \\mathrm { { T i } } } } ) } }$ ，最后沿马氏体板条边界析出逆转奥氏体[26]。\n\n$18 \\%$ Ni钢加热到 ${ \\bf 8 0 0 } \\mathrm { \\textQ }$ 以上时，就能迅速转变为奥氏体。由于其合金化程度很高，过冷奥氏体很稳定，所以既使冷却速度较慢也能完全转变为马氏体。奥氏体转变为马氏体的温度约为155$\\sim 1 0 0 \\mathcal { \\mathbf { C } }$ 。冷却到室温时，转变已相当充分，残留奥氏体很少。转变后马氏体的硬度为 $2 8 \\ \\sim$ 32HRC。马氏体时效温度约为 $4 8 0 \\mathrm { ‰}$ ，时效相认为是 $\\mathbf { N i } _ { 3 } \\mathbf { M o }$ 及 $\\mathbf { N i } _ { 3 } \\mathbf { T i }$ 。在 ${ \\bf N } _ { \\mathrm { I } } ^ { \\prime }$ 含量较低的钢中，还可能有 $\\mathbf { F } \\mathbf { e } _ { 2 } \\mathbf { M } \\mathbf { o }$ 等。\n\n应该指出， $18 \\%$ Ni型马氏体时效钢对固溶处理的加热温度及其后的冷却速度都不是很敏感。对 $1 8 \\%$ Ni（350）马氏体时效钢，其固溶温度在 $8 1 0 \\sim 1 2 1 0 \\%$ 范围内。随温度的提高，奥氏体晶粒由 ${ \\mathsf { 5 } } \\mu \\mathrm { m }$ 可以长大到 ${ 4 5 0 } \\mu \\mathrm { m }$ ，但其冲击吸收功不降反而提高。这是由于奥氏体晶粒的长大并不使冷却后的马氏体变脆，反而韧性提高了。因为尽管固溶温度提高，奥氏体晶粒长大，但冷却后马氏体板条的形貌、间距、位错均不变，只是板条变长了。并使 $\\mathbf { N i } _ { 3 }$ （MoTi）相严重偏聚于奥氏体晶界或马氏体板条边界而诱发逆转奥氏体，导致马氏体板条内析出物减少并被软化，因此韧性提高[23]。",
    "summary": "（5）Al",
    "size": 2130
  },
  {
    "name": "第2卷_第2篇_铁与钢的焊接-part-457",
    "projectId": "K8AJ1Jw3zZGf",
    "fileName": "第2卷_第2篇_铁与钢的焊接.pdf",
