Repository: LunaReborn/Welding-6m-Extractor

# 焊接文档 6M 专有词汇抽取工具

用于从焊接相关文档中抽取“人、机、料、法、环、测”六类专有词汇，并导出 JSON 和 Excel。

## 目录结构

```text
project/
  cli.py
  engine/
    document_loader.py
    chunker.py
    llm_client.py
    extractor_6m.py
    normalizer.py
    validator.py
    exporter.py
  prompts/
    welding_6m_extract.txt
    welding_6m_review.txt
  outputs/
  data/
```

## 安装

```bash
pip install -r requirements.txt
```

## 使用 Ollama

先启动 Ollama，并拉取模型：

```bash
ollama serve
ollama pull qwen2.5:7b
```

运行：

```bash
python cli.py --file data/氩弧焊标准作业指导书.docx --extractor ollama --model qwen2.5:7b --output outputs
```

启用二阶段复核：

```bash
python cli.py --file data/氩弧焊标准作业指导书.docx --extractor ollama --review --output outputs
```

File: data/hanjie/2.txt (part 46 of 111)
[
    "content": "<table><tr><td rowspan=2 colspan=1>钢 种</td><td rowspan=1 colspan=9>化学成分（质量分数，%）</td></tr><tr><td rowspan=1 colspan=1>C</td><td rowspan=1 colspan=1>Cr</td><td rowspan=1 colspan=1>Ni</td><td rowspan=1 colspan=1>Co</td><td rowspan=1 colspan=1>Mo</td><td rowspan=1 colspan=1>Ti</td><td rowspan=1 colspan=1>A</td><td rowspan=1 colspan=1>Cu</td><td rowspan=1 colspan=1>其他</td></tr><tr><td rowspan=1 colspan=1>MNBI</td><td rowspan=1 colspan=1>&lt;0.03</td><td rowspan=1 colspan=1>12.50</td><td rowspan=1 colspan=1>5.50</td><td rowspan=1 colspan=1>6.80</td><td rowspan=1 colspan=1>3.00</td><td rowspan=1 colspan=1>1</td><td rowspan=1 colspan=1>1</td><td rowspan=1 colspan=1>一</td><td rowspan=1 colspan=1>1</td></tr><tr><td rowspan=1 colspan=1>MA164</td><td rowspan=1 colspan=1>0.02</td><td rowspan=1 colspan=1>12.50</td><td rowspan=1 colspan=1>4.50</td><td rowspan=1 colspan=1>12.50</td><td rowspan=1 colspan=1>5.00</td><td rowspan=1 colspan=1>1</td><td rowspan=1 colspan=1>1</td><td rowspan=1 colspan=1>一</td><td rowspan=1 colspan=1>一</td></tr><tr><td rowspan=1 colspan=1>AM367</td><td rowspan=1 colspan=1>0.025</td><td rowspan=1 colspan=1>14.0</td><td rowspan=1 colspan=1>3.50</td><td rowspan=1 colspan=1>15.50</td><td rowspan=1 colspan=1>2.00</td><td rowspan=1 colspan=1>0.40</td><td rowspan=1 colspan=1></td><td rowspan=1 colspan=1></td><td rowspan=1 colspan=1>1</td></tr><tr><td rowspan=1 colspan=1>PHI3-8M</td><td rowspan=1 colspan=1>0.03</td><td rowspan=1 colspan=1>12.75</td><td rowspan=1 colspan=1>8.20</td><td rowspan=1 colspan=1>二</td><td rowspan=1 colspan=1>2.20</td><td rowspan=1 colspan=1>1</td><td rowspan=1 colspan=1>1.10</td><td rowspan=1 colspan=1>一</td><td rowspan=1 colspan=1>N=0.005</td></tr><tr><td rowspan=1 colspan=1>SUS630</td><td rowspan=1 colspan=1>0.02</td><td rowspan=1 colspan=1>16.0</td><td rowspan=1 colspan=1>3.90</td><td rowspan=1 colspan=1></td><td rowspan=1 colspan=1></td><td rowspan=1 colspan=1></td><td rowspan=1 colspan=1></td><td rowspan=1 colspan=1>3.80</td><td rowspan=1 colspan=1>Si=0.8，Mn =0.8,Nb =0.2</td></tr><tr><td rowspan=1 colspan=1>A steel</td><td rowspan=1 colspan=1>0.01</td><td rowspan=1 colspan=1>10.20</td><td rowspan=1 colspan=1>9.20</td><td rowspan=1 colspan=1>二</td><td rowspan=1 colspan=1>3.00</td><td rowspan=1 colspan=1>0.70</td><td rowspan=1 colspan=1>二</td><td rowspan=1 colspan=1>1</td><td rowspan=1 colspan=1>Si =1.5</td></tr><tr><td rowspan=1 colspan=1>MSSHTI770M</td><td rowspan=1 colspan=1>0.04</td><td rowspan=1 colspan=1>13.80</td><td rowspan=1 colspan=1>7.0</td><td rowspan=1 colspan=1>1</td><td rowspan=1 colspan=1>0.8</td><td rowspan=1 colspan=1>0.30</td><td rowspan=1 colspan=1>二</td><td rowspan=1 colspan=1>0.70</td><td rowspan=1 colspan=1>Si=1.5</td></tr><tr><td rowspan=1 colspan=1>Custom 450</td><td rowspan=1 colspan=1>0.035</td><td rowspan=1 colspan=1>14.9</td><td rowspan=1 colspan=1>6.5</td><td rowspan=1 colspan=1>1</td><td rowspan=1 colspan=1>0.8</td><td rowspan=1 colspan=1>二</td><td rowspan=1 colspan=1>一</td><td rowspan=1 colspan=1>1.5</td><td rowspan=1 colspan=1>Nb=0.75</td></tr><tr><td rowspan=1 colspan=1>Custom 455</td><td rowspan=1 colspan=1>0.03</td><td rowspan=1 colspan=1>11.75</td><td rowspan=1 colspan=1>8.50</td><td rowspan=1 colspan=1>1</td><td rowspan=1 colspan=1>二</td><td rowspan=1 colspan=1>1.20</td><td rowspan=1 colspan=1>1</td><td rowspan=1 colspan=1>2.25</td><td rowspan=1 colspan=1>Nb=0.30</td></tr><tr><td rowspan=1 colspan=1>Almar 362</td><td rowspan=1 colspan=1>≤0.03</td><td rowspan=1 colspan=1>14.50</td><td rowspan=1 colspan=1>6.5</td><td rowspan=1 colspan=1>二</td><td rowspan=1 colspan=1>二</td><td rowspan=1 colspan=1>0.80</td><td rowspan=1 colspan=1>1</td><td rowspan=1 colspan=1>l</td><td rowspan=1 colspan=1>1</td></tr><tr><td rowspan=1 colspan=1>AM363</td><td rowspan=1 colspan=1>≤0.05</td><td rowspan=1 colspan=1>11.50</td><td rowspan=1 colspan=1>4.50</td><td rowspan=1 colspan=1>二</td><td rowspan=1 colspan=1>一</td><td rowspan=1 colspan=1>0.",
    "summary": "1．化学成分 - Part 2/3",
    "size": 3957
  },
  {
    "name": "第2卷_第2篇_铁与钢的焊接-part-471",
    "projectId": "K8AJ1Jw3zZGf",
    "fileName": "第2卷_第2篇_铁与钢的焊接.pdf",
    "content": "40</td><td rowspan=1 colspan=1>1</td><td rowspan=1 colspan=1>一</td><td rowspan=1 colspan=1>1</td></tr><tr><td rowspan=1 colspan=1>11Cr9Ni2MoTi</td><td rowspan=1 colspan=1>&lt;0.015</td><td rowspan=1 colspan=1>11.0</td><td rowspan=1 colspan=1>9.00</td><td rowspan=1 colspan=1>1</td><td rowspan=1 colspan=1>2.00</td><td rowspan=1 colspan=1>1.2~1.6</td><td rowspan=1 colspan=1>1</td><td rowspan=1 colspan=1>一</td><td rowspan=1 colspan=1>B&lt;0.\n\n<table><tr><td rowspan=2 colspan=1>钢种</td><td rowspan=1 colspan=8>化学成分（质量分数，%）</td></tr><tr><td rowspan=1 colspan=1>C</td><td rowspan=1 colspan=1>Cr</td><td rowspan=1 colspan=1>Ni</td><td rowspan=1 colspan=1>Nb</td><td rowspan=1 colspan=1>Mo</td><td rowspan=1 colspan=1>Si</td><td rowspan=1 colspan=1>Mn</td><td rowspan=1 colspan=1>其他</td></tr><tr><td rowspan=1 colspan=1>12Cr8NiBe</td><td rowspan=1 colspan=1>&lt;0.03</td><td rowspan=1 colspan=1>11.7</td><td rowspan=1 colspan=1>8.0</td><td rowspan=1 colspan=1>1</td><td rowspan=1 colspan=1>二</td><td rowspan=1 colspan=1>1</td><td rowspan=1 colspan=1>1</td><td rowspan=1 colspan=1>Be=0.18</td></tr><tr><td rowspan=1 colspan=1>00Cr14Ni6Mo2AINb</td><td rowspan=1 colspan=1>&lt;0.03</td><td rowspan=1 colspan=1>14.0</td><td rowspan=1 colspan=1>6.0</td><td rowspan=1 colspan=1>0.4~0.7</td><td rowspan=1 colspan=1>2.0</td><td rowspan=1 colspan=1>≤0.5</td><td rowspan=1 colspan=1>≤0.5</td><td rowspan=1 colspan=1>N=0.1~0.4</td></tr><tr><td rowspan=1 colspan=1>00Cr15Ni6Nb</td><td rowspan=1 colspan=1>&lt;0.03</td><td rowspan=1 colspan=1>15.0</td><td rowspan=1 colspan=1>6.0</td><td rowspan=1 colspan=1>0.5~0.8</td><td rowspan=1 colspan=1>二</td><td rowspan=1 colspan=1>0.5</td><td rowspan=1 colspan=1>≤0.5</td><td rowspan=1 colspan=1>1</td></tr><tr><td rowspan=1 colspan=1>10Cr7Ni10Co5.5Mo</td><td rowspan=1 colspan=1>0.004</td><td rowspan=1 colspan=1>10.0</td><td rowspan=1 colspan=1>7.0</td><td rowspan=1 colspan=1></td><td rowspan=1 colspan=1>5.5</td><td rowspan=1 colspan=1>二</td><td rowspan=1 colspan=1>1</td><td rowspan=1 colspan=1>Co=10</td></tr><tr><td rowspan=1 colspan=1>00Cr12Ni9Cu2TiNb</td><td rowspan=1 colspan=1>&lt;0.03</td><td rowspan=1 colspan=1>12.0</td><td rowspan=1 colspan=1>9.0</td><td rowspan=1 colspan=1>0.2-0.3</td><td rowspan=1 colspan=1>二</td><td rowspan=1 colspan=1>一</td><td rowspan=1 colspan=1>一</td><td rowspan=1 colspan=1>Re2Cu</td></tr><tr><td rowspan=1 colspan=1>12Cr5Ni2MnMoCu</td><td rowspan=1 colspan=1>&lt;0.03</td><td rowspan=1 colspan=1>12.00</td><td rowspan=1 colspan=1>5.0</td><td rowspan=1 colspan=1></td><td rowspan=1 colspan=1>二</td><td rowspan=1 colspan=1></td><td rowspan=1 colspan=1>2.00</td><td rowspan=1 colspan=1>二</td></tr><tr><td rowspan=1 colspan=1>13Cr25Co5Mo</td><td rowspan=1 colspan=1>&lt;0.03</td><td rowspan=1 colspan=1>13.0</td><td rowspan=1 colspan=1>二</td><td rowspan=1 colspan=1></td><td rowspan=1 colspan=1>5.0</td><td rowspan=1 colspan=1></td><td rowspan=1 colspan=1>1</td><td rowspan=1 colspan=1>Co =25</td></tr><tr><td rowspan=1 colspan=1>00Cr13Ni6MoNb</td><td rowspan=1 colspan=1>0.02</td><td rowspan=1 colspan=1>13.89</td><td rowspan=1 colspan=1>6.6</td><td rowspan=1 colspan=1>0.39</td><td rowspan=1 colspan=1>1.10</td><td rowspan=1 colspan=1>0.21</td><td rowspan=1 colspan=1>0.61</td><td rowspan=1 colspan=1>Al=0.01</td></tr></table>\n\n1961年美国 Carpenter Technology Co.研制了第一个含钴的PyromentX-12马氏体时效不锈钢，以后又先后开发了不含钴的Custom450、Cus-$\\tan 4 5 5$ 及PyromentX-15、Pyromentx-23钢。同时，其他公司又先后开发了AM363、Almar326、In736、PHI3-8Mo、UnimarCR等，德国于1967\\~1971年先后研制了UItrofort401-403等三个钢种。我国也在上世纪70年代开展了马氏体时效不锈钢的研究，至20世纪末已开发了00Crl3Ni8Mo2NbTi等10余个马氏体时效不锈钢，并得到广泛应用。",
    "summary": "1．化学成分 - Part 3/3",
    "size": 3591
  },
  {
    "name": "第2卷_第2篇_铁与钢的焊接-part-472",
    "projectId": "K8AJ1Jw3zZGf",
    "fileName": "第2卷_第2篇_铁与钢的焊接.pdf",
    "content": "马氏体时效不锈钢的合金元素应满足如下三项要求：一是提高耐腐蚀性能，这就应有充分的Cr含量， ${ \\pmb w }$ （Cr）要大于 $12 \\%$ ；二是应有析出强化相，如 $\\mathbf { M _ { 0 } }$ 、Ti、Nb等；三是应有足够的奥氏体形成元素，如 Ni、 $\\mathbf { M } \\mathbf { n }$ 、Co等。以使钢中不出现8铁素体，并使 $M f$ 点在室温至 $1 0 0 \\%$ ，以避免存在太多的残留奥氏体。\n\n(1）Cr\n\nCr是提高耐腐蚀性能必须的合金元素，还能降低 $\\pmb { M } \\pmb { s }$ 点。为保证钢的耐腐蚀性能， ${ \\pmb w }$ (Cr）不得低于 $12 \\%$ ，一般控制在 $1 1 . 5 \\% \\sim 1 2 . 5 \\%$ 之上。\n\n(2）Ni\n\nNi是马氏体时效不锈钢的主要合金元素，它可以使奥氏体相区向高Cr方向移动，使钢中Cr元素的含量提高，也不至于形成过多铁素体。但Ni含量不能过多，以防 $\\pmb { M } s$ 太低，出现残留奥氏体，降低钢的强度。因此马氏体时效不锈钢的Ni含量一般控制在 $5 . 6 \\% \\sim 1 0 \\%$ ，最高不高于$12 \\%$\n\n# （3）Mo\nMo在马氏体时效不锈钢中能提高钢的强韧性及耐腐蚀性。时效初期的富钼析出物，在强化钢的同时，保持其韧性；它能阻止析出物沿奥氏体晶界析出，避免沿晶断裂；在某些还原性介质中Mo能促进Cr的钝化作用，故它能提高Cr-Ni不锈钢在硫酸盐、磷酸及有机酸中的耐腐蚀性，并有效地抑制氯离子的点蚀倾向，提高钢的耐晶间腐蚀能力。但过量加人Mo，也会生成残留奥氏体。因此马氏体时效不锈钢中的 ${ \\pmb w }$ （Mo）不能超过 $5 \\%$ 。\n\n（4）Cu\n\nCu是较弱的奥氏体形成元素，少量加入对不锈钢的组织不会发生明显影响。但在腐蚀介质中，能在氧化层下形成铜的富集层，阻止氧化铁向金属内部深人。故在马氏体时效不锈钢中加入铜，可提高钢在盐酸及碳酸中的耐腐蚀性，还能提高钢的耐应力腐蚀性能。但过多地加入铜，在热加工时易发生铜脆，是不可取的。\n\n# (5）Ti\nTi在马氏体时效不锈钢中是最有效的时效强化元素，但含Ti的焊件在某些介质中易引起刀状腐烛。\n\n(6）Si\n\nSi是强铁素体形成元素，能在钢表面形成一层 $\\mathbf { S i O } _ { \\tau }$ 膜，提高抗氧化及耐腐蚀能力，还有抑制不锈钢在 $\\Im$ 离子介质中的点蚀倾向。但${ \\pmb w }$ （Si）达 $4 \\%$ 时，钢的脆性明显升高。\n\n# （7）Nb\nNb具有时效强化作用，但韧性下降比Ti少。因为加Nb引起时效强化作用的 Nb（C，N)在晶界析出，晶内仍可有较大的变形能力；而Ti的析出物在晶内弥散分布，变形能力减弱，所以韧性下降。\n\n(8）Re\n\nRe可以提高马氏体时效不锈钢的耐蚀性。",
    "summary": "2.合金元素的作用",
    "size": 1240
  },
  {
    "name": "第2卷_第2篇_铁与钢的焊接-part-473",
    "projectId": "K8AJ1Jw3zZGf",
    "fileName": "第2卷_第2篇_铁与钢的焊接.pdf",
    "content": "# 3.力学性能\n表10-44给出了典型马氏体时效不锈钢的力学性能[25]\n\n表10-44 典型马氏体时效不锈钢的力学性能[25]  \n\n<table><tr><td rowspan=1 colspan=4>的力季在能</td></tr><tr><td rowspan=1 colspan=1>钢    种</td><td rowspan=1 colspan=1>抗拉强度/MPa</td><td rowspan=1 colspan=1>伸长率（%）</td><td rowspan=1 colspan=1>硬  度</td></tr><tr><td rowspan=1 colspan=1>SUS630</td><td rowspan=1 colspan=1>1430</td><td rowspan=1 colspan=1>12</td><td rowspan=1 colspan=1>450HV</td></tr><tr><td rowspan=1 colspan=1>Croloy16-6PH</td><td rowspan=1 colspan=1>1310</td><td rowspan=1 colspan=1>15</td><td rowspan=1 colspan=1>412HV</td></tr><tr><td rowspan=1 colspan=1>12-6PHX</td><td rowspan=1 colspan=1>1310</td><td rowspan=1 colspan=1>13</td><td rowspan=1 colspan=1></td></tr><tr><td rowspan=1 colspan=1>17-4PH</td><td rowspan=1 colspan=1>1310</td><td rowspan=1 colspan=1>14</td><td rowspan=1 colspan=1>42HRC</td></tr><tr><td rowspan=1 colspan=1>15-5PH</td><td rowspan=1 colspan=1>1310</td><td rowspan=1 colspan=1>14</td><td rowspan=1 colspan=1>42HRC</td></tr><tr><td rowspan=1 colspan=1>PhI3-8Mo</td><td rowspan=1 colspan=1>1550</td><td rowspan=1 colspan=1>i2</td><td rowspan=1 colspan=1>47HRC</td></tr><tr><td rowspan=1 colspan=1>Custom 450</td><td rowspan=1 colspan=1>1350</td><td rowspan=1 colspan=1>14</td><td rowspan=1 colspan=1>42HRC</td></tr><tr><td rowspan=1 colspan=1>Custom 455</td><td rowspan=1 colspan=1>1645</td><td rowspan=1 colspan=1>10</td><td rowspan=1 colspan=1>49HRC</td></tr><tr><td rowspan=1 colspan=1>Pytoment X-15</td><td rowspan=1 colspan=1>1550</td><td rowspan=1 colspan=1>17</td><td rowspan=1 colspan=1>484HV</td></tr><tr><td rowspan=1 colspan=1>NSSHT1700M</td><td rowspan=1 colspan=1>1790</td><td rowspan=1 colspan=1>5</td><td rowspan=1 colspan=1>530HV</td></tr><tr><td rowspan=1 colspan=1>A steel</td><td rowspan=1 colspan=1>1980</td><td rowspan=1 colspan=1>1</td><td rowspan=1 colspan=1>587HV</td></tr><tr><td rowspan=1 colspan=1>AM363</td><td rowspan=1 colspan=1>840</td><td rowspan=1 colspan=1>10</td><td rowspan=1 colspan=1></td></tr><tr><td rowspan=1 colspan=1>Almar 362</td><td rowspan=1 colspan=1>1330</td><td rowspan=1 colspan=1>13</td><td rowspan=1 colspan=1></td></tr><tr><td rowspan=1 colspan=1>Ultrofort401</td><td rowspan=1 colspan=1>1700</td><td rowspan=1 colspan=1>11</td><td rowspan=1 colspan=1></td></tr><tr><td rowspan=1 colspan=1>MA-164公</td><td rowspan=1 colspan=1>1830</td><td rowspan=1 colspan=1>14.7</td><td rowspan=1 colspan=1></td></tr><tr><td rowspan=1 colspan=1>00Cr12Ni9Cu2TiNb</td><td rowspan=1 colspan=1>2050</td><td rowspan=1 colspan=1>2.2</td><td rowspan=1 colspan=1>558HV</td></tr><tr><td rowspan=1 colspan=1>12Cr5Ni2MnMoCu</td><td rowspan=1 colspan=1>1640</td><td rowspan=1 colspan=1>4.5</td><td rowspan=1 colspan=1></td></tr></table>\n\n# 4.焊接性\n\n\n# （1）冷裂纹\n由于马氏体时效不锈钢大多在真空环境下冶炼，有害杂质含量很低，抗冷裂纹性能很好。但若扩散氢含量达到 $5 \\times 1 0 ^ { - 6 }$ 以上，也有可能产生冷裂纹。\n\n# （2）热裂纹\n因为该钢的有害杂质含量很低，因此抗热裂纹性能也很强。但若焊接过程中保护不良，或焊丝中 $\\pmb { w }$ （Ti） $> 0 . 8 \\%$ 时，也有可能产生热裂纹。\n\n# （3）热影响区\n这类马氏体时效不锈钢的焊接热影响区可分为三个区：\n\n第一个区域为A区。它是紧靠焊缝金属的高温区，是完全奥氏体化了的区域，在之后的冷却中可以转变为马氏体。00Cr13Ni6MoNb钢的Af在720\\~750℃之间，以熔合线到这个温度的区域为A区。\n\n第二个区域为B区，它是加热到 ${ \\mathfrak { a } } + { \\mathfrak { p } }$ 的两相区。这个区在560\\~730℃之间，其特征是在马氏体基体上分布着细小分散稳定的逆转奥氏体。这种奥氏体在接头时效时也不会发生变化，从而降低金属的性能，只有经过焊后固溶才能消失。采用小热输入焊接，以减少其宽度，能有所改善。\n\n第三个区域为C区。它是被加热到 $5 6 0 \\mathrm { ‰}$ 以下的区域，其组织和性能都不会发生明显的变化。\n\n图10-21为00Cr13Ni6MoNb钢的连续冷却组织转变图，可见，在宽泛的冷却速度范围内，其Ms及Mf都没有明显变化。也就是说，在多种焊接方法及宽泛的焊接参数下，既使大厚度焊件都可得到马氏体。\n\n但大的焊接热输入，却能造成焊缝金属的偏析而恶化其力学性能。所以应选用尽可能小的热输人。\n\n# （4）焊丝成分\n焊丝成分一般应与母材成分基本一致，但也要考虑焊接特点。一是为减少多层焊焊缝金属层间高温热影响区的铁素体带宽度，要控制焊丝的$\\mathbf { C r } _ { \\mathrm { e q } }$ ，以改善焊缝金属的韧性。二是焊接00Cr13Ni6MoNb钢的焊丝以Ti取代Nb，可有好的效果，但其质量分数不应超过 $0 . 6 \\%$ 。三是焊丝的杂质含量要低，如氧要低于 $5 0 \\times 1 0 ^ { - 6 }$ ，氮要低于 $1 2 0 \\times 1 0 ^ { - 6 }$ 。\n\n# （5）焊接方法\n马氏体时效不锈钢的焊接可以采用电子束焊，惰性气体保护焊及熔渣保护焊（如焊条弧焊等）。曾用钛钙型药皮进行焊接，表现为有一\n\n![](images/0ddff14d2f194b06243d35460a83cbcd0078146b86f23ac540d05c05c2e187e0.jpg)  \n时间/s\n\n6.焊接工艺\n\n# （1）焊前准备\n由于马氏体时效不锈钢多为真空冶炼，杂质含量很少，焊前准备就是保证焊接质量的重要条件，必须彻底清理焊件及焊丝表面的水分油污等。",
    "summary": "（1）焊前准备, （1）冷裂纹, （2）热裂纹, （3）热影响区, （4）焊丝成分, （5）焊接方法, 3.力学性能, 4.焊接性",
    "size": 3943
  },
  {
    "name": "第2卷_第2篇_铁与钢的焊接-part-474",
    "projectId": "K8AJ1Jw3zZGf",
    "fileName": "第2卷_第2篇_铁与钢的焊接.pdf",
    "content": "# （3）焊接热输人\n虽然马氏体时效不锈钢对冷却速度不敏感，\n\n![](images/6af442aa532b4ba54fb8eaaaf81e3702b6b17af45d434ecb4c55cb92ed4aa7db.jpg)  \n图10-2100Cr13Ni6MoNb马氏体时效不锈钢的连续冷却组织转变图[26」\n\n定的焊接裂纹倾向，接头韧性也较低。这是因为渣保护不良，有害杂质进入焊缝金属所致。\n\n# 参考文献\n[1] 尹钟大，李晓东，李海滨，等．18Ni马氏体时效钢时效机理研究「J]．金属学报，1995，31（1）：72-75.  \n[2] 章守华.合金钢[M]．北京：冶金工业出版社，1981.  \n[3] 姜越，尹钟大，李景川，等．合金元素对马氏体时效不锈钢Ms温度影响的定量分析[J]．特殊钢，2003,24(6)：9-14.  \n[4] 刘振宝，宋为须，杨志勇，等．时效对超高强马氏体时效不锈钢组织和性能的影响［J]．材料热处理学报，2005，26（4）：52-55.  \n[5] 周昭伟，等. $9 \\%$ Ni钢焊接熔合区的氢致开裂与马氏体带的关系［C]．//第六届全国焊接学术会议论文选集：第2集．1990：1-3.  \n[6] 罗志昌，等.9%Ni钢焊接熔合区的冷裂敏感性评定与研究[C]．//第六届全国焊接学术会议论文选集：第2集．1990：96-98.  \n[7] 后藤智巳，等．LNG日温貯槽的溶接施工［J].溶接学会誌，1999,68（8）：28.  \n[8] 姚丽姜．时效对00Cr13Ni6Mo马氏体不锈钢韧性和断裂的影响［J]．上海金属，2000，22(1）：42-43.  \n[9] 浅山行昭，Fe-Ni-Ti系ル-鋼的析出举動韧性と及すCrの影［J].日本金属学会誌，1986，50（10）：879-885.  \n[10] American Welding Society．Welding Handbook：Vol 4 Metals and Their Weldability[M]7th ed.Miami：American Welding Society，1983.  \n[1] 薛侃时，戎忠良，景小味，等．合金元素对高锰奥氏体超低温钢性能的影响［J]．机械工程材料，1992，16（1）：18-22，35.  \n[12] 薛侃时，孙大涌，王滨，等．提高高锰奥氏体超低温钢低温韧性的方法[J]．机械工程学报，1998,34(6)：11-15，22.  \n[13] 孙大涌，薛侃时，徐佐仁，等．锰低温钢中锰及合金元素的不平衡偏聚［J]．机械工程学报，1998，34（4):1-6，14.  \n[14] 薛侃时，王滨，李晋，等．高锰奥氏体超低温钢低温脆断机制的研究〔J]．机械工程学报，1998.34(5):1-6.  \n[15] 付瑞东，郑炀曾．氮对 $\\mathbf { F e } { - } 3 8 \\mathbf { M } { \\mathfrak { n } }$ 奥氏体钢低温冲击韧性的影响［J]．特殊钢，2000，21(1):14-15.  \n[16] 付瑞东，任伊宾，郑炀曾，等．一种高锰奥氏体低温钢的力学性能［J]．机械工程学报，2001，37(3）：78-80.  \n[17] 付瑞东，李亮玉，郑炀曾，等．高锰奥氏体超低温钢焊接接头的组织和力学性能［J]．焊接学报，2001，22（3）：21-24.  \n[18] 姜越，尹钟大，朱景川，等．超高强度马氏体时效钢的发展［J]．特殊钢、2004，25（2）：1-5.  \n[19] 浅山行昭，等，電気抵抗测定によるFe $18 \\%$ -Co-Mo-Ti系-鋼の析出舉動の研究［J].日本金属学会誌，1984，48（2)：122-128.  \n[20] 何毅，等．固溶温度对超纯净18Ni（350）马氏体时效钢断裂韧性及微观组织的影响［J].金属学报，2003，39（4)：381-385.  \n[21] 刘中豪，等．含氢马氏体时效钢低温力学行为与断裂机制[J]．金属学报，2000，36（8）：284-288.  \n[22] 姜越，尹钟才，无钻马氏体时效钢的研究现状[J]．材料科学与工艺，2004，12（1）：108-112.  \n[23] 何毅，杨柯，孔凡西，超高强度18Ni无钴马氏体时效钢的力学性能［J]．金属学报，2002,38 (3):278-281.  \n[24]浅山行昭，含ク無ルトン鋼的機械性質［J]．日本金属学会誌．1987，51(1）：76-82．  \n[25] 姜越，尹钟大，朱景川，等，马氏体时效不锈钢的发展现状[J].特殊钢，2003，24（3）：1-5.  \n[26] 汤祖尧，谢蓓玲，杨永兴．Fe-Cr-Ni马氏体时效型高强不锈钢焊接特征［J].上海钢研，1981 (3):19-28.  \n[27] 中国机械工程学会焊接学会．焊接手册：第1卷焊接方法及设备［M]．北京：机械工业出版社，2001.\n\n# 第11章铸铁的焊接\n\n\n# 作者　周振丰 审者　孙大千\n\n\n# 11.1概述\n铸铁是w（C） $> 2 . 1 4 \\%$ 的铁碳合金。与钢不同，铸铁的结晶过程要经历共晶转变。工业用铸铁实际上是以铁、碳、硅为主的多元铁合金。\n\n工业中应用最早的铸铁是碳以片状石墨存在于金属基体中的灰铸铁。由于其成本低廉，并具有铸造性、可加工性、耐磨性及减振性均优良的特点，迄今仍是工业应用最广泛的一种铸铁。但由于其石墨以片状存在，其力学性能不高，为提高铸铁的力学性能，改变其石墨形态一直是铸造工作者的努力方向。其第一个进展是开发成功了石墨以团絮状存在的可锻铸铁，使铸铁的力学性能明显提高。但可锻铸铁是由一定成分的白口铸铁经过长期退火使莱氏体分解后而获得的。为此需要消耗大量的能源，这是其不足之处。1947年，发明了以球化剂处理高温铁液使石墨球化的新方法，于是诞生了球墨铸铁，使铸铁的力学性能提高到一个新的高度。20世纪60年代，铸造工作者发现，以比处理球墨铸铁铁液少的球化剂处理铁液后，其石墨呈蠕虫状，于是蠕虫状石墨铸铁（简称蠕墨铸铁）问世了。它具有比灰铸铁强度高，比球墨铸铁铸造性能及耐热疲劳性能好的优点，在工业中迅速获得了一定的应用。以往的铸铁基体组织通常为珠光体或铁素体或者它们二者不同比例的混合组织。以珠光体为基体的球墨铸铁，其最高抗拉强度可达 $8 0 0 \\mathrm { M P a }$ ，但伸长率只有 $2 \\%$ 。以铁素体为基体的球墨铸铁，其伸长率可高达 $1 8 \\%$ ，但其抗拉强度则下降为$4 0 0 \\mathrm { { M P a } }$ 。这说明尚未能使铸铁达到同时具有高强度与高塑性的性能。为达到这一目的，铸造工作者又深人地进行了探索。20世纪70年代，这方面的研究取得了重大进展。这就是以奥氏体加贝氏体为基体的球墨铸铁（简称奥-贝球铁）的发明。当其抗拉强度为 $8 6 0 \\sim 1 0 3 5 \\mathrm { { M P a } }$ 时，其伸长率仍可高达 $7 \\% \\sim 1 0 \\%$ 。此外，为满足某些特殊性能的需要，还发展了耐磨白口铸铁等。这说明铸铁是一个庞大的家族，它包括不同石墨形态与不同基体组织组成的庞大的铸铁合金系列材料。",
    "summary": "（3）焊接热输人, 11.1概述, 参考文献, 第11章铸铁的焊接, 作者　周振丰 审者　孙大千",
    "size": 3016
  },
  {
    "name": "第2卷_第2篇_铁与钢的焊接-part-475",
    "projectId": "K8AJ1Jw3zZGf",
    "fileName": "第2卷_第2篇_铁与钢的焊接.pdf",
    "content": "1．灰铸铁\n\n灰铸铁中的碳以片状石墨的形态存在于珠光体或铁素体或二者按不同比例混合的基体组织中。其断口呈灰色，因此而得名。石墨的力学性能很低，使金属基体承受负荷的有效截面积减少，而且片状石墨使应力集中严重，因而使灰铸铁的力学性能不高。灰铸铁的石墨形态，如图11-1所示。石墨片可以不同的数量、长短及粗细分布于基体中，因而对灰铸铁的力学性能产生很大影响。普通灰铸铁的金属基体是由珠光体与铁素体按不同比例组成。珠光体量越高的灰铸铁，其抗拉强度也越高，其硬度也相应有所提高。灰铸铁的力学性能如表11-1所示。常用灰铸铁化学成分为 $w \\left( \\mathrm { ~ C ~ } \\right) ~ = 2 . 6 \\% ~ \\sim 3 . 8 \\% ~ , w \\left( \\mathrm { ~ S i ~ } \\right) :$ $\\boldsymbol { w } \\left( \\mathrm { \\sf ~ S i } \\right) = 1 , 2 \\%$ $3 . 0 \\% , w \\left( \\mathrm { ~ M n } \\right) = 0 . 4 \\% - 1 . 2 \\%$ ， $w ( \\mathrm { { P } } ) \\leqslant 0 . 4 \\%$ ，$w ( \\mathrm { ~ S ~ } ) \\leqslant 0 . 1 5 \\%$ 。同一牌号的灰铸铁，薄壁件$\\mathrm { \\Lambda } ( \\mathrm { \\Omega } < 1 0 \\mathrm { m m } )$ ）的碳、硅量高于厚壁件。\n\n![](images/1cd9e0bf6da997c22666843f2ced70bc8fb4088877fda77df933c8e08c21db7c.jpg)  \n图11-1灰铸铁的片状石墨（ $4 0 0 \\times )$\n\n表11-1 灰铸铁力学性能（GB/T9439-1988）  \n\n<table><tr><td rowspan=1 colspan=1>牌号</td><td rowspan=1 colspan=1>抗拉强度/MPa ≥</td><td rowspan=1 colspan=1>牌号</td><td rowspan=1 colspan=1>抗拉强度/MPa  ≥</td></tr><tr><td rowspan=1 colspan=1>HT100</td><td rowspan=1 colspan=1>100</td><td rowspan=1 colspan=1>HT250</td><td rowspan=1 colspan=1>250</td></tr><tr><td rowspan=1 colspan=1>HT150</td><td rowspan=1 colspan=1>150</td><td rowspan=1 colspan=1>HT300</td><td rowspan=1 colspan=1>300</td></tr><tr><td rowspan=1 colspan=1>HT200</td><td rowspan=1 colspan=1>200</td><td rowspan=1 colspan=1>HT350</td><td rowspan=1 colspan=1>350</td></tr></table>\n\n牌号中HT表示灰铸铁，是“灰铁”二字汉语拼音的字头，随后的数字表示以MPa为单位的抗拉强度。灰铸铁几乎无塑性及韧性。",
    "summary": "11.1.1铸铁的种类、标准和性能",
    "size": 1494
  },
  {
    "name": "第2卷_第2篇_铁与钢的焊接-part-476",
    "projectId": "K8AJ1Jw3zZGf",
    "fileName": "第2卷_第2篇_铁与钢的焊接.pdf",
    "content": "# 2．可锻铸铁\n可锻铸铁是由一定成分的白口铸铁经高温退火处理使共晶渗碳体分解而形成团絮状石墨，随后通过不同的热处理可使基体组织为珠光体或铁素体。比起灰铸铁来说，由于可锻铸铁石墨形态的改善，使其具有较高的强度性能，并兼有较高的塑性与韧性。可锻铸铁的石墨如图11-2所示。\n\n国内过去生产的可锻铸铁中， $9 0 \\%$ 以上都是以铁素体为基体的墨心可锻铸铁，这种铸铁是在中性炉气氛条件下将白口铸铁中的共晶渗碳体在高温退火过程中分解成团絮状石墨，随后在$7 0 0 \\sim 7 4 0 ^ { \\circ } \\mathrm { C }$ 保温一定时间，进行第二阶段石墨化后而获得的。其塑性性能较高，并兼有较高的强度。由于铁素体基体的可锻铸铁中有较多石墨析出，因而断面呈暗灰色，故称为墨心可锻铸铁。而珠光体可锻铸铁则以基体命名。墨心可锻铸铁（以KTH表示）与珠光体可锻铸铁（以KTZ表示）的力学性能如表11-2所示。\n\n![](images/f6aa9aa62619d026f982b863b9afd3f9c434b67d9846e51bde624983611adcee.jpg)  \n图11-2可锻铸铁的团絮状石墨（ $2 5 0 \\times )$\n\n表11-2墨心可锻铸铁与珠光体可锻铸铁的力学性能（GB/T9440—1988）  \n\n<table><tr><td rowspan=1 colspan=1>牌号</td><td rowspan=1 colspan=1>gb/MPa W</td><td rowspan=1 colspan=1>g0.2/MPa W</td><td rowspan=1 colspan=1>8（%） ≥L=3d</td><td rowspan=1 colspan=1>HBW</td></tr><tr><td rowspan=1 colspan=1>KTH300-06</td><td rowspan=1 colspan=1>300</td><td rowspan=1 colspan=1></td><td rowspan=1 colspan=1>6</td><td rowspan=1 colspan=1>≤150</td></tr><tr><td rowspan=1 colspan=1>KTH330-08</td><td rowspan=1 colspan=1>330</td><td rowspan=1 colspan=1></td><td rowspan=1 colspan=1>8</td><td rowspan=1 colspan=1>≤150</td></tr><tr><td rowspan=1 colspan=1>KTH350-10</td><td rowspan=1 colspan=1>350</td><td rowspan=1 colspan=1>200</td><td rowspan=1 colspan=1>10</td><td rowspan=1 colspan=1>≤150</td></tr><tr><td rowspan=1 colspan=1>KTH370-12</td><td rowspan=1 colspan=1>370</td><td rowspan=1 colspan=1>二</td><td rowspan=1 colspan=1>12</td><td rowspan=1 colspan=1>≤150</td></tr><tr><td rowspan=1 colspan=1>KTZ450-06</td><td rowspan=1 colspan=1>450</td><td rowspan=1 colspan=1>270</td><td rowspan=1 colspan=1>6</td><td rowspan=1 colspan=1>150~200</td></tr><tr><td rowspan=1 colspan=1>KTZ550-04</td><td rowspan=1 colspan=1>550</td><td rowspan=1 colspan=1>340</td><td rowspan=1 colspan=1>4       3</td><td rowspan=1 colspan=1>180~250</td></tr><tr><td rowspan=1 colspan=1>KTZ650-02</td><td rowspan=1 colspan=1>650</td><td rowspan=1 colspan=1>430</td><td rowspan=1 colspan=1></td><td rowspan=1 colspan=1>210~260</td></tr><tr><td rowspan=1 colspan=1>KTZ700-02</td><td rowspan=1 colspan=1>700</td><td rowspan=1 colspan=1>530</td><td rowspan=1 colspan=1></td><td rowspan=1 colspan=1>240~290</td></tr></table>\n\n当将白口铸铁毛坏在氧化性气氛条件下进行高温退火时，铸铁断面从外层到内部会发生强烈的氧化及脱碳。经这样处理的可锻铸铁由于其内部区域有发亮的光泽，故称之为白心可锻铸铁。这种白心可锻铸铁的组织从外层到内部不均匀，韧性较差。此外，其热处理温度较高，时间也较长，能源消耗更大，因此我国基本不生产白心可锻铸铁。\n\n由于可锻铸铁生产时首先要保证铸件毛坏整个断面上在铸态时能得到全白口，否则会降低可锻铸铁的力学性能，为此要降低其碳、硅含量。常用墨心可锻铸铁的化学成分为： $w ( \\mathbf { \\vec { C } } ) = 2 . 2 \\%$ \\~ $\\cdot 3 . 0 \\% , w \\mathrm { ( S i ) } = 0 . 7 \\% \\sim 1 . 4 \\% , w \\mathrm { ( M n ) } = 0 . 3 \\%$ \\~ $0 . 6 5 \\% \\mathrm { ~ , ~ } w \\mathrm { ~ ( ~ S ~ ) ~ } \\leqslant 0 . 2 \\% \\mathrm { ~ , ~ } w \\mathrm { ~ ( ~ P ~ ) ~ } \\leqslant 0 . 2 \\% \\mathrm { ~ _ { \\circ } ~ }$\n\n近期由于铸造技术的进步，可在铸态下直接获得铁素体球墨铸铁，其消耗的能量比可锻铸铁大为降低，且其力学性能还优于铁素体可锻铸铁，故许多可锻铸铁件已被铸态铁素体球墨铸铁所代替。",
    "summary": "2．可锻铸铁",
    "size": 2813
  },
  {
    "name": "第2卷_第2篇_铁与钢的焊接-part-477",
    "projectId": "K8AJ1Jw3zZGf",
    "fileName": "第2卷_第2篇_铁与钢的焊接.pdf",
    "content": "球墨铸铁的正常组织是细小圆整的石墨球加金属基体，如图11-3所示。在铸造条件下获得的金属基体组织通常是铁素体加珠光体的混合组织。为使石墨球化，需向高温铁液加入适量的球化剂。工业上常用的球化剂是以 $\\mathrm { M g }$ 、Ce或Y三种元素为基本成分而制成的。我国使用最多的球化剂为稀土镁合金。由于经球化剂处理后的球墨铸铁铁液的结晶过冷倾向较灰铸铁大，因此有较大的白口倾向。所以球墨铸铁需经孕育处理，通过孕育处理使铁液能形成异质晶核、促进石墨化过程的进行，从而消除白口组织。\n\n![](images/9a0247f02703ed6d55d13b3f3ffa4779fd8898758af35d879d74f26a4dfb1ab5.jpg)  \n图11-3球墨铸铁的球状石墨（ $2 0 0 \\times )$\n\n由于在铸造条件下获得的金属基体组织通常为铁素体加珠光体的混合组织，要获得铁素体球墨铸铁需经低温石墨化退火，使珠光体分解为铁素体加石墨。如果铸态组织中有共晶渗碳体，则需经高温石墨化退火及低温石墨化退火才能获得铁素体球墨铸铁。退火是一种消耗能源量较多的工艺，使铸件成本增加。只要严格控制铁液中w $( \\mathbf { \\nabla } \\mathbf { M } \\mathbf { n } ) \\le 0$ .4%， $w \\left( \\mathrm { ~ P ~ } \\right) \\leqslant 0 . \\mathrm { ~ 0 ~ 7 ~ } \\%$ ，适当限制球化元素含量，并加强孕育处理，就可获得铸态铁素体球墨铸铁。铸态铁素体球墨铸铁现已在工业中获得了很广泛的应用。\n\n对铸态下获得的铁素体加珠光体的球墨铸铁，要改变其组织成为单一的珠光体，需进行正火热处理。这同样需要消耗能源。经铸造工作者的探索，现可直接获得铸态珠光体球墨铸铁，其途径是适当提高其含锰量及含铜量。锰、铜等均为稳定珠光体元素。\n\n奥-贝球墨铸铁（图11-4中黑色条状物为贝氏体，白色为奥氏体）是兼有高强度与高塑性的新型球墨铸铁，目前仍主要通过奥-贝化热处理而获得，即先将球墨铸铁加热到奥氏体化温度并适当保温一定时间，使其基体组织转变为高温奥氏体，然后快冷到贝氏体化温度，并适当保温一定时间，空冷后组织则为奥氏体 $^ +$ 贝氏体 $^ +$ 球状石墨。在铸态下直接获得奥-贝球墨铸铁的力学性能与通过热处理而获得的奥-贝球墨铸铁相比仍存在一定差距。\n\n![](images/24c5905fa68db22a7461b2785811bd47b7b6d0d49b4750368192e1300f15f239.jpg)  \n图11-4奥-贝球墨铸铁的基体组织（ $5 0 0 0 \\times )$\n\n球墨铸铁的力学性能如表11-3所示。奥-贝球墨铸铁在我国的应用尚处于起步状况，目前尚未制定出标准。",
    "summary": "3.球墨铸铁",
    "size": 1203
  },
  {
    "name": "第2卷_第2篇_铁与钢的焊接-part-478",
    "projectId": "K8AJ1Jw3zZGf",
    "fileName": "第2卷_第2篇_铁与钢的焊接.pdf",
    "content": "蠕虫状石墨铸铁简称蠕墨铸铁，与片状石墨相比，蠕虫状石墨头部较圆。其长度与厚度之比一般为2\\~10，比片状石墨长度与厚度之比（一般大于50）小得多，也就是说蠕虫状石墨短而厚，如图11-5所示。\n\n表11-3球墨铸铁的力学性能（GB/T1348—1988）  \n\n<table><tr><td rowspan=2 colspan=1>牌号</td><td rowspan=1 colspan=1>抗拉强度σb/MPa</td><td rowspan=1 colspan=1>屈服强度00.2/MPa</td><td rowspan=1 colspan=1>伸长率8（%）</td><td rowspan=1 colspan=1>布氏硬度HBW</td><td rowspan=1 colspan=1>主要金相组织</td></tr><tr><td rowspan=1 colspan=3>最小值</td><td rowspan=1 colspan=2>供参考</td></tr><tr><td rowspan=1 colspan=1>QT400-18</td><td rowspan=1 colspan=1>400</td><td rowspan=1 colspan=1>250</td><td rowspan=1 colspan=1>18</td><td rowspan=1 colspan=1>130~180</td><td rowspan=1 colspan=1>铁素体</td></tr><tr><td rowspan=1 colspan=1>QT400-15</td><td rowspan=1 colspan=1>400</td><td rowspan=1 colspan=1>250</td><td rowspan=1 colspan=1>15</td><td rowspan=1 colspan=1>130~180</td><td rowspan=1 colspan=1>铁素体</td></tr><tr><td rowspan=1 colspan=1>QT450-10</td><td rowspan=1 colspan=1>450</td><td rowspan=1 colspan=1>310</td><td rowspan=1 colspan=1>10</td><td rowspan=1 colspan=1>160~210</td><td rowspan=1 colspan=1>铁素体</td></tr><tr><td rowspan=1 colspan=1>QT500-7</td><td rowspan=1 colspan=1>500</td><td rowspan=1 colspan=1>320</td><td rowspan=1 colspan=1>7</td><td rowspan=1 colspan=1>170~230</td><td rowspan=1 colspan=1>铁素体+珠光体</td></tr><tr><td rowspan=1 colspan=1>QT600-3</td><td rowspan=1 colspan=1>600</td><td rowspan=1 colspan=1>370</td><td rowspan=1 colspan=1>3</td><td rowspan=1 colspan=1>190~270</td><td rowspan=1 colspan=1>珠光体+铁素体</td></tr><tr><td rowspan=1 colspan=1>QT700-2</td><td rowspan=1 colspan=1>700</td><td rowspan=1 colspan=1>420</td><td rowspan=1 colspan=1>2</td><td rowspan=1 colspan=1>225~305</td><td rowspan=1 colspan=1>珠光体</td></tr><tr><td rowspan=1 colspan=1>QT800-2</td><td rowspan=1 colspan=1>800</td><td rowspan=1 colspan=1>480</td><td rowspan=1 colspan=1>2</td><td rowspan=1 colspan=1>245~335</td><td rowspan=1 colspan=1>珠光体或回火组织</td></tr><tr><td rowspan=1 colspan=1>QT900-2</td><td rowspan=1 colspan=1>900</td><td rowspan=1 colspan=1>600</td><td rowspan=1 colspan=1>2</td><td rowspan=1 colspan=1>280~360</td><td rowspan=1 colspan=1>贝氏体或回火索氏体</td></tr></table>\n\n![](images/0a5968c14d07c426e39f1471aecb1924eefedd176597ba841483503640b14e08.jpg)  \n图11-5蠕墨铸铁的蠕虫状石墨( $2 0 0 \\times )$\n\n这种石墨形态特征使蠕墨铸铁的力学性能介于相同基体组织的灰铸铁与球墨铸铁之间。蠕墨铸铁是通过对高温铁液加入适量的蠕化剂处理后而获得的。蠕墨铸铁的力学性能如表11-4所示。\n\n在蠕墨铸铁中，由于高的含碳量易促进球状石墨的形成，故蠕墨铸铁的含碳量通常较球墨铸铁为低。其残余的稀土和镁总量亦较球墨铸铁为低。\n\n为了正确地评定石墨的形状及蠕化程度，通用采用石墨形状系数 $K$ 来表示，其定义为\n\n$$\nK = 4 \\pi A / L ^ { 2 }\n$$\n\n表11-4 蠕墨铸铁的力学性能（JB/T4403—1999）  ",
    "summary": "4．蠕墨铸铁 - Part 1/2",
    "size": 2503
  },
  {
    "name": "第2卷_第2篇_铁与钢的焊接-part-479",
    "projectId": "K8AJ1Jw3zZGf",
    "fileName": "第2卷_第2篇_铁与钢的焊接.pdf",
    "content": "<table><tr><td rowspan=3 colspan=1>牌号</td><td rowspan=2 colspan=1>抗拉强度/MPa</td><td rowspan=2 colspan=1>屈服强度/MPa</td><td rowspan=2 colspan=1>伸长率（%）</td><td rowspan=1 colspan=1>硬度</td><td rowspan=2 colspan=2>蠕化率VG(%）</td><td rowspan=2 colspan=1>主要基体组织</td></tr><tr><td rowspan=1 colspan=1>（HBW）</td></tr><tr><td rowspan=1 colspan=3>≥</td><td rowspan=1 colspan=2></td><td rowspan=1 colspan=1>≥</td><td rowspan=1 colspan=1></td></tr><tr><td rowspan=1 colspan=1>RuT420</td><td rowspan=1 colspan=1>420</td><td rowspan=1 colspan=1>335</td><td rowspan=1 colspan=1>0.75</td><td rowspan=1 colspan=1>200~280</td><td rowspan=1 colspan=2>50</td><td rowspan=1 colspan=1>珠光体</td></tr><tr><td rowspan=1 colspan=1>RuT380</td><td rowspan=1 colspan=1>380</td><td rowspan=1 colspan=1>300</td><td rowspan=1 colspan=1>0.75</td><td rowspan=1 colspan=1>193~274</td><td rowspan=1 colspan=2>，   50</td><td rowspan=1 colspan=1>珠光体</td></tr><tr><td rowspan=1 colspan=1>RuT340</td><td rowspan=1 colspan=1>340</td><td rowspan=1 colspan=1>270</td><td rowspan=1 colspan=1>1.0</td><td rowspan=1 colspan=1>170~249</td><td rowspan=1 colspan=2>50  L</td><td rowspan=1 colspan=1>珠光体+铁素体</td></tr><tr><td rowspan=1 colspan=1>RuT300</td><td rowspan=1 colspan=1>300</td><td rowspan=1 colspan=1>240</td><td rowspan=1 colspan=1>1.5</td><td rowspan=1 colspan=1>140~217</td><td rowspan=1 colspan=2>山 50</td><td rowspan=1 colspan=1>铁素体+珠光体</td></tr><tr><td rowspan=1 colspan=1>RuT260</td><td rowspan=1 colspan=1>260</td><td rowspan=1 colspan=1>195</td><td rowspan=1 colspan=1>3</td><td rowspan=1 colspan=1>121~197</td><td rowspan=1 colspan=2>50</td><td rowspan=1 colspan=1>铁素体</td></tr></table>\n\n注：蠕化率 $\\geqslant 5 0 \\%$ 是指 蠕墨数 $\\times 1 0 0 \\% \\geqslant 5 0 \\%$ 。蠕墨数+球墨数\n\n式中A——单个石墨的实际面积；$L$ —单个石墨的周长。\n\n当 $K < 0 , 1 5$ 时为片状石墨；当 $0 . 1 5 < K <$ 0.8 时为蠕虫状石墨；当 $K > 0 , 8$ 时为球状石墨。\n\n5.白口铸铁\n\n白口铸铁中不含石墨，仅由共晶渗碳体、二次渗碳体和珠光体组成，断口呈白亮色。白口铸铁组织如图11-6所示。白口铸铁硬而脆，主要用来制造各种耐磨件。普通白口铸铁具有高碳低硅的特点。增加含碳量，可提高白口铸铁的硬度。增加含硅量会降低共晶点含碳量，并促进石墨形成，故白口铸铁中硅的质量分数一般为$1 , 0 \\%$ 左右。在白口铸铁中常加入一些合金元素以提高其硬度，增强其耐磨性。冷硬铸铁轧辊的辊面是一层较厚的白口铸铁，使用到一定期间后，辊面白口铸铁层发生剥落，其焊接修复实质上是白口铸铁的焊接问题。\n\n![](images/bb32cfe13eeb1f0b474b5f9df93ef7e39a8280ff0c914f267b29c62239feb643.jpg)  \n图11-6白口铸铁的组织（ $( 2 0 0 \\times$ ）",
    "summary": "4．蠕墨铸铁 - Part 2/2",
    "size": 2205
  },
  {
    "name": "第2卷_第2篇_铁与钢的焊接-part-480",
    "projectId": "K8AJ1Jw3zZGf",
    "fileName": "第2卷_第2篇_铁与钢的焊接.pdf",
    "content": "# 11.1.2铸铁焊接的应用及铸铁焊接方法简介\n\n\n# 1.铸铁焊接的应用\n铸铁焊接应用于下列三种场合：\n\n1）铸造缺陷的焊接修复。我国各种铸铁的年产量现约为800万吨，有各种铸造缺陷的铸件约占铸铁年产量的 $1 0 \\% ~ \\sim 1 5 \\%$ ，即通常所说的废品率为 $1 0 \\% ~ \\sim 1 5 \\%$ ，若不用焊接方法修复，每年有 $8 0 \\sim 1 2 0$ 万吨铸铁件要报废，以2004年铸铁平均价格计算，扣除废铁可回收成本后，其损失每年高达10亿元以上。采用焊接方法修复这些有缺陷的铸铁件，由于焊修成本低，不仅可获得巨大的经济效益，而且有利于工厂及时完成生产任务。\n\n2）已损坏的铸铁成品件的焊接修复。由于各种原因，铸铁成品件在使用过程中会受到损坏，出现裂纹等缺陷，使其报废。若要更换新的，因铸铁成品件都经过各种机械加工，价格往往较贵。特别是一些重型铸铁成品件，如锻造设备的铸铁机座一旦使用不当而出现裂纹，某些锻件即停止生产，以致影响全厂无法生产出产品。若要更换新的锻造设备，不仅价格昂贵，且从订货、运货到安装调试往往需要很长时间，工厂要很长时间处于停产状态，这方面的损失往往是巨大的。在以上情况下，若能用焊接方法及时修复出现的裂纹，其经济效益是很巨大的。\n\n3）零部件的生产。这是指用焊接方法将铸铁（主要是球墨铸铁）件与铸铁件、各种钢件或有色金属件焊接起来而生产出零部件。国外通常用cast iron weldingin fabrication（制造中的铸铁焊接）来表达。我国目前在这方面比较落后，处于刚起步阶段。如我国山东某厂已用高效离心浇铸的大直径球墨铸铁管与一般铸造方法生产的变直径球墨铸铁法兰用焊接方法连接而制成产品。参考文献[1]介绍了美国情况，其作者于1993年指出：十年前，铸铁焊接工作中，用于铸铁工厂中新铸铁件出现缺陷的焊接修复约占$5 5 \\%$ ，使用过程中旧铸铁件出现缺陷的焊接修复约占 $40 \\%$ ，其余 $5 \\%$ 用于制造中的铸铁焊接。1993年的统计表明，情况发生了变化。制造中铸铁焊接已由 $5 \\%$ 上升到 $20 \\%$ ，修复新铸铁件缺陷的焊补已由 $5 5 \\%$ 下降到 $40 \\%$ ，这说明铸造工艺水平近期有很大改进，铸铁件出现铸造缺陷减少了。其余 $40 \\%$ 仍为旧铸铁件出现缺陷的焊接修复。我国尚缺乏这方面的统计分析资料，但制造中的铸铁焊接远远落后则是可以肯定的。制造中铸铁焊接应成为我国下一步发展铸铁焊接技术的方向，它具有巨大的经济效益。\n\n# 2．铸铁焊接方法简介\n我国铸铁焊接的方法有焊条电弧焊、气体保护实心焊丝和药芯焊丝电弧焊、气焊、气体火焰钎焊、手工电渣焊及气体火焰粉末喷焊等。其中以焊条电弧焊为主。根据被修复件的结构所形成的拘束度情况及对焊补后机械加工要求的不同，在采用焊条电弧焊或气焊焊补铸铁件缺陷时，有时采用焊前将被修复铸件整体预热到600\\~$7 0 0 \\mathrm { ‰}$ （简称热焊），焊补后再使其缓慢冷却的工艺，以防止焊接裂纹发生并改善焊补区域的机械加工性能。但这种预热焊工艺消耗大量能源，工人劳动条件差、生产效率低，只有在一些特殊需要的情况下，才被采用。\n\n由于铸铁种类多，且对焊接接头的要求多种多样，如焊后焊接接头是否要求进行机械加工，对焊缝的颜色是否要求与铸铁颜色一致，焊后焊接接头是否要求承受很大的工作应力，对焊缝金属及焊接接头的力学性能是否要求与铸铁母材相同，以及焊补成本的高低等。为满足不同要求，电弧焊所用铸铁焊接材料按其焊缝金属的类型有铁基、镍基及铜基三大类。而铁基焊接材料中，按其焊缝金属含碳量的不同，又可分为铸铁与钢两类。其分类图如图11-7所示。\n\n近期在蠕墨铸铁、铸态铁素体球墨铸铁与奥-贝球墨铸铁的焊接冶金与焊接材料的研究与应用方面取得了很大进展。\n\n![](images/5768424b14e59421fdc6a2bae709afef0b97e1c2f5d42d2069601060328c8c67.jpg)  \n图11-7铸铁电弧焊的焊缝金属分类\n\n铸铁焊接在制造零部件中的应用进一步推动了铸铁焊接技术的进展。如采用Ni-Fe型药芯焊丝及镍基实心焊丝进行铸铁件的自动电弧焊接，大大提高了焊接生产率。近年来，摩擦焊、扩散焊、电子束焊、激光焊、电阻对焊在铸铁-铸铁、铸铁-钢、铸铁-有色金属的焊接中都有一定发展。\n\n# 11.2铸铁的焊接性\n灰铸铁应用最为广泛，其焊接性研究工作进行得较多，因此主要以灰铸铁焊接性来进行分析，其他种类铸铁焊接性特点将在有关部分中说明。\n\n灰铸铁化学成分上的特点是碳与硫、磷杂质高，这就增大了其焊接接头对冷却速度变化与冷、热裂纹发生的敏感性。其力学性能的特点是强度低，基本无塑性，使其焊接接头发生裂纹的敏感性增大。这两方面的特点，决定了灰铸铁焊接性不良。其主要问题有两点：其一是焊接接头易形成白口铸铁与高碳马氏体组织（即片状马氏体)；其二是焊接接头易形成裂纹。\n\n# 11.2.1焊接接头形成白口铸铁与高碳马氏体的敏感性2.3]\n以 $w ( \\mathbf { \\nabla } \\mathbf { C } )$ 为 $3 , 0 \\%$ ， ${ \\pmb w }$ （Si)为 $2 , 5 \\%$ 的灰铸铁为例，分析电弧冷焊后焊接接头上组织变化的规律。图11-8中L表示液相，γ表示奥氏体，G表示石墨，C表示渗碳体， $\\pmb { \\alpha }$ 表示铁素体。图中未加括号时表示介稳定系转变，加括号时表示稳定系转变。整个焊接接头可分为六个区域。\n\n# 1．焊缝区\n当焊缝化学成分与灰铸铁母材成分相同时，在一般电弧冷焊情况下，由于焊缝金属冷却速度远大于铸件在砂型中的冷速，焊缝主要为白□铸铁组织，其硬度可高达600HBW左右。用最常见的低碳钢焊条焊接铸铁时，即使采用较小的焊接电流，母材在第一层焊缝中所占的百分比也将为 $2 5 \\% \\sim 3 0 \\%$ ， 当铸铁 ${ \\pmb w }$ （C）为3.0%，则第一层焊缝的平均w(C)将为0.75%\\~0.9%，属于高碳钢[w(C)>0.6%]。这种高碳钢焊缝在电弧冷焊后将形成高碳马氏体组织，其硬度可达500HBW左右。这些高硬度的组织，不仅影响焊接接头的加工性，且由于性脆容易引发裂纹。 1\n\n防止灰铸铁焊接时焊缝出现白口及淬硬组织的途径，若焊缝仍为铸铁，则应采用适当的工艺措施，减慢焊缝的冷速，并调整焊缝化学成分，增强焊缝的石墨化能力，并使二者适当配合。采用异质材料进行铸铁焊接，使焊缝组织不是铸铁，自然可防止焊缝白口的产生。但正如前面分析过的情况，若采用低碳钢焊条进行铸铁焊接，则由于母材熔化而过渡到焊缝中的碳较高，又产生另一种高硬度组织一一高碳马氏体。所以在采用异质金属材料焊接时，必须要能防止或减弱母材过渡到焊缝中的碳产生高硬度马氏体组织的有害作用。其方向是改变碳的存在状态，使焊缝不出现淬硬组织并具有一定的塑性。通过使焊缝分别成为奥氏体、铁素体及有色金属是一些有效的途径。下面以 $w \\left( \\mathrm { ~ C ~ } \\right) \\mathrm { ~ = ~ } 3 . 0 \\%$ 及 $w \\left( \\mathrm { S i } \\right) = 2 , 5 \\%$ 的灰铸铁为例分析焊接热影响区组织转变。\n\n![](images/4bdd98ca8b30ddab0f04013e86d201d48f426543f8b6c4d4d240f37702d834fa.jpg)  \n图11-8灰铸铁焊接接头各区组织变化图",
    "summary": "1．焊缝区, 1.铸铁焊接的应用, 11.1.2铸铁焊接的应用及铸铁焊接方法简介, 11.2.1焊接接头形成白口铸铁与高碳马氏体的敏感性2.3], 11.2铸铁的焊接性, 2．铸铁焊接方法简介",
    "size": 3162
  },
  {
    "name": "第2卷_第2篇_铁与钢的焊接-part-481",
    "projectId": "K8AJ1Jw3zZGf",
    "fileName": "第2卷_第2篇_铁与钢的焊接.pdf",
    "content": "此区较窄，处于液相线及共晶转变下限温度之间，其温度范围约为 $1 1 5 0 \\sim 1 2 5 0 \\%$ 。焊接时，此区处于半熔化状态，即液-固状态，其中一部分铸铁已转变成液体，另一部分铸铁通过石墨片中碳的扩散作用，也已转变为被碳所饱和的奥氏体。由于电弧冷焊过程中，该区加热非常快，故可能有些石墨片中的碳未能向四周扩散完毕而成细小片残留。此区冷速最快，故液态铸铁在共晶转变温度区间转变成莱氏体，即共晶渗碳体加奥氏体，继续冷却，则从奥氏体析出二次渗碳体，在共析转变温度区间，奥氏体转为珠光体，这就是该区形成由共晶渗碳体、二次渗碳体和珠光体组成白口铸铁的过程。由于该区冷速很快，紧靠半熔化区铁液的原固态奥氏体转变成竹叶状高碳马氏体，并产生残留奥氏体及托氏体。该区的金相组织见图11-9。其左侧为亚共晶白口铸铁，右侧为竹叶状马氏体、白色残留奥氏体及托氏体。采用工艺措施，使该区缓冷，则可减少甚至消除白口铸铁及马氏体的形成。\n\n![](images/cfaa6a84839a8246da4d579cf0b0dfb582d999c3da1c88cc2b8ec383427d32e8.jpg)  \n图11-9灰铸铁焊接半熔化区的白口铸铁及马氏体组织（ $5 0 0 \\times )$\n\n在采用熔焊时，除冷却速度对该区焊后组织有重要影响外，焊缝区的化学成分对半熔化区的组织及宽度也有重要影响，因该两区都曾处于高温且紧密相连，能进行一定的扩散。提高熔池金属中促进石墨化元素（C、Si、Ni等）的含量，百思论坛www.baisi.net对消除或减弱半熔化区白口铸铁的形成是有利的。用低碳钢焊条焊接铸铁时，半熔化区的白口带往往较宽，这与熔池含碳、硅量低，而半熔化区含碳、硅量高于熔池有关，故半熔化区的碳、硅反而向熔池扩散，使半熔化区碳、硅有所下降，进而使该区液相线与固相线温差增大（常用灰铸铁属于亚共晶铸铁），增大了该区形成较宽白口带的倾向。采取钎焊时，母材不熔化，将根本避免半熔化区白口铸铁的形成。如果钎焊温度控制在共析温度以下，则加热时相变过程也不会发生，冷却后连马氏体也不会产生。\n\n# 3.奥氏体区\n该区处于共晶转变下限温度与共析转变上限温度之间，加热温度范围约为 $8 2 0 \\sim 1 1 5 0  { \\mathrm { \\Phi T } }$ ，此区无液体出现。该区在共析转变上限温度以上，故其原先基体组织已奥氏体化，其组织为奥氏体加石墨。此时奥氏体含碳量的多少，决定于铸铁原先组织及加热温度的高低。以珠光体为基体的铸铁比以铁素体为基体的铸铁的基体含碳量高，故前者奥氏体含碳量较后者为高。加热温度较高的部分（靠近半熔化区），由于石墨片中的碳较多向周围奥氏体扩散，奥氏体中含碳量较高，加热较低的部分（离半熔化区稍远），由于石墨片中的碳较少向周围奥氏体扩散，奥氏体中的含碳量较低。随后冷却时，如果冷速较慢，会从奥氏体中析出一些二次渗碳体，其析出量的多少与奥氏体中含碳量成直线关系。共析转变冷速较慢时，奥氏体转变为托氏体或珠光体。冷却更快时，会产生高碳马氏体组织。由于以上的原因，电弧冷焊后该区硬度比母材有较大提高。奥氏体含碳量越高的区域，其转变后的马氏体硬度越高。\n\n熔焊时，采用适当工艺措施，使该区缓冷，可使奥氏体直接析出石墨，而避免析出二次渗碳体，也可防止马氏体的形成。焊后采用 ${ \\bf 6 0 0 } \\mathfrak { C }$ 高温回火也可使淬硬区硬度降至300HBW以下。\n\n# 4.重结晶区\n其加热温度范围在共析转变上、下限温度之间，约为 $7 8 0 \\sim 8 2 0  { \\mathrm { ‰} }$ ，故该区很窄。该区的原始组织已部分转变成奥氏体。在随后的冷却过程中，奥氏体转变为珠光体，冷速更快时，可能会出现马氏体。\n\n其他加热温度更低的区，焊后组织变化不明显或无变化。\n\n铸铁件焊后，很多要再经过机械加工，如车、铣、刨、磨、钻孔等。灰铸铁本身一般为珠光体或珠光体加铁素体基体，其硬度为160\\~240HBW，具有良好的加工性。但焊接接头上局部地区出现高硬度的白口铸铁及马氏体组织会给机械加工带来很大的困难。用碳钢或高速钢刀具往往加工不动。用硬质合金刀具虽可勉强加工，但“打刀”的危险性也很大。刀具从硬度较低的灰铸铁上切削过来，突然碰上高硬度的白口带，容易“打刀”，就是不“打刀”也会发生“让刀”的地方会出现凸台（局部凸起的现象），这对要求很高的滑动摩擦工件来说是不允许的。现在用的钻头一般用碳钢或高速钢制造，故用钻头对有白口带的灰铸铁焊接接头进行加工是非常困难的。生产实践说明，焊接接头最高硬度在300HBW以下，可以较好地进行切削加工。若其最高硬度在270HBW以下，则切削加工性能将更为满意。\n\n# 11.2.2焊接接头形成冷裂纹与热裂纹的敏感性铸铁焊接裂纹可分为冷裂纹与热裂纹两类。\n",
    "summary": "2.半熔化区",
    "size": 2018
  },
  {
    "name": "第2卷_第2篇_铁与钢的焊接-part-482",
    "projectId": "K8AJ1Jw3zZGf",
    "fileName": "第2卷_第2篇_铁与钢的焊接.pdf",
    "content": "这种裂纹一般发生在 ${ 5 0 0 } \\mathrm { { ‰} }$ 以下，故称之为冷裂纹。铸铁焊接时，冷裂纹可发生在焊缝或热影响区。\n\n首先讨论焊缝出现冷裂纹的情况。当焊缝为铸铁型时，较易出现这种裂纹。当采用异质焊接材料焊接，使焊缝成为奥氏体、铁素体或铜基焊缝时，由于焊缝金属具有较好的塑性，配合采用合理的冷焊工艺，焊缝金属不会出现冷裂纹。铸铁型焊缝发生裂纹的温度，经测定一般在 ${ 5 0 0 } \\mathrm { { ‰} }$ 以下。裂纹发生时常伴随着可听见的较响的脆性断裂的声音。焊缝较长时或焊补拘束度较大的铸铁缺陷时，常发生这种裂纹（图11-10）。这种裂纹很少在 ${ \\mathfrak { s o o C } }$ 以上发生的原因，一方面是铸铁在 ${ 5 0 0 } \\mathrm { \\textQ }$ 以上时有一定的塑性，另一方面是焊缝所承受的拉应力，随其温度下降而增大，\n\n500℃以上时焊缝所承受的拉应力也小。当焊缝为片状石墨的灰铸铁时，经研究裂纹的裂源一般为片状石墨的尖端。焊接过程中由于工件局部不均匀受热，焊缝在冷却过程中会承受很大的拉应力，这种拉应力随焊缝温度的下降而增大。当焊缝为灰铸铁时，由于石墨呈片状存在，不仅减少了焊缝的有效的工作截面，而且石墨如刻槽一样，在其两端呈严重的应力集中状态。灰铸铁强度低，500℃以下基本无塑性，当应力超过此时铸铁的抗拉强度时，即发生焊缝冷裂纹。也有些研究工作者称这种裂纹为热应力裂纹。由于焊缝强度低且基本无塑性，裂纹很快扩展，并呈脆性断裂。\n\n![](images/c16648e8355c366d7ed0e4d259ad7351b2378278ff398179776e47062836bc38.jpg)  \n图11-10铸铁型焊缝冷裂纹\n\n当焊缝中存在白口铸铁时，由于白口铸铁的收缩率比灰铸铁收缩率大，前者为 $2 , 3 \\%$ 左右，后者为 $1 , 2 6 \\%$ 左右，加以其中渗碳体性更脆，故焊缝更易出现冷裂纹。焊缝中渗碳体越多，焊缝中出现裂纹数量越多。当焊缝基体全为珠光体与铁素体组成，石墨化过程进行得较充分时，由于石墨化过程伴随着体积膨胀过程，可以松弛部分焊接应力，有利于改进焊缝的抗裂性。焊缝石墨形态对焊缝抗裂性有较大影响，粗而长的片状石墨容易引起应力集中，会降低焊缝的抗裂性。石墨以细片状存在时，可改善焊缝的抗裂性。最近研究表明，石墨以球状存在时，焊缝具有较好的抗裂性。这是因为球铁焊缝的力学性能远优于灰铸铁焊缝。\n\n焊补处拘束度的大小，焊补体积的大小及焊缝的长短对焊缝裂纹的敏感性有明显的影响。焊补处拘束度大，焊补体积大，焊缝越长都将增高应力状态，使裂纹容易产生。\n\n焊缝为灰铸铁型时，由于灰铸铁焊缝强度低，基本无塑性，当焊补处拘束度较大时，为避免裂纹产生应主要从减弱焊接应力着手。避免裂纹产生最有效的办法是对焊补工件进行整体预热（600\\~700℃），使温差降低，大大减轻焊接应力。在某些情况下，采用加热减应区气焊法可以减弱焊补处所受的应力，可较有效地防止裂纹的产生。其他有利于减弱焊接应力的措施，都可降低裂纹发生的敏感性。\n\n近年来的研究工作表明，向铸铁型焊缝加入一定量的合金元素（如锰、钼、铜等），使焊缝金属先发生一定量的贝氏体相变，接着又发生一定量的马氏体相变，则利用这两次连续相变产生的焊缝应力松弛效应，可较有效地防止焊缝出现冷裂纹。焊缝二次连续相变产生焊缝应力松弛效应的原因，是贝氏体与马氏体的比容较奥氏体大，相变过程中的体积膨胀有利于松弛焊缝应力。上述铸铁焊缝的贝氏体相变产生焊缝应力松弛现象一般在 $5 0 0 \\mathrm { ‰}$ 左右开始， $2 5 0 \\mathrm { ‰}$ 左右结束，而上述铸铁焊缝的马氏体相变产生的焊缝应力松弛效应在 $2 0 0 \\mathrm { ‰}$ 左右才开始，继续冷却时将继续发生马氏体相变应力松弛效应。故利用上述贝氏体与马氏体二次相变应力松弛效应可较有效地防止铸铁焊缝易于在 ${ 5 0 0 } \\mathrm { \\textcircled { C } }$ 以下发生的冷裂纹。单利用马氏体相变而产生的焊缝应力松弛效应并不能有效地防止铸铁焊缝发生裂纹，其裂纹发生温度多在 $5 0 0 \\sim 2 0 0 \\mathrm { ^ q C }$ 之间，也就是说马氏体相变前，焊缝已开裂了。单利用贝氏体相变应力松弛效应也不能有效防止铸铁焊缝发生裂纹，因铸铁焊缝贝氏体相变结束温度在 $2 5 0 \\mathrm { ‰}$ 左右。在$2 5 0 \\mathrm { ‰}$ 以下在焊接应力作用下，焊缝仍可能发生裂纹。当应用低碳钢焊条焊接铸铁时，第一层焊缝为高碳钢，快速冷却时，奥氏体转变为高碳马氏体，高碳马氏体性脆，很易产生冷裂纹（图11-11)。\n\n热影响区的冷裂纹多数发生在含有较多马氏体的情况下（图11-12），在某些情况下也可能发生在离熔合线稍远的热影响区。\n\n![](images/d09f872f69283279df5ec2cda94d1f0fe78f64a1083960194e3bc6ada4acd1a0.jpg)  \n图11-11马氏体焊缝的冷裂纹 $( 4 0 0 \\times )$\n\n利用插销法评定焊缝含氢量变化对铸铁焊接热影响区冷裂纹影响的结果表明，焊缝为铸铁时，改变其含氢量，对其热影响区冷裂纹有些影响，但影响不甚显著。这与碳、硅都能显著减少氢在铁碳合金液态金属的溶解度，石墨组织比较疏松有较强的储氢能力及氢在铸铁中扩散系数较小等因素有关。这些因素都降低了氢由熔池向焊接热影响区扩散的能力。当用镍基材料焊接铸铁时，由于奥氏体焊缝具有较强的溶解氢的能力，其扩散氢量更少，所以可认为焊缝中的氢对热影响区冷裂纹影响更少。上述插销法研究铸铁焊接热影响区的冷裂纹均发生于热影响区的马氏体区。参考文献[7]报道了在未施加应力的插销试件中，在马氏体内可观察到微裂纹，甚至在灰铸铁热模拟试件中（无扩散氢存在），在马氏体内仍观察到微裂纹，这说明这种微裂纹是由于马氏体生长过程中，以极快速度相互碰撞而形成的。少量热影响区的扩散氢对已形成的微裂纹的发展有些促进作用。\n\n在电弧冷焊薄壁( $< 1 0 \\mathrm { m m }$ ）铸件时，当焊补处拘束度较大，连续堆焊金属面积较大时，则裂纹可能发生离熔合线稍远，但受热温度超过${ } ^ { 6 0 0 \\mathrm { { C } } }$ 的热影响区。这是因为金属导热随其厚度减少而变差。故焊接薄壁铸件时，热影响区超过$6 0 0 \\mathrm { ‰}$ 以上的区域显著加宽。在加热过程中，该区受压缩塑性变形，冷却过程中该区承受较大的拉应力。铸件壁薄时，其中微量小缺陷（夹渣、气孔等）就对应力集中有明显影响。在这种情况下，冷裂纹可能在离熔合线稍远的热影响区发生。\n\n![](images/b483eff0e5bd931cceb84392eb7ef2cb460324de8c08dc8461b2bf3dccff7c59.jpg)  \n图11-12灰铸铁焊接热影响区冷裂纹\n\n采取工艺措施，减弱焊接接头的应力及防止焊接热影响区产生马氏体，如采用预热焊，可防止上述裂纹的发生。在采用电弧冷焊时，采用正确的冷焊工艺，以减弱焊接接头的应力，有利于防止上述冷裂纹的发生。\n\n2.热裂纹[8.9,10]\n\n当采用镍基焊接材料（如焊芯为纯镍的 EZ-Ni焊条，焊芯为Ni55、Fe45的EZNiFe焊条及焊芯为Ni70、Cu30的EZNiCu焊条等）及一般常用的低碳钢焊条焊接铸铁时，焊缝金属对热裂纹较敏感。\n\n![](images/37350a5d3108db42fba4755b39f96e412c159234f2ffd39bd1bc294c5984edb2.jpg)  \n图11-13镍基焊缝的热裂纹（ $2 5 0 \\times )$\n\n采用镍基焊接材料焊接铸铁时，焊缝对热裂纹敏感（图11-13）的原因可从两方面说明，其一是铸铁含S、P杂质高，镍与硫形成NiS，而$\\mathrm { N i } { \\bf - N i } _ { 3 } \\mathrm { S } _ { 2 }$ 的共晶温度很低（ $6 4 4 \\mathrm { { ^ { \\circ } C } }$ )；镍与磷生成$\\mathrm { N i } _ { 3 } \\mathrm { P }$ ，而 $\\mathrm { N i - N i , P }$ 的共晶温度也较低（ $8 8 0 \\mathrm { ‰}$ ）。其二是镍基焊缝为单相奥氏体，焊缝晶粒粗大，晶界易于富集较多的低熔点共晶。\n\n利用普通低碳钢焊条焊接铸铁，第一、二层焊缝会从铸铁熔人较多的碳、硫及磷，这会使第一、二层焊缝的热裂纹敏感性增大。\n\n为提高铸铁焊接用镍基焊条的抗热裂性能，可从下列几方面着手：调整焊缝金属的化学成分，使其脆性温度区间缩小；加入稀土元素，增强焊缝的脱硫、脱磷冶金反应；加入适量的细化晶粒元素，使焊缝晶粒细化。\n\n采用正确的冷焊工艺，使焊接应力减低，并使母材的有害杂质较少熔入焊缝中，均有利提高焊缝的抗热裂性能。",
    "summary": "1．冷裂纹[4,5.6.7,8] - Part 1/2",
    "size": 3815
  },
  {
    "name": "第2卷_第2篇_铁与钢的焊接-part-483",
    "projectId": "K8AJ1Jw3zZGf",
    "fileName": "第2卷_第2篇_铁与钢的焊接.pdf",
    "content": "参考文献[11]作者认为铸铁焊接时，熔合区剥离性裂纹属热裂纹。熔合区包括母材上的半熔化区及焊缝底部的未完全混合区，未完全混合区也主要是铸铁母材成分。熔合区剥离性裂纹是沿熔合区形成，并使焊缝金属沿熔合区与铸铁母材发生剥离的现象。这种裂纹多发生在焊缝金属为钢或Ni-Fe合金的多层焊情况下。该作者认为熔合区剥离性裂纹属热裂纹的根据，是裂纹开裂无冷裂纹发生时可听到金属开裂的声音，另外，从裂纹的微观形貌分析，裂纹属晶间断裂。关于这种裂纹的机制，该作者提出了如下看法：灰铸铁的固相线温度（ $T _ { * } )$ 约为 $1 1 5 0 \\mathrm { { ^ \\circ C } }$ ，而灰铸铁单层电弧堆焊时不同焊条所焊焊缝的 $T _ { * }$ 是不同的，低碳钢焊条时其 $T _ { \\cdot } = 1 3 4 0 ^ { \\circ } \\mathrm { C }$ ，高钒焊条时其 $T _ { \\cdot } = 1 3 4 5 \\mathrm { ^ c }$ ，镍铁焊条时其 $T _ { * } = 1 2 4 0 \\Phi$ ，纯镍焊条时其 $T _ { \\ast } = 1 2 1 5 \\mathrm { ^ c }$ ，铜芯铁粉焊条时其 $T _ { * }$ $= 1 0 4 2 ^ { \\circ } \\mathrm { C }$ ，这说明除铜芯铁粉焊条的焊缝金属的$T _ { * }$ 低于灰铸铁外，其他为钢或Ni-Fe合金的焊缝金属的 $T _ { * }$ 均高于灰铸铁。这表明钢焊缝和Ni-Fe合金焊缝均先于灰铸铁焊接的熔合区铁液而凝固成为固体。这就使很窄的熔合区铁液在某一高温阶段夹在已成为固体的焊缝与原处于固态的母材上焊接热影响区之间，加以熔合区的S、P偏析作用，在焊接应力的作用下，熔合区就形成了热裂性性质的剥离性裂纹。铜芯铁粉焊条电弧焊焊接灰铸铁不会形成熔合区剥削性裂纹的原因是其焊缝金属的 $T _ { * }$ 低于灰铸铁的 $T _ { * }$ ，故熔合区是先于焊缝金属发生凝固，消除了发生剥离性裂纹的条件。采用小焊接热输入及短段焊，断续焊工艺，有利于降低焊接应力及发生剥离性裂纹的可能性。采用纯镍焊条电弧冷焊灰铸铁时，其焊缝因母材的稀释也成为Ni-Fe合金，但其 $T _ { \\ast }$ 比灰铸铁的 $T _ { * }$ 相差较小，故发生熔合区剥离性裂纹的敏感性较钢焊条及镍铁焊条有所降低。",
    "summary": "1．冷裂纹[4,5.6.7,8] - Part 2/2",
    "size": 1034
  },
  {
    "name": "第2卷_第2篇_铁与钢的焊接-part-484",
    "projectId": "K8AJ1Jw3zZGf",
    "fileName": "第2卷_第2篇_铁与钢的焊接.pdf",
