Repository: LunaReborn/Welding-6m-Extractor

# 焊接文档 6M 专有词汇抽取工具

用于从焊接相关文档中抽取“人、机、料、法、环、测”六类专有词汇，并导出 JSON 和 Excel。

## 目录结构

```text
project/
  cli.py
  engine/
    document_loader.py
    chunker.py
    llm_client.py
    extractor_6m.py
    normalizer.py
    validator.py
    exporter.py
  prompts/
    welding_6m_extract.txt
    welding_6m_review.txt
  outputs/
  data/
```

## 安装

```bash
pip install -r requirements.txt
```

## 使用 Ollama

先启动 Ollama，并拉取模型：

```bash
ollama serve
ollama pull qwen2.5:7b
```

运行：

```bash
python cli.py --file data/氩弧焊标准作业指导书.docx --extractor ollama --model qwen2.5:7b --output outputs
```

启用二阶段复核：

```bash
python cli.py --file data/氩弧焊标准作业指导书.docx --extractor ollama --review --output outputs
```

File: data/hanjie/3.txt (part 46 of 76)
[
    "content": "大功率低速船用柴油机属于十字头式柴油机，其功率一般为1000-100000kW。机体为Ⅰ形结构，由机座和机架组成，加工后重38\\~480t\n\n（1）机座结构\n\n目前世界上低速船用柴油机机座主要有图18-62和图18-64所示两种类别，其主要焊接接头设计及焊接顺序如图18-63和图18-65所示。\n\n![](images/4af3f83f555325c462d360a6a15511bac10df7af256ceb60fce00b2a1bd7688f.jpg)  \n图8-62A类机座的焊接结构\n\n1-油底壳2-下面板（3-侧板4—轴承中间体5—耳板6—上面板 本图为倒故位置的机座，括弧内的数字为焊接顺序）\n\n![](images/3ff35b1d66895de3877abbb210621d1b9860b20df56ffad6fbd96fd275244978.jpg)  \n图18-63A类机座主要焊接接头的细部设计\n\n![](images/e9a2c4da61420d428ecdea4db0f886e2e2bd07a22feec1fbc33261c1f5113ed3.jpg)  \n图18-64B类机座的焊接结构\n\n1—轴承中间体2—端板3—侧板4—地脚螺栓箱体面板5—下面板6—泊底壳7—上面板8-耳板 （本图为正放位置的机座，括弧内的数字为焊接厢序）\n\n机座是铸焊结构，其中形状复杂的主轴承座为铸钢件，材质相当于我国的ZG200—400H或2G230-450H：其他由钢板组焊构成，材质相当于我国的船体用结构钢D级（少量B级）。当板厚 $: = 1 4 \\pi m$ 时，应选用正火板。\n\n两类机座的结构形式基本相似，均为箱格结构，即由两侧的纵梁及带铸钢轴承座的横（其数量随气缸数变化）组成，保证了机座具有极高的刚性和最小的外形尺寸。主要不同有3\n\n1与轴承座连接的耳板：A类机座是单层的，接头形式为K形，见图18-63中（1—1）。方提高接头的瘦芳强度，轴承座与耳板连接处采用鳍片结构，使焊缝君开高应力区，采取磨前或堆焊（过渡焊道）等措施消除站片与耳板间的厚度差：B类机座则是双层耳板，接头形式为J形，见图18-65中（7）。与前者相比，避免了焊缝背面清根。减轻了焊缝金属承受的三向应力。\n\n![](images/5773fbb9725548062c9ac95474fc6c149a2b176c1a1165f29ae81304828ed678.jpg)\n\n为避免焊接过程中在耳板副产生夹渣及未熔合等缺陷，耳板应开 $\\bar { 1 } \\equiv \\bar { 2 }$ 25°坡口\n\n2）机座与机舱基础座连接处的地脚螺栓部位结构不同。A类机座地脚螺孔直接布置在底板上，见图18-66；B类机座则为一箱形结构。见图18-67。在B类机座制造过程中，由于该处箱体上面板较厚（一般为55\\~90mm），焊后在侧板部位容易产生严重的层状撕裂。国此应采取如下措施：\n\n$^ { ( 1 ) }$ 接头设计时采用大小坡口5因下面小坡口焊缝金属承受压应力，故不需焊满。\n\n$\\Rightarrow$ 装配箱体上面板时预留反变形，在自由状态下焊接。\n\n$3 7 7$ 采用细丝（Φ1.2mm）CO2焊和分段退焊法，以尽可能地降低焊接应力。\n\n![](images/e3a25af8c5854802d113611b724c18629f74f9f29706440332e6203da3c03d39.jpg)  \n图18-66A类机座地脚螺桂部位结构\n\n![](images/2473464ea2ecbc94fa99c758beac8f3b10a2c24f2079765da76a11ebaa8a7dea.jpg)  \n图18-67B类机座地脚螺检部位结构\n\n为避免A、B类机座固有的缺点，同时具备$\\mathbb { A } _ { 7 } \\mathbb { H }$ 机座的忧点，地脚螺栓部位结构需进行忧化设计，见图18-68所示。改进后的结构，不但省略了护板（A类机座）、箱形梁（B类机座），而且使地脚螺栓孔的加工简便，快捷，支撑板还可作为吊耳使用，节省吊耳数量。\n\n![](images/10a130fc1235b3165d8061d83faeb04e8db8b7a22fab5c21168715a8791a18bf.jpg)  \n图18-68机座地脚螺校部位结构优化\n\n3）瑞士NEWSULZER公司（现名为Wart-silNEW SULZERLId）RTA柴油机研发专利通讯介绍：研充表明，受拘束的单面坡口焊接接头，焊后其坡口根部表面存在残余压应力，在焊透情况下，接头疲劳强度提高25%左右。B类机座结构设计时，充分考虑到焊接残余应力的有益作用，结构焊后禁止消除应力处理：而A类机座结构设计时，完全将焊接残余应力视为有害的，因此结构焊后需进行消隆应力处理。\n\n目前，所有国家的造机厂均采用进炉热处理消除A类机座/机架的焊接残余应力，加热温度为600±20℃，最快加热速度为100℃/h，保温时间为1h/25mm，最快冷却速度为60℃/h，应采取适当的装炉方式及支撑以减少变形。表18-9为两类机座结构的优缺点比较。\n\n（2）机果结构\n\n低速船用柴油机机架结构及其主要焊接接头设计见图18-69、图18-70、图18-71和图18-72。这两类机架均为全焊结构，铜板材质与机座相同：A类机架的贯穿螺桂管材质为410，相当于我国的15号钢热轧厚壁无缝钢管（正大态）。\n\nA类机架贯穿螺栓管与上下面板的焊接接头（5-1）和（4-1），应按图18-73进行修改，以保证焊接质量和提高工艺性。但对于缸径600mm以上大机型.若按图18-73b修改，则贯穿螺桂管焊后易产生层状撕裂。\n\n表18-9两类机座结构的优缺点比较  \n\n<table><tr><td rowspan=1 colspan=1>机座类别</td><td rowspan=1 colspan=1>优点</td><td rowspan=1 colspan=1>缺点</td></tr><tr><td rowspan=1 colspan=1>A类机座</td><td rowspan=1 colspan=1>结构、工艺简单，制造精度要求精低，装配工作量小</td><td rowspan=1 colspan=1>焊接工作量大，需要清根。焊后需进行消除应力处理。结构刚性和稳定性低。振动阻尼差，质量重</td></tr><tr><td rowspan=1 colspan=1>B类机重</td><td rowspan=1 colspan=1>结构刚性大、稳定性高、振动圈尼好。焊接工作量小，不需清根及焊后消除应力处理</td><td rowspan=1 colspan=1>制造精度要求较高，结构稍复杂</td></tr></table>\n\n![](images/a7c0e9baef3cfd7ce08f6beea3aeac77e63b30f69906a750751528f238d20f59.jpg)  \n图18-69A类机架的焊接结构\n\n1—上面板2—侧板3-下面板4—助板5—腹板6—中间壁板7-导滑板8-贯穿螺栓管（本图为正故位置的机架，括孤内的数字为焊接顺序）\n\n这两类机架均为箱格结构。与机座相似，在垂直于纵向轴向方向亦有致个构造单元（其数量随气缸数量变化），这些单元常被称为机架单片或A字架，主要不同有三点：2\n\n1B类机架的A字架采用双层腹板结构，由腹板与定距板组成的箱形孔取代A类机架的贯穿螺栓管，见图18-74和18-75。\n\n2）B类机架的A字架前后导板为整体，面A类机架则为分离式并与中间壁板焊接。\n\n3）与机座相同，设计B类机架结构时，充分考虑到焊接残余应力的有益作用，结构焊后禁止消除应力处理；而A类机架结构设计时，完全将焊接残余应力视为有害的，因此结构焊后需进行消除应力处理\n\nA类机架导板与助板间的焊接接头原设计为角焊缝，其根部往往存在间障，滑块的交变侧推力作用于该接头时，力流线的偏转很大，应力分布很不均匀，在焊缝的根部和焊趾处有很大的应\n\n![](images/d59accf40c4bdcedff5f31dbd64c78716ef81f2d9ef5cd36a01e143913c074ad.jpg)  \n图18-70A类机架主要焊接接头的细部设计\n\n![](images/a5f446dad59100f935d04b72ba21fdac77e9ac2ceda75befc8dd0fbf4784f4ab.jpg)  \n图18-71B类机架的焊接结构\n\n1-上面板2—隔板3-侧板4—下面板5—腹板6—导滑板7—中间壁板 （本图为正位置的机果，括弧内的致字为焊接用序}\n\n![](images/d1e931c426c1eb842f1c5e5d6e1164502ac4c144caca372383c4780de674ce97.jpg)\n\n![](images/426474d5cecd742473beb21cb7549f416ffd9658317a27bdf53ad639a6c4b401.jpg)  \n图18-72B类机架主要焊接接头的细部设计\n\n![](images/4c16ccfd3168e375526fee58855931e34bfb4b788f1dbab15245dec15ea8de17.jpg)  \n图18-74A类机架A字架结构",
    "summary": "18.3.3低速船用柴油机机体 - Part 1/2",
    "size": 3920
  },
  {
    "name": "第3卷_第2篇_典型焊接结构设计中-part-113",
    "projectId": "hUs7A9SmCung",
    "fileName": "第3卷_第2篇_典型焊接结构设计中.pdf",
    "content": "![](images/099a5b795b3dde8d5a638b74a9a153b720ea4a35edc94a49a2435dc023d39c50.jpg)  \n图18-73A类机架主要焊接接头的细部设计  \n}正确b）不正确   \n图18-75B英机果A字架结构\n\n力集中。若焊脚（K）与板厚（）之比 $k = - \\frac { \\pi } { 2 }$ 0.9-1.0，一般断裂在焊缝上：而当 $K = 4 5 - 5 \\sqrt { 2 } = 5 5$ 1.0，则一般断裂于焊趾与母材交界处。对于带坡口或具有一定熔深的接头，K的临界值随熔深的增长面降低，船用主机航运过程中的检修证实了该现点。研究表明：焊耻处的应力集中系数随其角度的减小而减小：随尺寸的增大而减小。\n\n因此，该处接头的设计后来改为所谓的混合焊形式（hybridweld）。而B类机架由于采用整体导板且其厚度大于A类机架，加之双层腹板支撑，所以其疲劳强度要高于A类机架，并且当导板承受倒推力时，因结构产生微量弹性变形雨消耗能量，吸收振动。\n\n两类机架的优缺点比较见表18-10。\n\n表18-10两类机架结构的优缺点比较  \n\n<table><tr><td rowspan=1 colspan=1>机架类别</td><td rowspan=1 colspan=1>优点</td><td rowspan=1 colspan=1>缺点</td><td rowspan=1 colspan=1>备注</td></tr><tr><td rowspan=1 colspan=1>A类机架</td><td rowspan=1 colspan=1></td><td rowspan=1 colspan=1>A字果和走台支座存在铸造结构缺陷。工艺复，装配和焊接工作量大。成本高。导板助板焊整易产生裂纹，焊后需进行消除应力处理</td><td rowspan=2 colspan=1>A类机新机型的机帮结构已向B类转化A类机架结构有弃用的趋势</td></tr><tr><td rowspan=1 colspan=1>B类机架</td><td rowspan=1 colspan=1>结构简单、附性大、强度高、质量轻，弃用昂贵的貫穿螺检管，焊后不需消除应力处理，装配和焊接工作量少，成本低，工艺性好</td><td rowspan=1 colspan=1>制造精度要求较高，要严格控制焊接变形</td></tr></table>\n\n为优化结构、保证焊接质量、降低成本。A类机架进行了如下修改，见图18-76。改进后的结构，将原来粗、长的贯穿螺检改为两根细、短的贯穿螺栓，从机座顶部穿过导板与冀板的空腔，把机座和机架连成一体。弃用了昂贵的贯穿螺桂管，采用两块翼板加强导板，而非数量众多的条状肋板，钢板切割、装配简捷，材料利用率高，焊接性得到显著改善，焊接过程中产生焊接缺陷及焊接变形的可能性大大减少，导板的疲劳强度显著提高。",
    "summary": "18.3.3低速船用柴油机机体 - Part 2/2",
    "size": 1240
  },
  {
    "name": "第3卷_第2篇_典型焊接结构设计中-part-114",
    "projectId": "hUs7A9SmCung",
    "fileName": "第3卷_第2篇_典型焊接结构设计中.pdf",
    "content": "# 18.3.4机车用柴油机机体\n铁路内燃机车的柴油机，功率一般为2.94-5.15W，属于筒形话塞式中速机。机车荣油机气缸量 $^ { \\ddagger }$ 形排列，机体为整体式Y形结构。在此主要介绍我国主型内燃机车东风4B型机车的16V240ZJB型柴油机机体的焊接结构。\n\n该机体为拱门式六边形铸焊联合结构，长3945mm，宽1385mm，高1288mm，加工后重6.6t，见图18-77。机体分上下两部分，下部是主轴承座，是机体的主梁，形状复杂，壁厚变化大（20\\~122mm），因此采用铸造结构，材质为\n\n![](images/a4f9030fb395007d084600623ded2fc4041fcf27fbfdda9f560fe1d35680711d.jpg)  \n图18-76A英机渠A字荣结构设计的修改\n\nZG251+RE铸钢；上部结构是左右对称的，由Q345（16Mn）钢板构成的箱形体。\n\n为改善顶板与内，中侧板间的接头应力分布，顶板预加工出高度为10mm的凸台，使角接接头变为对接接头，从而提高了接头的疲劳强度，见图18-78。理类/大其日\n\n为加强上部结构的强度和刚度，内、外侧板之间设置左、右对称的垂直板（二）和（四）组成均布的箱格结构。这些垂直板，包括机体两端厚度为 ${ \\bf \\equiv } _ { \\bf { \\vec { u } } } \\bf { \\equiv } \\bf { \\vec { \\bf { u } } }$ 与22mm的整体垂直板（一）（三）与纵中心线及底面垂直，下端与主轴承座顶面焊接。为保证焊透，垂直板的坡口制成留有钝边的K形坡口，井在每块垂直板下面故上二块工艺垫板（3mm×25 $1 1 1 \\div m = \\frac { 1 } { 2 } \\div 1 1 \\cdots m$ 以保证装配间隙，见图18-79。\n\n![](images/ffeac031aea7236c8cd83762d48c45455315ae848dc67d665acb751e361cb4df.jpg)  \nA—A\n\n![](images/753c0733db01a667266b3c44b4dcff932d5bb00d693ca5df8fd2e6d037742f4a.jpg)  \n图18-7716V240ZJB型柴油机机体\n\n1一主轴承2、3-法兰4-端盖座板5-垂直板（三）6—端板7一左、右顶板8-左、右外侧板9—隔板10-工艺板11-垂直板（二）、（四）12—左、右支承座13-左、右水平板14-左、右内侧板15-中顶板16—盖板17-左、右中侧板18—座板19-垂直板（）\n\n为保证各垂直板的装配精度，在与机体等长的厚度为30mm的水平板和厚度为 $1 5 + m =$ 的支承板、中侧板、垂直板（二）和（四）上面各加工出插装切口：再将左右水平板、左右支承板和各隔板插入垂直板：然后用双面角焊缝连接，见图18-80。如此，采用厚度为12mm的盖板与厚度为30mm的中顶板，分别与左右内侧板和左右顶板焊接，将左右对称的两部分箱格体连成一个完整箱形体，所形成的两个腔室作为滑油腔与排气腔，见图18-81\n\n16V240ZJB型机体是原16V240ZJA型机体经过改进后的机体，原A型机体结构的截面为入边Y形，上、下两部分强度与刚性较差，在使用过程中普产生过裂纹。将结构截面改或六边Y形，下部主轴承座的主轴孔中心提高200mm，见图18-82；上部外侧板板厚改为30mm。修改后的16V240ZJB型机体，强度与刚度都大为增加，经过座台试验和长期使用，不仅不再出现变形与裂纹，并具有一定的强度储备，为进一步强化增压，提高柴油机功率奠定了基础。\n\n![](images/b33291ccd07ebb5753daab2e6517f0132c60aa7ffb1f56340e80d47da5b7af4d.jpg)  \n图18-78内、中、外侧板与主轴承座及顶板的焊接\n\n![](images/23de5524ad12013d30a7a5242a64a0afd28b744e7eff3edc194cf96ba3b014df.jpg)  \n图18-79垂直板与主轴承座及顶板的焊接\n\n![](images/6e60acbbbcbb3b1c94c3b360d32dc99871b3b3888ac10341434eadb197ea07d9.jpg)  \n图18-80垂直板与水平板，支承板，内侧板、中割板的组焊\n\n![](images/7905addaaab739be0e0cb3691adeffa1ca4a5a6940088a396809ddaac4b1c3a0.jpg)  \n图18-81中顶板、盖板与顶板、内侧板的焊接\n\n![](images/14b7a2ccc82227041ac0bb5959cfd2c7378fcc6885e2057788e6c7bca07cb216.jpg)  \n图18-82机体外形\n\n# 参考文献\n[1]一机部第人设计院，大电机、本轮机制造技术[M].北京，一机部科技情报所，  \n[2] Pyon,B,K.Costae  nepeaora paoxoeco oHHrpoesHe 1991,1.  \n[3] Mei Zn-Yan. Editor,Mechanical DesigaaadMame-faeturing ofHydraulic Machinery,IECH-SHM.  \n[4] Kyracon P Φ,Ieub.nnn Tepxootpa6orkn pyu-rapHTHpaoyoaec.3nepomkocr-POEH，1987.  \n[5] 邱本英，水轮机铜材的选择与使用[J].东方电机，1993（4）.  \n[6] 姜世昌，岩滩混瓷式水轮机转轮的制造[C]第十一次中国水电设备学术讨论会论文集山东长岛，中国水力发电工程学会、中国电机工程学会.  \n[7] 朱邦材，水轮机叶片成形工艺对精度的影响[J].大电机技术.1999（2）.  \n[8] 佐廉让之良，等，水車制造技术の现状之将来[J].乡一机械，1991（9）.  \n[9] poHoeckh.T.A.TexHonornE anpoTyp6oc-POCHH,1978.  \n[10] 郑本英大型水电设备技术考察团赴加拿大、美国、巴西、委内增拉四国技术考察报告（工艺部分）[J]东方电机，1985（1）.  \n[11] Degnn』R.阿斯旺水轮机转轮的更新改造[J].东方电机技术参考资料，1992（3）.  \n[12] PHMKEBary,A.H,CBapkaHH3koyrnepon-BCTORl3-HOxpoMHcToH CraHAa nOFTeHeHPOHxHpanpnbcaapoH0€ np0H3b0aT8o,1980(9）.  \n[13] Harat.E.Manufacturing a epiral easing and aTurbint Runner for a Francis turbine, Hydeo pow-er project: Three Gerges,VOrTH,1985.  \n[14] 郑本英，异种钢焊接转轮的制造与应用[J]东方电机1999（4）  \n[15] 郑本英，分鳕转轮工地组焊技术的发展[J]东方电机.1992（3）.  \n[16] 杨其良，水轮机焊接残余虚力分析[J]焊接技术，2004（4）  \n[17] 李户章，水轮机裂纹向题[C]第十五次中国水电设备学术讨论会论文集，西宁，2004.7.  \n[18] 起世军，二滩4号机水轮机分瓣转轮的焊接[J]水电站机电技术，1999（1）  \n[19] 郑本英，苏尔寿公司大型冲击式水乾机制造技术[J]东电标情信息，1999（6）.  \n[ 20] ZHENG Ben-ying. Development of welding techne-logy of bydro-electric power equipmeat [J]. CHI-NA WELDING, 1994（2）.  \n[21] 杜宇，刘跟，三峡电厂水轮机安装总结[J]东方电机，2004（3）  \n[22] Tonbap.P.K,CoaepuencTBoBaHne Tea-oHroToHApoTypa.Heo-aocporHHe,1986（1）.  \n[23] 李梁，大型水轮发电机定子机座加工及快心叠片工艺探讨[J]东方电机，2003（1）.  \n[24] 李锦志，王笑君，三峡电厂VGS联合体水轮发电机安装[J]东方电机，2004（3）  \n[25] 赵英海，回海滨，二滩水轮发电机主要焊接件制造工艺[J]大电机技术，2004（5）.",
    "summary": "18.3.4机车用柴油机机体, 参考文献",
    "size": 3628
  },
  {
    "name": "第3卷_第3篇_焊接结构生产上-part-1",
    "projectId": "hUs7A9SmCung",
    "fileName": "第3卷_第3篇_焊接结构生产上.pdf",
    "content": "焊接结构生产\n\n![](images/84f2e23d9e0215b17499717379d95d603ba7d8b78a3f9118e360d235ee7e3909.jpg)\n\n# 第23章焊接结构制造工艺\n作者贾安东审者陈丙森",
    "summary": "第3篇",
    "size": 115
  },
  {
    "name": "第3卷_第3篇_焊接结构生产上-part-2",
    "projectId": "hUs7A9SmCung",
    "fileName": "第3卷_第3篇_焊接结构生产上.pdf",
    "content": "# 23.1概述\n焊接结构制造（即焊接结构生产，简称焊接生产）是从焊接生产的准备工作开始的，它包括结构的工艺性审查，工艺方案和工艺规程设计，工艺评定，编制工艺文件（含定额编制）和质量保证文件，订购原材料和辅助材料，外购和自行设计制造装配一焊接设备和装备，然后从材料人库真正开始了焊接结构制造工艺过程。包括材料复验人库、备料加工、装配-焊接、质量检验、成品验收：其中还穿插返修，涂饰和油：最后合格产品人库的全过程。\n\n通常钢厂按炉批号提供钢板的质量保证书。人库钢板接炉批号进行复验，重要产品还要连张进行检验。倒如，在乙烯球罐，低温或板厚超过规定的调质供货状态钢板制造钢育等过程中，钢板人库时不仅需遥张取样进行化学成分分析和力学性能（包括屈服点、抗拉强度、伸长率，断面收缩率、冲击韧度、瘦劳强度、断裂韧度等）试验，看是否与钢板质量保证书相符，而且每张钢板都要进行超声检测。更多的情况下是确认材料质量保证书是吾完备，核对质保书与订单、材料打上的炉号、批号、型号、化学成分甚至力学性能，确认符合要求后方可验收人库。材料复验除金属材料外，也包括焊接材料：焊丝、焊条、焊剂、保护气体（CO、Ar、HeH、N等）：气焊和切割用材料：氧气、瓶装乙炔或制造乙快气的电石、工业用燃气（如强化丙烧、强化液化石油气等）和其他辅助材料（如油料、燃料、涂料等）。复验十分重要，它直接影响了焊接产品的质量与安全，因为它将是构成结构的原材料（各种轧制铜材、锻件和铸件毛坯、焊丝、焊条等）或者是制造产品必需的辅助材料。\n\n材料库主要任务是材料的保管和发放，它对材料进行分类、储存和保管井按规定发放。主要有： $\\textcircled { 1 }$ 金属材料库，主要存放保管钢材。铜材人库后，应按其种类、材质、规格、型号、批号、炉号等分别存效与保管，设置明显的标牌，标注上述有关项目。钢材的存故要充分考虑材料吊运方便。部分钢材采用露天堆放。金属材料的储存和保管与金属材料库的建设有很大关系，可见参考文献[1，2]。为了减少占用流动资金，应将金属材料的储存量尽量降低。金属材料发放应按生产计划提出的材料规格与需用量发放，对重要的或对材质有要求的结构，应将库存金属材料的材质、规格型号、炉号、批号等标记用钢印打印到发放的材料指定部位，或剩余钢材规定的明显部位上一即标记移置。目的是不失标记，避免弄混钢材，造成事故，这也是质量保证体系中的一个重要的控制点。②焊接材料库，主要存放焊丝、焊剂和焊条。同样应有生产厂家出具的质量保证书、质量合格证，检验符合要求（还要进行包装检查，如有无破损、受潮或雨淋）后方可人库。焊接材料的贮存管理是保证焊接结构制造质量的一个重要环节，使选用焊接材料正确、且质量优良，工艺操作适宜，也会影响焊缝质量。贮存焊接材料的仓库必须通风和干燥，井设置温度、湿度计，室内温度不低于5℃，相对湿度应小于60%。不容许有腐蚀介质。焊丝焊剂和焊条均应存放在离地面和填壁 ${ \\sqrt [ [object Object] ] { 1 1 1 1 } } = - { \\sqrt { 1 1 1 } }$ 以上距离的架子上，防止吸潮和生锈。格架应设有明显的标牌，用以标明焊丝，焊刻，焊条的型号、规格、批号等。在一些大型工厂中，除中央材料库设有焊接材料库外，车间也设有相应的二级库，保证发到焊工手里都是温度，湿度合格的焊接材料。焊工如有剩余焊材退回库时，必须确认规格、型号后接规定回收，并且仍要按规定烘干，方可投人使用。使用过程中也要防止焊条、焊剂受潮，如焊工使用焊条保温筒，可见参考文献[3，4]。\n\n焊接生产的备料加工工艺是在合格的原材料上进行的。首先进行材料预处理，包括矫正、除锈（如喷丸）、表面防护处理（如喷涂导电漆等）、预落料等。材料的预处理在许多工厂里是放在金属材料仓库中进行的，由于该工艺对提高产品质量的显著作用和规模增大，20世纪80年代以后，一些现代化工厂中通常设置单独的材料预处理车间。除材料预处理外，备料包括放样划线（将图样给出的零件尺寸、形状划在原材料上）、号料（用样板来划线）、下料（冲剪与切割）、边缘加工、矫正（包括二次矫正）、成形加工（包括冷热弯曲、冲压）、面加工以及号孔、钻（冲）孔等为装配-焊接提供合格零件的过程。通常以工序流水形式在备料车间或工段、工部组织生产。\n\n装配-焊接工艺充分体现焊接生产的特点，它是两个既不相同又密不可分的工序。它包括边绿清理、装配（包括预装配）、焊接。绝大多数焊接结构要经过多次装配-焊接才能制成，有的在工厂只完成部分装配-焊接和预装配，到使用现场再进行最后的装配-焊接。装配-焊接过程中时常还需穿插其他的加工，倒如机械加工、预热及焊后热处理、零部件的矫形等，贯穿整个生产过程的检验工序也穿插其间。装配-焊接工艺复杂和种类多，采用何种装配-焊接工艺要由产品结构，生产规模，装配-焊接技术的发展决定。倒如，轿车车体为薄板结构，大量生产，多采用冲压零件装配-焊接制成。决定了它应采用专用的装配-焊接装备和辅助机具，如专用的焊接夹具，专用的焊接翻转机和变位机，高质高效的光焊、压力焊工艺，以及把以上结合在一起的机器人焊接生产线。又如本轮机转轮是巨大的铸造-焊接复合结构，单件生产，宜用电渣焊焊接工艺，根据工厂条件，也可应用混合气体保护焊、窄间摩焊，焊条电弧焊和埋弧焊。\n\n检验工序贯穿整个生产过程，检验工序从原材料的检验，如人库的复验开始，随后在生产加工每道工序都要采用不同的工艺进行不同内容的检验。最后，制成品还要进行总检。检验是对生产实行有效监督，从而保证产品质量的重要手段。在全面推广GB/T19000-I509000质量管理和质量保证标准工作中，检验是质量控制的基本手段，是编写质量手册的重要内容。质量检验中发现的不合格工序或半感品，成品，按质量手册的控制条款，一般可以进行返修。但应通过改进生产工艺，修改设计，改进原材料供应等措施将返修率减至最小。\n\n产品的总检，某些关键的工序检验，通常有甲方（顺客）或其代表（如驻厂检验员）参加。\n\n产品的涂饰油漆、作标志，以及包装是焊接生产的最后环节。\n\n焊接结构制造过程可用图23-1表示。\n\n图中序号1-11表示出焊接结构制造流程。其中序号1-5为备料工艺过程的工序。还包括穿插其间的12\\~14工序。序号6、7以及15-17为装配-焊接工艺过程的工序。需在结构使用现场进行装配-焊接的，则还需执行 $\\mid \\Xi _ { \\parallel } ^ { \\parallel } \\mid = \\perp 1$ 工序。序号22需在各工艺工序后进行。序号23、24表明焊接车间和铸、级、冲压与机械加工车间之间的关系。在许多以焊接为主导工艺的企业中，转、锻、冲压和机械加工车间为焊接车间提供毛坯，并且机加工和焊接车间又常常互相提供零件，半成品，它们之间的联系频繁面紧密，如锅炉、压力容器、汽车、船舶制造、工程机械、石油化工机械和重型机械制造业等。\n\n应当措出该流程为最一般的和最普遍的。实际上由于最终产品的不同，分属不同制造业的工厂，其流程不尽相同。倒翅，汽车和船舶制造业钢材预处理十分重要：而对于重型机械制造业。所制造的机器零件大多要进行焊后热处理，普遍不设钢材预处理。更加重要的是计算机和网络技术快速引人到焊接生产，加快了焊接生产的现代化，使得上述流程及各阶段的内容，包括焊接结构的生产准备工作都相应发生变化：由于热切割技术，特别是数控切割技术的发展，下料工艺的自动化程度和精细程度大大提高，手工的划线号料和手工切割等工艺正遥渐被淘汶，在数控切割下料过程中大部分的边缘与坡口加工一井完成。例如当已经实现数字化的计算机辅助设计的图样，传给数控切割机时，已将焊接结构需下料的各零件参数（加以适当的下料余量）输入下料和套料软件，就由数控切割机自动完成。由于计算机辅助工艺规程设计（CAPP ComputerAidedProcedurePlaning）的软件开发和应用，原来工作量大、传递层次多、周期长、常营成为缩短焊接生产周期的制约因素的焊接生产准备工作，克服了传统的工艺过程设计由工艺人员完成，其优劣与工艺人员素质高低关系很大，并缺乏一致性，难于实现优化和标准化的缺点，把工艺人员从查手册、算数据、写报表等繁琐，重复的事务性工作解脱出来，将更多精力致力于工艺革新和开发并且提高了设计效率，缩短生产准备周期。关于采用CAPP进行焊接生产准备工作、编制焊接生产备料工艺、装配-焊接工艺等将在有关章节中进行说明。\n\n![](images/0abd7eaee223b35c8f5dea2a9b61b3845ee9c5c2c1f884fc3e3e02dda6786e68.jpg)  \n图23-1焊接结构制造工艺过程图\n\n焊接为主导工艺的企业包括了电站锅炉，重型机械、石油化工机械、工程机械、船舶制造等骨干企业，经过国家重点投资进行技术改造，现已建成数十条原材料和毛坯件预处理生产线。数控切割等先进切割技术已得到普遍推广应用。精密的光切割与光焊接技术在工程机械与汽车制造行业开始实际应用，先进高效焊接方法应用范围迅速扩大，专用成套焊接设备，焊接机器人，焊接生产线和柔性制造系统已在锅炉，压力容器、汽车、工程机械、重型机械和船舶制造业实际生产中应用。国家重点骨干企业焊接制造技术水平已达世界20世纪90年代初的先进水平一批重点骨干企业进人了世界先进水平[31]。",
    "summary": "23.1概述",
    "size": 3865
  },
  {
    "name": "第3卷_第3篇_焊接结构生产上-part-3",
    "projectId": "hUs7A9SmCung",
    "fileName": "第3卷_第3篇_焊接结构生产上.pdf",
    "content": "焊接结构生产的准备工作是焊接结构制造工艺过程的开始。它包括了解生产任务，审查（重点是工艺性审查）与熟悉结构图样，了解产品技术要求，在进行工艺分析的基础上，制定全部产品的工艺流程，进行工艺评定，编制工艺规程及全部工艺文件、质量保证文件，订购金属材料和辅助材料，编制用工计划（以便着手进行人员调整与培训）、能源需用计划（包括电力、水、压缩空气等），根据需要，订购或自行设计制造装配-焊接设备和装备，根据工艺流程的要求，对生产面积进行调整等。生产的准备工作根重要，由于计算机辅助焊接生产的应用，使这项工作完成得更快、更好、更组致、更完善，这样将来组织生产会顺利，生产效率更高，质量更好。\n\n# 23.2.1生产纲顿\n在市场经济的条件下，企业的生产任务是由市场提供的，即由市场订单确定的。企业从业主手里拿到的待制品清单汇总就是生产纲领。它包括产品名称、型号、规格、性能和参致、重量（每台产品、构件、零件的重量）、年产台数和重量（台、件或吨/年）：产品的简要说明井附总图和关键件的图样：产品的都件、构件与零件的明细表（包括名称、尺寸、材料、数量与重量）。在计算机辅助设计（CAD）条件下，也包括大量数字文件。生产纲领决定了生产的规模。从而影响了采用的生产工艺，生产组织，设备和\n\n当纲领的产品类型少，而每一种产品的量很大，即重复生产数量极大，其生产的规模属于大批大量生产。此时生产工艺应拟订得极为详组，直至每一工序都有工艺卡片：尽可能组织流水线生产：采用复杂的、专门的和高效率的设备和装备一 包括高效率的装配焊接方法，各种机械化和自动化的起重和运输设备：生产设备负荷高并且调整均匀。这种按精确纲领设计的大批大量生产，对多致工人技术水平要求较低面专业化程度高，工作地点完全固定，用在工人工资的投人低：虽然采用先进工艺和设备，投人相对高一些，但由于高负荷、高效率，摊到每件产品上的设备投人也并不高，从而导致高的技术-经济指标。\n\n当纲领的每一种产品数量较少，有时就一两件，产品结构经常变化，类型很多，有时事先难以确定其数量，其生产规模就属于单件小批生产。这种按假定纲领设计的单件小批生产多采用通用的设备和装备，以适应各种不同的零件，构件的要求；除满足技术条件要求外，不采用专用的夹具、工具和装备：基本上没有流水线生产，设备负荷不均匀：要占用许多场地储存零部件或半成品：生产的互换性和机械化程度低：工人专业化程度低面要求技术水平高。这些拉低了它的技术-经济指标。\n\n成批生产介于两者之间。\n\n# 23.2.2焊接结构设计的工艺性审查[]\n（1）产品结构工艺性审查的一般要求和任务\n\n生产准备工作最重要的任务之一，是审查与熟悉结构图样，了解产品技术要求。这些由生产纲领一道提供的图样，既有企业新设计和改进设计的产品，它们在设计过程中进行工艺审查：也有随订单来的外来的图样，企业首次生产前，对这些外来图样也要进行工艺审查。对产品结构进行工艺性审查的目的是使设计的产品满足技术要求、使用功能的前提下，符合一定的工艺性指标，对焊接结构来说，主要有制造产品的劳动量、材料用量、材料利用系数，产品工艺成本、产品的维修劳动量、结构标准化系数等。以便在现有的生产条件下，能用比较经济、合理的方法将其制造出来，而且便于使用和维修。\n\n（2）工艺审查的内容\n\n通常，结构设计的三阶段均应进行工艺审查。工艺审查的内容如表23-1所示。表中所谓装配-焊接工艺性有：避免采用复杂的装配焊接工艺装备：在重量大于20kg的装配单元（或组成部分结构）中，应具有吊装的结构要素：装配时应避免有关组成部分的中间拆卸和再装配：结构组成部分的连接包括接头形式应便于装配工作的机械化和自动化：结构材料应具有良好的可焊性：结构焊缝的布置有良好的可焊到性，并有利于控制焊接应力与变形；焊接接头形式、位置和尺寸应能满足焊接质量的要求，焊件的技术要求合理等。得\n\n表23-1工艺审查的内容  \n\n<table><tr><td>设计阶毁</td><td>审查内容</td></tr><tr><td>初步设计阶段和技 术设计阶段</td><td>1）主要构件在本企业或外协加工可能性 2）堆承性一新结构采用的通用件和借用件（从老结构借用）的多少 3）产品组成是吾能合理分割为各大构件，部件和零件 4 各大构件、部件和零件是否便于装配-焊接，调整和维修，能否进行平行的装配和 检查 5 各大构件，部件等进行总装配的可行性，是否将其装配-焊善工作量减至最小 6 特殊结构或零件本企业或外协加工的可行性</td></tr><tr><td>工作国设计阶段</td><td>1各部件是否具有裴配基准，是否便于拆装 2）大部件拆成平行裴配的小部件的可行性</td></tr></table>\n\n（3）工艺审查的方式和程序\n\n初步设计和技术设计阶段的工艺审查一般采用各方（设计、工艺、制造部门的技术人员和主管参加的会审方式。对产品工作图的工艺性审查由产品主管工艺师和各专业工艺师（员）对有设计、审核人员签字的图样（包括在计算机绘制的复印图上签字的，传统方式设计的铅笔原图）分头进行。\n\n全套图样审查完毕，无大修改意见的，审查者应在“工艺”栏内签字，对有较大修改意见的，暂不签字，审查者应填写“产品结构工艺性审查记录”（见JB/T9165.3—1998[6）， 与图样一并交设计部门。\n\n设计者根据工艺性审查记录上的意见和建议进行修政设计，修改后工艺未签的图样返回工艺部门复查签字。若设计者与工艺员意见不一，由双方协商解决。若协商不成，由厂技术负责人进行协置或裁决。",
    "summary": "23.2焊接结构生产的准备工作",
    "size": 2290
  },
  {
    "name": "第3卷_第3篇_焊接结构生产上-part-4",
    "projectId": "hUs7A9SmCung",
    "fileName": "第3卷_第3篇_焊接结构生产上.pdf",
    "content": "# 23.2.3焊接结构制造工艺方案的设计\n在生产准备工作中，进行工艺分析。编制工艺方案，是作为指导产品工艺准备工作的依据，除单件小批生产的简单产品外，都应具有工艺方案它是工艺规程设计的依据。进行工艺分析可以设计出不止一个工艺方案，进行比较，确定一个最优方案供编制工艺规程和维续进行其他的焊接生产准备工作。因此，在制定工艺方案，编制工艺文件之前，仔细地进行焊接生产全过程的工艺分析是十分重要的。\n\n（1）工艺分析和编制工艺方案的原则、依据，方法和内容[6,8]\n\n1）工艺分析和编制工艺方案设计的原则。首先，从产品 焊接结构生产的要求人手，包括技术要求、经济要求、劳动保护安全卫生，明确焊接结构生产的规模和方式，使确定的工艺方案在保证焊接结构质量的同时，充分考虑生产周期、成本和环境保护。第二，根据本企业能力，积极采用国内外先进工艺技术和装备，以不断提高企业工艺水平和生产能力。\n\n2）工艺分析的方法。工艺分析方法是在焊接结构生产要求和可能实施的生产工艺过程之间，寻求矛盾和解决矛盾的办法。\n\n3）工艺分析的依据和内容。焊接结构生产的工艺分析的重点是装配-焊接工艺过程分析。工艺分析的依据和内容及相应可考虑的措施如表23-2所示。通过工艺分析设计几种装配-焊接方案。根据不同方案的情况，进行比较，确定最佳方案。\n\n应当指出，焊接结构工艺分析总是优先考虑采用先进的焊接工艺。例如，在很多情况下，一种结构可以采用多种焊接方法来完成，如H形梁和起重机主梁（箱形梁）的四条纵缝（腰缝）既可用焊条电弧焊，也可用埋弧焊、CO气体保护焊、 $\\Delta E F \\cong \\Delta G D$ 混合气体保护焊。圆柱形和球形压力容器的环、纵焊缝按有关标准可用焊条电弧焊、埋强焊、熔化极气体保护焊、钨极气体保护焊、窄间隙气体保护焊和电渣焊。因焊条电弧焊方法质量影响因素较多，效率较低，劳动强度大、条件差，在可能的条件下，尽量采用其他先进的焊接方法。但是，若生产的结构复杂，数量很少，加上材料因素的限制，选用焊条电弧焊方法也是合理的，有关内容可参考本手册“典型焊接结构的制造”一章。总而言之，分析结构形式，产品的批量一生产规模，选用保证结构技术要求、有高的焊缝质量和劳动生产率、良好的劳动条件的焊接方法。\n\n应当指出，工艺分析的重要内容之一是成本分析。降低产品成本就提高了产品的市场意争力和经济效益。在保证产品技术条件和质量的前提下，千方百计降低产品成本和改善劳动条件。两者有时是一致的，如实现机械化和自动化生产。可提高产品质量和劳动生产率，有时是矛盾的。如引人焊接机器人和消除应力处理，皆会增加焊接结构的制造成本，但前者可大为改善劳动条件，大大提高生产率和产品质量：后者对一些动载或低温下工作的重型机械、某些压力容器，就是必要的工艺工序，虽增加了成本，但它提高了产品的质量，社会效益，也增强了产品的竞争力。\n\n表23-2工艺分析和工艺方案编制的依据和内容  \n\n<table><tr><td rowspan=1 colspan=1>依据</td><td rowspan=1 colspan=1>内容</td><td rowspan=1 colspan=1>着眼点与考虑的措施</td></tr><tr><td rowspan=1 colspan=1>产品的（已通过工艺审查）设计图样，生产的任务（生产领）及有关技术文件</td><td rowspan=2 colspan=1>结构采用何种焊接工艺焊结构的形式，焊缝的分布及其对变形和应力的影响，为保证结构几何尺寸和焊缝质量采取的工艺措施包括焊接材料选择需要预热，后热和焊后热处理邹孚结构与部件的划分     最火可选用的工、具和工艺装备选择适当的检验方法、生产组识和管理</td><td rowspan=2 colspan=1>在此工艺条件下，如何保证产品技术条件规定的结构几何尺寸，焊接接头的质量相应案用的合理的装配焊接改序，各工序的要求，采用适当的装配焊接夹具和反变形。严格控割装配质量；严格控制焊接工艺参数，它应该建立在严格工艺评定基建之上，良好的可焊达性和最佳的芘焊位置（平焊位置）要与选定的装配-焊接工艺相适应；划分零件数量适当，装配焊接工作量最少、各工种工作量比较平衡、工种交替少，易手水作业和这种划分的装配焊接顺序产生较小的焊接变忌和应力，即使有了变形也容易矫正。与车间的起重和设备能力符合保证结构质量、减轻劳动强度，改善劳动条件和生产安全，提高劳动生产率与结构图样和技术要求，工艺方法相适应，并要符合有关标准</td></tr><tr><td rowspan=1 colspan=1>产品的生产性质和生产类型本企业现有生产条件国内外同类产品的工艺技术情报有关技术政策，市场信息，企业领导和职工的目标</td></tr></table>\n\n当采用工艺装备时，根据工艺装备的作用可分为几种序列：\n\n0序列一 一生产产品必需的工艺装备，必须迅速安排设计和制造，在产品试制之前装备生产，否则合格产品制造不出来。\n\n1序列 一为提高产品质量配置的工艺装备，往往也是采用先进工艺所必备的。\n\n2序列 提高产品生产率而配各的工艺装备。分析时要求计算由于生产率提高，因工资支出减少，生产成本降低的值，是否大于设计制造工艺装备支出分摊到每件产品上成本增加的值。否则是不适宜的。\n\n工艺方案内容根据方案分类还有所不同。由新产品样机试制，新产品小批试制到批量生产。一步步深人，前一阶段的工艺工作的小结是后一阶段工作的基础。以批量生产为例，其工艺方案的主要内容有：\n\n1）对小批试制阶段工艺、工装验证情况的小结；\n\n2）工艺关键件质量攻关措施意见和关键工序质量控制点设置意见：\n\n3工艺文件和工艺装备的进一步修改，完善意见：\n\n4专用设备或生产自动线的设计制造意见：\n\n5）采用有关新材料，新工艺的意见；\n\n6）对生产节拍的安排和投产方式的建议；\n\n7装配方案和车间平面布置的调整意见。\n\n（2）工艺方案设计的程序\n\n根据工艺方案设计的依据和工艺分析的结论，由主管工艺人员提出几种工艺方案，组织讨论，确定最佳方案，经工艺主管审核，最后交由总工艺师或总工程师批准。",
    "summary": "23.2.3焊接结构制造工艺方案的设计",
    "size": 2546
  },
  {
    "name": "第3卷_第3篇_焊接结构生产上-part-5",
    "projectId": "hUs7A9SmCung",
    "fileName": "第3卷_第3篇_焊接结构生产上.pdf",
    "content": "# 23.2.4焊接结构生产工艺规程设计\n焊接结构生产的准备工作中生产工艺规程编制占有重要地位。在进行生产工艺规程设计，编制各种工艺规程文件。按工艺方案和工艺规程设计提出的工艺装备设计任务书，进行工艺装备的设计和制造。编制工艺定额（材料消耗和劳动量消耗的工艺定额）等。形成日后组织生产所依据的统称为工艺文件的各种图表和文件。焊接结构生产的工艺文件，也是焊接结构制造厂质量体系运转和法规贯彻的见证件，是生产的指导，更是焊接结构制造质量和实物质量描述档案，是第三方监检和制造资格认证审查的重要考核报据之一。它应该是科学，实用、真实和有效的。\n\n（1）工艺规程的类型和工艺规程的文件\n\n标准（JB/T9169.5-1998）规定.工艺规程的类型有专用工艺规程，通用工艺规程和标准工艺规程。\n\n工艺规程的文件形式及其使用范围有：\n\n1工艺过程卡片：主要用于单件小批生产的产品，示例见表23-3。\n\n2工艺卡片：用于各种批量生产的产品。\n\n3工序卡片：主要用于大批量生产的产品和单件小批生产中的关键工序。\n\n4）操作指导卡片（作业指导书）：用于建立工序质量控制点的工序。\n\n5工艺守则：某一专业应共同遵守的通用操作要求。\n\n6检验卡片：用于关键工序检查。\n\n7装配系统图：配合装配的工艺过程或工序卡片使用，以便于复杂产品的装配。\n\n8）热处理、成形、锻造工艺卡片等。\n\n各工厂根据本厂的具体条件，产品的结构特点、材料、设备、生产规模等。依照规范制定本厂的工艺规程的文件形式及其使用范围。在\n\n23.4.5节中给出了部分典型工艺文件的例子。\n\n（2）设计工艺规程的基本要求\n\n1工艺规程是直接指导现场生产操作的重要技术文件，应做到正确，完整、统一、清晰。\n\n2）充分利用本厂现有生产条件基础上，尽可能采用国内外先进工艺技术和经验。\n\n3）在保证产品质量基础上，尽可能提高生产率和降低清耗。\n\n4）必须考虑生产安全和环境保护，采取相应措施。\n\n5）结构和工艺特征相近的构件，零件应尽量设计典型工艺规程。\n\n6）各专业工艺规程在设计过程中应协调一致，不得相互矛盾。 里\n\n7）工艺规程中所用的术语、符号、代号要符合相应标准的规定。\n\n8）工艺规程中的计量单位应全部采用法定计量单位。\n\n9）工艺规程的格式、幅面与填写方法和编 号应分别按JB/T9165.2-1998和JB/T9166— 1998执行。\n\n(3）设计工艺规程的主要依据和审批程序\n\n工艺规程设计的依据是产品的工艺方案以及其编制的依据，根据规范规定进行的焊接试验或焊接工艺评定，它是编制焊接工艺规程最重要的依据之一（见23.4节）。还有产品零、部件工艺路线表（图），有的工厂称为工艺-工序流程图（图23-10），车间分工明细表，有关的工艺标准，有关的设备和工艺装备资料，国内外同类产品的有关工艺资料等。\n\n工艺规程编制好后，要经过审核、标准化审查、会签，最后批准的审批程序。工艺工程师设计的工艺规程首先经主管工艺师（或工艺组长）审核，关键工艺规程可由工艺处（科、室）负责人审核。按照JB/T9169.7-1998[5]进行工艺规程标准化审查。经审查和标准化审查后的工艺规程应送交有美生产车间，车间根据本车间的生产能力，审查工艺规程中安排的加工和（或）装配-焊接内容在本车间能否完成，工艺规程中选用的设备和工艺装备是否合理，进行会签。此后成套工艺规程，一般经由工艺处（科、室）负责人批准，成批生产的产品和单件生产的关键产品的工艺规程，应由总工艺师或总工程师批准\n\n目前计算机和网络技术日益普及，工艺规程设计可以通过计算机辅助来完成，这被称为计算机辅助工艺设计（CAPP）。在本手册第33章将介绍焊接CAPP的有关内容。\n\n（4）工艺定额编制\n\n在编制工艺规程，填写工艺文件时，必须规定产品生产材料消耗定额和劳动消耗定额。生产定额是企业为完成某生产任务对人力、物力、财力的消耗、利用或占用所规定的数量标准。其重要性和详细的编制方法可见本卷手册有美章节。作为工艺文件一部分的材料消耗工艺定额，既是有关工艺文件的一部分内容，又是单独的一种工艺文件，按工艺文件完整性标准（JB/T9165.1—1998）的规定，在编制工艺定额基础上，填写材料消耗工艺定额明细表，材料消耗工艺定额汇总表等。\n\n依照工艺定额编制标准（JB/T9169.6-1998）规定，材料消耗工艺定额编制范围包括了构成焊接结构的主要材料（金属板材、型材、焊条、焊丝等）和生产过程中的辅助材料（焊剂、气体、燃料、润滑材料、涂拭材料等）。其编制的依据是产品图样、零件明组、工艺规程和有关手册、标准。编制材料消耗工艺定额有技术计算法、实际测定法、经验统计分析法等方法。通营采用技术计算法，在实际试生产中，应用后两种方法加以修正。\n\n根据以上规定，劳动定额有两种形式：时间定额（工时定额）和产量定额（单位时间内完成的合格品数量）。焊接结构生产的劳动定额多用前者。其编制的依据是产品图样、工艺规程、有关资料或定额标准、生产规模（类型）和企业的生产技术水平。劳动定额的制定方法有经验估计法、统计分析法、类推比较法和技术测定法。焊接结构生产采用技术测定法制定时间定额见本卷有关章节。 a\n\n在采用焊接CAPP进行工艺定额编制时，可以直接利用其数据库中的材料定额计算，工时定额计算，焊材消耗定额库等直接进行编制，打印输出标准的定额文件，如果本企业设有CAPP系统，也可以编制简单的定额计算软件，使琐的手工计算大为简化。\n\n（5）工艺文件的完整性（JB/T9165.1-\n\n1998)\n\n此标准对一般机械制造企业，接生产类型和产品的复杂程度规定了常用工艺文件。与焊接结构生产有关的工艺文件如参考文献[6，7].可供参考选用。焊接结构制造工艺直程图的示例见图23-10。表23-3是工艺过程卡示例，皆可供生\n\n![](images/a21ba6f2346883e1a089603506262fc5350c5fd46879af740441253e17cab156.jpg)  \n图23-2产品工艺工作程序图\n\n考虑到果用计算机设计和绘图较参考文献[6]有所修改：①根据需要反镇到工艺方案，工艺路线，工艺规程和（或）工艺装备设计。\n\n产中参考选用。在准备好完整的工艺文件和其他的各项生产准备工作之后，在进行试生产，直到批量生产都要一直维续工艺工作，其程序如图23-2所示\n\n如参考文献[10]所述，焊接结构生产的准备工作是一项复杂的系统工作，分属生产计划、材料供应、设计、工艺（包括焊接及其他专业）、焊接车间（分厂）等部门，各部门各司其职，组织严密。许多以焊接为主导工艺的制造厂，如重型机械、压力容器、电站锅炉、造船等都是单件小批生产的工厂，每件产品的生产都需要从设计到工艺编制.--的全过程，包括设计在内的生产准备周期长达6-12个月，制约整个产品的生产周期，很难适应目前市场竞争的雷要。因此，采用计算机辅助焊接工艺的编制，是解决制约产品整个生产周期的瓶颈，大大缩短生产准备时间最有效的办法。\n\n# 表23-3工艺过程卡\n产品名称 零（部）件号 材料牌号 制造编号图 号 数量 材料规格 产品编号号 车南 工 工艺内容及技术要求 单工 户 检检期审核人 年月日 编制人 年月日\n\n# 23.3焊接结构生产的备料加工工艺\n包括钢材预处理在内的备料加工工艺是装配-焊接前必经的工序。备料加工的质量将直接或间接影响产品的质量和生产效率。例如，装配前零件加工质量或板料边缘坡口不符合图样要求（如零件形状、坡口角、钝边、间隙不合格），将增加装配的困难，降低生产效率，恶化焊接质量（降低焊缝质量，结构外形、尺寸不符要求），严重限制了先进焊接工艺的应用，增大焊接应力与变形，甚至产生焊接缺陷。因此，为获得优良的焊接产品和稳定的焊接生产过程，应制定合理的备料加工工艺。备料加工工艺的工作量占相当大比重，如重型机械焊接结构中，约占全部加工工时的25%\\~60%。因此，提高备料加工的机械化、自动化水平，采用先进的加工工艺，改善加工质量，对提高焊接生产的质量和生产率有重要作用。",
    "summary": "23.2.4焊接结构生产工艺规程设计, 23.3焊接结构生产的备料加工工艺, 表23-3工艺过程卡",
    "size": 3321
  },
  {
    "name": "第3卷_第3篇_焊接结构生产上-part-6",
    "projectId": "hUs7A9SmCung",
    "fileName": "第3卷_第3篇_焊接结构生产上.pdf",
    "content": "钢材预处理的一般步骤是矫正、清理、表面防护处理、预落料等。\n\n（1）钢材的矫正（一、二次矫正）\n\n钢材在轧制过程中，以及吊装、运输或在库内堆故、储存中都可能产生变形，如整体、局部的弯曲，表面的凹凸不平，扭曲，波浪变形等。这些变形必须予以矫正，否则将会影响在焊接结构的制造过程中各工序的正常进行，并降低产品质量，故首先要对钢材进行矫平（如板材）和矫直（如型材），统称为矫正，对于厚度5mm以下成卷供应的钢板，当用来制造平板结构（如制造板梁、柱、箱形贮仓等），则在开卷后接着进行矫平，才能应用。在钢板落料、拼接和结构制造过程中，也会发生变形，这种变形的桥正称为第二次轿正，而预先进行的矫正称为第一次矫正。\n\n1）矫正原理、矫正量与规定值。钢材内的局部金属发生塑性变形，产生不希望的局部金属长短不一，从而造成变形。为消除这些变形，使局部短金属拉长，长金属缩短，就要在外力（手工、机械或局部加热）作用下，经过多次反复变形，达到矫正的目的。火焰局部加热则使局部金属产生压缩塑性变形，达到矫正的目的。\n\n根据工厂的经验，10%-100%钢板、扁钢（依厚度不同而异）和15%-20亮的型材需要矫正。随着数控韧割技术的普及应用和焊接结构质量要求的提高，正量的比例在增加。统计资料见表23-4。\n\n由于矫正是利用钢材局部发生塑性变形来达到矫平和矫直的目的，为了避免铜材冷矫正量过大而过度消耗铜材塑性和设备负荷过大，通常对持矫正（当然也包括冷成形，如冷弯曲）的变形量有限制，如对Q235钢冷矫正的伸长率不得超过1%。国家标准1规定。冷娇正和冷弯曲允许的最小曲率半径和最大弯曲矢高子，如表23-5所示。为了防止低温下冷矫正和冷曲时发生脆裂，碳素结构钢和低合金结构钢在环境温度分别低于-16℃和-12℃时，不得进行冷矫正和冷弯曲。\n\n超过上述规定的矫正采用加热矫正，碳素结构钢和低合金结构钥在加热矫正时，加热温度应根据钢材性能确定，但不得超过900℃。低合金结构铜在加热矫正后应缓慢冷却。\n\n矫正后的钢材表面，不应有明显的凹面或损伤，划痕深度不大于0.5mm且不大于钢材厚度负偏差的二分之一，钢材矫正后的允许偏差，也即转人下一步工序前，铜材允许的变形值见表23-6\n\n表23.4各种钢材的第一次矫正量所占比例]  \n\n<table><tr><td rowspan=1 colspan=1>钢材种类</td><td rowspan=1 colspan=1>厚度/mm</td><td rowspan=1 colspan=1>正量（%）</td></tr><tr><td rowspan=4 colspan=1>铜板</td><td rowspan=1 colspan=1>2</td><td rowspan=1 colspan=1>100</td></tr><tr><td rowspan=1 colspan=1>2-6</td><td rowspan=1 colspan=1>90</td></tr><tr><td rowspan=1 colspan=1>6-12</td><td rowspan=1 colspan=1>50</td></tr><tr><td rowspan=1 colspan=1>&gt;12</td><td rowspan=1 colspan=1>≤10</td></tr><tr><td rowspan=10 colspan=1>自宽自销</td><td rowspan=1 colspan=1>≤6</td><td rowspan=1 colspan=1>100</td></tr><tr><td rowspan=1 colspan=1>6 ~12</td><td rowspan=1 colspan=1>80</td></tr><tr><td rowspan=1 colspan=1>12 ~ 18</td><td rowspan=1 colspan=1>50</td></tr><tr><td rowspan=1 colspan=1>18 ~ 25</td><td rowspan=1 colspan=1>20</td></tr><tr><td rowspan=1 colspan=1>&gt; 25</td><td rowspan=1 colspan=1>≤10</td></tr><tr><td rowspan=1 colspan=1>≤4</td><td rowspan=1 colspan=1>100</td></tr><tr><td rowspan=1 colspan=1>4 =6</td><td rowspan=1 colspan=1>80</td></tr><tr><td rowspan=1 colspan=1>6 ~12</td><td rowspan=1 colspan=1>70</td></tr><tr><td rowspan=1 colspan=1>12 ~ 18</td><td rowspan=1 colspan=1>35</td></tr><tr><td rowspan=1 colspan=1>&gt; 18</td><td rowspan=1 colspan=1>≤10</td></tr><tr><td rowspan=1 colspan=1>各种型钢</td><td rowspan=1 colspan=1>各种尺寸</td><td rowspan=1 colspan=1>15 ~ 50</td></tr></table>\n\n表23-5冷矫正和冷弯曲的最小曲率半径和最大弯曲矢高的允许值  ",
    "summary": "23.3.1钢材的预处理 - Part 1/3",
    "size": 2321
  },
  {
    "name": "第3卷_第3篇_焊接结构生产上-part-7",
    "projectId": "hUs7A9SmCung",
    "fileName": "第3卷_第3篇_焊接结构生产上.pdf",
    "content": "<table><tr><td rowspan=2 colspan=1>钢材类别</td><td rowspan=2 colspan=1>示意图</td><td rowspan=2 colspan=1>对皮轴</td><td rowspan=1 colspan=1>矫</td><td rowspan=1 colspan=1>正</td><td rowspan=1 colspan=2>章    曲</td></tr><tr><td rowspan=1 colspan=1></td><td rowspan=1 colspan=1>/</td><td rowspan=1 colspan=1>1</td><td rowspan=1 colspan=1>f</td></tr><tr><td rowspan=4 colspan=1>铜板扁钢</td><td rowspan=4 colspan=1>于                           x</td><td rowspan=2 colspan=1></td><td rowspan=2 colspan=1>50</td><td rowspan=1 colspan=1>P</td><td rowspan=2 colspan=1>25r</td><td rowspan=1 colspan=1>产</td></tr><tr><td rowspan=1 colspan=1>400:</td><td rowspan=1 colspan=1>200</td></tr><tr><td rowspan=2 colspan=1>y-y（仅对自铜轴）</td><td rowspan=2 colspan=1>100b</td><td rowspan=1 colspan=1>P</td><td rowspan=2 colspan=1>50d</td><td rowspan=1 colspan=1>P</td></tr><tr><td rowspan=1 colspan=1>800</td><td rowspan=1 colspan=1>400b</td></tr><tr><td rowspan=2 colspan=1>角烟</td><td rowspan=2 colspan=1>工</td><td rowspan=2 colspan=1>-</td><td rowspan=2 colspan=1>90</td><td rowspan=1 colspan=1>r</td><td rowspan=2 colspan=1>45b</td><td rowspan=1 colspan=1>产</td></tr><tr><td rowspan=1 colspan=1>720</td><td rowspan=1 colspan=1>360b</td></tr><tr><td rowspan=4 colspan=1>植钢</td><td rowspan=4 colspan=1>r           呈</td><td rowspan=2 colspan=1>-</td><td rowspan=2 colspan=1>50h</td><td rowspan=1 colspan=1>P</td><td rowspan=2 colspan=1>25h</td><td rowspan=1 colspan=1>卢</td></tr><tr><td rowspan=1 colspan=1>400h</td><td rowspan=1 colspan=1>200h</td></tr><tr><td rowspan=2 colspan=1>y</td><td rowspan=2 colspan=1>90h</td><td rowspan=1 colspan=1>r</td><td rowspan=2 colspan=1>45h</td><td rowspan=1 colspan=1>P</td></tr><tr><td rowspan=1 colspan=1>720h</td><td rowspan=1 colspan=1>360b</td></tr></table>\n\n（续）\n\n<table><tr><td rowspan=2 colspan=1>钢材类别</td><td rowspan=2 colspan=1>示意图</td><td rowspan=2 colspan=1>对应轴</td><td rowspan=1 colspan=2>矫正</td><td rowspan=1 colspan=2>弯   曲</td></tr><tr><td rowspan=1 colspan=1>r</td><td rowspan=1 colspan=1>/</td><td rowspan=1 colspan=1>r</td><td rowspan=1 colspan=1>1</td></tr><tr><td rowspan=4 colspan=1>工字钢</td><td rowspan=4 colspan=1>Jx       -e</td><td rowspan=2 colspan=1></td><td rowspan=2 colspan=1>50</td><td rowspan=1 colspan=1>r</td><td rowspan=2 colspan=1>25h</td><td rowspan=1 colspan=1>r</td></tr><tr><td rowspan=1 colspan=1>400h</td><td rowspan=1 colspan=1>200h</td></tr><tr><td rowspan=2 colspan=1>J</td><td rowspan=2 colspan=1>50b</td><td rowspan=1 colspan=1>P</td><td rowspan=2 colspan=1>255</td><td rowspan=1 colspan=1>r</td></tr><tr><td rowspan=1 colspan=1>400</td><td rowspan=1 colspan=1>200d</td></tr></table>\n\n注：1.表中r为由率半径，为弯曲矢高，i为弯曲弦长。t为板厚；\n\n2.厚度小于0.5-2mm薄板不受此限。\n\n表23-6一般钢材号（下）料前变形允许偏差[15]  \n\n<table><tr><td rowspan=1 colspan=2>项    目</td><td rowspan=1 colspan=1>允许偏差</td><td rowspan=1 colspan=1>图    国</td></tr><tr><td rowspan=2 colspan=1>钢板的局部平面度</td><td rowspan=1 colspan=1>≤14mm</td><td rowspan=1 colspan=1>1. 5mm</td><td rowspan=3 colspan=1>1000.</td></tr><tr><td rowspan=1 colspan=1>1&gt;14mm</td><td rowspan=1 colspan=1>1. 0mm</td></tr><tr><td rowspan=1 colspan=2>型钢弯曲矢高</td><td rowspan=1 colspan=1>≤/1000且≤5.0mm</td></tr><tr><td rowspan=1 colspan=2>角铜肢的垂直度</td><td rowspan=1 colspan=1>Δ≤/100双肢栓接角铜的角度但≤90°</td><td rowspan=1 colspan=1>M</td></tr><tr><td rowspan=1 colspan=2>植钢翼缘对腹板的垂直度</td><td rowspan=1 colspan=1>Δ≤ b/80</td><td rowspan=2 colspan=1>告                   h</td></tr><tr><td rowspan=1 colspan=2>工字铜、H形钢翼缝对腹板的垂直度</td><td rowspan=1 colspan=1>Δ≤b/100且≤2.0mm</td></tr></table>\n\n进行二次矫正时，为了限制焊接接头区的塑性变形量，焊缝的余高应限制到最小或去除余高。\n\n2）矫正的方法。铜材的矫正通常采用机械、火焰和手工矫正。\n\n手工矫正主要是用锤击材的变形有关区域，使局部短金属部分伸长，从而进行矫正，如图23-3所示。手工矫正法简单灵便，但矫正质量不稳定，被锤击处钢材力学性能将受影响，直接用大捶锤击处，会产生严重塑性变形，留有锤疤，导致局部钢材脆化，因此手锤不得直接锤击在钢材上。此外，劳动条件不良，也是限制使用手工轿正的重要原因。",
    "summary": "23.3.1钢材的预处理 - Part 2/3",
    "size": 3745
  },
  {
    "name": "第3卷_第3篇_焊接结构生产上-part-8",
    "projectId": "hUs7A9SmCung",
    "fileName": "第3卷_第3篇_焊接结构生产上.pdf",
    "content": "机械轿正是利用各种矫正的机械设备对钢材进行矫正的方法，和手工矫正原理一样，也是使钢材相应（如不平）部分发生变形，达到矫正目的，但它是采用弯曲的变形方法，如图23-4所示，钢板的矫平是在多幅钢板矫正机上进行的，被矫铜板在钢板矫正机的 $5 = 1 1$ 个两排辊子（其间隙比钢板厚度略小，井且可以调节）中通过，在垂直钢板的平面内反复弯曲，使铜板得到普遍的仲长，钢板局部短金属被拉长较多，从面消除了原来不平处（见图23-4a）。中小型矫正机与用板矫正机类似，但上下耀形成的不是钢板断面而是型钢断面，图23-4b所示为角钢矫正机的滚轮，可矫正两冀的开、合和弯曲变形。但对工字铜和槽钢，这类矫正机只适于小断面，更多采用调直压力机，如图23-4c所示。机械矫正由于矫正质量好，效率高和劳动条件好，从面获得广泛的应用。\n\n![](images/0225d1ec7bb12abfa8ce5b6b9ae4c236c013aaaea391c9aa4dd37e60a8f0ab1d.jpg)  \n图23-3手工正1—局部长金属区2—局部短金属区（锤击区）\n\n火焰矫正是利用气焊和气割的焊、割炬或专用的火焰矫正加热枪，加热被矫正钢材或工件的变形部位，如局部仲长或凸起变形部位，使之产生压缩塑性变形，然后速冷，使局部伸长缩短，从而消除变形，火焰矫正加热的方式根据所矫正钢材或工件变形特点面异，有点状、线状和三角形加热三种加热方式。点状加热是使加热区呈小面积国形，如图23-5a所示：线状加热是使加热区呈长带（线）状，带的宽窄随板厚而异。板厚越大，加热线越宽，其特点是宽度方向收缩大，长度方向收缩小，如图23-5b所示；三角形加热则是使加热区呈等腰三角形，其特点是收缩量从三角形项点到底边逐渐增大，如图23-5e所示，将底边沿工件布置，利用此不均匀收缩矫正工件的弯曲变形。加热望度控制在钢材回火温度以下，加热后通工件在空气中冷却，有时为提高矫正效率，在工件正面和背面喷水冷却。实验研究结果表明，对低碳钢和16Mn钥采用水冷对钢材的力学性能无影响。但对有淬硬倾向的钢材应慎重。火焰矫正方法简单、灵活，快速、效率高、效果好，应用甚广。\n\n![](images/26baef6e317ed247ac59329ac340cec5d0f506cfc64d7b71603c974b65b6a28c.jpg)  \n图23-4机械矫正示意图a钢板矫正b）角铜矫正型钢在调直压力机上矫正\n\n![](images/2345c6809628fd0602a576774c78e62bf68a9b8013bf16fd6220f95ef17324a7.jpg)  \n图23-5火焰矫正点状加热b线状加热）三角形加热\n\n（2）表面清理\n\n清除钢材和零件表面的锈、油污和氧化物等是焊接生产中常畫视的一道工序。这道工序被忽略或设有认真进行，可使正常生产受阻，如，破坏了数控切割的连续性。尤其是成批、大量生产条件下，采用高效焊接方法时（如埋氢焊、窄间障焊、电阻点缝焊等）是造成质量问题，甚至造成废品的重要原因之一。清理的方法主要有两类：\n\n1）机械法。包括喷砂或喷丸、手动风砂轮或钢丝刷、砂布打磨、刮光或抛光等。喷砂喷丸比较御底，效率高，但粉尘污染环境，劳动条件差，需在专用场所进行。对 $4 \\pi = m$ 以下的薄钢板喷丸易造成损伤。机械清理的一个缺点是清理不够均匀。\n\n2）化学法。即用溶液进行清理，此法效率高，质量均匀而且稳定，但成本高，并对环境造成污染。常用的酸洗方法是将钢板浸入2%-4%的硫酸槽内一定时间后，取出后置人1%-$1 5 \\frac { 1 } { 4 }$ 温石灰液槽内，经石灰液中和钢板上残留的硫酸液，取出干燥，钢板上留有一层薄石灰粉，它可以防止金属再氧化，在切割和焊前可将其擦去。其他金属材料及零件的化学清理，可参考参考文献[8]。\n\n现代钢材和毛坯件的预处理工艺是包括了矫平、预热（40℃）、喷丸（砂）除锈、酸洗磷化、喷涂底漆、烘干（60℃）等工序。用成套设备组成不同规模的生产线可見本手册24章。由于焊接结构预处理十分重要，日益受到重视，近年来我国在船舶、重型机械、工程机械和锅炉等行业中已建成许多条这样的生产线[5]。",
    "summary": "23.3.1钢材的预处理 - Part 3/3",
    "size": 1748
  },
  {
    "name": "第3卷_第3篇_焊接结构生产上-part-9",
    "projectId": "hUs7A9SmCung",
    "fileName": "第3卷_第3篇_焊接结构生产上.pdf",
    "content": "（1）放样、划线与号料工序内容\n\n放样是在制造金属结构之前，按照设计图样，在放样平台（间）上用1：1比例尺寸，划出结构或零件的图形和平面展开尺寸。以便检查设计图样的正确性，包括所有零部件的尺寸，以及它们之间的配合等：确定零件毛坯的下料尺寸，如曲面构件的钣金展开，绘制飯金展开图，获得下料尺寸，考虑焊缝的收缩变形量，坡口加工裕量，以及其他加工裕量，需在下料前预留出的格量制作样板。\n\n在零件结构简单，或是单件小批生产条件下，放样有时直接在金属材料上进行。这种在原材料或经初加工的还料上绘制下料线、加工线、中心线、各种位置线和检验线等的加工工序，就称为划线。采用样板来划线称为号料。\n\n由于计算机技术的广泛应用，焊接生产的备料加工工艺发生很大化变化。例如焊接结构的设计可以采用AutoCAD、Pro/Engineering、UG、CATIA等软件来进行，如当采用Pro/Engineering软件进行结构设计时，计算机不仅显示结构的平面图形（包括各个需要显示的断面图、剖视图、局部视图等），还可以根据需要呈示出其三维图形，进行设计图的正确性、有无干涉等的检查不再需要故样了。占地很大的放样间可作他用。由计算机设计完成的结构图样，包括零件图通常做成数据文件（如AutoCAD软件画图，输出DXF或DWG文件），计算机按数控切割的需要将其编制成保证数控切割机平稳正确切割的数控切割机软件，这样就把号料、划线与下料切割等工序结合起来了。这是现代化生产中的先进、高效和经济的工艺。为提高生产的经济性，节约钢材十分重要，为此广泛采用套料方法切割，此时可采用计算机自动编程套料切割系统，现行的软件不仅可供数控切割机套料，还有供剪床和锯床下料的套料软件（见23.3.3节）。\n\n(2）放样、划线和号料的准备工作和注意事项（对尚未采用计算机辅助设计和制造的中小厂适用）\n\n放样、划线和号料的工作好坏对后续加工及半成品、最终产品的质量都有重要影响。如前述注意合理排料（套料），并考虑材料的轧制方向，则不仅有利于提高成品质量，而且提高了材料利用率，降低了生产成本。 TY\n\n放样、划线和号料常用的场地设备、工具和量具有故样平台（间）、钢卷尺 $1 2 = 5 [ 1 0 ]$ 90°角尺、1m长钢直尺、2m平尺。量角器、地规、划规、划针、冲子、锤子、内外卡钳、粉线等。所有量具需经计量部门检查合格方可使用。在每个样板、样杆都必须注明图号、产品合同号、材质、每台数量、图形符号，孔径和加工方法等。样板、样杆、胎具等必须经检查员检查合格后方可使用。\n\n样板、样杆制作时，应考虑焊接收缩变形量及零件加工格量，放出该收缩量和裕量。表23-7为焊接收缩量参考表。号料时应根据工件形状、大小，铜材的规格尺寸，可用预先计算法、师倒插角法等合理排料，进行套裁，以合理使用和节约用料，提高材料利用率。套裁时，可参照表23-8的值在坏料间留出切割间原。\n\n号料和划线采用划针或磨尖的石笔、粉线。用石笔和粉线作线时，线条宽度分别不得大干0.5mm和1mm。号料和划线后，为防止线条破擦掉，要在线条上打上3个小冲孔。并且划上工厂工艺手則规定的符号。号料和划线的尺寸公差可见表23-9：放样，样板、样杆制作的尺寸公差见表23-10。\n\n表23-7焊接收缩量参考表  \n\n<table><tr><td rowspan=1 colspan=8>焊缝横向收缩量近似值</td></tr><tr><td rowspan=3 colspan=1>接头形式</td><td rowspan=1 colspan=7>板二厚/mm</td></tr><tr><td rowspan=1 colspan=1>3=4</td><td rowspan=1 colspan=1>4-8</td><td rowspan=1 colspan=1>8-12</td><td rowspan=1 colspan=1>1216</td><td rowspan=1 colspan=1>16-20</td><td rowspan=1 colspan=1>20-24</td><td rowspan=1 colspan=1>24-30</td></tr><tr><td rowspan=1 colspan=7>收缩量/mm</td></tr><tr><td rowspan=1 colspan=1>V形坡口对接接头</td><td rowspan=1 colspan=1>0.7-1.3</td><td rowspan=1 colspan=1>1.3 -1.4</td><td rowspan=1 colspan=1>1.4-1.8</td><td rowspan=1 colspan=1>1.8-2.1</td><td rowspan=1 colspan=1>2.1~2.6</td><td rowspan=1 colspan=1>2.6-3.1</td><td rowspan=1 colspan=1></td></tr><tr><td rowspan=1 colspan=1>X形坡口对接接头</td><td rowspan=1 colspan=1></td><td rowspan=1 colspan=1></td><td rowspan=1 colspan=1></td><td rowspan=1 colspan=1>1.6~1.9</td><td rowspan=1 colspan=1>1.9-2.4</td><td rowspan=1 colspan=1>2.4-2.8</td><td rowspan=1 colspan=1>2.8~3.2</td></tr><tr><td rowspan=1 colspan=1>单面坡口十字接头</td><td rowspan=1 colspan=1>1.5~1.6</td><td rowspan=1 colspan=1>1. 6 =1.8</td><td rowspan=1 colspan=1>1.8-2.1</td><td rowspan=1 colspan=1>2.1-2.5</td><td rowspan=1 colspan=1>2.5~3.0</td><td rowspan=1 colspan=1>3.0~3.5</td><td rowspan=1 colspan=1>3.5-4.0</td></tr><tr><td rowspan=1 colspan=1>单面坡口角焊缝</td><td rowspan=1 colspan=3>0.8</td><td rowspan=1 colspan=1>0.7</td><td rowspan=1 colspan=1>0.6</td><td rowspan=1 colspan=1>0.4</td><td rowspan=1 colspan=1></td></tr><tr><td rowspan=1 colspan=1>无坡口单面角焊缝</td><td rowspan=1 colspan=3>0.9</td><td rowspan=1 colspan=1>0.8</td><td rowspan=1 colspan=1>0.7</td><td rowspan=1 colspan=1>0.4</td><td rowspan=1 colspan=1></td></tr><tr><td rowspan=1 colspan=1>双面断续角焊缝</td><td rowspan=1 colspan=1>0.4</td><td rowspan=1 colspan=2>0.3</td><td rowspan=1 colspan=1>0.2</td><td rowspan=1 colspan=1>一</td><td rowspan=1 colspan=1>一</td><td rowspan=1 colspan=1></td></tr><tr><td rowspan=1 colspan=8>焊缝纵向收缩量近似值/（mm/m）</td></tr><tr><td rowspan=1 colspan=1>对接焊缝</td><td rowspan=1 colspan=7>0.15 −0. 30                       #</td></tr><tr><td rowspan=1 colspan=1>连续角焊缝</td><td rowspan=1 colspan=7>0. 20 ~0. 40</td></tr><tr><td rowspan=1 colspan=1>断续角焊缝</td><td rowspan=1 colspan=7>0~0.10</td></tr></table>\n\n表23-8切割间隙[1T]（单位：mm）  ",
    "summary": "23.3.2放样、划线与号料 - Part 1/2",
    "size": 3637
  },
  {
    "name": "第3卷_第3篇_焊接结构生产上-part-10",
    "projectId": "hUs7A9SmCung",
    "fileName": "第3卷_第3篇_焊接结构生产上.pdf",
    "content": "<table><tr><td rowspan=2 colspan=1>材料厚度</td><td rowspan=1 colspan=2>火焰切割</td><td rowspan=1 colspan=2>等离子切割</td></tr><tr><td rowspan=1 colspan=1>手工</td><td rowspan=1 colspan=1>自动半自动</td><td rowspan=1 colspan=1>手工</td><td rowspan=1 colspan=1>自动、半自动</td></tr><tr><td rowspan=1 colspan=1>≤1012-3032 -5052~6570 -130135 - 200</td><td rowspan=1 colspan=1>3456810</td><td rowspan=1 colspan=1>24456</td><td rowspan=1 colspan=1>91114162024</td><td rowspan=1 colspan=1>6810121416</td></tr></table>",
    "summary": "23.3.2放样、划线与号料 - Part 2/2",
    "size": 486
  },
  {
    "name": "第3卷_第3篇_焊接结构生产上-part-11",
    "projectId": "hUs7A9SmCung",
    "fileName": "第3卷_第3篇_焊接结构生产上.pdf",
    "content": "制造焊接结构的金属材料在划线与号料的基础上，进行机械切割或热切割下料。切割的边缘，特别是装配焊接的边缝，通常要进行边缘加工（坡口加工）。\n\n表23-9划线，号料的尺寸公差  \n表23-10放样时样板、样杆制作  \n\n<table><tr><td>尺寸名称</td><td>公/mm</td></tr><tr><td>相邻再孔中心距南情差</td><td>±0.5</td></tr><tr><td rowspan=\"2\">板边与邻孔中心距离偏差 冲眼与邻孔中心里离偏</td><td>±0.1 ±0. 5</td></tr><tr><td>±1.0</td></tr><tr><td>零件外形尺寸偏差 两端两孔中心距离偏差</td><td>±1.0</td></tr></table>\n\n的尺寸公差  \n\n<table><tr><td>尺寸名称</td><td>会差/mm</td></tr><tr><td>相邻之中心线间偏差 板边与邻孔中心距离偏差 对角线差 长度，宽度偏差 加工样板的角</td><td>±0.2 ±0.5 1.0 ±0.5 ±20&#x27;</td></tr></table>\n\n（1）金属材料的机械切割\n\n金属材料的机械切割包括使用剪床、圆盘剪床、冲床、联合冲剪机和锯床等的切割，用得最多的是剪床。当剪床用来剪切钢板时，剪切低破钢的厚度最大可达40mm，剪切过程如图23-6所示，按板材上划线或按剪床上的挡铁所确定的尺寸进行。图23-6a所示钢板2送人上下刀口4、1之间，由挡5定位，压紧器3压紧钢板之后，上刀4向下运动，对切口处金属进行挤压[可压人深度达 $[ 1 1 , 2 , 1 ] , 4 ,$ 板厚]、弯曲，最终剪断。图23-6b所示为一种可以切割出斜边坡口的专门剪床[19]。液压缸1可使刀架3绕A轴回转，由刀片7切断金属，当刀架3上的挡铁2碰到机件4上的凸起后，它们一起绕B轴回转，推动压紧器5离开调整挡铁6，同时刀片8切出坡口。\n\n剪切时，由于对金属的挤压、弯曲和剪切塑性变形，导致切口处产生冷作硬化区，同时，被切开金属发生整体的扭曲塑性变形。硬化区宽度一般为 $1 . 5 = 7 5 m m$\n\n对剪切的质量一般要求切口应与板材表面垂直，斜度不大 $\\neq 1 1 1$ ，毛刺高不大于0.5mm在采用挡铁切割时，切割尺寸误差为±（1.5\\~2.5）mm，当按划线切割时，切割尺寸误差为$\\pm [ 2 0 - 5 , 5 ] \\ \\scriptstyle { \\mathrm { \\sqrt { 2 } } } \\ .$ 当然还与板材尺寸和厚度有关。表23-11的规定可供参考。\n\n表23-11剪切零件允许偏差[5]  \n\n<table><tr><td rowspan=1 colspan=1>项目</td><td rowspan=1 colspan=1>允许偏差/mm</td></tr><tr><td rowspan=1 colspan=1>零件宽度、长度</td><td rowspan=1 colspan=1>±3.0</td></tr><tr><td rowspan=1 colspan=1>边缘缺棱</td><td rowspan=1 colspan=1>1. 0</td></tr><tr><td rowspan=1 colspan=1>型铜墙部垂直度</td><td rowspan=1 colspan=1>2. 0</td></tr></table>\n\n上述剪床只能剪切直口，采用圆盘剪则可剪切非直线切口，如图23-6c所示。剪切规定宽度的板材还可用双图盘剪，如图23-6d所示。此外，还采用联合冲剪机冲剪钢板（剪刀长可达300-600mm）、型钢和零件冲孔。不规则曲线形状零件，还可采用冲床冲剪加工出来。一些型材的下料还采用了圆盘锯、因盘无齿锯、工具钢带锯或接触电弧火花锯等，只是效率比较低。\n\n为提高机械切割的效率和改善工人劳动条件，大型剪床、冲剪机等设备附近适当配置单独的起重机械及辑道，并虚在车间起重机工作范围之内，详见焊接车间设计章。因为上述缺点（机床庞大，劳动条件差，只能用于较薄的板切割曲线更加困难，切割质量差等），随着数控气割技术的发展，剪切下料应用范围逐渐缩小，般只用于薄板（小于6mm）或非现代化的小老企业。\n\n![](images/028762c1d3e9428b348e33b400e97831b68eaef5d581a744489f5f2bd1d9149f.jpg)  \n图23-6用不同剪床剪切板材示意图",
    "summary": "23.3.3下料和边缘加工",
    "size": 1901
  },
  {
    "name": "第3卷_第3篇_焊接结构生产上-part-12",
    "projectId": "hUs7A9SmCung",
    "fileName": "第3卷_第3篇_焊接结构生产上.pdf",
    "content": "金属材料的热切割包括了气割、等离子切割、电强切割和光切割等。JB/T10045.1-1999《热切割方法和分类》及参考文献[17，21，33]，将热切割按物理现象、加工方法、能源分类。后者又分为气体火焰切割，包括氧-燃气切割、氧-熔剂火焰切割、火焰气刨、火焰表面清理、穿孔、净化等；气体放电切割，包括等离子弧切割、电弧-压缩空气气刨、电弧-氧流切割等：束滇切割，包括盘光束切割、电子束切割、水射流切割等，最后一项也是一种束流切割而非热切割，因为极具发展前途而放这里。应用最普遍的是气体火焰切割中的氧-燃气切割，简称气割。\n\n1）气割。它依所用的燃气可分为氧乙块切割（用乙快做燃气），用它能进行切割的条件和金属及难于和不能进行切割的金属及机理可参考本手册第1卷。\n\n当用丙烧、丙烯、天燃气做燃气取代乙炔，称为氧-丙烷（烯）、氧-天燃气切割。用这些气取代乙快是由于成本低（比乙快节约40%的费用），安全性提高了，因为它们的燃点比乙快高（分别为 $4 4 5 - 5 7 = 5 7$ 和408-440C），爆炸范围小（指发生爆炸时，燃气在空气中的体积分致分别为 $2 : 5 : 5 : 5 = 5 1$ 5%和2.2%-8.1%）和安全距离小（分别为 $1 - 2 \\pi$ 和5m），切割挂渣状况有改善，割缝小等优点。而燃烧热值和大焰温度较乙快低的缺点，则可用改进割矩，加大氧的供给，在邀气中加人添加剂等方法解决，成为目\n\n前推广的新技术项目。\n\n以氧乙快切割为例，无论是手工或是自动气割都是用割炬来进行。割炬用来安装割晴，并用调节氧和乙块流量的办括，调节预热火焰，控制氧置量以保证气割的正常进行。割嘴喷出混合气（预热火焰）和（切割）氧盖，普遍采用的是两者同心组合一起的，如环形和梅花割嘴，通常中心孔喷出切割氧，环孔或梅花孔喷出由混合气点燃的预热火焰。为了进行薄板和较快速地切割，也有采用两者分离的非同心割晴，但现在已经用得很少。最常用的射吸式割炬型号及其参数可参见参考文献[20]。低碳钢手工气割工艺参数如表23-12所示。为了提高切割钢板的速度，采用切割氧孔道为扩散形（即拉伐尔喷管）快速割嘴，可比普通直线型割嘴提高切割速度20%-30%，但其切割表面粗精度增大。为此研制了高連精密割啸，即在扩散型割嗜的扩散段前方设置了直线段，使超音速气流的边界层处速度分布均匀，与直线型割嘴一样，从而降低表面粗精度，又达到提高切割速度的要求。除射吸式之外，标准（JB/T7947—1999）还提供-种等压式割矩，这种割矩除供手工气割外，各种自动和半自动的机械化气割都采用这种割矩。等压式割矩型号及其参数参见参考文献[20]，普通等压式割矩机动气割低号银工艺参数见表23-13。高速精密割嗜机切低碳钢的工艺参数见表23-14。板材厚度大于300mm时气割较困难，采用适当割嘴和切割氧压力才能进行，可参见参考文献[21,22,33]。\n\n表23-12低碳钢手工气割工艺参数  ",
    "summary": "（2）热切割 - Part 1/4",
    "size": 1231
  },
  {
    "name": "第3卷_第3篇_焊接结构生产上-part-13",
    "projectId": "hUs7A9SmCung",
    "fileName": "第3卷_第3篇_焊接结构生产上.pdf",
