Repository: LunaReborn/Welding-6m-Extractor

# 焊接文档 6M 专有词汇抽取工具

用于从焊接相关文档中抽取“人、机、料、法、环、测”六类专有词汇，并导出 JSON 和 Excel。

## 目录结构

```text
project/
  cli.py
  engine/
    document_loader.py
    chunker.py
    llm_client.py
    extractor_6m.py
    normalizer.py
    validator.py
    exporter.py
  prompts/
    welding_6m_extract.txt
    welding_6m_review.txt
  outputs/
  data/
```

## 安装

```bash
pip install -r requirements.txt
```

## 使用 Ollama

先启动 Ollama，并拉取模型：

```bash
ollama serve
ollama pull qwen2.5:7b
```

运行：

```bash
python cli.py --file data/氩弧焊标准作业指导书.docx --extractor ollama --model qwen2.5:7b --output outputs
```

启用二阶段复核：

```bash
python cli.py --file data/氩弧焊标准作业指导书.docx --extractor ollama --review --output outputs
```

File: data/hanjie/2.txt (part 82 of 111)
[
    "content": "<table><tr><td rowspan=2 colspan=1>焊丝类型</td><td rowspan=1 colspan=12>化学成分（质量分数，%）              公            </td></tr><tr><td rowspan=1 colspan=1>层数</td><td rowspan=1 colspan=1>Ni</td><td rowspan=1 colspan=1>Fe</td><td rowspan=1 colspan=1>Cr</td><td rowspan=1 colspan=1>Cu</td><td rowspan=1 colspan=1>C</td><td rowspan=1 colspan=1>Mn</td><td rowspan=1 colspan=1>s</td><td rowspan=1 colspan=1>Si</td><td rowspan=1 colspan=1>Ti</td><td rowspan=1 colspan=1>A1</td><td rowspan=1 colspan=1>Nb +Ta</td></tr><tr><td rowspan=2 colspan=1>ERNiCu-7</td><td rowspan=1 colspan=1>1</td><td rowspan=1 colspan=1>61.1</td><td rowspan=1 colspan=1>5.5</td><td rowspan=1 colspan=1>1</td><td rowspan=1 colspan=1>27.0</td><td rowspan=1 colspan=1>0.07</td><td rowspan=1 colspan=1>3.21</td><td rowspan=1 colspan=1>0.006</td><td rowspan=1 colspan=1>0.86</td><td rowspan=1 colspan=1>2.14</td><td rowspan=1 colspan=1>0.05</td><td rowspan=1 colspan=1>S</td></tr><tr><td rowspan=1 colspan=1>2</td><td rowspan=1 colspan=1>63.7</td><td rowspan=1 colspan=1>1.5</td><td rowspan=1 colspan=1>1</td><td rowspan=1 colspan=1>28.2</td><td rowspan=1 colspan=1>0.07</td><td rowspan=1 colspan=1>3.32</td><td rowspan=1 colspan=1>0.006</td><td rowspan=1 colspan=1>0.88</td><td rowspan=1 colspan=1>2.25</td><td rowspan=1 colspan=1>0.04</td><td rowspan=1 colspan=1>D  一</td></tr><tr><td rowspan=2 colspan=1>ERNiCr-3</td><td rowspan=1 colspan=1>1</td><td rowspan=1 colspan=1>68.3</td><td rowspan=1 colspan=1>8.3</td><td rowspan=1 colspan=1>18.4</td><td rowspan=1 colspan=1>0.05</td><td rowspan=1 colspan=1>0.02</td><td rowspan=1 colspan=1>2.67</td><td rowspan=1 colspan=1>0.010</td><td rowspan=1 colspan=1>0.16</td><td rowspan=1 colspan=1>0.24</td><td rowspan=1 colspan=1>1</td><td rowspan=1 colspan=1>2. 16</td></tr><tr><td rowspan=1 colspan=1>2</td><td rowspan=1 colspan=1>73.2</td><td rowspan=1 colspan=1>1.7</td><td rowspan=1 colspan=1>20.2</td><td rowspan=1 colspan=1>0.02</td><td rowspan=1 colspan=1>0.01</td><td rowspan=1 colspan=1>2.86</td><td rowspan=1 colspan=1>0.010</td><td rowspan=1 colspan=1>0.17</td><td rowspan=1 colspan=1>0.24</td><td rowspan=1 colspan=1>1</td><td rowspan=1 colspan=1>2.31</td></tr></table>\n\n注：在ASTM A387Grade B钢上堆焊，焊丝直径为 $\\phi 1 . 6 \\mathrm { m m }$ 。",
    "summary": "4.热丝等离子弧堆焊 - Part 2/2",
    "size": 2239
  },
  {
    "name": "第2卷_第3篇_有色金属的焊接-part-438",
    "projectId": "K8AJ1Jw3zZGf",
    "fileName": "第2卷_第3篇_有色金属的焊接.pdf",
    "content": "用点焊、缝焊、凸焊和闪光焊很容易对镍基合金进行焊接。由于镍基合金电阻率高，因此所需的焊接电流较低，但因为镍基合金高温强度高，所以需要增大电极压力。\n\n为了电接触良好，工件的表面必须清洁。全部氧化物、油、油脂和其他异物都必须用合适的方法清除掉。化学清洗是清除氧化物的最好方法。\n\n# 16.3.1 镶基耐蚀合金的点焊\n\n\n# 1.设备\n几乎所有类型的常规点焊设备都可以成功地用于焊接镍基合金。设备必须能对焊接电流、焊接时间和电极压力进行精确的控制。控制上升斜率有利于防止喷溅。\n\n对于大多数用途来说，图16-4所示的限定的半球形电极端面设计是最好的。对于厚度是1.5\\~3mm的镍基合金，有时使用锥头电极或端面半径为125\\~200mm的球面电极。用这些形式的电极可以获得较大的熔核及相应较高的剪切强度。",
    "summary": "16.3镍基耐蚀合金的电阻焊",
    "size": 351
  },
  {
    "name": "第2卷_第3篇_有色金属的焊接-part-439",
    "projectId": "K8AJ1Jw3zZGf",
    "fileName": "第2卷_第3篇_有色金属的焊接.pdf",
    "content": "点焊工艺主要受被焊的镍基合金组合件的总厚度支配，并在相当大程度上受所采用的焊机决定。相似的焊接工艺可适用于焊接层数有很大不同而总厚度相同的焊缝的焊接。然而对于任何给定厚度或总的叠加厚度，焊接电流、焊接时间和电极压力的不同组合可以获得相同质量的接头。\n\n![](images/c434eb9c057da2b652d8c9c7ac429c6eb9e4b965d942110d0583fc5603c02edd.jpg)  \n图16-4限定的半球形电极端面\n\n其他参数如电极尺寸和形状对控制喷溅、压痕和翘离是重要的。对于某些高强度、高温合金通过上升斜率、下降斜率和锻压力控制加热速度和熔核的致密性。\n\n镍基合金的硬度和强度一般高于低碳钢，特别在高温下更是这样。因此在点焊过程中就需要用较高的电极压力。通电流的时间应尽可能的短，但是为了逐渐积累焊接热量通电时间不能太短。焊接电流应设定在略高于产生弱焊点的值，但要低于引起焊点金属喷溅的设定值。控制电流上升斜率是有益的。\n\n经退火镍基合金的典型点焊参数列于表16-32和表16-33。为了强化焊点，在焊接时间接近结束时有时施加锻压力。对于某些合金，在后热脉冲过程中可以施加锻压力。\n\n沉淀硬化合金点焊最好在固溶退火状态，焊接参数的设定与同类型固溶合金焊接参数相似。但是必须使用大的电极压力和小的焊接电流来补偿它们的高温强度和高的电阻。如果这些合金在硬化态焊接，一般会出现裂纹。为了避免应变-时效裂纹，推荐在焊后固溶退火后进行沉淀硬化处理。\n\n表16-32用单相焊机点焊经退火的镍基合金典型焊接参数[4]  \n\n<table><tr><td rowspan=2 colspan=1>合金牌号</td><td rowspan=2 colspan=1>板厚/mm</td><td rowspan=1 colspan=2>电极端面／mm</td><td rowspan=1 colspan=1>电极压力</td><td rowspan=1 colspan=1>焊接时间</td><td rowspan=2 colspan=1>焊接电流/A</td><td rowspan=2 colspan=1>焊核直径/mm</td><td rowspan=2 colspan=1>最小抗剪强度/NS</td></tr><tr><td rowspan=1 colspan=1>半径</td><td rowspan=1 colspan=1>直径</td><td rowspan=1 colspan=1>/N</td><td rowspan=1 colspan=1>/周（60Hz)</td></tr><tr><td rowspan=5 colspan=1>200</td><td rowspan=1 colspan=1>0.533</td><td rowspan=1 colspan=1>76</td><td rowspan=1 colspan=1>4.06</td><td rowspan=1 colspan=1>1 646</td><td rowspan=1 colspan=1>4</td><td rowspan=1 colspan=1>7.8</td><td rowspan=1 colspan=1>3. 05</td><td rowspan=1 colspan=1>1557</td></tr><tr><td rowspan=1 colspan=1>0.787</td><td rowspan=1 colspan=1>76</td><td rowspan=1 colspan=1>4.83</td><td rowspan=1 colspan=1>4003</td><td rowspan=1 colspan=1>4</td><td rowspan=1 colspan=1>15.4</td><td rowspan=1 colspan=1>4.57</td><td rowspan=1 colspan=1>3381</td></tr><tr><td rowspan=1 colspan=1>1. 600</td><td rowspan=1 colspan=1>76</td><td rowspan=1 colspan=1>6.35</td><td rowspan=1 colspan=1>7 651</td><td rowspan=1 colspan=1>6</td><td rowspan=1 colspan=1>21.6</td><td rowspan=1 colspan=1>6.35</td><td rowspan=1 colspan=1>10676</td></tr><tr><td rowspan=1 colspan=1>2.387</td><td rowspan=1 colspan=1>76</td><td rowspan=1 colspan=1>7.87</td><td rowspan=1 colspan=1>10 231</td><td rowspan=1 colspan=1>12</td><td rowspan=1 colspan=1>26.4</td><td rowspan=1 colspan=1>7.87</td><td rowspan=1 colspan=1>16014</td></tr><tr><td rowspan=1 colspan=1>3.175</td><td rowspan=1 colspan=1>76</td><td rowspan=1 colspan=1>9.65</td><td rowspan=1 colspan=1>14 679</td><td rowspan=1 colspan=1>20</td><td rowspan=1 colspan=1>31.0</td><td rowspan=1 colspan=1>9.40</td><td rowspan=1 colspan=1>24910</td></tr></table>\n\n百思论坛www.baisi.net\n\n（续）",
    "summary": "2.焊接工艺 - Part 1/5",
    "size": 2528
  },
  {
    "name": "第2卷_第3篇_有色金属的焊接-part-440",
    "projectId": "K8AJ1Jw3zZGf",
    "fileName": "第2卷_第3篇_有色金属的焊接.pdf",
    "content": "<table><tr><td rowspan=2 colspan=1>合金牌号</td><td rowspan=2 colspan=1>板厚/mm</td><td rowspan=1 colspan=2>电极端面／mm</td><td rowspan=1 colspan=1>电极压力</td><td rowspan=1 colspan=1>焊接时间</td><td rowspan=1 colspan=1>焊接电流</td><td rowspan=1 colspan=1>焊核直径</td><td rowspan=2 colspan=1>最小抗剪强度/N</td></tr><tr><td rowspan=1 colspan=1>半径</td><td rowspan=1 colspan=1>直径</td><td rowspan=1 colspan=1>/N</td><td rowspan=1 colspan=1>/周（60Hz)</td><td rowspan=1 colspan=1>/kA</td><td rowspan=1 colspan=1>/mm</td></tr><tr><td rowspan=5 colspan=1>400</td><td rowspan=1 colspan=1>0.533</td><td rowspan=1 colspan=1>76</td><td rowspan=1 colspan=1>4.83</td><td rowspan=1 colspan=1>1 334</td><td rowspan=1 colspan=1>12</td><td rowspan=1 colspan=1>6.2</td><td rowspan=1 colspan=1>3.30</td><td rowspan=1 colspan=1>2002</td></tr><tr><td rowspan=1 colspan=1>0.787</td><td rowspan=1 colspan=1>76</td><td rowspan=1 colspan=1>4.83</td><td rowspan=1 colspan=1>3114</td><td rowspan=1 colspan=1>12</td><td rowspan=1 colspan=1>10.5</td><td rowspan=1 colspan=1>4. 32</td><td rowspan=1 colspan=1>3759</td></tr><tr><td rowspan=1 colspan=1>1. 600</td><td rowspan=1 colspan=1>76</td><td rowspan=1 colspan=1>7. 87</td><td rowspan=1 colspan=1>12 010</td><td rowspan=1 colspan=1>12</td><td rowspan=1 colspan=1>15. 3</td><td rowspan=1 colspan=1>7.87</td><td rowspan=1 colspan=1>9163</td></tr><tr><td rowspan=1 colspan=1>2. 362</td><td rowspan=1 colspan=1>76</td><td rowspan=1 colspan=1>9. 65</td><td rowspan=1 colspan=1>12 277</td><td rowspan=1 colspan=1>20</td><td rowspan=1 colspan=1>22.6</td><td rowspan=1 colspan=1>9.40</td><td rowspan=1 colspan=1>17259</td></tr><tr><td rowspan=1 colspan=1>3. 175</td><td rowspan=1 colspan=1>76</td><td rowspan=1 colspan=1>12.7</td><td rowspan=1 colspan=1>22 241</td><td rowspan=1 colspan=1>30</td><td rowspan=1 colspan=1>30.0</td><td rowspan=1 colspan=1>11.94</td><td rowspan=1 colspan=1>26022</td></tr><tr><td rowspan=5 colspan=1>600</td><td rowspan=1 colspan=1>0.533</td><td rowspan=1 colspan=1>76</td><td rowspan=1 colspan=1>4.06</td><td rowspan=1 colspan=1>1334</td><td rowspan=1 colspan=1>12</td><td rowspan=1 colspan=1>4.0</td><td rowspan=1 colspan=1>3.05</td><td rowspan=1 colspan=1>2424</td></tr><tr><td rowspan=1 colspan=1>0. 787</td><td rowspan=1 colspan=1>76</td><td rowspan=1 colspan=1>4.83</td><td rowspan=1 colspan=1>3114</td><td rowspan=1 colspan=1>12</td><td rowspan=1 colspan=1>6.7</td><td rowspan=1 colspan=1>4.57</td><td rowspan=1 colspan=1>4092</td></tr><tr><td rowspan=1 colspan=1>1. 600</td><td rowspan=1 colspan=1>76</td><td rowspan=1 colspan=1>7. 87</td><td rowspan=1 colspan=1>9207</td><td rowspan=1 colspan=1>12</td><td rowspan=1 colspan=1>12.0</td><td rowspan=1 colspan=1>7. 87</td><td rowspan=1 colspan=1>12233</td></tr><tr><td rowspan=1 colspan=1>2. 362</td><td rowspan=1 colspan=1>76</td><td rowspan=1 colspan=1>9. 65</td><td rowspan=1 colspan=1>17 214</td><td rowspan=1 colspan=1>20</td><td rowspan=1 colspan=1>15.0</td><td rowspan=1 colspan=1>9.40</td><td rowspan=1 colspan=1>19572</td></tr><tr><td rowspan=1 colspan=1>3.175</td><td rowspan=1 colspan=1>76</td><td rowspan=1 colspan=1>11. 18</td><td rowspan=1 colspan=1>23441</td><td rowspan=1 colspan=1>30</td><td rowspan=1 colspan=1>20.1</td><td rowspan=1 colspan=1>11. 18</td><td rowspan=1 colspan=1>28468</td></tr><tr><td rowspan=5 colspan=1>X-750</td><td rowspan=1 colspan=1>0. 254</td><td rowspan=1 colspan=1>152</td><td rowspan=1 colspan=1>4.06</td><td rowspan=1 colspan=1>1334</td><td rowspan=1 colspan=1>2</td><td rowspan=1 colspan=1>7. 3</td><td rowspan=1 colspan=1>2. 79</td><td rowspan=1 colspan=1>二</td></tr><tr><td rowspan=1 colspan=1>0.381</td><td rowspan=1 colspan=1>152</td><td rowspan=1 colspan=1>4.06</td><td rowspan=1 colspan=1>1 779</td><td rowspan=1 colspan=1>4</td><td rowspan=1 colspan=1>7.4</td><td rowspan=1 colspan=1>2.79</td><td rowspan=1 colspan=1>二</td></tr><tr><td rowspan=1 colspan=1>0.533</td><td rowspan=1 colspan=1>152</td><td rowspan=1 colspan=1>4.",
    "summary": "2.焊接工艺 - Part 2/5",
    "size": 3951
  },
  {
    "name": "第2卷_第3篇_有色金属的焊接-part-441",
    "projectId": "K8AJ1Jw3zZGf",
    "fileName": "第2卷_第3篇_有色金属的焊接.pdf",
    "content": "83</td><td rowspan=1 colspan=1>3336</td><td rowspan=1 colspan=1>6</td><td rowspan=1 colspan=1>7.5</td><td rowspan=1 colspan=1>3.56</td><td rowspan=1 colspan=1>二</td></tr><tr><td rowspan=1 colspan=1>0.787</td><td rowspan=1 colspan=1>152</td><td rowspan=1 colspan=1>5.59</td><td rowspan=1 colspan=1>7 784</td><td rowspan=1 colspan=1>8</td><td rowspan=1 colspan=1>9.9</td><td rowspan=1 colspan=1>4.32</td><td rowspan=1 colspan=1>二</td></tr><tr><td rowspan=1 colspan=1>1. 574</td><td rowspan=1 colspan=1>254</td><td rowspan=1 colspan=1>7.87</td><td rowspan=1 colspan=1>19 571</td><td rowspan=1 colspan=1>14</td><td rowspan=1 colspan=1>16. 4</td><td rowspan=1 colspan=1>7.\n\n注：1.两个板厚相等。2.电极端面为限定的半球形。\n\n表16-33用三相变频式焊机点焊经退火的镍基合金典型焊接参数[4]  ",
    "summary": "2.焊接工艺 - Part 3/5",
    "size": 731
  },
  {
    "name": "第2卷_第3篇_有色金属的焊接-part-442",
    "projectId": "K8AJ1Jw3zZGf",
    "fileName": "第2卷_第3篇_有色金属的焊接.pdf",
    "content": "<table><tr><td rowspan=2 colspan=1>合金牌号</td><td rowspan=2 colspan=1>厚度/mm</td><td rowspan=1 colspan=2>电极端面/mm</td><td rowspan=2 colspan=1>电极压力/N</td><td rowspan=1 colspan=3>时间/周(60Hz)</td><td rowspan=1 colspan=1>焊接电流</td><td rowspan=1 colspan=1>焊核直径</td><td rowspan=2 colspan=1>最小抗剪强度/MPa</td></tr><tr><td rowspan=1 colspan=1>半径</td><td rowspan=1 colspan=1>直径</td><td rowspan=1 colspan=1>焊接</td><td rowspan=1 colspan=1>脉冲</td><td rowspan=1 colspan=1>间脉冲</td><td rowspan=1 colspan=1>/A</td><td rowspan=1 colspan=1>/mm</td></tr><tr><td rowspan=6 colspan=1>400</td><td rowspan=1 colspan=1>0. 457</td><td rowspan=1 colspan=1>76</td><td rowspan=1 colspan=1>4.83</td><td rowspan=1 colspan=1>1779</td><td rowspan=1 colspan=1>13</td><td rowspan=1 colspan=1>6</td><td rowspan=1 colspan=1>1</td><td rowspan=1 colspan=1>4.3</td><td rowspan=1 colspan=1>4.32</td><td rowspan=1 colspan=1>1779</td></tr><tr><td rowspan=1 colspan=1>0. 762</td><td rowspan=1 colspan=1>127</td><td rowspan=1 colspan=1>6.35</td><td rowspan=1 colspan=1>3559</td><td rowspan=1 colspan=1>13</td><td rowspan=1 colspan=1>6</td><td rowspan=1 colspan=1>1</td><td rowspan=1 colspan=1>8.5</td><td rowspan=1 colspan=1>4.57</td><td rowspan=1 colspan=1>4003</td></tr><tr><td rowspan=1 colspan=1>1. 092</td><td rowspan=1 colspan=1>127</td><td rowspan=1 colspan=1>6.35</td><td rowspan=1 colspan=1>7117</td><td rowspan=1 colspan=1>17</td><td rowspan=1 colspan=1>8</td><td rowspan=1 colspan=1>1</td><td rowspan=1 colspan=1>11. 5</td><td rowspan=1 colspan=1>6.60</td><td rowspan=1 colspan=1>7784</td></tr><tr><td rowspan=1 colspan=1>1. 574</td><td rowspan=1 colspan=1>178</td><td rowspan=1 colspan=1>7.87</td><td rowspan=1 colspan=1>9786</td><td rowspan=1 colspan=1>21</td><td rowspan=1 colspan=1>10</td><td rowspan=1 colspan=1>1</td><td rowspan=1 colspan=1>14.5</td><td rowspan=1 colspan=1>8.13</td><td rowspan=1 colspan=1>9119</td></tr><tr><td rowspan=1 colspan=1>2. 362</td><td rowspan=1 colspan=1>229</td><td rowspan=1 colspan=1>11.18</td><td rowspan=1 colspan=1>16903</td><td rowspan=1 colspan=1>39</td><td rowspan=1 colspan=1>9</td><td rowspan=1 colspan=1>1</td><td rowspan=1 colspan=1>22.5</td><td rowspan=1 colspan=1>10. 16</td><td rowspan=1 colspan=1>24020</td></tr><tr><td rowspan=1 colspan=1>3. 175</td><td rowspan=1 colspan=1>305</td><td rowspan=1 colspan=1>12.7</td><td rowspan=1 colspan=1>22241</td><td rowspan=1 colspan=1>65</td><td rowspan=1 colspan=1>10</td><td rowspan=1 colspan=1>1</td><td rowspan=1 colspan=1>31.0</td><td rowspan=1 colspan=1>12. 19</td><td rowspan=1 colspan=1>31138</td></tr><tr><td rowspan=5 colspan=1>X-750</td><td rowspan=1 colspan=1>0. 635</td><td rowspan=1 colspan=1>76</td><td rowspan=1 colspan=1>5.59</td><td rowspan=1 colspan=1>8896</td><td rowspan=1 colspan=1>9</td><td rowspan=1 colspan=1>8</td><td rowspan=1 colspan=1>1</td><td rowspan=1 colspan=1>6.0</td><td rowspan=1 colspan=1>4.06</td><td rowspan=1 colspan=1>4003</td></tr><tr><td rowspan=1 colspan=1>0.787</td><td rowspan=1 colspan=1>127</td><td rowspan=1 colspan=1>6.35</td><td rowspan=1 colspan=1>9786</td><td rowspan=1 colspan=1>10</td><td rowspan=1 colspan=1>9</td><td rowspan=1 colspan=1>1</td><td rowspan=1 colspan=1>6.8</td><td rowspan=1 colspan=1>4.57</td><td rowspan=1 colspan=1>5115</td></tr><tr><td rowspan=1 colspan=1>1. 092</td><td rowspan=1 colspan=1>127</td><td rowspan=1 colspan=1>6.35</td><td rowspan=1 colspan=1>12010</td><td rowspan=1 colspan=1>23</td><td rowspan=1 colspan=1>5</td><td rowspan=1 colspan=1>1</td><td rowspan=1 colspan=1>8.1</td><td rowspan=1 colspan=1>5.08</td><td rowspan=1 colspan=1>8007</td></tr><tr><td rowspan=1 colspan=1>1. 575</td><td rowspan=1 colspan=1>203</td><td rowspan=1 colspan=1>7.87</td><td rowspan=1 colspan=1>15569</td><td rowspan=1 colspan=1>35</td><td rowspan=1 colspan=1>8</td><td rowspan=1 colspan=1>1</td><td rowspan=1 colspan=1>11. 4</td><td rowspan=1 colspan=1>6.35</td><td rowspan=1 colspan=1>14679</td></tr><tr><td rowspan=1 colspan=1>2.",
    "summary": "2.焊接工艺 - Part 4/5",
    "size": 3949
  },
  {
    "name": "第2卷_第3篇_有色金属的焊接-part-443",
    "projectId": "K8AJ1Jw3zZGf",
    "fileName": "第2卷_第3篇_有色金属的焊接.pdf",
    "content": "362</td><td rowspan=1 colspan=1>203</td><td rowspan=1 colspan=1>11. 18</td><td rowspan=1 colspan=1>22241</td><td rowspan=1 colspan=1>53</td><td rowspan=1 colspan=1>8</td><td rowspan=1 colspan=1>1</td><td rowspan=1 colspan=1>15.0</td><td rowspan=1 colspan=1>9.\n\n注：1.多层的最大厚度不超过此厚度的4倍，不等厚度的最大比为3:1。2.电极为限定的半球形。\n\n如果施加的电极压力不足，在点焊某些沉淀硬化镍基合金的过程中可能出现裂纹。如果较高的电极压力并没有消除裂纹，则增加焊接时间或减小焊接电流是有益的。可采用低惯性机头和有电流斜率控制的焊机。",
    "summary": "2.焊接工艺 - Part 5/5",
    "size": 401
  },
  {
    "name": "第2卷_第3篇_有色金属的焊接-part-444",
    "projectId": "K8AJ1Jw3zZGf",
    "fileName": "第2卷_第3篇_有色金属的焊接.pdf",
    "content": "# 16.3.2镍基耐蚀合金的缝焊\n这种方法一般用于焊接厚度为 $0 . 0 5 \\sim 3 . 2$ $\\mathbf { m m }$ 的薄板。滚轮电极可以连续地旋转或间歇地旋转。在连续缝焊过程中不可能施加锻压力，但是在间歇焊接时却可以施加锻压力。高强度合金，如X—750合金、 $\\mathbf { \\boldsymbol { x } }$ 合金，通常采用锻压力和间歇运动进行焊接。两种镍基合金典型的缝焊参数列于表16-34。为了强化焊缝熔核，施加的力必须足够大，以防止裂纹和气孔。\n\n表16-34用单相焊机缝焊经退火的镍基合金的典型焊接参数4]  \n\n<table><tr><td rowspan=2 colspan=1>合金牌号</td><td rowspan=2 colspan=1>厚度/mm</td><td rowspan=1 colspan=2>电极外形/mm</td><td rowspan=2 colspan=1>电极压力/N</td><td rowspan=1 colspan=2>时间/周(60Hz)</td><td rowspan=1 colspan=1>焊接电流</td><td rowspan=2 colspan=1>焊接速度/(mm/s)</td><td rowspan=2 colspan=1>焊核宽度/mm</td></tr><tr><td rowspan=1 colspan=1>宽度</td><td rowspan=1 colspan=1>半径</td><td rowspan=1 colspan=1>加热</td><td rowspan=1 colspan=1>冷却</td><td rowspan=1 colspan=1>/kA</td></tr><tr><td rowspan=5 colspan=1>400</td><td rowspan=1 colspan=1>0.254</td><td rowspan=1 colspan=1>4.06</td><td rowspan=1 colspan=1>76</td><td rowspan=1 colspan=1>890</td><td rowspan=1 colspan=1>1</td><td rowspan=1 colspan=1>3</td><td rowspan=1 colspan=1>5.3</td><td rowspan=1 colspan=1>31.7</td><td rowspan=1 colspan=1>2.29</td></tr><tr><td rowspan=1 colspan=1>0.396</td><td rowspan=1 colspan=1>4.06</td><td rowspan=1 colspan=1>152</td><td rowspan=1 colspan=1>1334</td><td rowspan=1 colspan=1>1</td><td rowspan=1 colspan=1>3</td><td rowspan=1 colspan=1>7.6</td><td rowspan=1 colspan=1>31.7</td><td rowspan=1 colspan=1>2.54</td></tr><tr><td rowspan=1 colspan=1>0.533</td><td rowspan=1 colspan=1>4.83</td><td rowspan=1 colspan=1>152</td><td rowspan=1 colspan=1>2224</td><td rowspan=1 colspan=1>2</td><td rowspan=1 colspan=1>6</td><td rowspan=1 colspan=1>8.7</td><td rowspan=1 colspan=1>16.1</td><td rowspan=1 colspan=1>3.81</td></tr><tr><td rowspan=1 colspan=1>0.787</td><td rowspan=1 colspan=1>4.83</td><td rowspan=1 colspan=1>152</td><td rowspan=1 colspan=1>3114</td><td rowspan=1 colspan=1>4</td><td rowspan=1 colspan=1>12</td><td rowspan=1 colspan=1>10.0</td><td rowspan=1 colspan=1>8.0</td><td rowspan=1 colspan=1>3.81</td></tr><tr><td rowspan=1 colspan=1>1. 574</td><td rowspan=1 colspan=1>9.65</td><td rowspan=1 colspan=1>152</td><td rowspan=1 colspan=1>11120</td><td rowspan=1 colspan=1>8</td><td rowspan=1 colspan=1>12</td><td rowspan=1 colspan=1>19.0</td><td rowspan=1 colspan=1>8.5</td><td rowspan=1 colspan=1>4.32</td></tr><tr><td rowspan=5 colspan=1>X-750</td><td rowspan=1 colspan=1>0.254</td><td rowspan=1 colspan=1>3.30</td><td rowspan=1 colspan=1>76</td><td rowspan=1 colspan=1>1779</td><td rowspan=1 colspan=1>1</td><td rowspan=1 colspan=1>3</td><td rowspan=1 colspan=1>3.6</td><td rowspan=1 colspan=1>19.0</td><td rowspan=1 colspan=1>2.79</td></tr><tr><td rowspan=1 colspan=1>0.396</td><td rowspan=1 colspan=1>3.30</td><td rowspan=1 colspan=1>76</td><td rowspan=1 colspan=1>3114</td><td rowspan=1 colspan=1>2</td><td rowspan=1 colspan=1>4</td><td rowspan=1 colspan=1>3.9</td><td rowspan=1 colspan=1>15.2</td><td rowspan=1 colspan=1>3.05</td></tr><tr><td rowspan=1 colspan=1>0.533</td><td rowspan=1 colspan=1>4.06</td><td rowspan=1 colspan=1>76</td><td rowspan=1 colspan=1>6227</td><td rowspan=1 colspan=1>3</td><td rowspan=1 colspan=1>6</td><td rowspan=1 colspan=1>8.0</td><td rowspan=1 colspan=1>12.7</td><td rowspan=1 colspan=1>3.56</td></tr><tr><td rowspan=1 colspan=1>0.787</td><td rowspan=1 colspan=1>4.83</td><td rowspan=1 colspan=1>76</td><td rowspan=1 colspan=1>10230</td><td rowspan=1 colspan=1>4</td><td rowspan=1 colspan=1>8</td><td rowspan=1 colspan=1>8.5</td><td rowspan=1 colspan=1>12.7</td><td rowspan=1 colspan=1>4.32</td></tr><tr><td rowspan=1 colspan=1>1. 574</td><td rowspan=1 colspan=1>4.83</td><td rowspan=1 colspan=1>152</td><td rowspan=1 colspan=1>17792</td><td rowspan=1 colspan=1>8</td><td rowspan=1 colspan=1>16</td><td rowspan=1 colspan=1>10.3</td><td rowspan=1 colspan=1>5.1</td><td rowspan=1 colspan=1>4.57</td></tr></table>\n\n注：多层的最大厚度不超过此厚度的4倍，不等厚度的最大比为3:1。",
    "summary": "16.3.2镍基耐蚀合金的缝焊",
    "size": 3848
  },
  {
    "name": "第2卷_第3篇_有色金属的焊接-part-445",
    "projectId": "K8AJ1Jw3zZGf",
    "fileName": "第2卷_第3篇_有色金属的焊接.pdf",
    "content": "# 16.3.3镶基耐蚀合金的闪光焊\n焊接镍基合金对焊机的要求与焊钢所要求的没有很大不同。镍基合金闪光焊接头所需要的顶锻力比钢所需要的高。\n\n闪光焊的接头设计与其他金属相似。平的端面，剪切或锯切的端面，以及轧切的棒或丝的端面都能满意的进行闪光焊。对于厚截面的端面有时加工成稍微倾斜的锥面。考虑到闪光焊过程中金属损失造成工件缩短，所以工件应有合适的长度。\n\n闪光焊最重要的焊接参数是：闪光电流、闪光速度、闪光时间、顶锻压力和顶锻距离。一般采用高的闪光速度和短的闪光时间，以使焊缝的污染减至最小。抛物线式闪光比线性闪光更为理想。因为这是用最小的金属损失获得最大的接头效率。\n\n闪光焊的焊接参数随焊机规格和用途而变。表16-35列出了几种直径为 $6 . 3 \\mathrm { \\ m m }$ 和 $9 . 5 \\mathrm { \\ m m }$ 的镍基合金棒材闪光对焊的典型焊接参数。由于镍基合金在高温下比钢强度高，所以需要更高的顶锻力进行顶锻，并将全部的熔融金属从接头中挤出。在顶锻过程中通电时间应严格控制。如果通电时间太长，接头可能过热并被氧化。如果通电时间太短，由于金属的塑性，不能得到足够的顶锻来迫使熔融金属从接头中挤出。正确的闪光焊是在焊缝中不残留任何铸造金属。\n\n表16-35镍基合金棒材闪光焊典型工艺参数[4)   \n\n<table><tr><td rowspan=1 colspan=1>合金牌号</td><td rowspan=1 colspan=1>直径/mm</td><td rowspan=1 colspan=1>顶锻电流时间/s</td><td rowspan=1 colspan=1>顶锻留量/mm</td><td rowspan=1 colspan=1>输人能量小</td><td rowspan=1 colspan=1>接头效率（%）</td></tr><tr><td rowspan=2 colspan=1>200</td><td rowspan=1 colspan=1>6.35</td><td rowspan=1 colspan=1>1.5</td><td rowspan=1 colspan=1>3.17</td><td rowspan=1 colspan=1>7740</td><td rowspan=1 colspan=1>89</td></tr><tr><td rowspan=1 colspan=1>9.52</td><td rowspan=1 colspan=1>2.5</td><td rowspan=1 colspan=1>3. 68</td><td rowspan=1 colspan=1>17 530</td><td rowspan=1 colspan=1>98</td></tr><tr><td rowspan=2 colspan=1>400</td><td rowspan=1 colspan=1>6.35</td><td rowspan=1 colspan=1>1.5</td><td rowspan=1 colspan=1>3.17</td><td rowspan=1 colspan=1>6950</td><td rowspan=1 colspan=1>97</td></tr><tr><td rowspan=1 colspan=1>9. 52</td><td rowspan=1 colspan=1>2.5</td><td rowspan=1 colspan=1>3.68</td><td rowspan=1 colspan=1>19 980</td><td rowspan=1 colspan=1>95</td></tr><tr><td rowspan=2 colspan=1>K-500</td><td rowspan=1 colspan=1>6. 35</td><td rowspan=1 colspan=1>1.5</td><td rowspan=1 colspan=1>3.17</td><td rowspan=1 colspan=1>7 270</td><td rowspan=1 colspan=1>94</td></tr><tr><td rowspan=1 colspan=1>9.52</td><td rowspan=1 colspan=1>2.5</td><td rowspan=1 colspan=1>3. 68</td><td rowspan=1 colspan=1>17 240</td><td rowspan=1 colspan=1>100</td></tr><tr><td rowspan=2 colspan=1>600</td><td rowspan=1 colspan=1>6.35</td><td rowspan=1 colspan=1>1.5</td><td rowspan=1 colspan=1>3. 17</td><td rowspan=1 colspan=1>7740</td><td rowspan=1 colspan=1>92</td></tr><tr><td rowspan=1 colspan=1>9.52</td><td rowspan=1 colspan=1>2.5</td><td rowspan=1 colspan=1>3.68</td><td rowspan=1 colspan=1>18 680</td><td rowspan=1 colspan=1>96</td></tr></table>\n\n注：1．闪光留量为 $1 1 . 2 \\mathsf { m m }$ ，闪光时间为 $2 5 \\mathfrak { s } _ { \\mathfrak { o } }$ 2.具有 $1 1 0 ^ { \\circ }$ 夹角的锥形端头。\n\n# 16.4镍基耐蚀合金的钎焊\n镍基合金具有良好的钎焊性，既可以硬钎焊，也可以软钎焊。\n\n# 16.4.1 镍基耐蚀合金的硬钎焊\n镍基合金可用很多类型的硬钎料进行钎焊。对于高强度钎焊接头有4个因素很重要：钎焊接头形式、钎焊间隙的精确控制、钎焊面的清洗以及钎焊面与钎料的有效润湿。\n\n镍基合金钎焊时，要注意使其脆化的S和低熔点金属，如Zn、Pb、Bi和Sb，在钎焊前必须彻底清理，以确保表面不存在含有这些元素的物质。也必须从钎焊气氛中清除S和硫化物。镍基合金钎焊时，还应注意应力裂纹的可能性。\n\n# 1．银基钎料钎焊镍基耐蚀合金\n镍基合金的致密的银钎焊接头具有母材退火状态的室温强度。但超过 $1 5 0 \\mathrm { ‰}$ 时强度急剧下降。银钎料服役温度上限一般不超过200℃。当镍基合金置于熔融的银基钎料时可能产生应力裂纹。在钎焊操作过程中母材应是无应力状态。\n\n（1）银基钎料\n\n常用的银基钎料都是 $\\mathbf { A g - C u }$ 或 $\\mathbf { A g - C u - Z n }$ 合金。在腐蚀环境中，最好使用 ${ \\pmb w }$ （ $\\mathbf { A } \\mathbf { g }$ ） $> 5 0 \\%$ 的钎料。\n\n(2）钎剂\n\n银基钎料配用的钎剂多数是氟化物与硼酸的混合物，其熔化温度低于银基钎料的熔化温度。标准钎剂多用于不含Al的镍基合金的钎焊。\n\n# （3）加热方法与保护气氛\n用气体火焰加热进行钎焊还是应用的比较广泛，但多采用还原性火焰。感应加热对于小零件大批量生产是一种比较满意的方法。电阻加热适合于钎焊小零件以及在大零件上固定小零件的钎焊。金属浴钎焊用于细丝与微型零件。电炉、燃油或燃气炉是适用于银基钎料的，但由于钎料流动情况难于观察，炉温控制是极为重要的。\n\n用还原性气氛钎焊，工件适于长时间的加热，这有利于钎剂的充分熔化。使用城市煤气、氮气等只适用于短时间的高温钎焊。 无钎剂的炉中钎焊可在用氨分解的干燥氢还原性气氛中进行。含低蒸气压材料（Cd、Zn、Li等）的钎料不适用于真空硬钎焊。\n\n# （4）应力裂纹\n许多镍基合金在与熔融的银基钎料接触中，当处于高应力状态时，具有裂纹倾向。退火温度高的合金就出现应力裂纹，特别是沉淀硬化合金。这种裂纹几乎是在钎焊操作过程中瞬间出现，通常容易用肉眼看见。熔化的钎料流入这些裂纹中并完全将其填满。\n\n这种作用类似于应力腐蚀裂纹。可以把熔融的钎料看作腐蚀介质。在钎焊前的冷作加工或者因钎焊操作过程中机械的或热的原因产生的应力，可以产生足以引起裂纹的应力。\n\n当遇到应力裂纹时，通过严格的分析钎焊工艺通常可以确定它的成因。通常的补救办法是消除应力源。通过以下的一种或多种的措施可以消除应力裂纹：\n\n1）使用经退火的材料，而不是冷作加工的坏料。  \n2）对冷作成形零件钎焊前进行退火。  \n3）除去由外加载荷引起的应力，如零件装卡不正确、夹持力大或零件没有支托好等引起的应力。  \n4）重新设计零件或修改接头设计，以便使装卡不产生应力。  \n5）降低加热速度。  \n6）选择不易引起应力裂纹的钎料。\n\n沉淀硬化镍基合金对应力裂纹特别敏感。应该用熔点较高的钎料，在退火或固溶状态下钎焊这类合金。\n\n# 2．镍基钎料钎焊镍基耐蚀合金\n镍基钎料通常具有优异的抗氧化和耐腐蚀能力以及较好的高温强度，接头强度接近于母材的强度。其中一些镍基钎料可以在 $\\mathbf { 9 8 0 \\mathcal { C } }$ 下连续使用以及在 $1 2 0 0 \\mathrm { ‰}$ 下短期使用。镍基钎料常用于含Cr的镍基合金的钎焊，如600合金、718合金与X-750合金等。",
    "summary": "（3）加热方法与保护气氛, （4）应力裂纹, 1．银基钎料钎焊镍基耐蚀合金, 16.3.3镶基耐蚀合金的闪光焊, 16.4.1 镍基耐蚀合金的硬钎焊, 16.4镍基耐蚀合金的钎焊, 2．镍基钎料钎焊镍基耐蚀合金",
    "size": 3980
  },
  {
    "name": "第2卷_第3篇_有色金属的焊接-part-446",
    "projectId": "K8AJ1Jw3zZGf",
    "fileName": "第2卷_第3篇_有色金属的焊接.pdf",
    "content": "# （1）镍基钎料\n镍基钎料主要是Ni或Ni-Cr，添加Si、B、Mn或这些元素的组合，使其熔化区间低于镍基合金母材的熔化区间。硬钎焊温度范围通常为$1 0 1 0 \\sim 1 2 0 0 \\mathrm { ^ c }$ 。\n\n不应采用为降低其熔化区间而含有大量P的钎料来钎焊镍基合金，因为在钎料-母材的界面可能形成脆的磷化镍。不应采用含B的钎料钎焊薄截面，因为这种钎料具有腐蚀作用及与母材的过合金化。\n\n(2）钎剂\n\n含氟钎剂可代替保护气氛直接进行钎焊，但钎焊后应去除残留钎剂，以防止其对母材的腐蚀作用。残留钎剂很像坚韧的玻璃粘在钎焊处，可用机械或化学方法除掉。未熔化的钎剂不能再次用于钎焊零件。使用高挥发的钎剂是有益的。\n\n镍基硬钎焊接头钎焊间隙为0.015～$0 . 1 5 \\mathrm { m m }$ 。\n\n# （3）加热与保护气氛\n大多数镍基钎料钎焊镍基合金是在较强的还原性气氛的炉中进行的。含有容易形成氧化物元素的母材对于保护气氛的要求是很严格的。多数采用干燥的氢气（露点低于 $- 6 2 \\mathcal { \\mathrm { C } }$ ）。\n\n对于 ${ \\pmb w } \\left( { \\pmb A } { \\bf l } \\right)$ 和（或） $\\pmb { w }$ (Ti)超过 $0 . 5 \\%$ 的镍基合金就是用标准干燥氢气也不能保证完全不产生氧化物，在其硬钎焊时必须要先行镀 Ni或镀Cu，还要求使用钎剂。\n\n和还原性气氛相比，可以采用真空度大约为$0 . 1 \\mathbf { P a }$ 。有时在抽真空后，再充干燥的 $\\mathbf { A } \\mathbf { r }$ 。罩式炉具有很好的效果，这是因为罩式炉能满足对保护气氨的要求。\n\n在大多数情况下，钎焊件出炉后，须进行除垢处理，但不要求钎焊后热处理。沉淀硬化镍基合金，如允许也可以在炉中热处理。如使用了钎剂，钎焊后必须除掉残留在工件上的钎剂。\n\n# 3.铜基钎料钎焊镍基耐蚀合金\n铜基钎料能钎焊多数的镍基合金。采用的设备与钎焊钢采用的相同。铜基钎料钎焊镍基合金的钎焊温度范围在 $8 6 0 \\sim 1 1 5 0  { \\mathrm { ‰} }$ 之间，最常用的是 $1 1 2 0 \\%$ 。\n\n铜基钎料长期使用的温度约为 ${ 2 0 0 } \\mathfrak { C }$ ；短期使用的温度约为 $4 8 0 \\%$ 。铜基钎料在略微粗糙的或轻微侵蚀的表面的漫流性最好，抛光的表面将阻滞钎料的流动和润湿。\n\nCr、Al还有Ti等元素在正常的铜基钎料钎焊时将被氧化形成氧化物。为防止生成有碍钎焊的氧化物，钎焊前在零件表面镀Cu 或镀Cr，但镀 $\\mathbf { C u }$ 更有利于形成铜基钎料钎焊接头，最佳Cu镀层厚度为 $0 . 0 8 \\mathrm { \\ m m }$ 左右。\n\n# （1）铜基钎料\n最普通的铜基钎料是商业纯铜， ${ \\pmb w }$ （0）=$0 . 0 4 \\%$ 的Cu也应用广泛。无氧 ${ \\bf { C u } }$ 则能制成强度与塑性更高些的钎焊接头。\n\n# （2）钎剂\n氧乙炔火焰焊接镍基合金用熔剂即可作为铜 基钎料钎焊镍基合金的钎剂。\n\n# （3）工艺要点\n用铜基钎料钎焊镍基合金的接头设计与铜基钎料钎焊钢的接头设计是相类似的。装配精度是从轻微压配合到最大间隙为0.05mm的范围。对接钎焊接头的强度接近于母材退火状态的强度。\n\n用铜基钎料钎焊镍基合金通常是采用炉内加热钎焊的方法。加热可用电、气、油炉等。特殊情况下，若钎焊小件，也用电阻加热的方法。\n\n含S低的燃烧气氛钎焊200合金、400合金是满意的，但钎焊600 合金是不满意的。分解氨气氨可用于钎焊镍 200合金、400合金。当露点低于-17℃或更低时，也可钎焊600合金。含Al和（或）Ti的合金（如X一750合金）应当采用钎剂或有Cu的或Ni的预镀层进行铜基钎料钎焊。\n\n通常，铜基钎料钎焊镍基合金不需要钎焊后处理，沉淀硬化镍基合金铜钎焊接头需要时效处理。在高温服役的铜钎焊接头必须去除接头残存钎剂及熔渣。\n\n# 16.4.2镶基耐蚀合金的软钎焊\n可以用任何普通的软钎焊方法连接镍基合金。含Cr、Al或Ti的合金比其他合金更难以进行软钎焊。\n\n如果对沉淀硬化合金进行软钎焊，则应在热处理后进行。因软钎焊时产生的温度不会软化经沉淀硬化处理的零件。\n\n当镍基合金与Pb和许多其他低熔点金属接触时，在高温下会产生脆化。必须避免脆化。在正常的软钎焊温度下并不产生脆化。应避免过热。如果要对工件进行焊接、硬钎焊或其他的加热，则必须在软钎焊前进行。\n\n任何普通类型的软钎焊钎料可以用于钎焊镍基合金。含Sn量较高的软钎料，如成分为$w ( \\mathbf { \\boldsymbol { S } } \\mathbf { \\boldsymbol { n } } ) = 6 0 \\%$ 、 $w \\left( \\mathrm { { \\bf ~ P b } } \\right) { \\bf { \\sigma } } = 4 0 \\%$ 或 $w \\left( \\mathbf { S } _ { \\mathbf { n } } \\right) \\ = 5 0 \\%$ 、$w \\big ( \\mathrm { \\mathbf { P b } } \\big ) = 5 0 \\%$ ，有良好的润湿性。\n\n树脂钎剂用于镍基合金一般是活性不足。氯化物钎剂适用于Ni和 $\\mathbf { N i - C u }$ 合金的软钎焊。含盐酸的钎剂用于含Cr镍基合金的软钎焊。软钎焊不锈钢所采用的许多专用钎剂可满意地用于镍基合金。\n\n在含S的情况下加热，镍基合金会变脆。这些合金在加热前应清理干净，并且没有含S材料，如油脂、油漆、粉笔痕迹和润滑剂。\n\n因为软钎焊镍基合金需要使用腐蚀性钎剂，所以软钎焊后必须彻底清除钎剂残余物。氯化锌钎剂残余物首先可以在浓度为2%的盐酸热水池中刷洗。然后，用含有碳酸钠的热水冲洗，接着再用清水冲洗。\n\n与具有较高强度的镍基合金相比，软钎焊接头的强度是低的。所以接头的强度不应只依赖钎料。对于承载结构，应采用卷边接缝、铆接、点焊、螺栓联接或其他方法。软钎焊只应用于接头的密封。\n\n# 参考文献\n[1]师昌绪，李恒德，周廉，等．材料科学与工程手册：上卷[M].北京：化学工业出版社,2004.  \n[2] 干勇，田志凌，董瀚，等．中国材料大典：第2卷钢铁材料工程（上）[M]、北京：化学工业出版社，2006.  \n[3] 黄伯云，李成功，石力开，等，中国材料大典：第4卷有色金属材料工程(上）[M].北京：化学工业出版社,2006.>  \n[4] American Welding Society.Welding Handbook:Vol 3Materials and Applications Part1[M].8thed.Miami:American Welding Society,1996.  \n[5] 安继儒.中外常用金属材料手册[M].西安：陕西科学技术出版社，2006.  \n[6] Shinozaki K.Welding and joining Fe Ni-basesuperalloy[J].Welding Intemational,2001,15（8）：593-610.  \n{7]Collins M G,Lippold JC.An investigation of ductilitydip cracking in Ni-based filler materisls-Part I[J].Welding Journal,2003,84(10):288-295.  \n[8]Collins MG,LippoldJC.An investigation of ductilitydip cracking in Ni-based filler materisls-Part Ⅱ[J].Welding Journal,2003,84(12）:348-354.  \n[9]Collins MG,Lippold JC.An investigation of ductilitydip cracking in Ni-based filler materisls-Part III[J].Welding Journal,2004,85(1):39-49.  \n[10]Kaiser S D.Welding High Nickel Alloys:Differentbut Not Difficult[J].Welding Journal,1988,67(10) :55-57.\n\n百思论坛www.baisi.net\n\n# 第17章 稀贵及其他有色金属的焊接\n\n\n# 作者　张友寿何鹏审者蒙大桥　王者昌\n\n\n# 17.1铀及铀合金的焊接\n\n\n# 17.1.1概述\n",
    "summary": "（1）镍基钎料, （1）铜基钎料, （2）钎剂, （3）工艺要点, （3）加热与保护气氛, 16.4.2镶基耐蚀合金的软钎焊, 17.1.1概述, 17.1铀及铀合金的焊接, 3.铜基钎料钎焊镍基耐蚀合金, 参考文献, 第17章 稀贵及其他有色金属的焊接, 作者　张友寿何鹏审者蒙大桥　王者昌",
    "size": 3712
  },
  {
    "name": "第2卷_第3篇_有色金属的焊接-part-447",
    "projectId": "K8AJ1Jw3zZGf",
    "fileName": "第2卷_第3篇_有色金属的焊接.pdf",
    "content": "铀是锕系放射性元素，其原子序数为92，原子量为238.03。人们在铀中一共发现了15种同位素，其中天然铀中存在的同位素只有 $^ { 2 3 8 } \\mathrm { U }$ 、 $^ { 2 3 5 } \\mathrm { U }$ 和 ${ } ^ { 2 3 4 } \\mathrm { ~ U ~ }$ 三种，其余的同位索是通过人工核反应实现的。铀的各种同位素都具有放射性，其半衰期各不相同。在天然铀中234U的含量虽然很少，但放射性却特别强，它几乎占全部辐射的 $50 \\%$ 以上。通常把 $\\pmb { \\omega }$ （ $^ { 2 3 5 } \\mathrm { ~ U ~ }$ ）低于$0 . 7 2 \\%$ 的铀材料称为贫铀。贫铀是浓缩核燃料的副产品，贫铀中的 $^ { 2 3 5 } \\mathrm { U }$ 和 $^ { 2 3 4 } \\mathrm { U }$ 降低了，但U反而增加至 $9 9 , 8 \\%$ 左右。贫铀的辐射能较轻，仅为天然铀的 $60 \\%$ 左右。天然铀中的238U、 ${ } ^ { 2 3 5 } \\mathrm { U }$ 和 $^ { 2 3 4 } \\mathrm { U }$ 三种同位素含量及其与贫铀的比较列于表17-1。\n\n表17-1 天然铀和贫铀的比较表  \n\n<table><tr><td rowspan=1 colspan=1>同位素</td><td rowspan=1 colspan=1>234U</td><td rowspan=1 colspan=1>235U</td><td rowspan=1 colspan=1>236U</td><td rowspan=1 colspan=1>238U</td></tr><tr><td rowspan=1 colspan=1>天然铺</td><td rowspan=1 colspan=1>0.0057%</td><td rowspan=1 colspan=1>0.72%</td><td rowspan=1 colspan=1>0</td><td rowspan=1 colspan=1>99. 28%</td></tr><tr><td rowspan=1 colspan=1>贫铀（美国）</td><td rowspan=1 colspan=1>0.001%</td><td rowspan=1 colspan=1>0.20%</td><td rowspan=1 colspan=1>0. 0003%</td><td rowspan=1 colspan=1>99.8%</td></tr></table>\n\n以高昂的代价把235U从天然铀中提取出来， $^ { 2 3 5 } \\mathrm { U }$ 吸收热中子发生裂变并放出大量的热，其完全裂变的热能当量大约为 $2 , 2 0 2 \\times 1 0 ^ { 7 } \\mathrm { k W }$ ·${ \\bf h } / { \\bf k g }$ ，因此5U是一种极其重要的核能源材料。 $^ { 2 3 8 } \\mathrm { U }$ 通过核反应堆照射可获得另一种可裂变材料金属钚。235U和 $^ { 2 3 8 } \\mathrm { ~ U ~ }$ 两种同位素的半衰期分别为 $7 . 1 \\times 1 0 ^ { 8 } \\mathrm { a }$ 和 $4 . 5 1 \\times 1 0 ^ { 9 } { \\mathrm { a } }$ 。",
    "summary": "1．铀的核性能",
    "size": 1498
  },
  {
    "name": "第2卷_第3篇_有色金属的焊接-part-448",
    "projectId": "K8AJ1Jw3zZGf",
    "fileName": "第2卷_第3篇_有色金属的焊接.pdf",
    "content": "# 2.铀的物理力学性能\n铀的物理和力学性能列于表17-2。铀具有三种同素异构体，其相变温度、晶体结构以及晶格参数列于表17-3。对于焊接而言，所关心的主要是与热、力和热变形有关的性能。\n\n表17-2铀的物理/力学性质  \n\n<table><tr><td rowspan=1 colspan=1>熔点/</td><td rowspan=1 colspan=1>沸点/C</td><td rowspan=1 colspan=1>热导率</td><td rowspan=1 colspan=1>电阻率</td><td rowspan=1 colspan=1>比热</td><td rowspan=1 colspan=1>线胀系数</td><td rowspan=1 colspan=1>抗拉强度/MPa</td><td rowspan=1 colspan=1>屈服强度/MPa</td><td rowspan=1 colspan=1>伸长率（%）</td><td rowspan=1 colspan=1>断面收缩率（%）</td></tr><tr><td rowspan=1 colspan=1>1132. 3</td><td rowspan=1 colspan=1>3818</td><td rowspan=1 colspan=1>27.6</td><td rowspan=1 colspan=1>29.0</td><td rowspan=1 colspan=1>0.117</td><td rowspan=1 colspan=1>6.8~14.1</td><td rowspan=1 colspan=1>&gt;490</td><td rowspan=1 colspan=1>&gt;274</td><td rowspan=1 colspan=1>12.0 1</td><td rowspan=1 colspan=1>10~12</td></tr></table>\n\n存在于室温的 $\\mathbf { \\alpha } _ { \\mathbf { { \\alpha } } } \\mathbf { - } \\mathbf { \\beta } _ { \\mathbf { { \\alpha } } } \\mathbf { - }$ 的密度最高为 $1 9 . 0 1 _ { \\pmb { \\mathrm { g } } } /$ $\\mathrm { c m } ^ { 3 }$ ${ \\bf { \\alpha } } { \\bf { \\alpha } } { \\bf { \\alpha } } \\propto { \\bf { \\alpha } } { \\bf { \\alpha } } { \\bf { \\alpha } } { \\bf { \\alpha } } ( { \\bf { \\alpha } } { \\bf { \\alpha } } { \\bf { \\alpha } } { \\bf { \\alpha } } { \\bf { \\alpha } } { \\bf { \\alpha } } { \\bf { \\alpha } } { \\bf { \\alpha } } { \\bf { \\alpha } } { \\bf { \\alpha } } { \\bf { \\alpha } } { \\bf { \\alpha } } { \\bf { \\alpha } } { \\bf { \\alpha } } { \\bf { \\alpha } } { \\bf { \\alpha } } { \\bf { \\alpha } } { \\bf { \\alpha } } { \\bf { \\alpha } } { \\bf { \\alpha } } { \\bf { \\alpha } } { \\bf { \\alpha } } { \\bf { \\alpha } } { \\bf { \\alpha } } { \\bf { \\alpha } } { \\bf { \\alpha } } { \\bf { \\alpha \\alpha } } { \\bf { \\alpha } } { \\bf { \\alpha \\alpha } } { \\bf { \\alpha } } { \\bf { \\alpha \\alpha } } { \\bf { \\alpha \\alpha } } { \\bf { \\alpha } { \\alpha \\alpha } } { \\bf { \\alpha \\alpha } }  \\bf { \\alpha \\alpha } { \\alpha } { \\alpha \\alpha } { \\alpha \\alpha } { \\alpha \\alpha } { \\alpha } { \\alpha \\alpha } { \\alpha \\alpha } { \\alpha \\alpha } { \\alpha \\alpha } { \\alpha \\alpha } { \\alpha \\alpha \\alpha } { \\alpha \\alpha } { \\alpha \\alpha \\alpha } { \\alpha \\alpha \\alpha \\alpha }  \\alpha \\alpha \\alpha \\alpha { \\alpha \\alpha } \\alpha { \\alpha \\alpha \\alpha } { \\alpha \\alpha \\alpha \\alpha \\alpha \\alpha } { \\alpha \\alpha \\alpha \\alpha \\alpha \\alpha }  \\alpha \\alpha \\alpha \\alpha \\alpha \\alpha \\alpha \\alpha  \\alpha \\alpha \\alpha \\alpha \\alpha \\alpha \\alpha \\alpha \\alpha \\alpha \\alpha \\alpha \\alpha \\alpha \\alpha \\alpha  \\alpha \\alpha \\alpha \\alpha \\alpha \\alpha \\alpha \\alpha \\alpha \\alpha \\alpha \\alpha \\alpha \\alpha \\alpha \\alpha \\alpha \\alpha \\alpha \\alpha \\alpha \\alpha \\alpha \\alpha \\alpha \\alpha \\alpha \\alpha \\alpha \\alpha \\alpha \\alpha \\alpha \\alpha \\alpha \\alpha \\alpha \\alpha \\alpha \\alpha \\alpha \\alpha \\alpha \\alpha \\alpha \\alpha \\alpha \\alpha \\alpha \\alpha \\alpha \\alpha \\alpha \\alpha \\alpha \\alpha \\alpha \\alpha \\alpha \\alpha \\alpha \\alpha \\alpha \\alpha \\alpha \\alpha \\ c \\ c \\ c \\ c \\ c \\ c \\ c \\ c \\ c$ 有多项性能是各向异性的，热膨胀性能尤其明显，加热时三个主轴方向的热膨胀系数变化的规律是：a、c轴方向随温度升高而膨胀，而在b轴方向则产生收缩。多晶 $\\pmb { \\alpha }$ -U受周期性冷热循环时，由晶粒内产生的膨胀和收缩效应，导致整个晶粒产生不可逆变形。其变形受温度、冷热循环次数等因素的支配，加热时的上限温度越高，温度变化范围越大，加热速度越慢，则形变越明显。另外，织构对热变形也会产生很大影响。除此之外，如电阻率、弹性模量都显各向异性。铀的导电性与铁相仿，其热导率随温度的升高而逐渐增加。铀可以通过合金化与热处理的方法改变铀的各向异性状态。\n\n$\\beta$ -U也是各向异性的， $\\beta$ 相在性能上显脆性。体心立方的 $\\pmb { \\gamma } \\mathbf { - } \\mathbf { U }$ 具有各向同性性质，对称性较好，性能较理想，但密度低于 $\\mathbf { \\alpha } _ { \\mathbf { { \\alpha } } } \\mathbf { { \\alpha } } _ { \\mathbf { { \\alpha } } }$ （见表17-3）。\n\n铀的力学性能与纯度和生产工艺有关。目前使用的铀（包括铀合金）是由真空熔铸和粉末冶金两种方法生产。原子能使用的铀材料主要由真空熔铸法生产，要求的纯度很高。粉末冶金铀（合金）生产的量很少，主要用于科学实验方面。",
    "summary": "2.铀的物理力学性能",
    "size": 3626
  },
  {
    "name": "第2卷_第3篇_有色金属的焊接-part-449",
    "projectId": "K8AJ1Jw3zZGf",
    "fileName": "第2卷_第3篇_有色金属的焊接.pdf",
    "content": "# 3．化学性质\n在焊接过程中需要了解和掌握的化学性质有：\n\n1）铀的基本化学特性。在元素周期表中处于锕系元素的铀，其高温性能相当复杂。铀有多种化合价态（如 $+ 2 \\sim + 6$ 价等），化学性质非常活泼，能与除惰性气体以外的所有元素发生化学作用。新鲜表面的铀为银白色金属，银白色的铀暴露于空气中就会立即快速地氧化而使之变色。金属铀表面呈淡黄色是由于有氮化物和氧化物存在的缘故。\n\n2）铀与非金属元素的相互作用。表17-4列出了铀与非金属气体元素 $\\mathrm { H } _ { 2 }$ 、C（非气体元素）、 $\\Nu _ { 2 }$ 、 $\\mathbf { 0 } _ { 2 }$ 、 $\\mathrm { H } _ { 2 } \\mathrm { O }$ 、co、 $\\mathbf { C O } _ { 2 }$ 的相互作用的反应温度及反应产物。在焊接时，控制这些气体对减轻焊缝金属的污染是至关重要的。\n\n3）铀与酸、碱反应。铀既能溶于 ${ \\bf H N O } _ { 3 }$ 生成硝酸铀酰，也能溶于HCI生成UCI和黑色的羟基化合物。在没有氧化剂存在时，铀不与$\\mathbf { H } _ { 2 } \\mathbf { S } \\mathbf { 0 } _ { 4 }$ 反应，但有 $\\mathrm { H } _ { 2 } 0 _ { 2 }$ 或HNO存在时，反应就会迅速进行。碱通常不与铀作用，在碱中加人$\\mathbf { H } _ { 2 } \\mathbf { 0 } _ { 2 }$ 才能溶解铀，并生成铀酸盐。了解铀与酸、碱的作用，有助于选择适当的焊前表面处理溶液配方和金相组织蚀刻剂。\n\n表17-3铀的相变温度与晶体结构  \n\n<table><tr><td rowspan=2 colspan=1>同素异形体</td><td rowspan=2 colspan=1>加热/C</td><td rowspan=2 colspan=1>冷却/C</td><td rowspan=2 colspan=1>稳定范围/C</td><td rowspan=2 colspan=1>晶体结构</td><td rowspan=1 colspan=3>晶格参数①/×10-10m</td><td rowspan=2 colspan=1>密度/（g/cm3）</td></tr><tr><td rowspan=1 colspan=1>a</td><td rowspan=1 colspan=1>b</td><td rowspan=1 colspan=1>c</td></tr><tr><td rowspan=1 colspan=1>α-U</td><td rowspan=1 colspan=1>665.6</td><td rowspan=1 colspan=1>656.7</td><td rowspan=1 colspan=1>&lt;668</td><td rowspan=1 colspan=1>斜方</td><td rowspan=1 colspan=1>2.8536</td><td rowspan=1 colspan=1>5.8698</td><td rowspan=1 colspan=1>4.9555</td><td rowspan=1 colspan=1>19.05</td></tr><tr><td rowspan=1 colspan=1>β-U</td><td rowspan=1 colspan=1>771. 1</td><td rowspan=1 colspan=1>766.5</td><td rowspan=1 colspan=1>668~775</td><td rowspan=1 colspan=1>四方</td><td rowspan=1 colspan=1>10.754</td><td rowspan=1 colspan=1>b=a</td><td rowspan=1 colspan=1>5.652</td><td rowspan=1 colspan=1>18.13</td></tr><tr><td rowspan=1 colspan=1>Y-U</td><td rowspan=1 colspan=1>1129.8</td><td rowspan=1 colspan=1>1129. 6</td><td rowspan=1 colspan=1>775~1132</td><td rowspan=1 colspan=1>体心立方</td><td rowspan=1 colspan=1>3.534</td><td rowspan=1 colspan=1>b=a</td><td rowspan=1 colspan=1>c=a</td><td rowspan=1 colspan=1>17.91</td></tr></table>\n\n$\\textcircled{1}$ 晶格参数的测量温度： $\\pmb { \\alpha }$ U为 $2 5 \\mathfrak { T }$ ，β-U为 $7 2 0 \\mathrm { ‰}$ ， $\\pmb { \\gamma } \\mathbf { - } \\mathbf { U }$ 为 ${ 8 0 5 } \\mathrm { \\textless }$ 。\n\n表17-4铀与非金属元素的化学反应及产物  \n\n<table><tr><td rowspan=1 colspan=1>元索</td><td rowspan=1 colspan=1>反应温度/C</td><td rowspan=1 colspan=1>反应产物</td><td rowspan=1 colspan=1>反应条件及说明</td></tr><tr><td rowspan=1 colspan=1>H</td><td rowspan=1 colspan=1>250~300</td><td rowspan=1 colspan=1>UH</td><td rowspan=1 colspan=1>UH的存在会使铀块碎裂，如果金属铀中含氢（0.3~5）×10-4%时，就会使其变脆</td></tr><tr><td rowspan=1 colspan=1>C</td><td rowspan=1 colspan=1>1800~-400</td><td rowspan=1 colspan=1></td><td rowspan=1 colspan=1></td></tr><tr><td rowspan=1 colspan=1>N</td><td rowspan=1 colspan=1>700</td><td rowspan=1 colspan=1></td><td rowspan=1 colspan=1>当氮的压力很高时才能获得UN2；400℃以下与块状铀不反应，500℃-600℃反应明显，700℃反应迅速</td></tr><tr><td rowspan=1 colspan=1>0</td><td rowspan=1 colspan=1>150~350</td><td rowspan=1 colspan=1>主要是UO2</td><td rowspan=1 colspan=1>当温度加的很高为U3Og</td></tr><tr><td rowspan=1 colspan=1>H0</td><td rowspan=1 colspan=1>100</td><td rowspan=1 colspan=1>U02、UH,</td><td rowspan=1 colspan=1>450℃以上反应产物为U02</td></tr><tr><td rowspan=1 colspan=1>co</td><td rowspan=1 colspan=1>750</td><td rowspan=1 colspan=1>u02、uc</td><td rowspan=1 colspan=1></td></tr><tr><td rowspan=1 colspan=1>c0</td><td rowspan=1 colspan=1>750</td><td rowspan=1 colspan=1>Uo、UC</td><td rowspan=1 colspan=1></td></tr></table>\n\n百思论坛www.baisi.net",
    "summary": "3．化学性质",
    "size": 3520
  },
  {
    "name": "第2卷_第3篇_有色金属的焊接-part-450",
    "projectId": "K8AJ1Jw3zZGf",
    "fileName": "第2卷_第3篇_有色金属的焊接.pdf",
