Repository: LunaReborn/Welding-6m-Extractor

# 焊接文档 6M 专有词汇抽取工具

用于从焊接相关文档中抽取“人、机、料、法、环、测”六类专有词汇，并导出 JSON 和 Excel。

## 目录结构

```text
project/
  cli.py
  engine/
    document_loader.py
    chunker.py
    llm_client.py
    extractor_6m.py
    normalizer.py
    validator.py
    exporter.py
  prompts/
    welding_6m_extract.txt
    welding_6m_review.txt
  outputs/
  data/
```

## 安装

```bash
pip install -r requirements.txt
```

## 使用 Ollama

先启动 Ollama，并拉取模型：

```bash
ollama serve
ollama pull qwen2.5:7b
```

运行：

```bash
python cli.py --file data/氩弧焊标准作业指导书.docx --extractor ollama --model qwen2.5:7b --output outputs
```

启用二阶段复核：

```bash
python cli.py --file data/氩弧焊标准作业指导书.docx --extractor ollama --review --output outputs
```

File: data/hanjie/2.txt (part 104 of 111)
[
    "content": "<table><tr><td rowspan=2 colspan=1>序号</td><td rowspan=2 colspan=3>名称</td><td rowspan=2 colspan=1>牌号</td><td rowspan=2 colspan=1>国标型号(GB)</td><td rowspan=1 colspan=9>堆焊金属化学成分（质量分数，%）</td><td rowspan=2 colspan=2>堆焊金属硬度HBW</td><td rowspan=2 colspan=2>用途</td><td></td></tr><tr><td rowspan=1 colspan=1>Sn</td><td rowspan=1 colspan=1>Si</td><td rowspan=1 colspan=1>Mn</td><td rowspan=1 colspan=1>Ni</td><td rowspan=1 colspan=1>Fe</td><td rowspan=1 colspan=1>Al</td><td rowspan=1 colspan=1>P</td><td rowspan=1 colspan=1>Zn</td><td rowspan=1 colspan=1>Cu</td><td></td></tr><tr><td rowspan=1 colspan=1>3</td><td rowspan=1 colspan=3></td><td rowspan=1 colspan=1>HS222</td><td rowspan=1 colspan=1>HSCuZn-2</td><td rowspan=1 colspan=1>0.8~1.1</td><td rowspan=1 colspan=1>0.04~0.15</td><td rowspan=1 colspan=1>0.01~0.50</td><td rowspan=1 colspan=1>一</td><td rowspan=1 colspan=1>0.25~1.20</td><td rowspan=1 colspan=1>1</td><td rowspan=1 colspan=1>一</td><td rowspan=1 colspan=1>余</td><td rowspan=1 colspan=1>56.0~60.0</td><td rowspan=1 colspan=2></td><td rowspan=4 colspan=2>轴承和抗腐蚀表面堆焊</td><td></td></tr><tr><td rowspan=2 colspan=1>4</td><td rowspan=2 colspan=3>黄铜焊丝</td><td rowspan=2 colspan=1>CuZnB</td><td rowspan=2 colspan=1></td><td rowspan=2 colspan=1>0.75~1.10</td><td rowspan=2 colspan=1>0.04~0.15</td><td rowspan=2 colspan=1></td><td rowspan=2 colspan=1>0.2~0.8</td><td rowspan=2 colspan=1>0.25~1.25</td><td rowspan=2 colspan=1></td><td rowspan=2 colspan=1></td><td rowspan=2 colspan=1>余</td><td rowspan=2 colspan=1>56.0-60.0</td><td rowspan=2 colspan=2>95</td><td></td></tr><tr><td></td></tr><tr><td rowspan=1 colspan=1>5</td><td rowspan=1 colspan=3></td><td rowspan=1 colspan=1>CuZnD</td><td rowspan=1 colspan=1></td><td rowspan=1 colspan=1>1</td><td rowspan=1 colspan=1>0.04~0.15</td><td rowspan=1 colspan=1></td><td rowspan=1 colspan=1>9.0~11.0</td><td rowspan=1 colspan=1>一</td><td rowspan=1 colspan=1>！</td><td rowspan=1 colspan=1></td><td rowspan=1 colspan=1>余</td><td rowspan=1 colspan=1>46.0~50.0</td><td rowspan=1 colspan=2>100</td><td></td></tr><tr><td rowspan=1 colspan=1>6</td><td rowspan=1 colspan=3>硅青铜焊丝</td><td rowspan=1 colspan=1>HS211</td><td rowspan=1 colspan=1>相当AWSERCuSi-A</td><td rowspan=1 colspan=1></td><td rowspan=1 colspan=1>2.8~4.0</td><td rowspan=1 colspan=1>0.5~1.5</td><td rowspan=1 colspan=1></td><td rowspan=1 colspan=1></td><td rowspan=1 colspan=1></td><td rowspan=1 colspan=1></td><td rowspan=1 colspan=1></td><td rowspan=1 colspan=1>余</td><td rowspan=1 colspan=2></td><td rowspan=1 colspan=2>机车车辆,重型机器摩擦面的堆焊</td><td></td></tr><tr><td rowspan=2 colspan=1>78</td><td rowspan=2 colspan=3>锡青铜</td><td rowspan=1 colspan=1>CuSnA</td><td rowspan=1 colspan=1></td><td rowspan=1 colspan=1>4.0~6.0</td><td rowspan=1 colspan=1>1</td><td rowspan=1 colspan=1>1</td><td rowspan=1 colspan=1>1</td><td rowspan=1 colspan=1>一</td><td rowspan=1 colspan=1>1</td><td rowspan=1 colspan=1>0.10~0.35</td><td rowspan=1 colspan=1></td><td rowspan=1 colspan=1>余</td><td rowspan=1 colspan=2>70</td><td rowspan=1 colspan=2>轴承及耐腐蚀</td><td></td></tr><tr><td rowspan=1 colspan=1>CuSnC</td><td rowspan=1 colspan=1></td><td rowspan=1 colspan=1>7.0~9.0</td><td rowspan=1 colspan=1>1</td><td rowspan=1 colspan=1>1</td><td rowspan=1 colspan=1>1</td><td rowspan=1 colspan=1>1</td><td rowspan=1 colspan=1>1</td><td rowspan=1 colspan=1>0.05~0.35</td><td rowspan=1 colspan=1></td><td rowspan=1 colspan=1>余</td><td rowspan=1 colspan=2>90</td><td rowspan=1 colspan=2>表面堆焊</td><td></td></tr><tr><td rowspan=1 colspan=1>9</td><td rowspan=1 colspan=2>焊丝</td><td rowspan=1 colspan=2>焊丝</td><td rowspan=1 colspan=1>CuSnD</td><td rowspan=1 colspan=1></td><td rowspan=1 colspan=1>9.0~11.0</td><td rowspan=1 colspan=1>1</td><td rowspan=1 colspan=1>1</td><td rowspan=1 colspan=1>1</td><td rowspan=1 colspan=1>1</td><td rowspan=1 colspan=1>一</td><td rowspan=1 colspan=2>0.10~0.",
    "summary": "（2）铜及铜合金堆焊材料的用途 - Part 4/6",
    "size": 3855
  },
  {
    "name": "第2卷_第4篇_难溶金属及异种金属的焊接及-part-176",
    "projectId": "K8AJ1Jw3zZGf",
    "fileName": "第2卷_第4篇_难溶金属及异种金属的焊接及.pdf",
    "content": "30</td><td rowspan=1 colspan=1></td><td rowspan=1 colspan=2>余</td><td rowspan=1 colspan=1>90</td><td rowspan=2 colspan=1>轴承表面堆焊</td></tr><tr><td rowspan=1 colspan=1>10</td><td rowspan=1 colspan=3></td><td rowspan=1 colspan=1>CuSnE</td><td rowspan=1 colspan=1></td><td rowspan=1 colspan=1>5.0~7.0</td><td rowspan=1 colspan=1></td><td rowspan=1 colspan=1>丨</td><td rowspan=1 colspan=1>Pb14.0~18.0</td><td rowspan=1 colspan=1>1</td><td rowspan=1 colspan=1></td><td rowspan=1 colspan=1>0.3~0.5</td><td rowspan=1 colspan=1></td><td rowspan=1 colspan=1>余</td><td rowspan=1 colspan=2>50</td><td></td><td></td></tr><tr><td rowspan=2 colspan=1>1112</td><td rowspan=2 colspan=3></td><td rowspan=1 colspan=1>CuAlA-1</td><td rowspan=1 colspan=1>X</td><td rowspan=1 colspan=1></td><td rowspan=1 colspan=1></td><td rowspan=1 colspan=1>1</td><td rowspan=1 colspan=1>1</td><td rowspan=1 colspan=1>1</td><td rowspan=1 colspan=1>6.0~9.0</td><td rowspan=1 colspan=1>1</td><td rowspan=1 colspan=1></td><td rowspan=1 colspan=1>余</td><td rowspan=1 colspan=2>125</td><td rowspan=1 colspan=2>耐腐蚀表面堆焊</td><td></td></tr><tr><td rowspan=1 colspan=1>CuAIA-2</td><td rowspan=1 colspan=1></td><td rowspan=1 colspan=1></td><td rowspan=1 colspan=1></td><td rowspan=1 colspan=1>u</td><td rowspan=1 colspan=1>一</td><td rowspan=1 colspan=1>&lt;1.5</td><td rowspan=1 colspan=1>9.0~11.0</td><td rowspan=1 colspan=1>1</td><td rowspan=1 colspan=1></td><td rowspan=1 colspan=1>余</td><td rowspan=1 colspan=2>150</td><td rowspan=1 colspan=2>轴承及耐腐蚀表面堆焊</td><td></td></tr><tr><td rowspan=4 colspan=1>13141516</td><td rowspan=4 colspan=3>铝青铜焊丝</td><td rowspan=1 colspan=1>CuAlbX</td><td rowspan=1 colspan=1>X</td><td rowspan=1 colspan=1>X</td><td rowspan=1 colspan=1></td><td rowspan=1 colspan=1></td><td rowspan=1 colspan=1></td><td rowspan=1 colspan=1>3.0~4.25</td><td rowspan=1 colspan=1>10.25~11.75</td><td rowspan=1 colspan=1></td><td rowspan=1 colspan=1></td><td rowspan=1 colspan=1>余</td><td rowspan=1 colspan=2>160</td><td rowspan=2 colspan=2>轴承及耐气蚀堆焊</td><td></td></tr><tr><td rowspan=1 colspan=1>CuAIC</td><td rowspan=1 colspan=1></td><td rowspan=1 colspan=1></td><td rowspan=1 colspan=1></td><td rowspan=1 colspan=1></td><td rowspan=1 colspan=1></td><td rowspan=1 colspan=1>3.0~5.0</td><td rowspan=1 colspan=1>12.0~13.0</td><td rowspan=1 colspan=1></td><td rowspan=1 colspan=1>二</td><td rowspan=1 colspan=1>余</td><td rowspan=1 colspan=2>200</td><td></td></tr><tr><td rowspan=1 colspan=1>CuAlD</td><td rowspan=1 colspan=1></td><td rowspan=1 colspan=1></td><td rowspan=1 colspan=1></td><td rowspan=1 colspan=1></td><td rowspan=1 colspan=1></td><td rowspan=1 colspan=1>3.0~5.0</td><td rowspan=1 colspan=1>13.0~14.0</td><td rowspan=1 colspan=1></td><td rowspan=1 colspan=1></td><td rowspan=1 colspan=1>余</td><td rowspan=1 colspan=2>250</td><td rowspan=2 colspan=2>轴承表面堆焊</td><td></td></tr><tr><td rowspan=1 colspan=1> CuAlE</td><td rowspan=1 colspan=1></td><td rowspan=1 colspan=1></td><td rowspan=1 colspan=1>一</td><td rowspan=1 colspan=1>一</td><td rowspan=1 colspan=1>一</td><td rowspan=1 colspan=1>3.0~5.0</td><td rowspan=1 colspan=1>14.0~15.0</td><td rowspan=1 colspan=1></td><td rowspan=1 colspan=1></td><td rowspan=1 colspan=1>余</td><td rowspan=1 colspan=2>300</td><td></td></tr><tr><td rowspan=1 colspan=1>17</td><td rowspan=1 colspan=3>铝镍青铜焊丝</td><td rowspan=1 colspan=1></td><td rowspan=1 colspan=1></td><td rowspan=1 colspan=1></td><td rowspan=1 colspan=1></td><td rowspan=1 colspan=1>0.6~3.5</td><td rowspan=1 colspan=1>4.0~5.5</td><td rowspan=1 colspan=1>3.0~5.0</td><td rowspan=1 colspan=1>8.5~9.5</td><td rowspan=1 colspan=1></td><td rowspan=1 colspan=1></td><td rowspan=1 colspan=1>余</td><td rowspan=1 colspan=2>187</td><td rowspan=1 colspan=2>耐磨蚀及耐腐</td><td></td></tr><tr><td rowspan=1 colspan=1>18</td><td rowspan=1 colspan=3>铝锰镍青铜焊丝</td><td rowspan=1 colspan=1></td><td rowspan=1 colspan=1></td><td rowspan=1 colspan=1></td><td rowspan=1 colspan=1></td><td rowspan=1 colspan=1>11.0~14.0</td><td rowspan=1 colspan=1>1.5~3.",
    "summary": "（2）铜及铜合金堆焊材料的用途 - Part 5/6",
    "size": 4000
  },
  {
    "name": "第2卷_第4篇_难溶金属及异种金属的焊接及-part-177",
    "projectId": "K8AJ1Jw3zZGf",
    "fileName": "第2卷_第4篇_难溶金属及异种金属的焊接及.pdf",
    "content": "0</td><td rowspan=1 colspan=1>2.0~4.0</td><td rowspan=1 colspan=1>7.0~8.0</td><td rowspan=1 colspan=1></td><td rowspan=1 colspan=1></td><td rowspan=1 colspan=1>余</td><td rowspan=1 colspan=2>185</td><td rowspan=1 colspan=2>蚀表面堆焊</td><td></td></tr><tr><td rowspan=1 colspan=1>19</td><td rowspan=1 colspan=3>白铜焊丝</td><td rowspan=1 colspan=1></td><td rowspan=1 colspan=1></td><td rowspan=1 colspan=1></td><td rowspan=1 colspan=1></td><td rowspan=1 colspan=1>0.8</td><td rowspan=1 colspan=1>30.0</td><td rowspan=1 colspan=1>0.6</td><td rowspan=1 colspan=1>1</td><td rowspan=1 colspan=1></td><td rowspan=1 colspan=1>Ti0.\n\n表20-63铜及合金堆焊用带极及粉末的成分及用途[3]  \n\n<table><tr><td rowspan=2 colspan=1>房</td><td rowspan=2 colspan=1>名称</td><td rowspan=2 colspan=1>牌号</td><td rowspan=1 colspan=8>带极及粉末的化学成分（质量分数，%）</td><td rowspan=2 colspan=1>用途</td></tr><tr><td rowspan=1 colspan=1>C</td><td rowspan=1 colspan=1>Sn</td><td rowspan=1 colspan=1>Mn</td><td rowspan=1 colspan=1>Si</td><td rowspan=1 colspan=1>P</td><td rowspan=1 colspan=1>Fe</td><td rowspan=1 colspan=1>Ni</td><td rowspan=1 colspan=1>Cu</td></tr><tr><td rowspan=1 colspan=1>1</td><td rowspan=1 colspan=1>纯铜带极</td><td rowspan=1 colspan=1>ST-2</td><td rowspan=1 colspan=1>1</td><td rowspan=1 colspan=1>1.0</td><td rowspan=1 colspan=1>0.40</td><td rowspan=1 colspan=1>0.30</td><td rowspan=1 colspan=1>0.08</td><td rowspan=1 colspan=1>一</td><td rowspan=1 colspan=1></td><td rowspan=1 colspan=1>98.0</td><td rowspan=1 colspan=1>推力轴承瓦的过渡层堆焊</td></tr><tr><td rowspan=1 colspan=1>2</td><td rowspan=1 colspan=1>白铜带极</td><td rowspan=1 colspan=1>B-30</td><td rowspan=1 colspan=1>&lt;0.05</td><td rowspan=1 colspan=1>一</td><td rowspan=1 colspan=1>0.52</td><td rowspan=1 colspan=1>&lt;0.15</td><td rowspan=1 colspan=1>&lt;0.006</td><td rowspan=1 colspan=1>0.49</td><td rowspan=1 colspan=1>31.8</td><td rowspan=1 colspan=1>余</td><td rowspan=1 colspan=1>耐海水腐蚀的船舶冷凝器管板堆焊</td></tr><tr><td rowspan=1 colspan=1>3</td><td rowspan=1 colspan=1>锡磷青铜粉末</td><td rowspan=1 colspan=1>F422</td><td rowspan=1 colspan=1></td><td rowspan=1 colspan=1>9.0~11.0</td><td rowspan=1 colspan=1>1</td><td rowspan=1 colspan=1></td><td rowspan=1 colspan=1>0.10~0.50</td><td rowspan=1 colspan=1></td><td rowspan=1 colspan=1></td><td rowspan=1 colspan=1>余</td><td rowspan=1 colspan=1>轴及轴承的等离子堆焊</td></tr></table>",
    "summary": "（2）铜及铜合金堆焊材料的用途 - Part 6/6",
    "size": 2311
  },
  {
    "name": "第2卷_第4篇_难溶金属及异种金属的焊接及-part-178",
    "projectId": "K8AJ1Jw3zZGf",
    "fileName": "第2卷_第4篇_难溶金属及异种金属的焊接及.pdf",
    "content": "# （3）铜及铜合金的堆焊工艺\n堆焊工艺对铜合金堆焊金属性能影响极大。从钢或铁母材混人的铁形成硬化剂，为了减小混铁量，往往要取堆焊层厚度6mm以上部分作为工作层。氧乙炔焰和TIG堆焊比较好。焊条电弧焊和TIG堆焊时，电流要尽量小些，MIG适合大面积修补焊，而TIG 适合小的修补。\n\n铜基合金堆焊时，一般不预热。但堆焊件厚度较大，熔合不良时，可预热200℃左右。\n\n纯铜的堆焊尽量采用能量集中的热源，例如丝极或带极埋弧堆焊和MIG、TIG填丝堆焊。必要时还要采用400℃左右预热，否则易产生熔合不良的缺陷。\n\n铝青铜堆焊宜采用TIG 填丝焊、MIG 和焊条电弧堆焊，不能用氧乙炔焰堆焊。采用较小的热输入，以防止熔合区在高温的停留时间过长，引起熔合线附近钢基体的母材上出现渗铜裂纹或液化裂纹。\n\n黄铜堆焊时，为了减少 ${ \\bf Z } { \\bf n }$ 的蒸发，宜采用热源温度低的氧乙炔焰堆焊。\n\nB30 白铜堆焊时，如果堆焊金属中含 ${ \\pmb w } ( { \\pmb F } { \\pmb e } )$ 超过 $5 \\%$ ，则将引起裂纹。通常先堆焊一层纯镍或蒙乃尔合金做过渡层。堆焊工艺方法宜选带极埋弧堆焊。\n\n为获得致密无气孔的堆焊焊道，焊前应仔细清理堆焊表面的油、锈及其他污物。堆焊用焊条应于使用前在200～300℃烘干1h，堆焊用焊丝表面应干净。\n\n焊条电弧堆焊所用的焊条多为低氢型药皮，宜采用直流电源反接（焊条接正极）。堆焊参数见表20-64。\n\n纯铜的MIG堆焊参数，见表20-65。\n\n各种青铜合金的 MIG堆焊常采用直径1.6mm的焊丝，此时焊接电流多采用280A左右、电弧电源为 $2 5 \\sim 2 8  { \\mathrm { V } }$ 、保护气为Ar气、流量 $8 5 0 ~ \\mathrm { L / h }$ 左右。\n\n用带极埋弧焊在钢基体上堆焊铜基合金，焊前不预热。堆焊参数见表20-66。\n\n表20-64铜基合金焊条电弧堆焊参数[3]  \n\n<table><tr><td rowspan=2 colspan=1>名称焊条直径</td><td rowspan=1 colspan=5>堆焊电流/A</td></tr><tr><td rowspan=1 colspan=1>纯铜焊条</td><td rowspan=1 colspan=1>锡青铜焊条</td><td rowspan=1 colspan=1>硅青铜及铝青铜焊条</td><td rowspan=1 colspan=1>铜镍焊条</td><td rowspan=1 colspan=1>白铜焊条</td></tr><tr><td rowspan=1 colspan=1>3.2</td><td rowspan=1 colspan=1>120~140</td><td rowspan=1 colspan=1>110 ~130</td><td rowspan=1 colspan=1>90~130</td><td rowspan=1 colspan=1>95 - 120</td><td rowspan=1 colspan=1>90~100</td></tr><tr><td rowspan=1 colspan=1>4.0</td><td rowspan=1 colspan=1>150-170</td><td rowspan=1 colspan=1>150~170</td><td rowspan=1 colspan=1>110~160</td><td rowspan=1 colspan=1>120~150</td><td rowspan=1 colspan=1>120~130</td></tr><tr><td rowspan=1 colspan=1>5.0</td><td rowspan=1 colspan=1>180-200</td><td rowspan=1 colspan=1>170~200</td><td rowspan=1 colspan=1>150 ~200</td><td rowspan=1 colspan=1>150~180</td><td rowspan=1 colspan=1></td></tr></table>\n\n百思论坛www.baisi.net\n\n表20-65 纯铜的MIG堆焊参数  \n\n<table><tr><td rowspan=1 colspan=1>纯铜丝直径/mm</td><td rowspan=1 colspan=1>堆焊电流/A</td><td rowspan=1 colspan=1>电弧电压/V</td><td rowspan=1 colspan=1>保护气</td><td rowspan=1 colspan=1>保护气流量/(L/h)</td></tr><tr><td rowspan=1 colspan=1>1.2</td><td rowspan=1 colspan=1>200~300</td><td rowspan=1 colspan=1>30~34</td><td rowspan=1 colspan=1>Ar</td><td rowspan=1 colspan=1>850</td></tr><tr><td rowspan=1 colspan=1>1.6</td><td rowspan=1 colspan=1>250~350</td><td rowspan=1 colspan=1>30~36</td><td rowspan=1 colspan=1>Ar</td><td rowspan=1 colspan=1>850</td></tr></table>\n\n表20-66带极堆焊参数  \n\n<table><tr><td rowspan=1 colspan=1>带极名称</td><td rowspan=1 colspan=1>尺寸/mm</td><td rowspan=1 colspan=1>堆焊电流/A</td><td rowspan=1 colspan=1>电弧电压/V</td><td rowspan=1 colspan=1>堆焊速度/(m/h）</td><td rowspan=1 colspan=1>带极伸出长度/mm</td><td rowspan=1 colspan=1>配用焊剂</td></tr><tr><td rowspan=1 colspan=1>纯铜带极</td><td rowspan=1 colspan=1>0.4×60</td><td rowspan=1 colspan=1>700~800</td><td rowspan=1 colspan=1>40</td><td rowspan=1 colspan=1>10~11</td><td rowspan=1 colspan=1>45</td><td rowspan=1 colspan=1>HJ431</td></tr><tr><td rowspan=1 colspan=1>B30带极</td><td rowspan=1 colspan=1>0.5×60</td><td rowspan=1 colspan=1>550~600</td><td rowspan=1 colspan=1>32~35</td><td rowspan=1 colspan=1>10~11</td><td rowspan=1 colspan=1>55~60</td><td rowspan=1 colspan=1>1</td></tr></table>\n\n注：数据取自孙敦武等《铜镍合金B30带极埋弧自动堆焊研究》，1970。\n\n# 20.2.4其他堆焊合金成分、工艺与选用\n",
    "summary": "（3）铜及铜合金的堆焊工艺, 20.2.4其他堆焊合金成分、工艺与选用",
    "size": 3213
  },
  {
    "name": "第2卷_第4篇_难溶金属及异种金属的焊接及-part-179",
    "projectId": "K8AJ1Jw3zZGf",
    "fileName": "第2卷_第4篇_难溶金属及异种金属的焊接及.pdf",
    "content": "化钨有两类，一类是铸造碳化钨，另一类是以钴或镍为粘结金属的烧结碳化钨。两类碳化钨的特点及堆焊后性能见表20-67。\n\n碳化钨是硬质合金的重要成分，堆焊用的碳\n\n表20-67铸造碳化钨与烧结碳化钨的特点及堆焊后性能[3]  \n\n<table><tr><td rowspan=2 colspan=1>项目</td><td rowspan=1 colspan=2>铸造碳化钨</td><td rowspan=1 colspan=2>烧结碳化钨</td></tr><tr><td rowspan=1 colspan=1>不规则粒状</td><td rowspan=1 colspan=1>球状</td><td rowspan=1 colspan=1>不规则粒状</td><td rowspan=1 colspan=1>球状</td></tr><tr><td rowspan=1 colspan=1>化学组成</td><td rowspan=1 colspan=1>WC + W2C</td><td rowspan=1 colspan=1>WC + W2C</td><td rowspan=1 colspan=1>WC + Co</td><td rowspan=1 colspan=1>WC + Co</td></tr><tr><td rowspan=1 colspan=1>制造方法</td><td rowspan=1 colspan=1>熔炼、浇铸后破碎</td><td rowspan=1 colspan=1>熔炼后离心法制球</td><td rowspan=1 colspan=1>混合、压块、烧结后破碎</td><td rowspan=1 colspan=1>混合、制球、烧结</td></tr><tr><td rowspan=1 colspan=1>韧性</td><td rowspan=1 colspan=1>很脆</td><td rowspan=1 colspan=1>脆</td><td rowspan=1 colspan=1>低钻型较脆、高钴型较韧</td><td rowspan=1 colspan=1>低钴型较脆、高钴型较韧</td></tr><tr><td rowspan=1 colspan=1>耐磨料磨损性</td><td rowspan=1 colspan=1>优良</td><td rowspan=1 colspan=1>优良</td><td rowspan=1 colspan=1>优良</td><td rowspan=1 colspan=1>优良</td></tr><tr><td rowspan=1 colspan=1>硬度HRA</td><td rowspan=1 colspan=1></td><td rowspan=1 colspan=1></td><td rowspan=1 colspan=1>89~91</td><td rowspan=1 colspan=1>86.5~91</td></tr><tr><td rowspan=1 colspan=1>高温抗氧化性</td><td rowspan=1 colspan=1>差</td><td rowspan=1 colspan=1>差</td><td rowspan=1 colspan=1>好</td><td rowspan=1 colspan=1>好</td></tr><tr><td rowspan=1 colspan=1>堆焊时被铁溶解的程度</td><td rowspan=1 colspan=1>较轻</td><td rowspan=1 colspan=1>较重</td><td rowspan=1 colspan=1>较严重</td><td rowspan=1 colspan=1>较严重</td></tr><tr><td rowspan=1 colspan=1>供货状态</td><td rowspan=1 colspan=1>①2③④⑤</td><td rowspan=1 colspan=1>①②⑤</td><td rowspan=1 colspan=1>066</td><td rowspan=1 colspan=1>①②56</td></tr></table>\n\n$\\textcircled{1}$ 直接用容器散装供货，供胶焊和炉中钎接堆焊使用。$\\textcircled{2}$ 装入铁皮管中供货，供气焊用。$\\textcircled{3}$ 装人铁皮管中并压敷一层药皮供货，供电弧焊用。$\\textcircled{4}$ 混入药皮中，与低碳钢芯组成电焊条供货，供电弧焊用。$\\textcircled{5}$ 与铁基、镍基、钴基堆焊合金粉末混合后装入容器散装供货，供粉末等离子堆焊用和氧乙炔喷熔用。$\\textcircled{6}$ 与铜基合金一起烧结成条状复合材料堆焊焊条供货，供氧乙炔焰堆焊用，牌号YD-XX。\n\n铸造碳化钨中 $w ( \\textrm { C } ) = 3 . 7 \\% \\sim 4 . 0 \\%$ 、 ${ \\pmb w } ( { \\pmb W } )$ $= 9 5 \\% \\sim 9 6 \\%$ ，它是 $\\mathbf { w c } . \\mathbf { w } _ { \\mathfrak { c } } \\mathbf { C }$ 的混合物。这类合金硬度高，耐磨性能好，但脆性大，易在工作过程中从堆焊层中碎裂并脱落。如果成分中加人$w ( \\textrm { C o } ) 5 \\% ~ \\sim 1 5 \\%$ ，其熔点可降低，韧性可提高[32]。如果加人一定量的镍基合金粉末，如F102等，也可提高堆焊层的韧性和抗冲击性。如对耐磨性要求较高，且为了防止铸造碳化钨的脱落，也可加人30CrMnSi等耐磨钢类的合金材料[34]\n\n烧结碳化钨型硬质合金绝大多数是用Co为粘结金属，牌号为YG-X（YG后面的数字代表Co的百分比含量)，随钴的百分比含量的提高，硬质合金的硬度下降，韧性提高。此外，碳化钨晶粒越细其耐磨性就越高。各种碳化钨及其合 金的物理力学性能见表20-68。\n\n表20-68各种碳化钨及其合金的物理力学性能[33]  ",
    "summary": "1.碳化钨及其他硬质合金堆焊 - Part 1/2",
    "size": 2599
  },
  {
    "name": "第2卷_第4篇_难溶金属及异种金属的焊接及-part-180",
    "projectId": "K8AJ1Jw3zZGf",
    "fileName": "第2卷_第4篇_难溶金属及异种金属的焊接及.pdf",
    "content": "<table><tr><td rowspan=1 colspan=1>物理力学性能</td><td rowspan=1 colspan=1>WC</td><td rowspan=1 colspan=1>WC</td><td rowspan=1 colspan=1>WC +W2C（共晶）</td><td rowspan=1 colspan=1>YG3</td><td rowspan=1 colspan=1>YG6</td><td rowspan=1 colspan=1>YG8</td><td rowspan=1 colspan=1>YG11C</td></tr><tr><td rowspan=1 colspan=1>硬度HRA</td><td rowspan=1 colspan=1>93~93.7</td><td rowspan=1 colspan=1>90~91</td><td rowspan=1 colspan=1></td><td rowspan=1 colspan=1>91</td><td rowspan=1 colspan=1>89.5</td><td rowspan=1 colspan=1>89</td><td rowspan=1 colspan=1>86.5</td></tr><tr><td rowspan=1 colspan=1>抗压强度/MPa</td><td rowspan=1 colspan=1>1560~1620</td><td rowspan=1 colspan=1>1</td><td rowspan=1 colspan=1></td><td rowspan=1 colspan=1>二</td><td rowspan=1 colspan=1>二</td><td rowspan=1 colspan=1>~</td><td rowspan=1 colspan=1>二</td></tr><tr><td rowspan=1 colspan=1>抗弯强度/MPa</td><td rowspan=1 colspan=1>1</td><td rowspan=1 colspan=1>二</td><td rowspan=1 colspan=1></td><td rowspan=1 colspan=1>1200</td><td rowspan=1 colspan=1>1450</td><td rowspan=1 colspan=1>1500</td><td rowspan=1 colspan=1>2100</td></tr><tr><td rowspan=1 colspan=1>显微硬度HV</td><td rowspan=1 colspan=1>1830</td><td rowspan=1 colspan=1>3000</td><td rowspan=1 colspan=1>2500~3000</td><td rowspan=1 colspan=1></td><td rowspan=1 colspan=1>1550</td><td rowspan=1 colspan=1>1450</td><td rowspan=1 colspan=1>1300</td></tr><tr><td rowspan=1 colspan=1>熔点/℃</td><td rowspan=1 colspan=1>2600</td><td rowspan=1 colspan=1>2850</td><td rowspan=1 colspan=1></td><td rowspan=1 colspan=1></td><td rowspan=1 colspan=1>1</td><td rowspan=1 colspan=1>1</td><td rowspan=1 colspan=1>1</td></tr><tr><td rowspan=1 colspan=1>密度/g·cm-</td><td rowspan=1 colspan=1>15.7</td><td rowspan=1 colspan=1>17. 15</td><td rowspan=1 colspan=1></td><td rowspan=1 colspan=1>15.0~15.3</td><td rowspan=1 colspan=1>14.6~15.0</td><td rowspan=1 colspan=1>14.5~14.9</td><td rowspan=1 colspan=1>14.0~14.4</td></tr></table>\n\n近年来发展的烧结碳化物，除了碳化钨以外，还有用TiC做硬质点，用镍和钴做粘结剂的烧结TiC球粒。它一般含碳化钛 $62 \\%$ ，含碳化钨 $1 5 \\%$ 左右，粘结剂中 $w \\left( \\mathrm { { N i } } \\right)$ 为 $12 \\%$ ， ${ \\pmb w }$ (Co)为 $10 \\%$ ，碳化钛和碳化钨的性能对比如表20-69所示。\n\n表20-69碳化钛与碳化钨性能对比  \n\n<table><tr><td rowspan=1 colspan=1>性能物质</td><td rowspan=1 colspan=1>硬度HV</td><td rowspan=1 colspan=1>密度/（g/cm³）</td><td rowspan=1 colspan=1>熔点/K</td></tr><tr><td rowspan=1 colspan=1>碳化钛</td><td rowspan=1 colspan=1>~ 3000</td><td rowspan=1 colspan=1>4.92</td><td rowspan=1 colspan=1>3400</td></tr><tr><td rowspan=1 colspan=1>碳化钩</td><td rowspan=1 colspan=1>~2000</td><td rowspan=1 colspan=1>15. 7</td><td rowspan=1 colspan=1>2990</td></tr></table>\n\n由表20-69可见，碳化钛的硬度比碳化钨高，而且碳化钛的摩擦因数小，且有自润性能。但碳化钛脆性较大，故需加入一定量的粘结剂以提高抗冲击性能。\n\n另外，也有以镍为粘结剂，以碳化铬为硬质点，用粉末冶金方法制造的烧结碳化物。在国外，为了满足各种性能要求，还有在粉末等离子堆焊的StelliteNo.6合金中加人WC、NbC、VC、（W，Ti)C和TiC等不同硬质材料的复合粉末，以提高零件的寿命。但到目前为止，用得最多的还是碳化钨硬质合金。",
    "summary": "1.碳化钨及其他硬质合金堆焊 - Part 2/2",
    "size": 2796
  },
  {
    "name": "第2卷_第4篇_难溶金属及异种金属的焊接及-part-181",
    "projectId": "K8AJ1Jw3zZGf",
    "fileName": "第2卷_第4篇_难溶金属及异种金属的焊接及.pdf",
    "content": "# （1）碳化钨堆焊材料的成分与牌号\n碳化钨堆焊金属实质上是含有碳化物硬质颗粒和较软胎体金属的复合材料堆焊层。胎体金属可以是铁基合金（含碳钢及合金钢）、镍基合金、钴基合金和铜基合金。这种复合材料在磨料磨损的工况条件下，胎体金属优先被割削，从而使硬质颗粒在表面上稍有凸起。如果工作表面允许在磨损过程中存在一定的不平度，则碳化钨的切削作用使这类堆焊金属成为耐磨料磨损性能最佳的材料。如果所选的胎体足够强韧或所选碳化钨为烧结型，则堆焊层同时可抗轻度或中度冲击。抗冲击能力还和碳化钨颗粒大小和分布有关。但重度的冲击必须避免。不同的胎体金属还使得堆焊金属具有不同程度高温抗氧化性和抗腐蚀性能。碳化钨堆焊材料的组分见表20-70～表20-72。\n\n表20-70管装粒状铸造碳化钨焊条及药芯焊丝的组分及用途[3.32]  \n\n<table><tr><td rowspan=2 colspan=1>序号</td><td rowspan=2 colspan=1>牌号</td><td rowspan=2 colspan=1>粒度/mm</td><td rowspan=1 colspan=2>钢管尺寸/mm</td><td rowspan=1 colspan=2>装入的铸造碳化钨与钢管的质量比（%）</td><td rowspan=2 colspan=1>用途</td></tr><tr><td rowspan=1 colspan=1>直径</td><td rowspan=1 colspan=1>长度</td><td rowspan=1 colspan=1>铸造碳化钩</td><td rowspan=1 colspan=1>钢管</td></tr><tr><td rowspan=1 colspan=1>1</td><td rowspan=1 colspan=1>YZ20~30g①管装焊条</td><td rowspan=1 colspan=1>-0.900~+0.595②</td><td rowspan=1 colspan=1>7</td><td rowspan=1 colspan=1>390 ±0.5</td><td rowspan=1 colspan=1>60~70</td><td rowspan=1 colspan=1>40~30</td><td rowspan=1 colspan=1>铣齿牙轮钻头齿面、钻井用扶正器</td></tr><tr><td rowspan=1 colspan=1>2</td><td rowspan=1 colspan=1>YZ30~40g管装焊条</td><td rowspan=1 colspan=1>-0.595~+0.450</td><td rowspan=1 colspan=1>6</td><td rowspan=1 colspan=1>390 ±0.5</td><td rowspan=1 colspan=1>60~70</td><td rowspan=1 colspan=1>40~30</td><td rowspan=1 colspan=1>铣齿牙轮钻头齿面、钻井用扶正器、吸尘风机叶片、饲料粉碎机锤片</td></tr><tr><td rowspan=1 colspan=1>3</td><td rowspan=1 colspan=1>YZ40~60g管装焊条</td><td rowspan=1 colspan=1>-0.450~+0.280</td><td rowspan=1 colspan=1>5</td><td rowspan=1 colspan=1>390 ±0.5</td><td rowspan=1 colspan=1>60~70</td><td rowspan=1 colspan=1>40~30</td><td rowspan=1 colspan=1>铣齿牙轮钻头齿面、钻井用扶正器、吸尘风机叶片、饲料粉碎机锤片、糖厂庶刀、甘蔗压榨辊、辊身、辊齿</td></tr></table>\n\n（续）\n\n<table><tr><td rowspan=2 colspan=1>房</td><td rowspan=2 colspan=1>牌号</td><td rowspan=2 colspan=1>粒度/mm</td><td rowspan=1 colspan=2>钢管尺寸/mm</td><td rowspan=1 colspan=2>装入的铸造碳化钨与钢管的质量比（%）</td><td rowspan=2 colspan=1>用途</td></tr><tr><td rowspan=1 colspan=1>直径</td><td rowspan=1 colspan=1>长度</td><td rowspan=1 colspan=1>铸造碳化钨</td><td rowspan=1 colspan=1>钢管</td></tr><tr><td rowspan=1 colspan=1>4</td><td rowspan=1 colspan=1>YZ60 ~80g管装焊条</td><td rowspan=1 colspan=1>-0.280~+0.180</td><td rowspan=1 colspan=1>4</td><td rowspan=1 colspan=1>390 ±0.5</td><td rowspan=1 colspan=1>60~70</td><td rowspan=1 colspan=1>40~30</td><td rowspan=1 colspan=1>糖厂庶刀</td></tr><tr><td rowspan=1 colspan=1>5</td><td rowspan=1 colspan=1>HSY710药芯焊丝</td><td rowspan=1 colspan=1></td><td rowspan=1 colspan=2>焊丝直径4.0mm</td><td rowspan=1 colspan=1>~60</td><td rowspan=1 colspan=1>碳钢余量</td><td rowspan=1 colspan=1>工具头部、挖泥机叶片、螺旋推进器、输送机螺旋片、刮研机叶片、压榨机等</td></tr></table>\n\n$\\textcircled{1}$ g表示颗粒状。$\\textcircled{2}$ $- 0 . 9 0 0 \\sim + 0 . 5 9 5$ ，表示颗粒能通过 $0 . 9 0 0 \\mathrm { m m }$ 筛孔，不能通过 $0 . 5 9 5 \\mathrm { m m }$ 筛孔。",
    "summary": "（1）碳化钨堆焊材料的成分与牌号",
    "size": 2770
  },
  {
    "name": "第2卷_第4篇_难溶金属及异种金属的焊接及-part-182",
    "projectId": "K8AJ1Jw3zZGf",
    "fileName": "第2卷_第4篇_难溶金属及异种金属的焊接及.pdf",
    "content": "<table><tr><td rowspan=1 colspan=1>房</td><td rowspan=1 colspan=1>牌号</td><td rowspan=1 colspan=1>硬质合金颗粒尺寸/mm</td><td rowspan=1 colspan=1>胎体金属材料</td><td rowspan=1 colspan=1>硬质合金颗粒硬度HRA</td><td rowspan=1 colspan=1>外涂钎剂颜色</td><td rowspan=1 colspan=1>用途</td></tr><tr><td rowspan=1 colspan=1>1</td><td rowspan=1 colspan=1>YD-9.5</td><td rowspan=1 colspan=1>6.5~9.5</td><td rowspan=1 colspan=1>铜基合金</td><td rowspan=1 colspan=1>89~91</td><td rowspan=1 colspan=1>深绿</td><td rowspan=1 colspan=1>石油工具铣鞋、磨鞋、水力割刀刮刀片等堆焊</td></tr><tr><td rowspan=1 colspan=1>2</td><td rowspan=1 colspan=1>YD-8</td><td rowspan=1 colspan=1>6.5-8</td><td rowspan=1 colspan=1>铜基合金</td><td rowspan=1 colspan=1>89~91</td><td rowspan=1 colspan=1>深蓝</td><td rowspan=1 colspan=1>铣鞋、磨鞋、水力割刀刮刀片、刨煤机刨刀等堆焊</td></tr><tr><td rowspan=1 colspan=1>3</td><td rowspan=1 colspan=1>YD-6.5</td><td rowspan=1 colspan=1>5~6.5</td><td rowspan=1 colspan=1>铜基合金</td><td rowspan=1 colspan=1>89~91</td><td rowspan=1 colspan=1>红</td><td rowspan=1 colspan=1>铣鞋、磨鞋、刨煤机刨刀、打桩钻头、螺旋钻头、筑路机刀头等堆焊</td></tr><tr><td rowspan=1 colspan=1>4</td><td rowspan=1 colspan=1>YD-5</td><td rowspan=1 colspan=1>3~5</td><td rowspan=1 colspan=1>铜基合金</td><td rowspan=1 colspan=1>89~91</td><td rowspan=1 colspan=1>黄</td><td rowspan=1 colspan=1>铣鞋、磨鞋、套铣鞋、取芯钻头、打桩钻头、铲斗斗齿、铣槽扩孔器、高炉送料溜板、筑路机刀头等堆焊</td></tr><tr><td rowspan=1 colspan=1>5</td><td rowspan=1 colspan=1>YD-3</td><td rowspan=1 colspan=1>2~3</td><td rowspan=1 colspan=1>铜基合金</td><td rowspan=1 colspan=1>89~91</td><td rowspan=1 colspan=1>粉红</td><td rowspan=2 colspan=1>钻井用稳定器、钻杆耐磨带、犁铧、钻杆接头、饲料粉碎机锤片等堆焊</td></tr><tr><td rowspan=1 colspan=1>6</td><td rowspan=1 colspan=1>YD-10目</td><td rowspan=1 colspan=1>-2.00~ +1.00</td><td rowspan=1 colspan=1>铜基合金</td><td rowspan=1 colspan=1>89~91</td><td rowspan=1 colspan=1>浅绿</td></tr><tr><td rowspan=1 colspan=1>7</td><td rowspan=1 colspan=1>YD-18目</td><td rowspan=1 colspan=1>-1.00~ +0.595</td><td rowspan=1 colspan=1>铜基合金</td><td rowspan=1 colspan=1>89~91</td><td rowspan=1 colspan=1>浅蓝</td><td rowspan=1 colspan=1>钻杆耐磨带、塑料橡胶与皮革的锉磨工具、耐磨层堆焊</td></tr><tr><td rowspan=1 colspan=1>8</td><td rowspan=1 colspan=1>YD-30目</td><td rowspan=1 colspan=1>-0.595~+0.355</td><td rowspan=1 colspan=1>铜基合金</td><td rowspan=1 colspan=1>89~91</td><td rowspan=1 colspan=1>浅黄</td><td rowspan=1 colspan=1>橡胶及皮革的锉磨工具、耐磨层堆焊</td></tr></table>\n\n注：YD 型焊条尚未纳人标准。\n\n表20-72碳化钨堆焊用电焊条的成分、硬度及用途 [3]  \n\n<table><tr><td rowspan=2 colspan=1>序号</td><td rowspan=2 colspan=1>名称</td><td rowspan=2 colspan=1>牌号</td><td rowspan=2 colspan=1>国标型号（GB）</td><td rowspan=1 colspan=8>堆焊金属化学成分（质量分数，%）</td><td rowspan=2 colspan=1>堆焊金属硬度HRC</td><td rowspan=2 colspan=1>用途</td></tr><tr><td rowspan=1 colspan=1>C</td><td rowspan=1 colspan=1>W</td><td rowspan=1 colspan=1>Cr</td><td rowspan=1 colspan=1>Mn</td><td rowspan=1 colspan=1>Ni</td><td rowspan=1 colspan=1>Si</td><td rowspan=1 colspan=1>mo5</td><td rowspan=1 colspan=1>其他元素</td></tr><tr><td rowspan=1 colspan=1>1</td><td rowspan=1 colspan=1>碳钢芯碳化钨电焊条</td><td rowspan=1 colspan=1>D707</td><td rowspan=1 colspan=1>EDW-A-15</td><td rowspan=1 colspan=1>1.50~3.00</td><td rowspan=1 colspan=1>40.00~50.00</td><td rowspan=1 colspan=1>1</td><td rowspan=1 colspan=1>≤2.00</td><td rowspan=1 colspan=1></td><td rowspan=1 colspan=1>≤4.00</td><td rowspan=1 colspan=1>C</td><td rowspan=1 colspan=1></td><td rowspan=1 colspan=1>≥60</td><td rowspan=1 colspan=1>混凝土搅拌叶片、挖泥机叶片、推土机、泵浦叶片、高速混砂箱</td></tr></table>\n\n（续）",
    "summary": "表20-71硬质合金（烧结型）复合材料堆焊焊条牌号、规格及用途[35.36] - Part 1/2",
    "size": 3401
  },
  {
    "name": "第2卷_第4篇_难溶金属及异种金属的焊接及-part-183",
    "projectId": "K8AJ1Jw3zZGf",
    "fileName": "第2卷_第4篇_难溶金属及异种金属的焊接及.pdf",
    "content": "<table><tr><td rowspan=2 colspan=1>房</td><td rowspan=2 colspan=2>名称</td><td rowspan=2 colspan=1>牌号</td><td rowspan=2 colspan=1>国标型号（GB）</td><td rowspan=1 colspan=8>堆焊金属化学成分（质量分数，%）</td><td rowspan=2 colspan=1>堆焊金属硬度HRC</td><td rowspan=2 colspan=1>用途</td></tr><tr><td rowspan=1 colspan=1>C</td><td rowspan=1 colspan=1>W</td><td rowspan=1 colspan=1>Cr</td><td rowspan=1 colspan=1>Mn</td><td rowspan=1 colspan=1>Ni</td><td rowspan=1 colspan=1>Si</td><td rowspan=1 colspan=1>Mo</td><td rowspan=1 colspan=1>其他元素</td></tr><tr><td rowspan=1 colspan=1>2</td><td rowspan=1 colspan=2>纯镍芯碳化钨电焊条</td><td rowspan=1 colspan=1>D707Ni</td><td rowspan=1 colspan=1></td><td rowspan=1 colspan=2>WC=55</td><td rowspan=1 colspan=1>1</td><td rowspan=1 colspan=1>1</td><td rowspan=1 colspan=1>余量</td><td rowspan=1 colspan=1>1</td><td rowspan=1 colspan=1>一</td><td rowspan=1 colspan=1>5.00~10.00</td><td rowspan=1 colspan=1>≥45</td><td rowspan=1 colspan=1>高炉钟斗、烧结扒齿等</td></tr><tr><td rowspan=2 colspan=1>3</td><td rowspan=2 colspan=1>管装碳化钨芯电焊条</td><td rowspan=1 colspan=1>有</td><td rowspan=1 colspan=1>D717</td><td rowspan=2 colspan=1>EDW-B-15</td><td rowspan=2 colspan=1>1.5050.00~</td><td rowspan=2 colspan=1>1.5050.00~4.0070.00</td><td rowspan=2 colspan=1>≤3.00</td><td rowspan=2 colspan=1></td><td rowspan=2 colspan=1></td><td rowspan=2 colspan=1></td><td rowspan=2 colspan=1></td><td rowspan=2 colspan=1>≤3.00≥60</td><td rowspan=2 colspan=1></td><td rowspan=2 colspan=1>三牙轮钻头爪尖、混凝土搅拌叶片、风机叶片、强力采煤滚筒、榨糖机轧辊</td></tr><tr><td rowspan=1 colspan=1>无</td><td rowspan=1 colspan=1>D717A</td></tr></table>\n\n注：堆焊金属化学成分余量为Fe。\n\n管装粒状铸造碳化钨焊条，是把不同粒度$( 0 . 1 5 4 \\sim 2 . 5 0 \\mathrm { m m }$ ）的 $\\mathbf { \\pi } \\mathbf { w c } . \\mathbf { w } _ { \\mathfrak { z } } \\mathbf { C }$ 颗粒装在钢管中。碳化钨和钢管的质量比为 $6 0 : 4 0$ ，多用氧乙炔焰堆焊。氧乙炔焰堆焊时，碳化钨熔解少，而且碳化焰有渗碳作用。碳化钨分布易控制，因而耐磨性好。也可用电弧焊，电弧堆焊后胎体变成含有碳和钨的工具钢，最高硬度可达65HRC。它对未熔化的碳化钨颗粒具有很好的支撑作用。它的热硬度也和碳化钨熔解多少有关，胎体中含钨多则抗热性好，但由于碳化钨颗粒易氧化，工作温度不能超过 $6 5 0 \\%$ 。碳化钨电焊条堆焊后，大多数碳化钨熔解只有少量沉淀在熔池底部。加上母材的熔化和稀释作用，堆焊层成为被钨合金化了的铸铁，因而硬度很高。但抗磨料磨损性能比氧乙炔焰堆焊的碳化钨堆焊层有所下降。由于电弧焊方法生产率高，在挖掘、运土设备的堆焊中常用。硬质合金（烧结型）复合材料堆焊焊条，以铜基合金作胎体材料，宜采用氧乙炔焰堆焊。不论哪种方法堆焊的碳化钨堆焊层都不能机加工，磨削也很困难。",
    "summary": "表20-71硬质合金（烧结型）复合材料堆焊焊条牌号、规格及用途[35.36] - Part 2/2",
    "size": 2137
  },
  {
    "name": "第2卷_第4篇_难溶金属及异种金属的焊接及-part-184",
    "projectId": "K8AJ1Jw3zZGf",
    "fileName": "第2卷_第4篇_难溶金属及异种金属的焊接及.pdf",
    "content": "# (2）碳化钨复合材料堆焊的应用\n碳化钨复合材料堆焊在石油钻井及修井设备工具中应用较普遍，其他许多行业如冶金、矿山及煤炭开采、土建施工、建材、制糖、发电等部门中也得到愈来愈广泛地应用。具体应用见表20-70\\~表20-72。\n\n铸造碳化钨和烧结型碳化钨相比，前者硬度高，但质脆，且以铁基金属作为胎体材料，堆焊层易产生裂纹，合金颗粒在工作中也易崩裂脱落。故在石油钻井、修井及打捞工具等的堆焊中已开始被烧结型碳化钨颗粒和以铜基合金（或镍基合金）做胎体材料的烧结硬质合金型焊条所取代。\n\n# （3）碳化钨及其他硬质合金复合材料堆焊工艺\n碳化钨及其他硬质合金复合材料堆焊工艺的要点是最大限度的防止硬质合金颗粒在堆焊过程中发生分解、熔解甚至熔化，以保持碳化物原有的高耐磨性。因此硬质合金复合材料堆焊最大的是采用温度较低的氧乙炔焰堆焊，其具体堆焊工艺如下[37]：\n\n1）管装粒状铸造碳化钨焊条的氧乙炔焰手工堆焊工艺。堆焊件表面应事先清理干净。堆焊火焰一般用中性焰，但在已堆焊过这种合金且碳化钨尚未完全磨掉的工件上重新堆焊时，则采用弱碳化焰。在堆焊过程中，焰心与被焊工件表面的距离，宜保持在 $2 \\sim 3 \\mathrm { m m }$ 。操作中避免堆焊熔池温度过高和停留时间过长，以防止堆焊层产生气孔、过烧或剥落等缺陷。堆焊质量良好的主要标志是熔深很浅和碳化钨颗粒的棱角没有被过多熔化。根据经验，堆焊层表面颜色为暗灰色，则说明质量较好。如果呈蓝紫色，则说明熔池温度过高。焊后宜缓慢冷却，防止产生裂纹。另外堆焊层不宜过厚，以免焊层剥落，一般以0.75\\~$1 , 5 \\mathrm { { m m } }$ 为宜。\n\n2）铸造碳化钨颗粒胶焊法堆焊工艺。碳化钨颗粒还可以用“胶焊法”堆焊到钢制零件的表面，例如铣齿型牙轮钻头的齿面堆焊。其工艺是先用水玻璃把铸造碳化钨颗粒粘在齿面上，然后用氧乙炔焰加热，使基体表面熔化，碳化钨颗粒即沉淀于齿面上。\n\n3）烧结型硬质合金堆焊焊条的堆焊工艺[36.37]。该焊条各种规格见表20-71，采用氧乙炔焰进行堆焊。操作要点如下：\n\n$\\textcircled{1}$ 清理工件，使被堆焊表面露出金属光泽。\n\n$\\textcircled{2}$ 使用适当的胎具（材质可为石墨），在平焊位置进行堆焊。为控制堆焊层厚度，可利用限厚块。\n\n$\\textcircled{3}$ 采用中性焰对基体进行预热，焰心勿接触工件表面，距离以 ${ 2 5 } \\mathrm { m m }$ 为宜。使用的气焊焊嘴应比普通气焊碳钢所用的稍大。\n\n$\\textcircled{4}$ 当工件加热到适当温度时，即可再待堆焊表面上涂一层专用熔剂。如熔剂预热得合适，熔剂就会起泡沸腾，此时工件表面的氧化物将被熔剂清除。继续加热，待熔剂布满堆焊表面并呈透明液体状态时，表明可开始堆焊打底焊层。\n\n$\\textcircled{5}$ 堆焊打底层。采用中性焰或弱碳化焰加热专用打底焊条（与硬质合金焊条一起配套供货），焊嘴不断运行，其运行速度恰好于打底焊条的堆焊速度相等。要确保熔剂保持在表面上。当打底过程结束时，使基体表面形成一薄层平滑的打底合金，其厚度约1mm左右。如预热温度不足时，熔融的打底层金属不能流平，并在工件表面上形成小球或凸起。\n\n③堆焊硬质合金复合层。在打底合金层上面，堆焊硬质合金焊条。使用中性焰或弱碳化焰对准焊条的端头加热，焊嘴均匀平稳地在工件表面上移动，注意不可使焰心尖端接触到合金颗粒和工件表面，保持其间距离 $2 5 \\mathrm { m m }$ 左右，以防过热。当焊条中胎体金属熔化并滴在工件表面，随之硬质合金颗粒也一同落下，此时应注意把颗粒排列齐整、紧密。在熔化胎体金属凝固之前，可用左手拿着的合金焊条拨弄，或者第二个人手持一根打底焊条或石墨棒拨弄堆焊层硬质合金颗粒，使之排列均匀整齐。堆焊层厚度按设计要求控制，最厚可堆 $3 0 \\sim 4 0 \\mathrm { m m }$ 。当堆焊面积较大时，可分段进行，一次可堆面积 ${ 2 5 0 } \\mathrm { m m } ^ { 2 }$ 左右。\n\n$\\textcircled{7}$ 工件堆焊完后，应放在不通风的地方，或用石棉灰埋上，缓慢冷却。\n\n$\\textcircled{8}$ 工件冷却到室温后，如有需要，可把堆焊层磨到要求的尺寸和形状。\n\n$\\textcircled{9}$ 清理工件，去除所有飞溅、渣壳等。对于石油工具应特别注意螺纹部分要清理干净。工件需长期保持时，应喷漆或涂防锈剂。\n\n采用该焊条堆焊的工件可多次修复堆焊，且不必把原来剩余的堆焊层清除掉，只要把表面上的泥污清洗并用钢丝刷或手砂轮把表面刷磨干净，即可按上述工艺方法进行堆焊。\n\n堆焊操作方法正确，可堆焊层质量满意的标志是：待冷却后，堆焊层表面呈发亮的金黄色，堆焊层中胎体合金（铜基合金）与基体金属（通常是中碳低合金钢）结合良好，合金颗粒排列紧密、均匀、牢固地焊嵌在胎体金属里。\n\n过热或过烧的标志是：堆焊层中胎体金属发红、合金颗粒表面焦黑，其后果是堆焊层性能变坏，使用寿命下降。\n\n加热不足的标志是：堆焊层胎体金属呈无光泽的银灰色，胎体金属与基体金属结合不良，使用时堆焊层有成片脱落的危险。\n\n采用氧乙炔焰堆焊，虽然能使硬质合金颗粒在堆焊过程中基本不熔化，但其生产率太低，特别对于大型工件堆焊，缺点更为突出。因此，近年来，为了提高生产率，钨极氩弧堆焊和等离子弧堆焊也在生产中多有应用。\n\n管装粒状铸造碳化钨、烧结碳化钨或烧结碳化钨与碳化钛混合的焊条在进行钨极氩弧堆焊时宜采用右焊法，即焊把在前，焊条在后，焊把中心线与母材基面夹角为 $7 0 ^ { \\circ } \\sim 8 0 ^ { \\circ }$ ，焊条中心线与母材基面夹角为 $3 0 ^ { \\circ } \\sim 4 0 ^ { \\circ }$ 。堆焊时焊枪将母材表面加热到微熔化，焊条方可进人熔池，且不要在熔池内停留，即所谓的脉动送丝。\n\n管装焊条的等离子弧堆焊工艺与钨极氩弧焊相似，但等离子弧温度更高，工艺参数控制更严格，以防硬质合金烧损。",
    "summary": "(2）碳化钨复合材料堆焊的应用, （3）碳化钨及其他硬质合金复合材料堆焊工艺",
    "size": 2545
  },
  {
    "name": "第2卷_第4篇_难溶金属及异种金属的焊接及-part-185",
    "projectId": "K8AJ1Jw3zZGf",
    "fileName": "第2卷_第4篇_难溶金属及异种金属的焊接及.pdf",
    "content": "喷熔用的自熔性合金粉末具备一系列特点，其中主要是： $\\textcircled{1}$ 较低的熔点。重熔时喷涂在母材表面的合金粉末层熔化，而母材保持不熔； $\\textcircled{2}$ 良好的自熔剂性。由于自熔性合金粉末中的硼、硅与氧亲和力强，因而在重熔过程中优先与合金粉末中的氧、工件表面的氧化物一起形成低熔点的硼硅酸盐熔渣并覆盖于表面，使液态金属得到保护； $\\textcircled{3}$ 对母材有良好的润湿性。从而与母材形成冶金结合，并在母材表面铺展开，使喷熔层具有平整而光滑的表面成形。\n\n（1）喷熔用自熔性合金粉末的成分与牌号\n\n喷熔用的自熔性合金粉末可分为镍基、钴基、铁基及含碳化钨自熔性合金等4种系列。\n\n镍硼硅系列自熔合金，喷熔层硬度不高、韧性好、耐急冷急热，在 ${ 6 0 0 } \\mathbf { \\mathcal { C } }$ 时仍具有良好的耐磨性和耐腐蚀性。该合金中硼及硅起强化固溶体的作用，硼化镍等硬质相起弥散硬化作用。\n\n镍铬硼硅系列自熔合金中铬溶于镍中，起固溶强化作用，形成了稳定的Ni-Cr固溶体，并提高了喷熔层的抗氧化、耐热、耐腐蚀和耐磨性能。这类合金中除了含有硼化镍外，还含有高硬度的硼化铬（如CrB）和碳化铬（如CrzC6、$\\mathrm { C r } , \\mathrm { C } _ { 3 }$ )；含碳量高时还可能含有碳化硼。\n\n钴基自熔性合金中的铬与钴形成稳定的固溶体，铬有强化和提高抗氧化性作用。钨提高了喷熔层的热强性和高温硬度，并有时效硬化作用。硼除改善合金自熔性外，还有形成硼化物硬质相作用。此外形成的多种碳化物在固溶体中起沉淀硬化作用。该系列合金比镍基合金有更好的耐热性和抗高温氧化性，800℃时仍保持一定的硬度。有良好的耐磨损、耐腐蚀性能，但价格较\n\n贵。\n\n铁基自熔性合金粉末多为奥氏体不锈钢型，为保持良好的自熔性，该类合金的 $w ( \\mathrm { { N i } ) }$ 必须保持在 $28 \\%$ 以上，价格比镍基合金稍低些。该系列合金喷熔层有较好的耐磨性，有一定的耐热、耐蚀性能。\n\n含碳化钨自熔性合金粉末是由喷熔用的镍基、钴基或铁基自熔性合金粉末与一定比例的铸造碳化钨或烧结碳化钨颗粒组成。含碳化钨自熔合金粉末的喷熔层具有十分优良的耐磨料磨损性能。\n\n各种喷熔用自熔合金粉末的成分与喷熔层硬 度见表20-73。\n\n（2）喷熔用的自熔性合金粉末的应用\n\n氧乙炔焰喷熔层的特点是表面光滑平整、厚度薄而且均匀。故常用于要求喷熔层厚度为$0 . 5 \\sim 2 \\mathrm { m m }$ 的场合。最薄喷熔层厚度可达 $0 . 2 \\mathrm { m m }$ 左右。个别情况下也可用于要求喷熔层厚度大${ \\mathfrak { s m m } }$ 的场合。\n\n镍硼硅系自熔合金喷熔层主要用于硬度不太高但能耐急冷急热的模具的制造和修复。也可以利用粉末氧乙炔焰喷熔的工艺手段，对铸铁、钢、不锈钢工件的裂损处进行修复。镍硼硅系自熔性合金喷熔层的具体应用见表20-73。\n\n镍铬硼硅系自熔合金喷熔层应用范围很广。除可用于耐高温或者耐磨料磨损和高温抗氧化联合作用的场合外，在海水、中性盐、酸性盐、冷硼酸、 $10 \\%$ 热硫酸、冷浓氢氟酸中都有良好的耐蚀性能。因此作为耐蚀的保护层得到广泛应用。镍铬硼硅系自熔合金喷熔层的具体应用见表20-73。\n\n钴铬钨硼硅自熔合金喷熔层具有最佳的综合性能。但由于价格昂贵，故适用于要求在 ${ } ^ { 7 0 0 } \\mathrm { { ^ C } }$ 时仍具有良好的耐磨、耐腐蚀性能的场合。具体应用见表20-73。\n\n铁基氧乙炔焰喷熔用自熔合金是自熔合金中价格最低、应用相当广的材料。与镍基自熔合金相比，除在工艺性及高温性能方面稍差之外，其他使用性能相差不大，在很大范围内可取代镍基自熔合金。具体应用见表20-73。",
    "summary": "2.氧乙炔焰喷熔用自熔性合金粉末 - Part 1/4",
    "size": 1634
  },
  {
    "name": "第2卷_第4篇_难溶金属及异种金属的焊接及-part-186",
    "projectId": "K8AJ1Jw3zZGf",
    "fileName": "第2卷_第4篇_难溶金属及异种金属的焊接及.pdf",
    "content": "<table><tr><td rowspan=2 colspan=1>序号</td><td rowspan=2 colspan=1>名称</td><td rowspan=2 colspan=1>牌号</td><td rowspan=2 colspan=1>标准型号</td><td rowspan=1 colspan=10>自熔合金粉末的化学成分（质量分数，%）</td><td rowspan=2 colspan=1>喷熔层硬度HRC</td><td rowspan=2 colspan=1>粉末熔化温度</td><td rowspan=2 colspan=1>用途</td></tr><tr><td rowspan=1 colspan=1>C</td><td rowspan=1 colspan=1>Cr</td><td rowspan=1 colspan=1>Si</td><td rowspan=1 colspan=1>B</td><td rowspan=1 colspan=1>W</td><td rowspan=1 colspan=1>Fe</td><td rowspan=1 colspan=1>Ni</td><td rowspan=1 colspan=1>Co</td><td rowspan=1 colspan=1>Cu</td><td rowspan=1 colspan=1>Mo</td></tr><tr><td rowspan=1 colspan=1>1</td><td rowspan=1 colspan=1></td><td rowspan=1 colspan=1>FNi-01</td><td rowspan=1 colspan=1></td><td rowspan=1 colspan=1>&lt;0.10</td><td rowspan=1 colspan=1></td><td rowspan=1 colspan=1>3.0~4.0</td><td rowspan=1 colspan=1>1.0~2.0</td><td rowspan=1 colspan=1></td><td rowspan=1 colspan=1>&lt;1.5</td><td rowspan=1 colspan=1>余</td><td rowspan=1 colspan=1></td><td rowspan=1 colspan=1></td><td rowspan=1 colspan=1></td><td rowspan=1 colspan=1>20~30</td><td rowspan=1 colspan=1></td><td rowspan=2 colspan=1>玻璃模具、塑料橡胶模具表面喷熔</td></tr><tr><td rowspan=1 colspan=1>2</td><td rowspan=1 colspan=1></td><td rowspan=1 colspan=1>FNi-02</td><td rowspan=1 colspan=1></td><td rowspan=1 colspan=1>&lt;0.10</td><td rowspan=1 colspan=1></td><td rowspan=1 colspan=1>2.8-3.7</td><td rowspan=1 colspan=1>1.9-2.6</td><td rowspan=1 colspan=1></td><td rowspan=1 colspan=1>&lt;2.0</td><td rowspan=1 colspan=1>余</td><td rowspan=1 colspan=1></td><td rowspan=1 colspan=1></td><td rowspan=1 colspan=1></td><td rowspan=1 colspan=1>30~35</td><td rowspan=1 colspan=1></td></tr><tr><td rowspan=1 colspan=1>3</td><td rowspan=1 colspan=1></td><td rowspan=1 colspan=1>F101@</td><td rowspan=1 colspan=1>相当JBF11-40</td><td rowspan=1 colspan=1>0.30~0.70</td><td rowspan=1 colspan=1>8.0~12.0</td><td rowspan=1 colspan=1>2.5~4.5</td><td rowspan=1 colspan=1>1.8~2.6</td><td rowspan=1 colspan=1>卜</td><td rowspan=1 colspan=1>≤4.0</td><td rowspan=1 colspan=1>余</td><td rowspan=1 colspan=1></td><td rowspan=1 colspan=1></td><td rowspan=1 colspan=1></td><td rowspan=1 colspan=1>40~50</td><td rowspan=1 colspan=1>1000</td><td rowspan=1 colspan=1>泵转轮、柱塞、耐高温、耐蚀阀门、玻璃刀、搅拌机部件、玻璃模具的棱部分喷熔</td></tr><tr><td rowspan=1 colspan=1>4</td><td rowspan=1 colspan=1></td><td rowspan=1 colspan=1>F102@</td><td rowspan=1 colspan=1>符合JBF11-55</td><td rowspan=1 colspan=1>0.60~1.0</td><td rowspan=1 colspan=1>14.0~18.0</td><td rowspan=1 colspan=1>3.5~5.5</td><td rowspan=1 colspan=1>3.0~4.5</td><td rowspan=1 colspan=1></td><td rowspan=1 colspan=1>≤5.0</td><td rowspan=1 colspan=1>余</td><td rowspan=1 colspan=1></td><td rowspan=1 colspan=1></td><td rowspan=1 colspan=1></td><td rowspan=1 colspan=1>≥55</td><td rowspan=1 colspan=1>1000</td><td rowspan=1 colspan=1>耐蚀耐高温阀门、模具、泵转子、柱塞等喷熔</td></tr><tr><td rowspan=1 colspan=1>5</td><td rowspan=1 colspan=1>镍基</td><td rowspan=1 colspan=1>F103</td><td rowspan=1 colspan=1>相当GBFZNCr-25B</td><td rowspan=1 colspan=1>≤0.15</td><td rowspan=1 colspan=1>8.0~12.0</td><td rowspan=1 colspan=1>2.5~4.5</td><td rowspan=1 colspan=1>1.3~1.7</td><td rowspan=1 colspan=1></td><td rowspan=1 colspan=1>≤8.0</td><td rowspan=1 colspan=1>余</td><td rowspan=1 colspan=1></td><td rowspan=1 colspan=1></td><td rowspan=1 colspan=1></td><td rowspan=1 colspan=1>20~30</td><td rowspan=1 colspan=1>1050</td><td rowspan=1 colspan=1>修复和预防性保护在高温或常温条件下的铸铁件，如玻璃模具，发动机气缸、机床导轨等喷熔</td></tr><tr><td rowspan=1 colspan=1>6</td><td rowspan=1 colspan=1></td><td rowspan=1 colspan=1>F104</td><td rowspan=1 colspan=1>相当GBFZNCr-55A</td><td rowspan=1 colspan=1>0.60~1.0</td><td rowspan=1 colspan=1>14.0~18.0</td><td rowspan=1 colspan=1>3.5~5.5</td><td rowspan=1 colspan=1>3.5~4.5</td><td rowspan=1 colspan=1></td><td rowspan=1 colspan=1>≤5.0</td><td rowspan=1 colspan=1>余</td><td rowspan=1 colspan=1></td><td rowspan=1 colspan=1>2.0~4.0</td><td rowspan=1 colspan=1>2.0~4.",
    "summary": "2.氧乙炔焰喷熔用自熔性合金粉末 - Part 2/4",
    "size": 3941
  },
  {
    "name": "第2卷_第4篇_难溶金属及异种金属的焊接及-part-187",
    "projectId": "K8AJ1Jw3zZGf",
    "fileName": "第2卷_第4篇_难溶金属及异种金属的焊接及.pdf",
